Repository: LightForm-group/dilatometer_modelling_and_constitutive_behaviour

# dilatometer_modelling_and_constitutive_behaviour

Created with work by Inigo Howe, Patryk Jedrasiak, Hugh Shercliff

This program contains a method of testing various constitutive models and extracting the constitutive behaviour of dilatometer samples correcting for inhomogeneities in termperature, strain and strain rate. The model is currently configured to a dilatometer run under vacuum, with no active cooling during the deformation for a sample of length 10mm with a diameter of 5mm. For both heatup and deformation the temperature is fitted to the experimental central themocoupole temperature for any general temperature profile. The output then allows the dilatometer behaviour to be corrected to compensate for the inhomogeneities via the method set out in the following paper that can be found [here](https://www.sciencedirect.com/science/article/pii/S1005030220309257). If you have any issues or questions please feel free to contact me via email at ih345@cam.ac.uk.

## Intallation
**IMPORTANT**: Due to the 80 character limit in abaqus this must be executed from temp directory.<br/>
**Requiments**: `ABAQUS`, `numpy`, `seaborn`, `pickle`, `matplotlib`, and `math`.<br/>

## Testing
The full model with a high true strain step resolution can take some time to run, on a normal laptop each condition takes approximatly 30 minutes. To test the deformation model run `run_deformaion` with the provided data and settings.

## Running

To model a dilatometer run with a different material There are a number of steps to go through. Some of these steps can be skipped depending on the material used and the set up of the dilatometer. 

1. **Organising dilatometer data**:
    1. The .ASC dilatometer data files need to be in the following format with 3 header lines:  No., Time, Tem.1, DL, Force, Strain, kf (Def.), Phi  (D), Phi* (D), Tem.2, Tem.3, Poti, HF. 
    2.

### Experimental ouput: 
The code will combine repeated experiments to find an
average behaviour. This is done via a binning method in strain  which combines all values within a 0.01 strain increment. The errors are the errors that occour due to the averaging during the binning and averaging of the data at each condition. The three outputs that are generated from the experimental data are:

* experimental_output_all_data.txt - This uses the bining method then stacks all the conditions. It has the following format:
  * stress, strain, strain rate, real temp, nom temp, err(stress), err(stress), err(strain), err(strain rate), err(real temp), err(nom temp)    
* experimental_output_interp_stack_temp.txt - This performes interpolation onthe experimental_output_all_data dataset at each condition to return outputsat the specified strains for temps. It has the following format:
  * Real Temp, Strains, strain rate, nominal temp, err(Real Temp), err(Strains), err(strain rate), err(nominal temp)
* experimental_output_interp_stack_stress.txt - This performes interpolation onthe experimental_output_all_data dataset at each condition to return outputsat the specified strains for stresses. It has the following format:
  * Stress, Strains, strain rate, nominal temp, err(Stress), err(Strains), err(strain rate), err(nominal temp)

## Filestructure
├── deformation_step<br/>
│   ├── deformation_input #(input .txt files to transfer data to the ABAQUS deformation model)<br/>
│   └── deformation_output #(outputted .txt files from the ABAQUS deformation model)<br/>
│ <br/>
├── heatup_step<br/>
│   ├── heatup_input #(input .txt files to transfer data to the ABAQUS heatup model)<br/>
│   ├── heatup_output #(outputted .txt files from the ABAQUS heatup model)<br/>
│   └── final_heatup_odb #(Location of the final temperature distribution in the ABAQUS heatup model)<br/>
│ <br/>
├── experimental_data<br/>
│   ├── deformation #(Folder containing the .ACS files from the dilatometer for the deformation region)<br/>
│   │   ├── Nominal strain rate 1<br/>
│   │   │   ├── Nominal temperature 1<br/>
│   │   │   ├── Nominal temperature 2<br/>
│   │   │   ├── ...<br/>
│   │   ├── Nominal strain rate 2<br/>
│   │   │   ├── Nominal temperature 1<br/>
│   │   │   ├── Nominal temperature 2<br/>
│   │   │   ├── ...<br/>
│   │   │   <br/>
│   │   ├── ... <br/>
│   │ <br/>
│   └── full #(Folder containing the .ACS files from the dilatometer for the full region)<br/>
│   │   ├── Nominal strain rate 1<br/>
│   │   │   ├── Nominal temperature 1<br/>
│   │   │   ├── Nominal temperature 2<br/>
│   │   │   ├── ...<br/>
│   │   │   <br/>
│   │   ├── Nominal strain rate 2<br/>
│   │   │   ├── Nominal temperature 1<br/>
│   │   │   ├── Nominal temperature 2<br/>
│   │   │   ├── ...<br/>
│   │   │   <br/>
│   │   ├── ... <br/>
│   │ <br/>
│   ├── experimental_output #(.txt files conataining the processed data from the deformation step)<br/>
│ <br/>
├── functions #(Various .py functions used in the program)<br/>
│ <br/>
└── plots #(Outputted plots in both .png and pickle format)<br/>

File: experimental_data/deformation/0.1/490/007_Compression_Daniel_Al_Hom1_SHT_540C_Deform_490C_0.1s-1_QuenchHeGas__1.asc (part 1 of 38)
 C:\WinTA100\DIL805.PRO\Data\Deformation\ChrisDaniel\007_Compression_Daniel_Al_Hom1_SHT_540C_Deform_490C_0.1s-1_QuenchHeGas__1.asc
     No.          Time   Tem.1        DL     Force  Strain   kf (Def.)    Phi  (D)    Phi* (D)   Tem.2   Tem.3        Poti      HF 
                     s      °C        µm         N       %       N/mm²                     1/s      °C      °C          mm       % 
      19      0.012635   493.3    -38.45      -3.5    0.38     -0.1790      0.0001      0.0065     0.0     0.0     11.1998    0.00 
      20      0.013337   493.4    -38.73      -3.5    0.39     -0.1790      0.0001      0.0055     0.0     0.0     11.1994    0.00 
      21      0.014053   493.5    -37.62      -1.4    0.38     -0.0716     -0.0000      0.0076     0.0     0.0     11.1989    0.00 
      22      0.014753   493.6    -37.62       0.0    0.38      0.0000     -0.0000      0.0051     0.0     0.0     11.1984    0.00 
      23      0.015444   493.4    -38.17      -0.7    0.38     -0.0358      0.0000      0.0058     0.0     0.0     11.1979    0.00 
      24      0.016161   493.6    -38.17       0.0    0.38      0.0000      0.0000      0.0050     0.0     0.0     11.1972    0.00 
      25      0.016861   493.5    -37.90       0.0    0.38      0.0000     -0.0000      0.0055     0.0     0.0     11.1966    0.00 
      26      0.017560   493.4    -38.45      -2.8    0.38     -0.1432      0.0001      0.0073     0.0     0.0     11.1959    0.00 
      27      0.018264   493.4    -37.34      -2.1    0.37     -0.1074     -0.0001      0.0049     0.0     0.0     11.1952    0.00 
      28      0.018965   493.3    -39.00      -3.5    0.39     -0.1790      0.0001      0.0058     0.0     0.0     11.1945    0.00 
      29      0.019662   493.4    -38.17      -1.4    0.38     -0.0716      0.0000      0.0040     0.0     0.0     11.1938    0.00 
      30      0.020370   493.4    -38.17      -2.1    0.38     -0.1074      0.0000      0.0048     0.0     0.0     11.1931    0.00 
      31      0.021070   493.2    -38.73      -2.8    0.39     -0.1432      0.0001      0.0046     0.0     0.0     11.1923    0.00 
      32      0.021771   493.4    -37.90       0.0    0.38      0.0000     -0.0000      0.0063     0.0     0.0     11.1916    0.00 
      33      0.022468   493.3    -37.90      -2.1    0.38     -0.1074     -0.0000      0.0057     0.0     0.0     11.1908    0.00 
      34      0.023175   493.2    -38.73      -2.8    0.39     -0.1432      0.0001      0.0041     0.0     0.0     11.1901    0.00 
      35      0.023873   493.3    -38.73      -2.8    0.39     -0.1432      0.0001      0.0030     0.0     0.0     11.1894    0.00 
      36      0.024575   493.3    -39.00      -2.1    0.39     -0.1074      0.0001      0.0010     0.0     0.0     11.1886    0.00 
      37      0.025282   493.2    -38.45      -2.1    0.38     -0.1074      0.0001      0.0019     0.0     0.0     11.1879    0.00 
      38      0.025980   493.3    -38.17       0.7    0.38      0.0358      0.0000     -0.0014     0.0     0.0     11.1871    0.00 
      39      0.026679   493.3    -37.90      -0.7    0.38     -0.0358     -0.0000     -0.0027     0.0     0.0     11.1864    0.00 
      40      0.027381   493.2    -39.00      -2.1    0.39     -0.1074      0.0001     -0.0043     0.0     0.0     11.1856    0.00 
      41      0.028088   492.9    -39.28      -3.5    0.39     -0.1790      0.0001     -0.0050     0.0     0.0     11.1849    0.00 
      42      0.028785   493.1    -38.73      -2.1    0.39     -0.1074      0.0001     -0.0067     0.0     0.0     11.1841    0.00 
      43      0.029500   493.3    -37.34       0.7    0.37      0.0358     -0.0001     -0.0049     0.0     0.0     11.1833    0.00 
      44      0.030190   493.3    -37.90      -2.1    0.38     -0.1074     -0.0000     -0.0079     0.0     0.0     11.1826    0.00 
      45      0.030894   493.1    -38.45      -0.7    0.38     -0.0358      0.0001     -0.0044     0.0     0.0     11.1818    0.00 
      46      0.031591   493.1    -38.17      -0.7    0.38     -0.0358      0.0000     -0.0045     0.0     0.0     11.1810    0.00 
      47      0.032306   493.1    -37.34       0.7    0.37      0.0358     -0.0001      0.0004     0.0     0.0     11.1803    0.00 
      48      0.032995   493.1    -38.45      -0.7    0.38     -0.0358      0.0001      0.0015     0.0     0.0     11.1795    0.00 
      49      0.033700   493.1    -37.34       1.4    0.37      0.0716     -0.0001      0.0021     0.0     0.0     11.1787    0.00 
      50      0.034397   493.1    -38.73      -1.4    0.39     -0.0716      0.0001      0.0037     0.0     0.0     11.1780    0.00 
      51      0.035104   493.1    -37.62      -0.7    0.38     -0.0358     -0.0000      0.0033     0.0     0.0     11.1772    0.00 
      52      0.035825   492.8    -39.56      -3.5    0.40     -0.1790      0.0002      0.0063     0.0     0.0     11.1764    0.00 
      53      0.036507   493.0    -38.45      -2.1    0.38     -0.1074      0.0001      0.0034     0.0     0.0     11.1757    0.00 
      54      0.037221   493.1    -37.90      -1.4    0.38     -0.0716     -0.0000      0.0060     0.0     0.0     11.1750    0.00 
      55      0.037912   493.1    -37.90       2.1    0.38      0.1074     -0.0000      0.0004     0.0     0.0     11.1742    0.00 
      56      0.038609   492.7    -39.56      -3.5    0.40     -0.1790      0.0002      0.0042     0.0     0.0     11.1735    0.00 
      57      0.039311   493.1    -38.45      -0.7    0.38     -0.0358      0.0001      0.0005     0.0     0.0     11.1727    0.00 
      58      0.040025   492.9    -38.45      -2.1    0.38     -0.1074      0.0001      0.0019     0.0     0.0     11.1719    0.00 
      59      0.040716   492.9    -37.62       0.0    0.38      0.0000     -0.0000     -0.0001     0.0     0.0     11.1712    0.00 
      60      0.041430   493.0    -37.90       0.0    0.38      0.0000     -0.0000     -0.0011     0.0     0.0     11.1704    0.00 
      61      0.042132   492.9    -39.00      -2.8    0.39     -0.1432      0.0001      0.0000     0.0     0.0     11.1697    0.00 
      62      0.042837   492.9    -37.90       0.0    0.38      0.0000     -0.0000      0.0003     0.0     0.0     11.1689    0.00 
      63      0.043537   492.8    -38.45      -2.1    0.38     -0.1074      0.0001     -0.0005     0.0     0.0     11.1682    0.00 
      64      0.044234   492.7    -39.28      -3.5    0.39     -0.1790      0.0001     -0.0014     0.0     0.0     11.1675    0.00 
      65      0.044932   492.9    -38.73      -1.4    0.39     -0.0716      0.0001     -0.0031     0.0     0.0     11.1667    0.00 
      66      0.045638   492.8    -38.45      -0.7    0.38     -0.0358      0.0001     -0.0023     0.0     0.0     11.1660    0.00 
      67      0.046337   492.8    -37.90       0.0    0.38      0.0000     -0.0000     -0.0028     0.0     0.0     11.1653    0.00 
      68      0.047038   492.8    -38.17      -0.7    0.38     -0.0358      0.0000     -0.0025     0.0     0.0     11.1645    0.00 
      69      0.047745   492.8    -38.45      -1.4    0.38     -0.0716      0.0001     -0.0044     0.0     0.0     11.1638    0.00 
      70      0.048444   492.9    -37.62       0.0    0.38      0.0000     -0.0000     -0.0029     0.0     0.0     11.1630    0.00 
      71      0.049143   492.8    -38.17      -1.4    0.38     -0.0716      0.0000     -0.0046     0.0     0.0     11.1623    0.00 
      72      0.049844   492.9    -37.90       0.7    0.38      0.0358     -0.0000     -0.0054     0.0     0.0     11.1615    0.00 
      73      0.050551   492.8    -38.73      -2.1    0.39     -0.1074      0.0001     -0.0041     0.0     0.0     11.1608    0.00 
      74      0.051249   492.7    -38.17      -2.1    0.38     -0.1074      0.0000     -0.0054     0.0     0.0     11.1600    0.00 
      75      0.051948   492.5    -39.00      -2.8    0.39     -0.1432      0.0001     -0.0027     0.0     0.0     11.1593    0.00 
      76      0.052655   492.7    -38.17      -0.7    0.38     -0.0358      0.0000     -0.0060     0.0     0.0     11.1585    0.00 
      77      0.053357   492.7    -37.90      -1.4    0.38     -0.0716     -0.0000     -0.0044     0.0     0.0     11.1577    0.00 
      78      0.054058   492.8    -37.62       0.0    0.38      0.0000     -0.0000     -0.0038     0.0     0.0     11.1570    0.00 
      79      0.054760   492.8    -37.34       0.0    0.37      0.0000     -0.0001     -0.0010     0.0     0.0     11.1562    0.00 
      80      0.055467   492.7    -37.34       0.7    0.37      0.0358     -0.0001      0.0027     0.0     0.0     11.1555    0.00 
      81      0.056164   492.7    -37.34       0.7    0.37      0.0358     -0.0001      0.0024     0.0     0.0     11.1547    0.00 
      82      0.056863   492.5    -38.45      -1.4    0.38     -0.0716      0.0001      0.0035     0.0     0.0     11.1540    0.00 
      83      0.057570   492.5    -39.00      -1.4    0.39     -0.0716      0.0001      0.0032     0.0     0.0     11.1532    0.00 
      84      0.058269   492.6    -37.90      -0.7    0.38     -0.0358     -0.0000      0.0053     0.0     0.0     11.1525    0.00 
      85      0.058968   492.5    -38.17       0.0    0.38      0.0000      0.0000      0.0047     0.0     0.0     11.1517    0.00 
      86      0.059682   492.6    -37.90      -0.7    0.38     -0.0358     -0.0000      0.0034     0.0     0.0     11.1510    0.00 
      87      0.060373   492.4    -38.73      -2.1    0.39     -0.1074      0.0001      0.0024     0.0     0.0     11.1502    0.00 
      88      0.061087   492.4    -39.00      -1.4    0.39     -0.0716      0.0001     -0.0016     0.0     0.0     11.1495    0.00 
      89      0.061789   492.3    -38.73      -2.1    0.39     -0.1074      0.0001     -0.0009     0.0     0.0     11.1487    0.00 
      90      0.062487   492.7    -37.34       2.1    0.37      0.1074     -0.0001     -0.0045     0.0     0.0     11.1480    0.00 
      91      0.063193   492.5    -37.62       0.0    0.38      0.0000     -0.0000     -0.0045     0.0     0.0     11.1472    0.00 
      92      0.063890   492.5    -38.17       0.0    0.38      0.0000      0.0000     -0.0068     0.0     0.0     11.1465    0.00 
      93      0.064593   492.6    -37.90       0.0    0.38      0.0000     -0.0000     -0.0041     0.0     0.0     11.1457    0.00 
      94      0.065298   492.4    -38.17      -1.4    0.38     -0.0716      0.0000     -0.0023     0.0     0.0     11.1450    0.00 
      95      0.065998   492.6    -38.17      -2.1    0.38     -0.1074      0.0000     -0.0028     0.0     0.0     11.1443    0.00 
      96      0.066695   492.5    -37.62       0.0    0.38      0.0000     -0.0000     -0.0009     0.0     0.0     11.1435    0.00 
      97      0.067395   492.7    -37.07       0.7    0.37      0.0358     -0.0001     -0.0011     0.0     0.0     11.1428    0.00 
      98      0.068101   492.3    -38.73      -0.7    0.39     -0.0358      0.0001      0.0035     0.0     0.0     11.1420    0.00 
      99      0.068802   492.4    -38.45      -0.7    0.38     -0.0358      0.0001      0.0028     0.0     0.0     11.1413    0.00 
     100      0.069500   492.5    -37.34       1.4    0.37      0.0716     -0.0001      0.0070     0.0     0.0     11.1405    0.00 
     101      0.070208   492.4    -38.17      -0.7    0.38     -0.0358      0.0000      0.0031     0.0     0.0     11.1398    0.00 
     102      0.070907   492.2    -38.45      -2.1    0.38     -0.1074      0.0001      0.0062     0.0     0.0     11.1390    0.00 
     103      0.071609   492.4    -37.90      -0.7    0.38     -0.0358     -0.0000      0.0049     0.0     0.0     11.1383    0.00 
     104      0.072306   492.4    -37.90       0.7    0.38      0.0358     -0.0000      0.0076     0.0     0.0     11.1375    0.00 
     105      0.073014   492.2    -38.73       0.0    0.39      0.0000      0.0001      0.0078     0.0     0.0     11.1367    0.00 
     106      0.073713   492.4    -37.90       0.0    0.38      0.0000     -0.0000      0.0057     0.0     0.0     11.1360    0.00 
     107      0.074428   492.0    -39.56      -3.5    0.40     -0.1790      0.0002      0.0095     0.0     0.0     11.1352    0.00 
     108      0.075116   492.3    -37.62      -1.4    0.38     -0.0716     -0.0000      0.0063     0.0     0.0     11.1345    0.00 
     109      0.075818   492.2    -38.45      -0.7    0.38     -0.0358      0.0001      0.0091     0.0     0.0     11.1337    0.00 
     110      0.076531   492.2    -38.45       0.0    0.38      0.0000      0.0001      0.0063     0.0     0.0     11.1329    0.00 
     111      0.077230   492.1    -38.45      -2.1    0.38     -0.1074      0.0001      0.0083     0.0     0.0     11.1322    0.00 
     112      0.077922   492.1    -38.73      -0.7    0.39     -0.0358      0.0001      0.0045     0.0     0.0     11.1314    0.00 
     113      0.078639   492.2    -38.73      -2.1    0.39     -0.1074      0.0001      0.0051     0.0     0.0     11.1307    0.00 
     114      0.079335   492.0    -38.73      -2.8    0.39     -0.1432      0.0001      0.0036     0.0     0.0     11.1299    0.00 
     115      0.080027   491.9    -39.28      -3.5    0.39     -0.1790      0.0001      0.0015     0.0     0.0     11.1292    0.00 
     116      0.080740   491.9    -39.56      -2.1    0.40     -0.1074      0.0002      0.0029     0.0     0.0     11.1284    0.00 
     117      0.081443   492.0    -38.45      -0.7    0.38     -0.0358      0.0001      0.0000     0.0     0.0     11.1277    0.00 
     118      0.082138   491.9    -38.73      -2.1    0.39     -0.1074      0.0001     -0.0006     0.0     0.0     11.1269    0.00 
     119      0.082845   492.0    -39.00      -1.4    0.39     -0.0716      0.0001     -0.0003     0.0     0.0     11.1262    0.00 
     120      0.083544   492.1    -37.34       0.0    0.37      0.0000     -0.0001     -0.0010     0.0     0.0     11.1255    0.00 
     121      0.084242   492.1    -38.17       0.7    0.38      0.0358      0.0000      0.0009     0.0     0.0     11.1247    0.00 
     122      0.084942   492.0    -38.45      -2.1    0.38     -0.1074      0.0001      0.0003     0.0     0.0     11.1240    0.00 
     123      0.085647   491.9    -39.00      -2.1    0.39     -0.1074      0.0001      0.0008     0.0     0.0     11.1232    0.00 
     124      0.086349   491.4    -40.11      -3.5    0.40     -0.1790      0.0002      0.0013     0.0     0.0     11.1225    0.00 
     125      0.087063   491.9    -39.00      -1.4    0.39     -0.0716      0.0001     -0.0003     0.0     0.0     11.1217    0.00 
     126      0.087754   491.9    -39.00      -2.1    0.39     -0.1074      0.0001     -0.0004     0.0     0.0     11.1210    0.00 
     127      0.088454   491.9    -38.45      -2.1    0.38     -0.1074      0.0001     -0.0010     0.0     0.0     11.1203    0.00 
     128      0.089154   491.9    -38.45      -0.7    0.38     -0.0358      0.0001      0.0016     0.0     0.0     11.1195    0.00 
     129      0.089869   491.6    -38.45      -2.1    0.38     -0.1074      0.0001      0.0006     0.0     0.0     11.1187    0.00 
     130      0.090559   492.0    -37.62       0.0    0.38      0.0000     -0.0000      0.0029     0.0     0.0     11.1180    0.00 
     131      0.091263   491.7    -39.00      -2.1    0.39     -0.1074      0.0001     -0.0013     0.0     0.0     11.1172    0.00 
     132      0.091962   491.5    -39.28      -4.2    0.39     -0.2148      0.0001     -0.0004     0.0     0.0     11.1165    0.00 
     133      0.092669   491.8    -38.73      -0.7    0.39     -0.0358      0.0001     -0.0010     0.0     0.0     11.1157    0.00 
     134      0.093368   491.8    -38.73      -0.7    0.39     -0.0358      0.0001      0.0006     0.0     0.0     11.1149    0.00 
     135      0.094068   491.6    -39.28      -2.1    0.39     -0.1074      0.0001     -0.0012     0.0     0.0     11.1142    0.00 
     136      0.094784   491.6    -39.00      -1.4    0.39     -0.0716      0.0001     -0.0018     0.0     0.0     11.1134    0.00 
     137      0.095475   491.5    -39.56      -2.1    0.40     -0.1074      0.0002     -0.0019     0.0     0.0     11.1127    0.00 
     138      0.096174   491.7    -38.17       0.0    0.38      0.0000      0.0000     -0.0019     0.0     0.0     11.1119    0.00 
     139      0.096891   491.8    -38.45       0.7    0.38      0.0358      0.0001     -0.0026     0.0     0.0     11.1112    0.00 
     140      0.097579   491.9    -37.34       2.8    0.37      0.1432     -0.0001     -0.0037     0.0     0.0     11.1105    0.00 
     141      0.098281   491.6    -38.45      -0.7    0.38     -0.0358      0.0001     -0.0001     0.0     0.0     11.1097    0.00 
     142      0.098997   491.6    -38.73       0.0    0.39      0.0000      0.0001     -0.0027     0.0     0.0     11.1090    0.00 
     143      0.099696   491.5    -39.56      -2.8    0.40     -0.1432      0.0002      0.0044     0.0     0.0     11.1082    0.00 
     144      0.100401   491.7    -37.90       2.8    0.38      0.1432     -0.0000      0.0005     0.0     0.0     11.1075    0.00 
     145      0.101101   491.5    -39.28      -0.7    0.39     -0.0358      0.0001      0.0040     0.0     0.0     11.1067    0.00 
     146      0.101801   491.4    -39.56      -2.1    0.40     -0.1074      0.0002      0.0027     0.0     0.0     11.1060    0.00 
     147      0.102491   491.7    -37.90      -2.1    0.38     -0.1074     -0.0000      0.0072     0.0     0.0     11.1052    0.00 
     148      0.103206   491.5    -38.73       0.0    0.39      0.0000      0.0001      0.0086     0.0     0.0     11.1045    0.00 
     149      0.103907   491.6    -38.45       0.0    0.38      0.0000      0.0001      0.0095     0.0     0.0     11.1037    0.00 
     150      0.104604   491.6    -38.45       0.0    0.38      0.0000      0.0001      0.0113     0.0     0.0     11.1030    0.00 
     151      0.105311   491.4    -38.73      -2.1    0.39     -0.1074      0.0001      0.0077     0.0     0.0     11.1023    0.00 
     152      0.106009   491.2    -39.83      -2.8    0.40     -0.1432      0.0002      0.0105     0.0     0.0     11.1015    0.00 
     153      0.106711   491.4    -38.73      -0.7    0.39     -0.0358      0.0001      0.0064     0.0     0.0     11.1008    0.00 
     154      0.107410   491.3    -39.56      -3.5    0.40     -0.1790      0.0002      0.0080     0.0     0.0     11.1001    0.00 
     155      0.108117   491.1    -40.11      -2.8    0.40     -0.1432      0.0002      0.0030     0.0     0.0     11.0993    0.00 
     156      0.108815   491.4    -39.28      -1.4    0.39     -0.0716      0.0001     -0.0003     0.0     0.0     11.0986    0.00 
     157      0.109519   491.1    -40.11      -2.8    0.40     -0.1432      0.0002     -0.0041     0.0     0.0     11.0979    0.00 
     158      0.110226   491.3    -39.83      -2.1    0.40     -0.1074      0.0002     -0.0094     0.0     0.0     11.0971    0.00 
     159      0.110927   491.4    -39.00      -1.4    0.39     -0.0716      0.0001     -0.0119     0.0     0.0     11.0964    0.00 
     160      0.111629   491.5    -37.90       0.0    0.38      0.0000     -0.0000     -0.0134     0.0     0.0     11.0957    0.00 
     161      0.112328   491.5    -38.45       0.0    0.38      0.0000      0.0001     -0.0142     0.0     0.0     11.0949    0.00 
     162      0.113035   491.1    -39.28      -2.8    0.39     -0.1432      0.0001     -0.0150     0.0     0.0     11.0942    0.00 
     163      0.113737   491.3    -38.45      -0.7    0.38     -0.0358      0.0001     -0.0127     0.0     0.0     11.0935    0.00 
     164      0.114436   491.3    -38.45      -0.7    0.38     -0.0358      0.0001     -0.0110     0.0     0.0     11.0927    0.00 
     165      0.115127   491.2    -38.73      -0.7    0.39     -0.0358      0.0001     -0.0093     0.0     0.0     11.0920    0.00 
     166      0.115841   491.5    -37.34       4.2    0.37      0.2148     -0.0001     -0.0052     0.0     0.0     11.0912    0.00 
     167      0.116541   491.4    -37.90       1.4    0.38      0.0716     -0.0000     -0.0018     0.0     0.0     11.0905    0.00 
     168      0.117242   491.1    -38.73       0.0    0.39      0.0000      0.0001      0.0025     0.0     0.0     11.0898    0.00 
     169      0.117951   491.2    -38.73      -2.1    0.39     -0.1074      0.0001      0.0048     0.0     0.0     11.0890    0.00 
     170      0.118648   491.1    -38.45      -1.4    0.38     -0.0716      0.0001      0.0066     0.0     0.0     11.0883    0.00 
     171      0.119350   491.2    -38.73      -1.4    0.39     -0.0716      0.0001      0.0073     0.0     0.0     11.0876    0.00 
     172      0.120041   491.2    -38.45      -1.4    0.38     -0.0716      0.0001      0.0070     0.0     0.0     11.0868    0.00 
     173      0.120758   491.4    -38.73       0.7    0.39      0.0358      0.0001      0.0077     0.0     0.0     11.0861    0.00 
     174      0.121458   491.1    -38.73      -0.7    0.39     -0.0358      0.0001      0.0082     0.0     0.0     11.0853    0.00 
     175      0.122158   491.1    -39.00       0.7    0.39      0.0358      0.0001      0.0071     0.0     0.0     11.0846    0.00 
     176      0.122865   490.9    -39.00      -1.4    0.39     -0.0716      0.0001      0.0048     0.0     0.0     11.0839    0.00 
     177      0.123562   490.9    -39.28      -1.4    0.39     -0.0716      0.0001      0.0040     0.0     0.0     11.0831    0.00 
     178      0.124262   490.9    -38.73       0.0    0.39      0.0000      0.0001      0.0013     0.0     0.0     11.0824    0.00 
     179      0.124978   490.9    -39.28      -2.1    0.39     -0.1074      0.0001      0.0019     0.0     0.0     11.0817    0.00 
     180      0.125665   490.9    -39.00      -1.4    0.39     -0.0716      0.0001     -0.0005     0.0     0.0     11.0810    0.00 
     181      0.126367   491.0    -38.73      -0.7    0.39     -0.0358      0.0001      0.0005     0.0     0.0     11.0802    0.00 
     182      0.127068   491.0    -38.73       0.0    0.39      0.0000      0.0001     -0.0005     0.0     0.0     11.0795    0.00 
     183      0.127774   490.9    -38.73      -0.7    0.39     -0.0358      0.0001      0.0007     0.0     0.0     11.0788    0.00 
     184      0.128473   491.0    -38.73       0.0    0.39      0.0000      0.0001      0.0008     0.0     0.0     11.0780    0.00 
     185      0.129174   491.0    -38.45       0.7    0.38      0.0358      0.0001      0.0021     0.0     0.0     11.0773    0.00 
     186      0.129874   491.0    -39.28      -1.4    0.39     -0.0716      0.0001      0.0025     0.0     0.0     11.0766    0.00 
     187      0.130580   490.9    -39.28      -1.4    0.39     -0.0716      0.0001      0.0009     0.0     0.0     11.0758    0.00 
     188      0.131276   490.7    -39.00      -2.1    0.39     -0.1074      0.0001      0.0021     0.0     0.0     11.0751    0.00 
     189      0.131978   490.8    -38.73      -0.7    0.39     -0.0358      0.0001     -0.0001     0.0     0.0     11.0744    0.00 
     190      0.132686   490.7    -39.28      -2.1    0.39     -0.1074      0.0001      0.0018     0.0     0.0     11.0736    0.00 
     191      0.133385   490.7    -39.00      -2.1    0.39     -0.1074      0.0001     -0.0007     0.0     0.0     11.0729    0.00 
     192      0.134085   490.8    -39.00      -0.7    0.39     -0.0358      0.0001      0.0008     0.0     0.0     11.0722    0.00 
     193      0.134786   490.8    -39.28       0.7    0.39      0.0358      0.0001     -0.0019     0.0     0.0     11.0714    0.00 
     194      0.135493   490.7    -39.28      -2.1    0.39     -0.1074      0.0001     -0.0017     0.0     0.0     11.0707    0.00 
     195      0.136191   490.9    -38.73       0.0    0.39      0.0000      0.0001     -0.0011     0.0     0.0     11.0699    0.00 
     196      0.136889   491.1    -37.90       2.1    0.38      0.1074     -0.0000     -0.0021     0.0     0.0     11.0692    0.00 
     197      0.137594   490.8    -39.00       0.0    0.39      0.0000      0.0001     -0.0004     0.0     0.0     11.0685    0.00 
     198      0.138297   490.8    -38.45      -0.7    0.38     -0.0358      0.0001     -0.0033     0.0     0.0     11.0677    0.00 
     199      0.138996   490.5    -39.56      -3.5    0.40     -0.1790      0.0002     -0.0004     0.0     0.0     11.0670    0.00 
     200      0.139712   490.4    -39.28      -2.1    0.39     -0.1074      0.0001     -0.0023     0.0     0.0     11.0663    0.00 
     201      0.140401   490.7    -38.73      -0.7    0.39     -0.0358      0.0001     -0.0021     0.0     0.0     11.0655    0.00 
     202      0.141102   490.5    -39.56      -2.1    0.40     -0.1074      0.0002     -0.0064     0.0     0.0     11.0648    0.00 
     203      0.141803   490.6    -38.73      -0.7    0.39     -0.0358      0.0001     -0.0059     0.0     0.0     11.0641    0.00 
     204      0.142510   490.6    -39.00      -1.4    0.39     -0.0716      0.0001     -0.0064     0.0     0.0     11.0633    0.00 
     205      0.143211   490.6    -38.73       0.0    0.39      0.0000      0.0001     -0.0036     0.0     0.0     11.0626    0.00 
     206      0.143910   490.7    -37.62       0.0    0.38      0.0000     -0.0000     -0.0014     0.0     0.0     11.0619    0.00 
     207      0.144626   490.7    -37.90       1.4    0.38      0.0716     -0.0000     -0.0025     0.0     0.0     11.0611    0.00 
     208      0.145316   490.5    -39.28      -0.7    0.39     -0.0358      0.0001      0.0036     0.0     0.0     11.0604    0.00 
     209      0.146024   490.5    -38.73      -0.7    0.39     -0.0358      0.0001      0.0030     0.0     0.0     11.0597    0.00 
     210      0.146723   490.4    -38.73      -1.4    0.39     -0.0716      0.0001      0.0109     0.0     0.0     11.0589    0.00 
     211      0.147441   490.7    -37.62       0.7    0.38      0.0358     -0.0000      0.0069     0.0     0.0     11.0582    0.00 
     212      0.148132   490.5    -38.73      -2.1    0.39     -0.1074      0.0001      0.0150     0.0     0.0     11.0575    0.00 
     213      0.148829   490.4    -39.28      -2.8    0.39     -0.1432      0.0001      0.0105     0.0     0.0     11.0567    0.00 
     214      0.149526   490.4    -39.56      -2.1    0.40     -0.1074      0.0002      0.0150     0.0     0.0     11.0560    0.00 
     215      0.150234   490.0    -40.39      -4.2    0.40     -0.2148      0.0002      0.0094     0.0     0.0     11.0553    0.00 
     216      0.150932   490.5    -38.45       0.0    0.38      0.0000      0.0001      0.0083     0.0     0.0     11.0545    0.00 
     217      0.151634   490.0    -41.49      -7.1    0.41     -0.3579      0.0004      0.0043     0.0     0.0     11.0538    0.00 
     218      0.152348   490.3    -38.73      -0.7    0.39     -0.0358      0.0001      0.0002     0.0     0.0     11.0530    0.00 
     219      0.153041   490.5    -38.73       0.7    0.39      0.0358      0.0001      0.0014     0.0     0.0     11.0523    0.00 
     220      0.153740   490.4    -38.73      -0.7    0.39     -0.0358      0.0001     -0.0063     0.0     0.0     11.0516    0.00 
     221      0.154441   490.2    -40.66      -3.5    0.41     -0.1790      0.0003     -0.0015     0.0     0.0     11.0508    0.00 
     222      0.155150   490.5    -37.90       1.4    0.38      0.0716     -0.0000     -0.0064     0.0     0.0     11.0501    0.00 
     223      0.155850   490.2    -39.00      -2.1    0.39     -0.1074      0.0001     -0.0019     0.0     0.0     11.0494    0.00 
     224      0.156550   490.4    -39.28      -0.7    0.39     -0.0358      0.0001     -0.0058     0.0     0.0     11.0486    0.00 
     225      0.157247   490.2    -39.56      -2.1    0.40     -0.1074      0.0002     -0.0027     0.0     0.0     11.0479    0.00 
     226      0.157954   490.2    -39.28      -0.7    0.39     -0.0358      0.0001     -0.0018     0.0     0.0     11.0471    0.00 
     227      0.158652   490.2    -39.28      -2.1    0.39     -0.1074      0.0001      0.0004     0.0     0.0     11.0464    0.00 
     228      0.159367   490.4    -37.90       0.0    0.38      0.0000     -0.0000      0.0005     0.0     0.0     11.0456    0.00 
     229      0.160055   490.1    -38.73       0.7    0.39      0.0358      0.0001      0.0013     0.0     0.0     11.0449    0.00 
     230      0.160758   490.0    -39.83      -1.4    0.40     -0.0716      0.0002      0.0000     0.0     0.0     11.0442    0.00 
     231      0.161473   490.2    -39.56       0.0    0.40      0.0000      0.0002      0.0014     0.0     0.0     11.0434    0.00 
     232      0.162172   490.2    -38.73      -0.7    0.39     -0.0358      0.0001      0.0013     0.0     0.0     11.0427    0.00 
     233      0.162879   489.9    -39.83      -3.5    0.40     -0.1790      0.0002      0.0007     0.0     0.0     11.0419    0.00 
     234      0.163581   490.0    -39.56      -2.1    0.40     -0.1074      0.0002     -0.0016     0.0     0.0     11.0412    0.00 
     235      0.164278   490.2    -38.45       0.0    0.38      0.0000      0.0001     -0.0002     0.0     0.0     11.0405    0.00 
     236      0.164985   490.1    -39.28      -0.7    0.39     -0.0358      0.0001     -0.0003     0.0     0.0     11.0398    0.00 
     237      0.165682   490.0    -39.28      -1.4    0.39     -0.0716      0.0001      0.0002     0.0     0.0     11.0391    0.00 
     238      0.166385   490.1    -38.45       0.0    0.38      0.0000      0.0001      0.0022     0.0     0.0     11.0383    0.00 
     239      0.167085   490.2    -38.45       0.0    0.38      0.0000      0.0001      0.0016     0.0     0.0     11.0376    0.00 
     240      0.167777   490.0    -39.83      -2.8    0.40     -0.1432      0.0002      0.0025     0.0     0.0     11.0369    0.00 
     241      0.168490   490.0    -39.28      -2.1    0.39     -0.1074      0.0001      0.0012     0.0     0.0     11.0362    0.00 
     242      0.169192   490.1    -39.56      -1.4    0.40     -0.0716      0.0002      0.0040     0.0     0.0     11.0354    0.00 
     243      0.169908   490.0    -39.56      -1.4    0.40     -0.0716      0.0002      0.0030     0.0     0.0     11.0347    0.00 
     244      0.170598   490.0    -38.73      -0.7    0.39     -0.0358      0.0001      0.0026     0.0     0.0     11.0340    0.00 
     245      0.171293   490.0    -39.00      -0.7    0.39     -0.0358      0.0001      0.0011     0.0     0.0     11.0332    0.00 
     246      0.171996   489.7    -39.56      -0.7    0.40     -0.0358      0.0002      0.0008     0.0     0.0     11.0325    0.00 
     247      0.172702   489.7    -39.83      -3.5    0.40     -0.1790      0.0002     -0.0004     0.0     0.0     11.0318    0.00 
     248      0.173402   490.0    -39.28      -0.7    0.39     -0.0358      0.0001     -0.0007     0.0     0.0     11.0310    0.00 
     249      0.174098   489.9    -39.00      -2.1    0.39     -0.1074      0.0001     -0.0034     0.0     0.0     11.0303    0.00 
     250      0.174799   489.8    -39.28      -2.1    0.39     -0.1074      0.0001     -0.0044     0.0     0.0     11.0296    0.00 
     251      0.175504   489.6    -39.56      -2.8    0.40     -0.1432      0.0002     -0.0037     0.0     0.0     11.0288    0.00 
     252      0.176206   489.8    -39.28      -1.4    0.39     -0.0716      0.0001     -0.0009     0.0     0.0     11.0281    0.00 
     253      0.176903   489.8    -38.73      -2.1    0.39     -0.1074      0.0001     -0.0010     0.0     0.0     11.0274    0.00 
     254      0.177611   489.8    -38.45      -0.7    0.38     -0.0358      0.0001     -0.0021     0.0     0.0     11.0267    0.00 
     255      0.178310   489.6    -39.56      -2.1    0.40     -0.1074      0.0002     -0.0006     0.0     0.0     11.0259    0.00 
     256      0.179010   489.8    -38.73       0.7    0.39      0.0358      0.0001      0.0001     0.0     0.0     11.0252    0.00 
     257      0.179725   489.6    -39.28      -2.1    0.39     -0.1074      0.0001      0.0036     0.0     0.0     11.0245    0.00 
     258      0.180415   489.8    -38.73       0.7    0.39      0.0358      0.0001      0.0028     0.0     0.0     11.0237    0.00 
     259      0.181131   489.7    -39.28      -0.7    0.39     -0.0358      0.0001      0.0028     0.0     0.0     11.0230    0.00 
     260      0.181831   489.3    -40.66      -4.9    0.41     -0.2506      0.0003      0.0009     0.0     0.0     11.0223    0.00 
     261      0.182519   489.6    -39.56      -2.1    0.40     -0.1074      0.0002      0.0025     0.0     0.0     11.0216    0.00 
     262      0.183221   489.7    -38.45       0.0    0.38      0.0000      0.0001      0.0023     0.0     0.0     11.0208    0.00 
     263      0.183939   489.6    -39.00      -0.7    0.39     -0.0358      0.0001      0.0012     0.0     0.0     11.0201    0.00 
     264      0.184639   489.7    -39.00       0.0    0.39      0.0000      0.0001      0.0028     0.0     0.0     11.0194    0.00 
     265      0.185331   489.6    -39.28      -0.7    0.39     -0.0358      0.0001      0.0006     0.0     0.0     11.0187    0.00 
     266      0.186045   489.4    -39.83      -2.8    0.40     -0.1432      0.0002      0.0055     0.0     0.0     11.0179    0.00 
     267      0.186749   489.6    -39.00       0.0    0.39      0.0000      0.0001      0.0020     0.0     0.0     11.0172    0.00 
     268      0.187437   489.5    -39.28      -2.1    0.39     -0.1074      0.0001      0.0046     0.0     0.0     11.0165    0.00 
     269      0.188139   489.6    -39.56      -1.4    0.40     -0.0716      0.0002      0.0039     0.0     0.0     11.0157    0.00 
     270      0.188852   489.6    -38.73       0.0    0.39      0.0000      0.0001      0.0050     0.0     0.0     11.0150    0.00 
     271      0.189551   489.2    -40.39      -3.5    0.40     -0.1790      0.0002      0.0048     0.0     0.0     11.0143    0.00 
     272      0.190258   489.6    -39.00       0.0    0.39      0.0000      0.0001      0.0055     0.0     0.0     11.0135    0.00 
     273      0.190959   489.4    -39.83      -2.1    0.40     -0.1074      0.0002      0.0023     0.0     0.0     11.0128    0.00 
     274      0.191656   489.4    -39.83      -2.1    0.40     -0.1074      0.0002     -0.0008     0.0     0.0     11.0121    0.00 
     275      0.192347   489.5    -39.56      -2.1    0.40     -0.1074      0.0002     -0.0011     0.0     0.0     11.0113    0.00 
     276      0.193063   489.4    -39.28       0.0    0.39      0.0000      0.0001     -0.0062     0.0     0.0     11.0106    0.00 
     277      0.193765   489.2    -40.94      -2.1    0.41     -0.1074      0.0003     -0.0051     0.0     0.0     11.0098    0.00 
     278      0.194462   489.5    -38.73       0.7    0.39      0.0358      0.0001     -0.0089     0.0     0.0     11.0091    0.00 
     279      0.195169   489.4    -39.28      -1.4    0.39     -0.0716      0.0001     -0.0084     0.0     0.0     11.0084    0.00 
     280      0.195869   489.3    -39.56      -2.1    0.40     -0.1074      0.0002     -0.0095     0.0     0.0     11.0076    0.00 
     281      0.196571   489.4    -39.00       0.0    0.39      0.0000      0.0001     -0.0077     0.0     0.0     11.0069    0.00 
     282      0.197268   489.7    -38.45       1.4    0.38      0.0716      0.0001     -0.0067     0.0     0.0     11.0062    0.00 
     283      0.197975   489.3    -39.00       0.0    0.39      0.0000      0.0001     -0.0019     0.0     0.0     11.0054    0.00 
     284      0.198676   489.4    -38.45       0.7    0.38      0.0358      0.0001     -0.0010     0.0     0.0     11.0047    0.00 
     285      0.199377   489.6    -39.00       0.7    0.39      0.0358      0.0001      0.0015     0.0     0.0     11.0040    0.00 
     286      0.200069   489.3    -39.00       0.0    0.39      0.0000      0.0001      0.0056     0.0     0.0     11.0033    0.00 
     287      0.200778   489.2    -39.00      -1.4    0.39     -0.0716      0.0001      0.0059     0.0     0.0     11.0025    0.00 
     288      0.201477   489.1    -39.83      -2.1    0.40     -0.1074      0.0002      0.0101     0.0     0.0     11.0018    0.00 
     289      0.202175   489.2    -39.56      -2.1    0.40     -0.1074      0.0002      0.0087     0.0     0.0     11.0011    0.00 
     290      0.202881   489.2    -39.28      -0.7    0.39     -0.0358      0.0001      0.0084     0.0     0.0     11.0003    0.00 
     291      0.203583   489.0    -40.11      -2.1    0.40     -0.1074      0.0002      0.0056     0.0     0.0     10.9996    0.00 
     292      0.204282   489.1    -39.56      -2.1    0.40     -0.1074      0.0002      0.0045     0.0     0.0     10.9989    0.00 
     293      0.204990   489.0    -39.56      -2.1    0.40     -0.1074      0.0002      0.0036     0.0     0.0     10.9981    0.00 
     294      0.205692   489.3    -38.73       0.7    0.39      0.0358      0.0001      0.0023     0.0     0.0     10.9974    0.00 
     295      0.206392   489.2    -39.83      -0.7    0.40     -0.0358      0.0002      0.0027     0.0     0.0     10.9967    0.00 
     296      0.207090   489.1    -39.83      -1.4    0.40     -0.0716      0.0002     -0.0013     0.0     0.0     10.9959    0.00 
     297      0.207797   488.9    -40.39      -3.5    0.40     -0.1790      0.0002      0.0014     0.0     0.0     10.9952    0.00 
     298      0.208498   489.1    -39.28      -2.1    0.39     -0.1074      0.0001     -0.0017     0.0     0.0     10.9945    0.00 
     299      0.209195   489.2    -39.00      -0.7    0.39     -0.0358      0.0001      0.0001     0.0     0.0     10.9937    0.00 
     300      0.209900   489.1    -39.00      -0.7    0.39     -0.0358      0.0001      0.0007     0.0     0.0     10.9930    0.00 
     301      0.210601   489.2    -38.73       1.4    0.39      0.0716      0.0001      0.0021     0.0     0.0     10.9923    0.00 
     302      0.211303   488.8    -40.11      -2.8    0.40     -0.1432      0.0002      0.0033     0.0     0.0     10.9915    0.00 
     303      0.212004   489.0    -40.11      -2.1    0.40     -0.1074      0.0002      0.0016     0.0     0.0     10.9908    0.00 
     304      0.212711   488.9    -39.83      -2.8    0.40     -0.1432      0.0002      0.0010     0.0     0.0     10.9901    0.00 
     305      0.213409   488.9    -40.11      -2.1    0.40     -0.1074      0.0002     -0.0022     0.0     0.0     10.9893    0.00 
     306      0.214109   489.1    -39.56      -0.7    0.40     -0.0358      0.0002     -0.0013     0.0     0.0     10.9886    0.00 
     307      0.214827   488.9    -39.00       0.7    0.39      0.0358      0.0001     -0.0012     0.0     0.0     10.9879    0.00 
     308      0.215519   489.1    -39.56       0.7    0.40      0.0358      0.0002     -0.0017     0.0     0.0     10.9871    0.00 
     309      0.216231   488.8    -40.11      -2.8    0.40     -0.1432      0.0002      0.0011     0.0     0.0     10.9864    0.00 
     310      0.216933   488.9    -39.28      -2.1    0.39     -0.1074      0.0001     -0.0023     0.0     0.0     10.9857    0.00 
     311      0.217621   488.9    -39.56       0.0    0.40      0.0000      0.0002      0.0016     0.0     0.0     10.9849    0.00 
     312      0.218323   489.0    -39.00       0.0    0.39      0.0000      0.0001     -0.0018     0.0     0.0     10.9842    0.00 
     313      0.219039   489.1    -38.73       0.7    0.39      0.0358      0.0001      0.0028     0.0     0.0     10.9835    0.00 
     314      0.219741   488.8    -39.83      -1.4    0.40     -0.0716      0.0002      0.0034     0.0     0.0     10.9827    0.00 
     315      0.220430   488.9    -39.28       0.7    0.39      0.0358      0.0001      0.0055     0.0     0.0     10.9820    0.00 
     316      0.221130   488.7    -40.39      -2.1    0.40     -0.1074      0.0002      0.0066     0.0     0.0     10.9813    0.00 
     317      0.221846   488.8    -39.56      -0.7    0.40     -0.0358      0.0002      0.0035     0.0     0.0     10.9806    0.00 
     318      0.222535   488.4    -40.94      -2.1    0.41     -0.1074      0.0003      0.0048     0.0     0.0     10.9798    0.00
