Repository: LightForm-group/dilatometer_modelling_and_constitutive_behaviour

# dilatometer_modelling_and_constitutive_behaviour

Created with work by Inigo Howe, Patryk Jedrasiak, Hugh Shercliff

This program contains a method of testing various constitutive models and extracting the constitutive behaviour of dilatometer samples correcting for inhomogeneities in termperature, strain and strain rate. The model is currently configured to a dilatometer run under vacuum, with no active cooling during the deformation for a sample of length 10mm with a diameter of 5mm. For both heatup and deformation the temperature is fitted to the experimental central themocoupole temperature for any general temperature profile.

File: experimental_data/deformation/0.1/520/006_Compression_Daniel_Al_Hom1_SHT_540C_Deform_520C_0.1s-1_QuenchHeGas__1.asc (part 21 of 38)
 C:\WinTA100\DIL805.PRO\Data\Deformation\ChrisDaniel\006_Compression_Daniel_Al_Hom1_SHT_540C_Deform_520C_0.1s-1_QuenchHeGas__1.asc
     No.          Time   Tem.1        DL     Force  Strain   kf (Def.)    Phi  (D)    Phi* (D)   Tem.2   Tem.3        Poti      HF 
                     s      °C        µm         N       %       N/mm²                     1/s      °C      °C          mm       % 
    6076      4.264264   519.4  -2930.76     592.1   29.31     21.3172      0.3423      0.1078     0.0     0.0      7.4598    0.00 
    6077      4.264978   519.3  -2931.31     590.7   29.31     21.2648      0.3424      0.1000     0.0     0.0      7.4592    0.00 
    6078      4.265666   519.4  -2931.31     592.1   29.31     21.3156      0.3424      0.1070     0.0     0.0      7.4588    0.00 
    6079      4.266380   519.3  -2931.31     592.8   29.31     21.3410      0.3424      0.0986     0.0     0.0      7.4583    0.00 
    6080      4.267077   519.4  -2932.14     592.1   29.32     21.3131      0.3425      0.0982     0.0     0.0      7.4578    0.00 
    6081      4.267774   519.1  -2933.25     589.3   29.33     21.2081      0.3426      0.0928     0.0     0.0      7.4573    0.00 
    6082      4.268481   519.7  -2931.59     595.6   29.32     21.4418      0.3424      0.0960     0.0     0.0      7.4568    0.00 
    6083      4.269179   519.2  -2934.08     589.3   29.34     21.2056      0.3428      0.0954     0.0     0.0      7.4563    0.00 
    6084      4.269876   519.6  -2932.97     593.5   29.33     21.3614      0.3426      0.0947     0.0     0.0      7.4558    0.00 
    6085      4.270580   519.4  -2934.63     593.5   29.35     21.3563      0.3428      0.0973     0.0     0.0      7.4553    0.00 
    6086      4.271296   519.4  -2934.91     592.1   29.35     21.3047      0.3429      0.0914     0.0     0.0      7.4548    0.00 
    6087      4.271991   519.2  -2936.29     590.7   29.36     21.2498      0.3431      0.0991     0.0     0.0      7.4543    0.00 
    6088      4.272689   519.8  -2934.91     597.7   29.35     21.5079      0.3429      0.0931     0.0     0.0      7.4538    0.00 
    6089      4.273395   519.5  -2936.57     593.5   29.37     21.3505      0.3431      0.1035     0.0     0.0      7.4533    0.00 
    6090      4.274092   519.7  -2935.74     595.6   29.36     21.4292      0.3430      0.1009     0.0     0.0      7.4528    0.00 
    6091      4.274808   519.4  -2937.12     592.8   29.37     21.3234      0.3432      0.1055     0.0     0.0      7.4523    0.00 
    6092      4.275504   519.5  -2938.23     592.8   29.38     21.3201      0.3434      0.1046     0.0     0.0      7.4518    0.00 
    6093      4.276211   519.4  -2938.51     593.5   29.39     21.3446      0.3434      0.1066     0.0     0.0      7.4513    0.00 
    6094      4.276907   519.4  -2939.06     593.5   29.39     21.3430      0.3435      0.1080     0.0     0.0      7.4508    0.00 
    6095      4.277603   519.4  -2939.34     594.9   29.39     21.3929      0.3435      0.1079     0.0     0.0      7.4503    0.00 
    6096      4.278310   519.6  -2939.34     595.6   29.39     21.4183      0.3435      0.1089     0.0     0.0      7.4498    0.00 
    6097      4.279006   519.5  -2940.44     592.8   29.40     21.3134      0.3437      0.1064     0.0     0.0      7.4493    0.00 
    6098      4.279721   519.4  -2941.83     593.5   29.42     21.3346      0.3439      0.1099     0.0     0.0      7.4488    0.00 
    6099      4.280420   519.3  -2942.10     590.7   29.42     21.2323      0.3439      0.1078     0.0     0.0      7.4483    0.00 
    6100      4.281126   519.6  -2941.27     595.6   29.41     21.4124      0.3438      0.1086     0.0     0.0      7.4478    0.00 
    6101      4.281822   519.4  -2942.38     592.8   29.42     21.3076      0.3439      0.1045     0.0     0.0      7.4473    0.00 
    6102      4.282518   519.4  -2943.49     592.8   29.43     21.3042      0.3441      0.0998     0.0     0.0      7.4468    0.00 
    6103      4.283225   519.3  -2944.31     592.8   29.44     21.3017      0.3442      0.1021     0.0     0.0      7.4463    0.00 
    6104      4.283922   519.4  -2943.76     593.5   29.44     21.3287      0.3441      0.1006     0.0     0.0      7.4458    0.00 
    6105      4.284618   519.4  -2944.59     592.8   29.45     21.3009      0.3443      0.0995     0.0     0.0      7.4453    0.00 
    6106      4.285332   519.6  -2944.87     593.5   29.45     21.3254      0.3443      0.0932     0.0     0.0      7.4448    0.00 
    6107      4.286036   519.4  -2945.70     593.5   29.46     21.3229      0.3444      0.0941     0.0     0.0      7.4443    0.00 
    6108      4.286732   519.2  -2946.80     591.4   29.47     21.2435      0.3446      0.0931     0.0     0.0      7.4438    0.00 
    6109      4.287432   519.4  -2946.80     593.5   29.47     21.3195      0.3446      0.0975     0.0     0.0      7.4433    0.00 
    6110      4.288136   519.6  -2946.25     595.6   29.46     21.3973      0.3445      0.0975     0.0     0.0      7.4428    0.00 
    6111      4.288833   519.4  -2946.80     594.2   29.47     21.3449      0.3446      0.0991     0.0     0.0      7.4423    0.00 
    6112      4.289548   519.3  -2948.19     594.2   29.48     21.3407      0.3448      0.0983     0.0     0.0      7.4418    0.00 
    6113      4.290247   519.4  -2948.19     595.6   29.48     21.3914      0.3448      0.1045     0.0     0.0      7.4413    0.00 
    6114      4.290936   519.5  -2948.19     595.6   29.48     21.3914      0.3448      0.1085     0.0     0.0      7.4408    0.00 
    6115      4.291650   519.5  -2949.02     594.9   29.49     21.3635      0.3449      0.1088     0.0     0.0      7.4403    0.00 
    6116      4.292347   519.4  -2950.40     593.5   29.50     21.3087      0.3451      0.1089     0.0     0.0      7.4398    0.00 
    6117      4.293054   519.4  -2950.68     593.5   29.51     21.3078      0.3451      0.1085     0.0     0.0      7.4393    0.00 
    6118      4.293754   518.9  -2952.61     590.0   29.53     21.1753      0.3454      0.1109     0.0     0.0      7.4388    0.00 
    6119      4.294459   519.4  -2952.34     593.5   29.52     21.3028      0.3454      0.1058     0.0     0.0      7.4383    0.00 
    6120      4.295158   519.5  -2952.06     594.9   29.52     21.3543      0.3453      0.1053     0.0     0.0      7.4378    0.00 
    6121      4.295862   519.5  -2952.06     596.3   29.52     21.4050      0.3453      0.0996     0.0     0.0      7.4373    0.00 
    6122      4.296560   519.3  -2953.44     592.8   29.53     21.2742      0.3455      0.0997     0.0     0.0      7.4368    0.00 
    6123      4.297257   519.4  -2953.44     593.5   29.53     21.2995      0.3455      0.0979     0.0     0.0      7.4363    0.00 
    6124      4.297974   519.7  -2953.17     595.6   29.53     21.3763      0.3455      0.0956     0.0     0.0      7.4358    0.00 
    6125      4.298661   519.4  -2955.10     592.8   29.55     21.2691      0.3457      0.0928     0.0     0.0      7.4354    0.00 
    6126      4.299374   519.2  -2955.66     592.8   29.56     21.2675      0.3458      0.0906     0.0     0.0      7.4348    0.00 
    6127      4.300069   519.4  -2955.93     594.9   29.56     21.3426      0.3459      0.0904     0.0     0.0      7.4344    0.00 
    6128      4.300776   519.4  -2956.21     592.8   29.56     21.2658      0.3459      0.0905     0.0     0.0      7.4339    0.00 
    6129      4.301474   519.4  -2955.93     594.9   29.56     21.3426      0.3459      0.0880     0.0     0.0      7.4334    0.00 
    6130      4.302174   519.4  -2957.32     593.5   29.57     21.2878      0.3461      0.0889     0.0     0.0      7.4329    0.00 
    6131      4.302870   519.3  -2957.32     594.2   29.57     21.3131      0.3461      0.0895     0.0     0.0      7.4324    0.00 
    6132      4.303577   519.7  -2956.76     596.3   29.57     21.3907      0.3460      0.0925     0.0     0.0      7.4319    0.00 
    6133      4.304291   519.6  -2957.59     596.3   29.58     21.3882      0.3461      0.0925     0.0     0.0      7.4314    0.00 
    6134      4.304991   519.6  -2958.42     594.9   29.58     21.3350      0.3462      0.0920     0.0     0.0      7.4309    0.00 
    6135      4.305694   519.4  -2960.08     594.2   29.60     21.3047      0.3465      0.0948     0.0     0.0      7.4304    0.00 
    6136      4.306389   519.5  -2959.25     595.6   29.59     21.3578      0.3463      0.0978     0.0     0.0      7.4299    0.00 
    6137      4.307085   519.6  -2960.08     594.9   29.60     21.3300      0.3465      0.1007     0.0     0.0      7.4294    0.00 
    6138      4.307784   519.5  -2960.64     594.9   29.61     21.3283      0.3465      0.1014     0.0     0.0      7.4289    0.00 
    6139      4.308488   519.6  -2960.64     596.3   29.61     21.3789      0.3465      0.1044     0.0     0.0      7.4284    0.00 
    6140      4.309204   519.5  -2962.02     595.6   29.62     21.3494      0.3467      0.1065     0.0     0.0      7.4279    0.00 
    6141      4.309898   519.3  -2962.30     593.5   29.62     21.2727      0.3468      0.1043     0.0     0.0      7.4274    0.00 
    6142      4.310604   519.4  -2962.02     595.6   29.62     21.3494      0.3467      0.1067     0.0     0.0      7.4269    0.00 
    6143      4.311300   519.4  -2962.85     593.5   29.63     21.2710      0.3468      0.1037     0.0     0.0      7.4264    0.00 
    6144      4.311997   519.5  -2963.96     594.2   29.64     21.2930      0.3470      0.1031     0.0     0.0      7.4259    0.00 
    6145      4.312714   519.3  -2964.79     593.5   29.65     21.2652      0.3471      0.1046     0.0     0.0      7.4254    0.00 
    6146      4.313418   519.8  -2963.96     596.3   29.64     21.3689      0.3470      0.1043     0.0     0.0      7.4249    0.00 
    6147      4.314115   519.2  -2966.72     591.4   29.67     21.1835      0.3474      0.1047     0.0     0.0      7.4244    0.00 
    6148      4.314812   519.3  -2966.45     593.5   29.66     21.2602      0.3474      0.0982     0.0     0.0      7.4239    0.00 
    6149      4.315517   519.7  -2965.34     596.3   29.65     21.3647      0.3472      0.1041     0.0     0.0      7.4234    0.00 
    6150      4.316216   519.5  -2965.89     597.7   29.66     21.4135      0.3473      0.1007     0.0     0.0      7.4229    0.00 
    6151      4.316912   519.3  -2967.28     594.9   29.67     21.3082      0.3475      0.1014     0.0     0.0      7.4224    0.00 
    6152      4.317626   519.5  -2967.28     595.6   29.67     21.3335      0.3475      0.1028     0.0     0.0      7.4219    0.00 
    6153      4.318314   519.5  -2967.28     596.3   29.67     21.3588      0.3475      0.1024     0.0     0.0      7.4215    0.00 
    6154      4.319030   518.7  -2970.32     592.1   29.70     21.1979      0.3479      0.1042     0.0     0.0      7.4210    0.00 
    6155      4.319728   519.3  -2970.04     592.8   29.70     21.2240      0.3479      0.0990     0.0     0.0      7.4205    0.00 
    6156      4.320424   519.4  -2969.21     594.9   29.69     21.3024      0.3477      0.1040     0.0     0.0      7.4200    0.00 
    6157      4.321129   519.4  -2970.87     593.5   29.71     21.2468      0.3480      0.0971     0.0     0.0      7.4195    0.00 
    6158      4.321827   519.3  -2971.15     593.5   29.71     21.2460      0.3480      0.0994     0.0     0.0      7.4190    0.00 
    6159      4.322541   519.3  -2970.60     594.9   29.71     21.2982      0.3479      0.0984     0.0     0.0      7.4185    0.00 
    6160      4.323230   519.8  -2970.60     597.7   29.71     21.3992      0.3479      0.0994     0.0     0.0      7.4180    0.00 
    6161      4.323944   519.4  -2972.53     594.9   29.73     21.2923      0.3482      0.0982     0.0     0.0      7.4175    0.00 
    6162      4.324640   519.5  -2972.26     597.7   29.72     21.3942      0.3482      0.0970     0.0     0.0      7.4170    0.00 
    6163      4.325340   519.3  -2973.64     595.6   29.74     21.3142      0.3484      0.1007     0.0     0.0      7.4165    0.00 
    6164      4.326044   519.2  -2974.19     592.8   29.74     21.2115      0.3485      0.0959     0.0     0.0      7.4160    0.00 
    6165      4.326740   519.1  -2974.75     595.6   29.75     21.3108      0.3485      0.0973     0.0     0.0      7.4156    0.00 
    6166      4.327456   519.6  -2973.92     598.4   29.74     21.4144      0.3484      0.0979     0.0     0.0      7.4151    0.00 
    6167      4.328144   519.4  -2975.02     595.6   29.75     21.3100      0.3486      0.0982     0.0     0.0      7.4146    0.00 
    6168      4.328859   519.3  -2975.58     596.3   29.76     21.3336      0.3487      0.0976     0.0     0.0      7.4141    0.00 
    6169      4.329555   519.5  -2975.30     596.3   29.75     21.3344      0.3486      0.0982     0.0     0.0      7.4136    0.00 
    6170      4.330252   519.4  -2976.68     597.0   29.77     21.3554      0.3488      0.0956     0.0     0.0      7.4131    0.00 
    6171      4.330958   519.1  -2978.34     592.8   29.78     21.1990      0.3490      0.0957     0.0     0.0      7.4126    0.00 
    6172      4.331655   519.7  -2976.96     598.4   29.77     21.4051      0.3489      0.0942     0.0     0.0      7.4121    0.00 
    6173      4.332356   519.3  -2977.79     597.0   29.78     21.3521      0.3490      0.0978     0.0     0.0      7.4116    0.00 
    6174      4.333063   519.5  -2978.34     597.7   29.78     21.3756      0.3490      0.0945     0.0     0.0      7.4111    0.00 
    6175      4.333759   519.4  -2979.17     596.3   29.79     21.3226      0.3492      0.0972     0.0     0.0      7.4106    0.00 
    6176      4.334473   519.4  -2979.17     596.3   29.79     21.3226      0.3492      0.1005     0.0     0.0      7.4101    0.00 
    6177      4.335171   519.6  -2979.17     598.4   29.79     21.3983      0.3492      0.1037     0.0     0.0      7.4096    0.00 
    6178      4.335875   519.4  -2980.56     596.3   29.81     21.3184      0.3494      0.1044     0.0     0.0      7.4091    0.00 
    6179      4.336572   519.6  -2980.28     597.7   29.80     21.3697      0.3493      0.1034     0.0     0.0      7.4086    0.00 
    6180      4.337270   519.4  -2981.66     596.3   29.82     21.3151      0.3495      0.1082     0.0     0.0      7.4081    0.00 
    6181      4.337975   519.3  -2982.77     594.9   29.83     21.2613      0.3497      0.1070     0.0     0.0      7.4076    0.00 
    6182      4.338673   519.4  -2982.49     596.3   29.82     21.3126      0.3496      0.1113     0.0     0.0      7.4071    0.00 
    6183      4.339388   519.5  -2982.49     597.7   29.82     21.3630      0.3496      0.1066     0.0     0.0      7.4066    0.00 
    6184      4.340083   519.4  -2983.32     597.7   29.83     21.3605      0.3498      0.1039     0.0     0.0      7.4061    0.00 
    6185      4.340788   519.3  -2984.98     595.6   29.85     21.2798      0.3500      0.1025     0.0     0.0      7.4056    0.00 
    6186      4.341482   519.3  -2984.71     595.6   29.85     21.2806      0.3500      0.1004     0.0     0.0      7.4051    0.00 
    6187      4.342196   519.4  -2985.26     596.3   29.85     21.3042      0.3500      0.1031     0.0     0.0      7.4046    0.00 
    6188      4.342894   519.5  -2985.26     599.1   29.85     21.4050      0.3500      0.0963     0.0     0.0      7.4041    0.00 
    6189      4.343599   519.1  -2986.64     595.6   29.87     21.2748      0.3502      0.0949     0.0     0.0      7.4036    0.00 
    6190      4.344297   519.1  -2987.20     594.9   29.87     21.2479      0.3503      0.0949     0.0     0.0      7.4031    0.00 
    6191      4.344991   519.8  -2986.09     599.9   29.86     21.4277      0.3502      0.0963     0.0     0.0      7.4027    0.00 
    6192      4.345695   519.4  -2986.92     597.7   29.87     21.3495      0.3503      0.0985     0.0     0.0      7.4022    0.00 
    6193      4.346411   519.6  -2986.92     599.1   29.87     21.3999      0.3503      0.0997     0.0     0.0      7.4017    0.00 
    6194      4.347109   519.4  -2987.75     597.7   29.88     21.3470      0.3504      0.1044     0.0     0.0      7.4012    0.00 
    6195      4.347805   519.3  -2989.96     595.6   29.90     21.2647      0.3507      0.1063     0.0     0.0      7.4007    0.00 
    6196      4.348512   519.6  -2989.96     597.7   29.90     21.3403      0.3507      0.1093     0.0     0.0      7.4002    0.00 
    6197      4.349207   519.3  -2990.24     596.3   29.90     21.2890      0.3507      0.1066     0.0     0.0      7.3997    0.00 
    6198      4.349905   519.4  -2990.79     597.7   29.91     21.3377      0.3508      0.1060     0.0     0.0      7.3992    0.00 
    6199      4.350611   519.2  -2991.07     596.3   29.91     21.2865      0.3509      0.1061     0.0     0.0      7.3987    0.00 
    6200      4.351308   519.4  -2991.07     598.4   29.91     21.3621      0.3509      0.1063     0.0     0.0      7.3982    0.00 
    6201      4.352022   519.5  -2991.62     597.0   29.92     21.3100      0.3509      0.1086     0.0     0.0      7.3977    0.00 
    6202      4.352721   519.4  -2992.73     597.7   29.93     21.3318      0.3511      0.1027     0.0     0.0      7.3972    0.00 
    6203      4.353427   519.1  -2994.39     593.5   29.94     21.1757      0.3513      0.1001     0.0     0.0      7.3967    0.00 
    6204      4.354124   519.3  -2993.84     596.3   29.94     21.2781      0.3513      0.0983     0.0     0.0      7.3962    0.00 
    6205      4.354819   519.5  -2993.84     597.0   29.94     21.3033      0.3513      0.0944     0.0     0.0      7.3957    0.00 
    6206      4.355526   519.4  -2994.67     597.0   29.95     21.3008      0.3514      0.0951     0.0     0.0      7.3952    0.00 
    6207      4.356223   519.4  -2994.39     599.1   29.94     21.3772      0.3513      0.0955     0.0     0.0      7.3948    0.00 
    6208      4.356940   519.4  -2995.50     597.7   29.95     21.3234      0.3515      0.0962     0.0     0.0      7.3943    0.00 
    6209      4.357638   519.2  -2996.60     594.9   29.97     21.2194      0.3517      0.0967     0.0     0.0      7.3938    0.00 
    6210      4.358345   519.6  -2995.77     599.1   29.96     21.3729      0.3515      0.0978     0.0     0.0      7.3933    0.00 
    6211      4.359041   519.4  -2996.88     597.7   29.97     21.3192      0.3517      0.0975     0.0     0.0      7.3928    0.00 
    6212      4.359738   519.4  -2997.71     596.3   29.98     21.2663      0.3518      0.0990     0.0     0.0      7.3923    0.00 
    6213      4.360444   519.6  -2997.43     599.1   29.97     21.3679      0.3518      0.1002     0.0     0.0      7.3918    0.00 
    6214      4.361140   519.5  -2997.99     598.4   29.98     21.3410      0.3518      0.1008     0.0     0.0      7.3913    0.00 
    6215      4.361854   519.4  -2999.65     598.4   30.00     21.3359      0.3521      0.1041     0.0     0.0      7.3908    0.00 
    6216      4.362554   519.3  -2999.37     598.4   29.99     21.3368      0.3520      0.1033     0.0     0.0      7.3903    0.00 
    6217      4.363258   519.4  -2999.65     598.4   30.00     21.3359      0.3521      0.1061     0.0     0.0      7.3898    0.00 
    6218      4.363956   519.3  -3000.48     597.0   30.00     21.2831      0.3522      0.1040     0.0     0.0      7.3893    0.00 
    6219      4.364652   519.3  -3001.31     597.7   30.01     21.3057      0.3523      0.1021     0.0     0.0      7.3888    0.00 
    6220      4.365348   519.4  -3001.86     597.7   30.02     21.3041      0.3524      0.1016     0.0     0.0      7.3883    0.00 
    6221      4.366055   519.4  -3001.86     599.1   30.02     21.3544      0.3524      0.1020     0.0     0.0      7.3878    0.00 
    6222      4.366769   519.4  -3001.86     599.1   30.02     21.3544      0.3524      0.1004     0.0     0.0      7.3873    0.00 
    6223      4.367466   519.4  -3002.41     599.1   30.02     21.3527      0.3525      0.0983     0.0     0.0      7.3868    0.00 
    6224      4.368172   519.3  -3003.80     597.7   30.04     21.2982      0.3527      0.0975     0.0     0.0      7.3863    0.00 
    6225      4.368869   519.3  -3004.63     597.7   30.05     21.2956      0.3528      0.0921     0.0     0.0      7.3858    0.00 
    6226      4.369566   519.1  -3004.90     596.3   30.05     21.2445      0.3528      0.0943     0.0     0.0      7.3853    0.00 
    6227      4.370265   519.5  -3004.90     598.4   30.05     21.3199      0.3528      0.0909     0.0     0.0      7.3848    0.00 
    6228      4.370971   519.6  -3004.90     600.6   30.05     21.3954      0.3528      0.0939     0.0     0.0      7.3843    0.00 
    6229      4.371667   519.5  -3005.46     598.4   30.05     21.3182      0.3529      0.0881     0.0     0.0      7.3839    0.00 
    6230      4.372383   519.5  -3006.01     600.6   30.06     21.3920      0.3530      0.0956     0.0     0.0      7.3833    0.00 
    6231      4.373072   519.6  -3006.29     599.1   30.06     21.3409      0.3530      0.0969     0.0     0.0      7.3829    0.00 
    6232      4.373786   519.7  -3006.84     600.6   30.07     21.3894      0.3531      0.0990     0.0     0.0      7.3824    0.00 
    6233      4.374481   519.4  -3007.67     598.4   30.08     21.3115      0.3532      0.1037     0.0     0.0      7.3819    0.00 
    6234      4.375179   520.0  -3006.01     604.1   30.06     21.5177      0.3530      0.1021     0.0     0.0      7.3814    0.00 
    6235      4.375883   518.9  -3010.16     594.9   30.10     21.1783      0.3536      0.1084     0.0     0.0      7.3809    0.00 
    6236      4.376582   519.3  -3009.88     597.7   30.10     21.2796      0.3536      0.1055     0.0     0.0      7.3804    0.00 
    6237      4.377296   519.4  -3009.33     598.4   30.09     21.3064      0.3535      0.1124     0.0     0.0      7.3799    0.00 
    6238      4.378002   519.4  -3010.16     599.1   30.10     21.3290      0.3536      0.1080     0.0     0.0      7.3794    0.00 
    6239      4.378698   519.3  -3011.27     598.4   30.11     21.3005      0.3537      0.1094     0.0     0.0      7.3789    0.00 
    6240      4.379395   519.5  -3011.54     599.1   30.12     21.3248      0.3538      0.1070     0.0     0.0      7.3785    0.00 
    6241      4.380095   519.4  -3011.27     600.6   30.11     21.3759      0.3537      0.1079     0.0     0.0      7.3780    0.00 
    6242      4.380801   519.3  -3012.65     597.7   30.13     21.2712      0.3539      0.1080     0.0     0.0      7.3775    0.00 
    6243      4.381494   519.4  -3012.93     599.1   30.13     21.3206      0.3540      0.1023     0.0     0.0      7.3770    0.00 
    6244      4.382211   519.6  -3012.65     598.4   30.13     21.2963      0.3539      0.1059     0.0     0.0      7.3765    0.00 
    6245      4.382927   519.4  -3013.75     598.4   30.14     21.2929      0.3541      0.0992     0.0     0.0      7.3760    0.00 
    6246      4.383614   519.3  -3014.58     597.7   30.15     21.2653      0.3542      0.1022     0.0     0.0      7.3755    0.00 
    6247      4.384311   519.3  -3015.41     597.7   30.15     21.2628      0.3543      0.1005     0.0     0.0      7.3750    0.00 
    6248      4.385006   519.3  -3015.69     597.7   30.16     21.2619      0.3544      0.1004     0.0     0.0      7.3745    0.00 
    6249      4.385713   519.3  -3016.52     598.4   30.17     21.2845      0.3545      0.0952     0.0     0.0      7.3740    0.00 
    6250      4.386409   519.4  -3015.97     598.4   30.16     21.2862      0.3544      0.0939     0.0     0.0      7.3735    0.00 
    6251      4.387126   519.4  -3016.80     599.1   30.17     21.3088      0.3545      0.0930     0.0     0.0      7.3730    0.00 
    6252      4.387822   519.4  -3017.07     599.1   30.17     21.3079      0.3546      0.0929     0.0     0.0      7.3725    0.00 
    6253      4.388531   519.7  -3017.07     601.3   30.17     21.3832      0.3546      0.0956     0.0     0.0      7.3720    0.00 
    6254      4.389228   519.7  -3016.80     603.4   30.17     21.4594      0.3545      0.0951     0.0     0.0      7.3715    0.00 
    6255      4.389924   519.2  -3019.84     595.6   30.20     21.1740      0.3550      0.0982     0.0     0.0      7.3710    0.00 
    6256      4.390630   519.3  -3019.29     597.7   30.19     21.2510      0.3549      0.0971     0.0     0.0      7.3705    0.00 
    6257      4.391327   519.5  -3019.56     599.1   30.20     21.3003      0.3549      0.1011     0.0     0.0      7.3701    0.00 
    6258      4.392040   519.4  -3019.84     598.4   30.20     21.2744      0.3550      0.1008     0.0     0.0      7.3695    0.00 
    6259      4.392738   519.4  -3020.39     599.1   30.20     21.2978      0.3551      0.1024     0.0     0.0      7.3691    0.00 
    6260      4.393442   519.4  -3020.95     599.9   30.21     21.3212      0.3551      0.1013     0.0     0.0      7.3686    0.00 
    6261      4.394139   519.6  -3021.50     600.6   30.22     21.3446      0.3552      0.1028     0.0     0.0      7.3681    0.00 
    6262      4.394837   519.4  -3021.78     600.6   30.22     21.3437      0.3553      0.0993     0.0     0.0      7.3676    0.00 
    6263      4.395542   519.3  -3023.44     598.4   30.23     21.2634      0.3555      0.0958     0.0     0.0      7.3671    0.00 
    6264      4.396241   519.3  -3023.44     599.1   30.23     21.2885      0.3555      0.0957     0.0     0.0      7.3666    0.00 
    6265      4.396938   519.5  -3023.44     598.4   30.23     21.2634      0.3555      0.0929     0.0     0.0      7.3661    0.00 
    6266      4.397654   519.4  -3024.27     599.9   30.24     21.3110      0.3556      0.0924     0.0     0.0      7.3656    0.00 
    6267      4.398359   519.4  -3024.54     599.1   30.25     21.2851      0.3557      0.0940     0.0     0.0      7.3651    0.00 
    6268      4.399058   519.7  -3024.27     600.6   30.24     21.3361      0.3556      0.0937     0.0     0.0      7.3646    0.00 
    6269      4.399755   519.4  -3025.10     599.9   30.25     21.3085      0.3557      0.1010     0.0     0.0      7.3641    0.00 
    6270      4.400459   519.8  -3024.54     602.7   30.25     21.4105      0.3557      0.1030     0.0     0.0      7.3637    0.00 
    6271      4.401157   519.7  -3025.65     600.6   30.26     21.3319      0.3558      0.1075     0.0     0.0      7.3632    0.00 
    6272      4.401853   519.5  -3027.03     599.1   30.27     21.2775      0.3560      0.1093     0.0     0.0      7.3627    0.00 
    6273      4.402569   519.3  -3027.59     598.4   30.28     21.2508      0.3561      0.1108     0.0     0.0      7.3622    0.00 
    6274      4.403257   519.2  -3028.69     598.4   30.29     21.2474      0.3562      0.1130     0.0     0.0      7.3617    0.00 
    6275      4.403971   519.3  -3028.42     599.1   30.28     21.2733      0.3562      0.1123     0.0     0.0      7.3612    0.00 
    6276      4.404660   519.4  -3029.25     597.7   30.29     21.2207      0.3563      0.1104     0.0     0.0      7.3607    0.00 
    6277      4.405366   519.3  -3030.08     598.4   30.30     21.2432      0.3564      0.1060     0.0     0.0      7.3602    0.00 
    6278      4.406079   519.4  -3030.63     600.6   30.31     21.3167      0.3565      0.1049     0.0     0.0      7.3597    0.00 
    6279      4.406773   519.2  -3031.18     598.4   30.31     21.2398      0.3566      0.0998     0.0     0.0      7.3593    0.00 
    6280      4.407468   519.4  -3030.91     600.6   30.31     21.3158      0.3566      0.0955     0.0     0.0      7.3588    0.00 
    6281      4.408174   519.6  -3030.91     601.3   30.31     21.3409      0.3566      0.0893     0.0     0.0      7.3583    0.00 
    6282      4.408888   519.7  -3031.46     602.0   30.31     21.3642      0.3566      0.0855     0.0     0.0      7.3578    0.00 
    6283      4.409587   519.4  -3032.57     599.1   30.33     21.2607      0.3568      0.0878     0.0     0.0      7.3573    0.00 
    6284      4.410284   519.4  -3032.84     599.1   30.33     21.2598      0.3568      0.0907     0.0     0.0      7.3568    0.00 
    6285      4.410990   519.4  -3033.12     601.3   30.33     21.3341      0.3569      0.0895     0.0     0.0      7.3563    0.00 
    6286      4.411686   519.3  -3034.23     598.4   30.34     21.2306      0.3570      0.0897     0.0     0.0      7.3558    0.00 
    6287      4.412383   519.5  -3034.23     600.6   30.34     21.3057      0.3570      0.0899     0.0     0.0      7.3553    0.00 
    6288      4.413089   519.4  -3034.78     600.6   30.35     21.3040      0.3571      0.0938     0.0     0.0      7.3548    0.00 
    6289      4.413803   519.7  -3034.50     602.7   30.35     21.3799      0.3571      0.1002     0.0     0.0      7.3544    0.00 
    6290      4.414500   520.2  -3033.40     606.9   30.33     21.5335      0.3569      0.1007     0.0     0.0      7.3539    0.00 
    6291      4.415201   519.5  -3036.16     601.3   30.36     21.3248      0.3573      0.1052     0.0     0.0      7.3534    0.00 
    6292      4.415906   519.3  -3037.27     598.4   30.37     21.2213      0.3575      0.1054     0.0     0.0      7.3529    0.00 
    6293      4.416604   519.3  -3037.55     599.1   30.38     21.2455      0.3575      0.1084     0.0     0.0      7.3524    0.00 
    6294      4.417300   519.6  -3037.82     600.6   30.38     21.2947      0.3576      0.1093     0.0     0.0      7.3519    0.00 
    6295      4.418007   519.5  -3037.82     600.6   30.38     21.2947      0.3576      0.1066     0.0     0.0      7.3514    0.00 
    6296      4.418703   519.3  -3039.48     599.1   30.39     21.2395      0.3578      0.1072     0.0     0.0      7.3509    0.00 
    6297      4.419418   519.4  -3038.93     602.0   30.39     21.3413      0.3577      0.1035     0.0     0.0      7.3504    0.00 
    6298      4.420115   519.4  -3039.76     599.9   30.40     21.2637      0.3578      0.1053     0.0     0.0      7.3500    0.00 
    6299      4.420820   519.3  -3040.04     601.3   30.40     21.3129      0.3579      0.1001     0.0     0.0      7.3495    0.00 
    6300      4.421518   519.4  -3040.31     601.3   30.40     21.3121      0.3579      0.0978     0.0     0.0      7.3490    0.00 
    6301      4.422216   519.3  -3041.97     598.4   30.42     21.2069      0.3582      0.0981     0.0     0.0      7.3485    0.00 
    6302      4.422923   519.6  -3040.87     602.0   30.41     21.3354      0.3580      0.0954     0.0     0.0      7.3480    0.00 
    6303      4.423618   519.2  -3043.08     599.1   30.43     21.2286      0.3583      0.1004     0.0     0.0      7.3475    0.00 
    6304      4.424332   519.4  -3043.08     602.0   30.43     21.3286      0.3583      0.0981     0.0     0.0      7.3470    0.00 
    6305      4.425030   519.8  -3042.25     604.1   30.42     21.4062      0.3582      0.1028     0.0     0.0      7.3465    0.00 
    6306      4.425735   519.5  -3043.36     602.0   30.43     21.3277      0.3584      0.1038     0.0     0.0      7.3460    0.00 
    6307      4.426433   520.2  -3042.53     606.9   30.43     21.5053      0.3582      0.1083     0.0     0.0      7.3455    0.00 
    6308      4.427131   519.4  -3044.46     602.0   30.44     21.3243      0.3585      0.1124     0.0     0.0      7.3451    0.00 
    6309      4.427845   519.4  -3045.29     601.3   30.45     21.2968      0.3586      0.1129     0.0     0.0      7.3446    0.00 
    6310      4.428532   519.4  -3046.12     601.3   30.46     21.2943      0.3587      0.1171     0.0     0.0      7.3441    0.00 
    6311      4.429231   519.3  -3047.23     599.9   30.47     21.2409      0.3589      0.1093     0.0     0.0      7.3436    0.00 
    6312      4.429943   519.2  -3047.51     599.9   30.48     21.2401      0.3589      0.1101     0.0     0.0      7.3431    0.00 
    6313      4.430650   519.3  -3047.78     599.9   30.48     21.2392      0.3590      0.1051     0.0     0.0      7.3426    0.00 
    6314      4.431345   519.3  -3047.51     601.3   30.48     21.2900      0.3589      0.1044     0.0     0.0      7.3421    0.00 
    6315      4.432041   519.3  -3048.34     600.6   30.48     21.2625      0.3591      0.1026     0.0     0.0      7.3416    0.00 
    6316      4.432758   519.4  -3048.89     599.9   30.49     21.2358      0.3591      0.0972     0.0     0.0      7.3411    0.00 
    6317      4.433443   519.3  -3049.17     599.1   30.49     21.2100      0.3592      0.0964     0.0     0.0      7.3407    0.00 
    6318      4.434159   519.3  -3050.27     600.6   30.50     21.2566      0.3593      0.0895     0.0     0.0      7.3401    0.00 
    6319      4.434855   519.4  -3050.55     600.6   30.51     21.2557      0.3594      0.0913     0.0     0.0      7.3397    0.00 
    6320      4.435558   519.7  -3049.44     604.1   30.49     21.3840      0.3592      0.0855     0.0     0.0      7.3392    0.00 
    6321      4.436258   519.3  -3051.38     600.6   30.51     21.2532      0.3595      0.0873     0.0     0.0      7.3387    0.00 
    6322      4.436954   519.5  -3051.93     600.6   30.52     21.2515      0.3596      0.0889     0.0     0.0      7.3382    0.00 
    6323      4.437667   519.4  -3051.38     603.4   30.51     21.3531      0.3595      0.0932     0.0     0.0      7.3377    0.00 
    6324      4.438356   519.3  -3053.32     600.6   30.53     21.2473      0.3598      0.0925     0.0     0.0      7.3372    0.00 
    6325      4.439067   519.5  -3052.49     602.0   30.52     21.2998      0.3597      0.0917     0.0     0.0      7.3367    0.00 
    6326      4.439764   519.4  -3053.04     602.0   30.53     21.2981      0.3597      0.0913     0.0     0.0      7.3363    0.00 
    6327      4.440470   519.4  -3054.15     602.0   30.54     21.2947      0.3599      0.0963     0.0     0.0      7.3358    0.00 
    6328      4.441167   519.6  -3053.59     603.4   30.54     21.3463      0.3598      0.1054     0.0     0.0      7.3353    0.00 
    6329      4.441882   520.0  -3053.04     606.2   30.53     21.4479      0.3597      0.1042     0.0     0.0      7.3348    0.00 
    6330      4.442580   519.4  -3055.53     602.0   30.56     21.2904      0.3601      0.1133     0.0     0.0      7.3343    0.00 
    6331      4.443285   519.4  -3056.36     602.7   30.56     21.3128      0.3602      0.1081     0.0     0.0      7.3338    0.00 
    6332      4.443983   519.2  -3057.47     597.7   30.57     21.1348      0.3604      0.1152     0.0     0.0      7.3333    0.00 
    6333      4.444681   519.4  -3056.64     602.7   30.57     21.3120      0.3603      0.1134     0.0     0.0      7.3328    0.00 
    6334      4.445388   519.6  -3056.36     603.4   30.56     21.3378      0.3602      0.1153     0.0     0.0      7.3323    0.00 
    6335      4.446084   519.4  -3058.57     602.0   30.59     21.2811      0.3605      0.1092     0.0     0.0      7.3318    0.00 
    6336      4.446781   519.3  -3059.13     600.6   30.59     21.2295      0.3606      0.1091     0.0     0.0      7.3314    0.00 
    6337      4.447498   519.1  -3059.96     599.9   30.60     21.2020      0.3607      0.1069     0.0     0.0      7.3309    0.00 
    6338      4.448185   519.4  -3059.40     602.0   30.59     21.2785      0.3607      0.1013     0.0     0.0      7.3304    0.00 
    6339      4.448897   519.3  -3061.06     599.9   30.61     21.1986      0.3609      0.0981     0.0     0.0      7.3299    0.00 
    6340      4.449592   519.4  -3059.96     602.0   30.60     21.2768      0.3607      0.0900     0.0     0.0      7.3294    0.00 
    6341      4.450306   519.3  -3060.79     602.0   30.61     21.2743      0.3609      0.0918     0.0     0.0      7.3289    0.00 
    6342      4.450993   519.4  -3061.62     602.0   30.62     21.2718      0.3610      0.0897     0.0     0.0      7.3284    0.00 
    6343      4.451708   519.4  -3061.89     602.0   30.62     21.2709      0.3610      0.0913     0.0     0.0      7.3279    0.00 
    6344      4.452405   519.6  -3061.62     604.1   30.62     21.3466      0.3610      0.0939     0.0     0.0      7.3274    0.00 
    6345      4.453112   519.6  -3062.45     603.4   30.62     21.3191      0.3611      0.0939     0.0     0.0      7.3269    0.00 
    6346      4.453808   519.3  -3063.28     601.3   30.63     21.2417      0.3612      0.0945     0.0     0.0      7.3264    0.00 
    6347      4.454505   519.4  -3064.11     602.7   30.64     21.2891      0.3613      0.0936     0.0     0.0      7.3259    0.00 
    6348      4.455204   519.5  -3063.83     605.5   30.64     21.3896      0.3613      0.0972     0.0     0.0      7.3255    0.00 
    6349      4.455908   519.2  -3065.21     602.0   30.65     21.2607      0.3615      0.0995     0.0     0.0      7.3250    0.00 
    6350      4.456620   519.6  -3064.38     607.6   30.64     21.4627      0.3614      0.1002     0.0     0.0      7.3245    0.00 
    6351      4.457318   519.3  -3065.49     604.1   30.65     21.3347      0.3615      0.0998     0.0     0.0      7.3240    0.00 
    6352      4.458024   519.3  -3066.32     602.0   30.66     21.2573      0.3617      0.0973     0.0     0.0      7.3235    0.00 
    6353      4.458723   519.2  -3067.70     603.4   30.68     21.3029      0.3619      0.0979     0.0     0.0      7.3230    0.00 
    6354      4.459422   519.4  -3067.43     604.8   30.67     21.3536      0.3618      0.0963     0.0     0.0      7.3225    0.00 
    6355      4.460121   519.5  -3066.60     606.2   30.67     21.4060      0.3617      0.0986     0.0     0.0      7.3220    0.00 
    6356      4.460825   519.7  -3066.60     607.6   30.67     21.4559      0.3617      0.0954     0.0     0.0      7.3216    0.00 
    6357      4.461526   519.3  -3069.09     602.0   30.69     21.2489      0.3621      0.0990     0.0     0.0      7.3211    0.00 
    6358      4.462240   519.3  -3069.36     604.1   30.69     21.3227      0.3621      0.0999     0.0     0.0      7.3206    0.00 
    6359      4.462929   519.4  -3069.64     604.8   30.70     21.3468      0.3621      0.1057     0.0     0.0      7.3201    0.00 
    6360      4.463628   519.4  -3069.64     604.8   30.70     21.3468      0.3621      0.1017     0.0     0.0      7.3196    0.00 
    6361      4.464346   519.3  -3070.47     604.8   30.70     21.3442      0.3623      0.1025     0.0     0.0      7.3191    0.00 
    6362      4.465041   519.3  -3070.75     602.0   30.71     21.2438      0.3623      0.1024     0.0     0.0      7.3186    0.00 
    6363      4.465746   519.6  -3071.02     605.5   30.71     21.3674      0.3623      0.1066     0.0     0.0      7.3181    0.00 
    6364      4.466444   519.3  -3072.41     602.7   30.72     21.2636      0.3625      0.1075     0.0     0.0      7.3177    0.00 
    6365      4.467141   519.5  -3072.13     606.2   30.72     21.3889      0.3625      0.1041     0.0     0.0      7.3172    0.00 
    6366      4.467847   519.3  -3073.51     602.0   30.74     21.2353      0.3627      0.1049     0.0     0.0      7.3167    0.00 
    6367      4.468545   519.3  -3074.07     602.0   30.74     21.2336      0.3628      0.0992     0.0     0.0      7.3162    0.00 
    6368      4.469263   519.3  -3074.34     603.4   30.74     21.2825      0.3628      0.1017     0.0     0.0      7.3157    0.00 
    6369      4.469959   519.6  -3074.07     605.5   30.74     21.3581      0.3628      0.0991     0.0     0.0      7.3152    0.00 
    6370      4.470664   519.3  -3074.62     604.1   30.75     21.3066      0.3629      0.1009     0.0     0.0      7.3147    0.00 
    6371      4.471360   519.4  -3076.00     603.4   30.76     21.2774      0.3631      0.0988     0.0     0.0      7.3142    0.00 
    6372      4.472054   519.4  -3075.45     604.8   30.75     21.3289      0.3630      0.1003     0.0     0.0      7.3137    0.00 
    6373      4.472771   519.4  -3075.73     606.2   30.76     21.3778      0.3630      0.1008     0.0     0.0      7.3132    0.00 
    6374      4.473458   519.4  -3077.11     604.8   30.77     21.3238      0.3632      0.0996     0.0     0.0      7.3128    0.00 
    6375      4.474172   519.2  -3077.66     602.7   30.78     21.2474      0.3633      0.1020     0.0     0.0      7.3123    0.00 
    6376      4.474869   519.5  -3077.66     606.9   30.78     21.3967      0.3633      0.1039     0.0     0.0      7.3118    0.00 
    6377      4.475575   519.4  -3078.77     604.1   30.79     21.2938      0.3635      0.1059     0.0     0.0      7.3113    0.00 
    6378      4.476273   519.3  -3079.04     604.8   30.79     21.3178      0.3635      0.1063     0.0     0.0      7.3108    0.00
