Repository: LightForm-group/dilatometer_modelling_and_constitutive_behaviour

# dilatometer_modelling_and_constitutive_behaviour

Created with work by Inigo Howe, Patryk Jedrasiak, Hugh Shercliff

This program contains a method of testing various constitutive models and extracting the constitutive behaviour of dilatometer samples correcting for inhomogeneities in termperature, strain and strain rate. The model is currently configured to a dilatometer run under vacuum, with no active cooling during the deformation for a sample of length 10mm with a diameter of 5mm. For both heatup and deformation the temperature is fitted to the experimental central themocoupole temperature for any general temperature profile. The output then allows the dilatometer behaviour to be corrected to compensate for the inhomogeneities via the method set out in the following paper that can be found [here](https://www.sciencedirect.com/science/article/pii/S1005030220309257). If you have any issues or questions please feel free to contact me via email at ih345@cam.ac.uk.

## Intallation
**IMPORTANT**: Due to the 80 character limit in abaqus this must be executed from temp directory.<br/>
**Requiments**: `ABAQUS`, `numpy`, `seaborn`, `pickle`, `matplotlib`, and `math`.<br/>

## Testing
The full model with a high true strain step resolution can take some time to run, on a normal laptop each condition takes approximatly 30 minutes. To test the deformation model run `run_deformaion` with the provided data and settings.

## Running

To model a dilatometer run with a different material There are a number of steps to go through. Some of these steps can be skipped depending on the material used and the set up of the dilatometer. 

1. **Organising dilatometer data**:
    1. The .ASC dilatometer data files need to be in the following format with 3 header lines:  No., Time, Tem.1, DL, Force, Strain, kf (Def.), Phi  (D), Phi* (D), Tem.2, Tem.3, Poti, HF. 
    2.

### Experimental ouput: 
The code will combine repeated experiments to find an
average behaviour. This is done via a binning method in strain  which combines all values within a 0.01 strain increment. The errors are the errors that occour due to the averaging during the binning and averaging of the data at each condition. The three outputs that are generated from the experimental data are:

* experimental_output_all_data.txt - This uses the bining method then stacks all the conditions. It has the following format:
  * stress, strain, strain rate, real temp, nom temp, err(stress), err(stress), err(strain), err(strain rate), err(real temp), err(nom temp)    
* experimental_output_interp_stack_temp.txt - This performes interpolation onthe experimental_output_all_data dataset at each condition to return outputsat the specified strains for temps. It has the following format:
  * Real Temp, Strains, strain rate, nominal temp, err(Real Temp), err(Strains), err(strain rate), err(nominal temp)
* experimental_output_interp_stack_stress.txt - This performes interpolation onthe experimental_output_all_data dataset at each condition to return outputsat the specified strains for stresses. It has the following format:
  * Stress, Strains, strain rate, nominal temp, err(Stress), err(Strains), err(strain rate), err(nominal temp)

## Filestructure
├── deformation_step<br/>
│   ├── deformation_input #(input .txt files to transfer data to the ABAQUS deformation model)<br/>
│   └── deformation_output #(outputted .txt files from the ABAQUS deformation model)<br/>
│ <br/>
├── heatup_step<br/>
│   ├── heatup_input #(input .txt files to transfer data to the ABAQUS heatup model)<br/>
│   ├── heatup_output #(outputted .txt files from the ABAQUS heatup model)<br/>
│   └── final_heatup_odb #(Location of the final temperature distribution in the ABAQUS heatup model)<br/>
│ <br/>
├── experimental_data<br/>
│   ├── deformation #(Folder containing the .ACS files from the dilatometer for the deformation region)<br/>
│   │   ├── Nominal strain rate 1<br/>
│   │   │   ├── Nominal temperature 1<br/>
│   │   │   ├── Nominal temperature 2<br/>
│   │   │   ├── ...<br/>
│   │   ├── Nominal strain rate 2<br/>
│   │   │   ├── Nominal temperature 1<br/>
│   │   │   ├── Nominal temperature 2<br/>
│   │   │   ├── ...<br/>
│   │   │   <br/>
│   │   ├── ... <br/>
│   │ <br/>
│   └── full #(Folder containing the .ACS files from the dilatometer for the full region)<br/>
│   │   ├── Nominal strain rate 1<br/>
│   │   │   ├── Nominal temperature 1<br/>
│   │   │   ├── Nominal temperature 2<br/>
│   │   │   ├── ...<br/>
│   │   │   <br/>
│   │   ├── Nominal strain rate 2<br/>
│   │   │   ├── Nominal temperature 1<br/>
│   │   │   ├── Nominal temperature 2<br/>
│   │   │   ├── ...<br/>
│   │   │   <br/>
│   │   ├── ... <br/>
│   │ <br/>
│   ├── experimental_output #(.txt files conataining the processed data from the deformation step)<br/>
│ <br/>
├── functions #(Various .py functions used in the program)<br/>
│ <br/>
└── plots #(Outputted plots in both .png and pickle format)<br/>

File: experimental_data/deformation/1/490/008_Compression_Daniel_Al_Hom1_SHT_540C_Deform_490C_1.0s-1_QuenchHeGas__1.asc (part 1 of 27)
 C:\WinTA100\DIL805.PRO\Data\Deformation\ChrisDaniel\008_Compression_Daniel_Al_Hom1_SHT_540C_Deform_490C_1.0s-1_QuenchHeGas__1.asc
     No.          Time   Tem.1        DL     Force  Strain   kf (Def.)    Phi  (D)    Phi* (D)   Tem.2   Tem.3        Poti      HF 
                     s      °C        µm         N       %       N/mm²                     1/s      °C      °C          mm       % 
      19      0.001929   495.4   -145.83      -4.2    1.46     -0.2125     -0.0000     -0.0289     0.0     0.0     11.2009    0.00 
      20      0.002045   495.7   -144.73      -1.4    1.45     -0.0708     -0.0001     -0.0289     0.0     0.0     11.2009    0.00 
      21      0.002149   495.4   -145.83      -4.2    1.46     -0.2125     -0.0000     -0.0341     0.0     0.0     11.2009    0.00 
      22      0.002252   495.5   -145.28      -1.4    1.45     -0.0708     -0.0001     -0.0194     0.0     0.0     11.2009    0.00 
      23      0.002354   495.5   -145.28      -1.4    1.45     -0.0708     -0.0001     -0.0088     0.0     0.0     11.2009    0.00 
      24      0.002477   495.5   -145.56      -2.1    1.46     -0.1063     -0.0000     -0.0048     0.0     0.0     11.2008    0.00 
      25      0.002580   495.5   -144.73      -0.7    1.45     -0.0354     -0.0001      0.0073     0.0     0.0     11.2008    0.00 
      26      0.002683   495.7   -145.00      -1.4    1.45     -0.0708     -0.0001      0.0107     0.0     0.0     11.2007    0.00 
      27      0.002788   495.5   -145.83      -1.4    1.46     -0.0708     -0.0000      0.0341     0.0     0.0     11.2006    0.00 
      28      0.002892   495.5   -145.00      -1.4    1.45     -0.0708     -0.0001      0.0381     0.0     0.0     11.2005    0.00 
      29      0.003004   495.5   -145.28      -0.7    1.45     -0.0354     -0.0001      0.0602     0.0     0.0     11.2003    0.00 
      30      0.003107   495.5   -146.11      -2.1    1.46     -0.1062      0.0000      0.0481     0.0     0.0     11.2002    0.00 
      31      0.003212   495.3   -146.66      -2.8    1.47     -0.1417      0.0001      0.0590     0.0     0.0     11.1999    0.00 
      32      0.003332   495.5   -145.28      -1.4    1.45     -0.0708     -0.0001      0.0475     0.0     0.0     11.1996    0.00 
      33      0.003436   495.6   -145.28      -0.7    1.45     -0.0354     -0.0001      0.0402     0.0     0.0     11.1993    0.00 
      34      0.003541   495.3   -146.66      -2.8    1.47     -0.1417      0.0001      0.0228     0.0     0.0     11.1990    0.00 
      35      0.003644   495.5   -145.56      -1.4    1.46     -0.0708     -0.0000      0.0087     0.0     0.0     11.1986    0.00 
      36      0.003748   495.2   -146.39      -4.2    1.46     -0.2125      0.0001      0.0221     0.0     0.0     11.1981    0.00 
      37      0.003869   495.5   -145.56       0.0    1.46      0.0000     -0.0000     -0.0113     0.0     0.0     11.1976    0.00 
      38      0.003962   495.4   -145.83      -2.1    1.46     -0.1063     -0.0000     -0.0120     0.0     0.0     11.1972    0.00 
      39      0.004067   495.4   -146.11      -1.4    1.46     -0.0708      0.0000     -0.0347     0.0     0.0     11.1966    0.00 
      40      0.004188   495.4   -145.83      -1.4    1.46     -0.0708     -0.0000     -0.0172     0.0     0.0     11.1960    0.00 
      41      0.004291   495.5   -145.83      -1.4    1.46     -0.0708     -0.0000     -0.0166     0.0     0.0     11.1954    0.00 
      42      0.004393   495.5   -144.73       2.1    1.45      0.1063     -0.0001     -0.0179     0.0     0.0     11.1948    0.00 
      43      0.004496   495.3   -145.56      -0.7    1.46     -0.0354     -0.0000     -0.0113     0.0     0.0     11.1942    0.00 
      44      0.004617   495.5   -146.11      -1.4    1.46     -0.0708      0.0000     -0.0232     0.0     0.0     11.1934    0.00 
      45      0.004720   495.2   -146.11      -2.8    1.46     -0.1417      0.0000      0.0114     0.0     0.0     11.1927    0.00 
      46      0.004824   495.5   -145.28       2.8    1.45      0.1417     -0.0001      0.0054     0.0     0.0     11.1920    0.00 
      47      0.004938   495.5   -145.28       2.1    1.45      0.1063     -0.0001      0.0167     0.0     0.0     11.1912    0.00 
      48      0.005042   495.2   -146.11      -2.1    1.46     -0.1062      0.0000      0.0220     0.0     0.0     11.1904    0.00 
      49      0.005145   495.5   -145.83       0.0    1.46      0.0000     -0.0000      0.0268     0.0     0.0     11.1896    0.00 
      50      0.005248   495.5   -146.11      -0.7    1.46     -0.0354      0.0000      0.0441     0.0     0.0     11.1888    0.00 
      51      0.005352   495.5   -145.00       2.8    1.45      0.1417     -0.0001      0.0332     0.0     0.0     11.1880    0.00 
      52      0.005457   495.5   -145.56       0.7    1.46      0.0354     -0.0000      0.0293     0.0     0.0     11.1871    0.00 
      53      0.005577   495.3   -146.39      -0.7    1.46     -0.0354      0.0001      0.0261     0.0     0.0     11.1861    0.00 
      54      0.005681   495.5   -145.83       1.4    1.46      0.0708     -0.0000      0.0254     0.0     0.0     11.1852    0.00 
      55      0.005785   495.1   -146.39      -2.1    1.46     -0.1062      0.0001      0.0373     0.0     0.0     11.1843    0.00 
      56      0.005896   495.4   -146.39       0.0    1.46      0.0000      0.0001      0.0139     0.0     0.0     11.1833    0.00 
      57      0.006001   495.2   -146.66       0.0    1.47      0.0000      0.0001     -0.0088     0.0     0.0     11.1823    0.00 
      58      0.006105   495.4   -146.39       0.0    1.46      0.0000      0.0001     -0.0307     0.0     0.0     11.1814    0.00 
      59      0.006209   495.5   -145.00       3.5    1.45      0.1771     -0.0001     -0.0321     0.0     0.0     11.1804    0.00 
      60      0.006313   495.5   -145.83       1.4    1.46      0.0708     -0.0000     -0.0167     0.0     0.0     11.1794    0.00 
      61      0.006433   495.7   -145.00       3.5    1.45      0.1771     -0.0001     -0.0364     0.0     0.0     11.1782    0.00 
      62      0.006539   495.3   -145.83       1.4    1.46      0.0708     -0.0000     -0.0213     0.0     0.0     11.1772    0.00 
      63      0.006641   495.4   -146.66       0.7    1.47      0.0354      0.0001     -0.0546     0.0     0.0     11.1761    0.00 
      64      0.006744   495.0   -146.94      -4.2    1.47     -0.2125      0.0001     -0.0171     0.0     0.0     11.1751    0.00 
      65      0.006873   495.4   -145.83       1.4    1.46      0.0708     -0.0000     -0.0314     0.0     0.0     11.1738    0.00 
      66      0.006959   495.8   -143.90       6.4    1.44      0.3188     -0.0002     -0.0125     0.0     0.0     11.1729    0.00 
      67      0.007079   495.5   -145.00       2.8    1.45      0.1417     -0.0001     -0.0091     0.0     0.0     11.1716    0.00 
      68      0.007181   495.4   -145.56       1.4    1.46      0.0708     -0.0000     -0.0009     0.0     0.0     11.1705    0.00 
      69      0.007284   495.0   -146.94      -1.4    1.47     -0.0708      0.0001      0.0358     0.0     0.0     11.1695    0.00 
      70      0.007389   495.5   -145.00       3.5    1.45      0.1771     -0.0001      0.0132     0.0     0.0     11.1684    0.00 
      71      0.007493   495.3   -145.83       1.4    1.46      0.0708     -0.0000      0.0198     0.0     0.0     11.1673    0.00 
      72      0.007597   495.4   -146.11       0.7    1.46      0.0354      0.0000     -0.0096     0.0     0.0     11.1662    0.00 
      73      0.007717   495.3   -146.66       0.0    1.47      0.0000      0.0001     -0.0004     0.0     0.0     11.1649    0.00 
      74      0.007821   495.1   -146.11       0.7    1.46      0.0354      0.0000      0.0076     0.0     0.0     11.1638    0.00 
      75      0.007933   495.6   -144.73       3.5    1.45      0.1771     -0.0001     -0.0037     0.0     0.0     11.1627    0.00 
      76      0.008037   495.3   -145.83       0.7    1.46      0.0354     -0.0000     -0.0110     0.0     0.0     11.1616    0.00 
      77      0.008141   495.2   -146.39      -0.7    1.46     -0.0354      0.0001     -0.0284     0.0     0.0     11.1605    0.00 
      78      0.008245   495.5   -145.00       2.8    1.45      0.1417     -0.0001     -0.0030     0.0     0.0     11.1595    0.00 
      79      0.008349   495.2   -145.83       1.4    1.46      0.0708     -0.0000     -0.0131     0.0     0.0     11.1584    0.00 
      80      0.008470   495.3   -145.56       1.4    1.46      0.0708     -0.0000      0.0031     0.0     0.0     11.1571    0.00 
      81      0.008571   495.2   -145.83       0.7    1.46      0.0354     -0.0000      0.0043     0.0     0.0     11.1561    0.00 
      82      0.008675   495.5   -145.56       2.1    1.46      0.1063     -0.0000      0.0084     0.0     0.0     11.1550    0.00 
      83      0.008778   495.3   -145.83       2.1    1.46      0.1063     -0.0000      0.0464     0.0     0.0     11.1539    0.00 
      84      0.008892   495.4   -144.45       4.9    1.44      0.2480     -0.0001      0.0250     0.0     0.0     11.1527    0.00 
      85      0.008994   495.0   -146.39       0.0    1.46      0.0000      0.0001      0.0632     0.0     0.0     11.1516    0.00 
      86      0.009097   495.2   -146.11       0.7    1.46      0.0354      0.0000      0.0283     0.0     0.0     11.1505    0.00 
      87      0.009202   495.3   -146.39       0.7    1.46      0.0354      0.0001      0.0484     0.0     0.0     11.1494    0.00 
      88      0.009323   495.1   -146.39      -0.7    1.46     -0.0354      0.0001      0.0276     0.0     0.0     11.1481    0.00 
      89      0.009426   495.3   -145.83       1.4    1.46      0.0708     -0.0000      0.0203     0.0     0.0     11.1471    0.00 
      90      0.009530   495.1   -146.66       0.0    1.47      0.0000      0.0001      0.0056     0.0     0.0     11.1460    0.00 
      91      0.009634   495.3   -145.28       2.1    1.45      0.1063     -0.0001     -0.0073     0.0     0.0     11.1448    0.00 
      92      0.009739   495.1   -146.39      -0.7    1.46     -0.0354      0.0001     -0.0079     0.0     0.0     11.1437    0.00 
      93      0.009849   495.2   -146.11       1.4    1.46      0.0708      0.0000     -0.0368     0.0     0.0     11.1426    0.00 
      94      0.009953   495.4   -145.83       2.1    1.46      0.1063     -0.0000     -0.0267     0.0     0.0     11.1415    0.00 
      95      0.010073   495.1   -145.83       0.7    1.46      0.0354     -0.0000     -0.0568     0.0     0.0     11.1402    0.00 
      96      0.010178   495.2   -145.83       0.0    1.46      0.0000     -0.0000     -0.0394     0.0     0.0     11.1390    0.00 
      97      0.010282   495.4   -145.83       0.7    1.46      0.0354     -0.0000     -0.0495     0.0     0.0     11.1379    0.00 
      98      0.010385   495.3   -145.83       0.7    1.46      0.0354     -0.0000     -0.0349     0.0     0.0     11.1368    0.00 
      99      0.010491   495.1   -145.56      -0.7    1.46     -0.0354     -0.0000     -0.0273     0.0     0.0     11.1357    0.00 
     100      0.010593   495.2   -145.56       1.4    1.46      0.0708     -0.0000     -0.0159     0.0     0.0     11.1345    0.00 
     101      0.010714   495.2   -145.28       0.7    1.45      0.0354     -0.0001      0.0096     0.0     0.0     11.1332    0.00 
     102      0.010810   495.5   -145.28       1.4    1.45      0.0708     -0.0001      0.0088     0.0     0.0     11.1321    0.00 
     103      0.010914   495.3   -145.83       0.7    1.46      0.0354     -0.0000      0.0397     0.0     0.0     11.1310    0.00 
     104      0.011034   495.5   -145.00       2.1    1.45      0.1063     -0.0001      0.0451     0.0     0.0     11.1297    0.00 
     105      0.011136   495.1   -146.39       0.0    1.46      0.0000      0.0001      0.0531     0.0     0.0     11.1285    0.00 
     106      0.011242   495.2   -146.11       0.0    1.46      0.0000      0.0000      0.0632     0.0     0.0     11.1274    0.00 
     107      0.011345   495.5   -145.00       2.8    1.45      0.1417     -0.0001      0.0512     0.0     0.0     11.1262    0.00 
     108      0.011449   495.0   -147.22      -0.7    1.47     -0.0354      0.0001      0.0553     0.0     0.0     11.1251    0.00 
     109      0.011569   495.1   -146.39      -0.7    1.46     -0.0354      0.0001      0.0325     0.0     0.0     11.1237    0.00 
     110      0.011673   495.2   -146.11       0.0    1.46      0.0000      0.0000      0.0229     0.0     0.0     11.1226    0.00 
     111      0.011770   495.1   -146.66       0.0    1.47      0.0000      0.0001      0.0050     0.0     0.0     11.1215    0.00 
     112      0.011890   495.4   -145.83       2.8    1.46      0.1417     -0.0000     -0.0257     0.0     0.0     11.1202    0.00 
     113      0.011993   495.0   -146.66       0.0    1.47      0.0000      0.0001     -0.0305     0.0     0.0     11.1190    0.00 
     114      0.012096   495.2   -145.28       0.0    1.45      0.0000     -0.0001     -0.0527     0.0     0.0     11.1179    0.00 
     115      0.012201   495.2   -146.11       0.0    1.46      0.0000      0.0000     -0.0373     0.0     0.0     11.1167    0.00 
     116      0.012305   495.2   -146.11       0.0    1.46      0.0000      0.0000     -0.0815     0.0     0.0     11.1156    0.00 
     117      0.012425   495.4   -145.28       2.1    1.45      0.1063     -0.0001     -0.0641     0.0     0.0     11.1142    0.00 
     118      0.012529   495.2   -146.11      -0.7    1.46     -0.0354      0.0000     -0.0848     0.0     0.0     11.1131    0.00 
     119      0.012633   495.2   -145.28       1.4    1.45      0.0708     -0.0001     -0.0649     0.0     0.0     11.1119    0.00 
     120      0.012745   495.2   -145.83       0.0    1.46      0.0000     -0.0000     -0.0456     0.0     0.0     11.1107    0.00 
     121      0.012848   495.5   -144.73       3.5    1.45      0.1771     -0.0001     -0.0690     0.0     0.0     11.1095    0.00 
     122      0.012952   495.1   -146.11       0.0    1.46      0.0000      0.0000     -0.0242     0.0     0.0     11.1084    0.00 
     123      0.013055   495.2   -145.56       0.0    1.46      0.0000     -0.0000     -0.0612     0.0     0.0     11.1073    0.00 
     124      0.013176   495.1   -145.83       0.0    1.46      0.0000     -0.0000     -0.0017     0.0     0.0     11.1059    0.00 
     125      0.013278   495.5   -144.17       3.5    1.44      0.1771     -0.0002     -0.0130     0.0     0.0     11.1048    0.00 
     126      0.013381   495.5   -143.90       4.2    1.44      0.2125     -0.0002      0.0224     0.0     0.0     11.1036    0.00 
     127      0.013485   495.1   -146.39      -1.4    1.46     -0.0708      0.0001      0.0179     0.0     0.0     11.1024    0.00 
     128      0.013589   495.1   -145.56       1.4    1.46      0.0708     -0.0000      0.0258     0.0     0.0     11.1013    0.00 
     129      0.013720   495.1   -145.83       1.4    1.46      0.0708     -0.0000      0.0512     0.0     0.0     11.0998    0.00 
     130      0.013805   495.2   -145.28       1.4    1.45      0.0708     -0.0001      0.0272     0.0     0.0     11.0988    0.00 
     131      0.013925   495.2   -146.11       0.7    1.46      0.0354      0.0000      0.0460     0.0     0.0     11.0975    0.00 
     132      0.014027   495.7   -145.00       3.5    1.45      0.1771     -0.0001      0.0128     0.0     0.0     11.0964    0.00 
     133      0.014131   495.1   -146.11      -0.7    1.46     -0.0354      0.0000      0.0430     0.0     0.0     11.0952    0.00 
     134      0.014236   495.0   -146.66      -0.7    1.47     -0.0354      0.0001      0.0194     0.0     0.0     11.0941    0.00 
     135      0.014340   495.4   -145.56       1.4    1.46      0.0708     -0.0000      0.0113     0.0     0.0     11.0930    0.00 
     136      0.014460   495.3   -145.28       2.1    1.45      0.1063     -0.0001      0.0060     0.0     0.0     11.0917    0.00 
     137      0.014564   495.5   -145.00       4.2    1.45      0.2125     -0.0001     -0.0153     0.0     0.0     11.0906    0.00 
     138      0.014666   495.0   -146.11       1.4    1.46      0.0708      0.0000      0.0102     0.0     0.0     11.0895    0.00 
     139      0.014780   495.3   -145.56       0.0    1.46      0.0000     -0.0000      0.0109     0.0     0.0     11.0883    0.00 
     140      0.014884   495.4   -145.28       3.5    1.45      0.1771     -0.0001      0.0095     0.0     0.0     11.0872    0.00 
     141      0.014988   495.1   -146.39       0.0    1.46      0.0000      0.0001     -0.0033     0.0     0.0     11.0861    0.00 
     142      0.015092   495.2   -145.83       0.7    1.46      0.0354     -0.0000     -0.0181     0.0     0.0     11.0850    0.00 
     143      0.015194   495.2   -145.83       1.4    1.46      0.0708     -0.0000      0.0209     0.0     0.0     11.0839    0.00 
     144      0.015314   495.5   -145.00       2.8    1.45      0.1417     -0.0001     -0.0161     0.0     0.0     11.0826    0.00 
     145      0.015417   495.1   -145.83       0.7    1.46      0.0354     -0.0000      0.0215     0.0     0.0     11.0815    0.00 
     146      0.015521   495.1   -145.83       0.7    1.46      0.0354     -0.0000     -0.0154     0.0     0.0     11.0804    0.00 
     147      0.015625   495.1   -146.39       0.0    1.46      0.0000      0.0001     -0.0013     0.0     0.0     11.0793    0.00 
     148      0.015737   495.0   -146.94      -1.4    1.47     -0.0708      0.0001      0.0127     0.0     0.0     11.0781    0.00 
     149      0.015840   496.1   -142.79       9.2    1.43      0.4606     -0.0003     -0.0067     0.0     0.0     11.0769    0.00 
     150      0.015943   495.1   -146.39       0.7    1.46      0.0354      0.0001      0.0203     0.0     0.0     11.0758    0.00 
     151      0.016064   495.1   -145.56       1.4    1.46      0.0708     -0.0000     -0.0132     0.0     0.0     11.0745    0.00 
     152      0.016168   495.2   -145.83       1.4    1.46      0.0708     -0.0000      0.0450     0.0     0.0     11.0734    0.00 
     153      0.016272   495.0   -146.11      -2.1    1.46     -0.1062      0.0000      0.0168     0.0     0.0     11.0723    0.00 
     154      0.016376   495.2   -145.56       2.1    1.46      0.1063     -0.0000      0.0323     0.0     0.0     11.0712    0.00 
     155      0.016480   495.1   -146.11       0.7    1.46      0.0354      0.0000      0.0043     0.0     0.0     11.0701    0.00 
     156      0.016600   495.2   -145.83       0.7    1.46      0.0354     -0.0000     -0.0144     0.0     0.0     11.0688    0.00 
     157      0.016696   495.0   -146.94      -1.4    1.47     -0.0708      0.0001      0.0076     0.0     0.0     11.0678    0.00 
     158      0.016800   495.2   -145.28       2.1    1.45      0.1063     -0.0001     -0.0219     0.0     0.0     11.0667    0.00 
     159      0.016920   495.2   -145.00       3.5    1.45      0.1771     -0.0001      0.0242     0.0     0.0     11.0654    0.00 
     160      0.017025   495.0   -146.39       0.0    1.46      0.0000      0.0001     -0.0352     0.0     0.0     11.0643    0.00 
     161      0.017128   495.2   -145.83       0.7    1.46      0.0354     -0.0000     -0.0085     0.0     0.0     11.0632    0.00 
     162      0.017230   495.1   -145.83       0.7    1.46      0.0354     -0.0000     -0.0051     0.0     0.0     11.0621    0.00 
     163      0.017351   495.2   -145.56       1.4    1.46      0.0708     -0.0000     -0.0071     0.0     0.0     11.0608    0.00 
     164      0.017455   495.1   -146.11       0.7    1.46      0.0354      0.0000      0.0237     0.0     0.0     11.0597    0.00 
     165      0.017558   495.7   -143.07       7.1    1.43      0.3543     -0.0003      0.0075     0.0     0.0     11.0586    0.00 
     166      0.017656   495.1   -146.39      -0.7    1.46     -0.0354      0.0001      0.0483     0.0     0.0     11.0575    0.00 
     167      0.017777   494.9   -147.22      -1.4    1.47     -0.0708      0.0001      0.0255     0.0     0.0     11.0562    0.00 
     168      0.017879   495.1   -145.83       0.0    1.46      0.0000     -0.0000      0.0578     0.0     0.0     11.0551    0.00 
     169      0.017982   495.0   -146.11       0.0    1.46      0.0000      0.0000      0.0271     0.0     0.0     11.0540    0.00 
     170      0.018085   495.0   -146.39       0.0    1.46      0.0000      0.0001      0.0021     0.0     0.0     11.0529    0.00 
     171      0.018190   495.1   -146.11       0.7    1.46      0.0354      0.0000     -0.0187     0.0     0.0     11.0518    0.00 
     172      0.018310   495.2   -145.56       2.1    1.46      0.1063     -0.0000     -0.0105     0.0     0.0     11.0505    0.00 
     173      0.018414   495.0   -146.11       0.0    1.46      0.0000      0.0000      0.0029     0.0     0.0     11.0494    0.00 
     174      0.018518   495.0   -146.11       0.7    1.46      0.0354      0.0000     -0.0351     0.0     0.0     11.0483    0.00 
     175      0.018628   495.1   -145.83       0.7    1.46      0.0354     -0.0000     -0.0279     0.0     0.0     11.0471    0.00 
     176      0.018732   495.0   -146.11      -1.4    1.46     -0.0708      0.0000     -0.0438     0.0     0.0     11.0459    0.00 
     177      0.018836   494.9   -146.39      -1.4    1.46     -0.0708      0.0001     -0.0406     0.0     0.0     11.0448    0.00 
     178      0.018940   495.2   -145.00       1.4    1.45      0.0708     -0.0001     -0.0118     0.0     0.0     11.0437    0.00 
     179      0.019061   495.5   -143.34       4.9    1.43      0.2480     -0.0003     -0.0024     0.0     0.0     11.0424    0.00 
     180      0.019165   495.1   -145.83       0.0    1.46      0.0000     -0.0000      0.0128     0.0     0.0     11.0413    0.00 
     181      0.019267   494.8   -146.94      -1.4    1.47     -0.0708      0.0001      0.0181     0.0     0.0     11.0402    0.00 
     182      0.019370   495.1   -145.83       1.4    1.46      0.0708     -0.0000      0.0370     0.0     0.0     11.0391    0.00 
     183      0.019491   495.0   -146.11      -0.7    1.46     -0.0354      0.0000      0.0382     0.0     0.0     11.0378    0.00 
     184      0.019589   494.9   -146.39      -2.1    1.46     -0.1062      0.0001      0.0169     0.0     0.0     11.0367    0.00 
     185      0.019693   495.0   -146.11       0.0    1.46      0.0000      0.0000      0.0200     0.0     0.0     11.0356    0.00 
     186      0.019795   495.1   -145.28       0.7    1.45      0.0354     -0.0001      0.0082     0.0     0.0     11.0345    0.00 
     187      0.019915   495.0   -146.11      -0.7    1.46     -0.0354      0.0000      0.0189     0.0     0.0     11.0332    0.00 
     188      0.020018   494.9   -146.11      -2.1    1.46     -0.1062      0.0000     -0.0059     0.0     0.0     11.0321    0.00 
     189      0.020121   495.1   -145.28       1.4    1.45      0.0708     -0.0001     -0.0038     0.0     0.0     11.0310    0.00 
     190      0.020226   495.1   -146.39      -0.7    1.46     -0.0354      0.0001     -0.0201     0.0     0.0     11.0298    0.00 
     191      0.020330   495.1   -146.11       0.7    1.46      0.0354      0.0000     -0.0294     0.0     0.0     11.0287    0.00 
     192      0.020451   494.9   -146.39      -1.4    1.46     -0.0708      0.0001     -0.0107     0.0     0.0     11.0274    0.00 
     193      0.020549   495.0   -145.56       0.7    1.46      0.0354     -0.0000     -0.0261     0.0     0.0     11.0263    0.00 
     194      0.020652   495.1   -145.83       0.7    1.46      0.0354     -0.0000      0.0109     0.0     0.0     11.0252    0.00 
     195      0.020772   495.3   -145.00       2.1    1.45      0.1063     -0.0001     -0.0064     0.0     0.0     11.0240    0.00 
     196      0.020876   495.1   -145.28       0.7    1.45      0.0354     -0.0001      0.0378     0.0     0.0     11.0228    0.00 
     197      0.020980   495.0   -145.83       0.7    1.46      0.0354     -0.0000      0.0125     0.0     0.0     11.0217    0.00 
     198      0.021084   494.9   -145.83      -0.7    1.46     -0.0354     -0.0000      0.0445     0.0     0.0     11.0206    0.00 
     199      0.021188   495.1   -146.39       0.7    1.46      0.0354      0.0001      0.0365     0.0     0.0     11.0195    0.00 
     200      0.021293   495.0   -146.11       0.0    1.46      0.0000      0.0000      0.0400     0.0     0.0     11.0184    0.00 
     201      0.021414   494.9   -146.66       0.0    1.47      0.0000      0.0001      0.0466     0.0     0.0     11.0171    0.00 
     202      0.021530   495.1   -145.28       0.7    1.45      0.0354     -0.0001      0.0265     0.0     0.0     11.0158    0.00 
     203      0.021615   494.7   -147.49      -4.2    1.47     -0.2125      0.0002      0.0486     0.0     0.0     11.0149    0.00 
     204      0.021735   495.0   -145.83       0.7    1.46      0.0354     -0.0000      0.0123     0.0     0.0     11.0136    0.00 
     205      0.021840   495.1   -145.83       0.0    1.46      0.0000     -0.0000      0.0377     0.0     0.0     11.0125    0.00 
     206      0.021944   495.0   -145.83       0.7    1.46      0.0354     -0.0000     -0.0024     0.0     0.0     11.0114    0.00 
     207      0.022048   495.0   -146.11       0.7    1.46      0.0354      0.0000      0.0175     0.0     0.0     11.0103    0.00 
     208      0.022152   494.9   -146.39       0.0    1.46      0.0000      0.0001     -0.0167     0.0     0.0     11.0091    0.00 
     209      0.022273   494.9   -146.39      -0.7    1.46     -0.0354      0.0001      0.0008     0.0     0.0     11.0079    0.00 
     210      0.022375   495.0   -146.39      -0.7    1.46     -0.0354      0.0001     -0.0153     0.0     0.0     11.0068    0.00 
     211      0.022478   495.0   -146.39       0.7    1.46      0.0354      0.0001     -0.0242     0.0     0.0     11.0056    0.00 
     212      0.022592   494.9   -146.66      -0.7    1.47     -0.0354      0.0001     -0.0189     0.0     0.0     11.0044    0.00 
     213      0.022696   495.0   -145.28       1.4    1.45      0.0708     -0.0001     -0.0404     0.0     0.0     11.0033    0.00 
     214      0.022800   494.9   -146.66      -1.4    1.47     -0.0708      0.0001     -0.0303     0.0     0.0     11.0022    0.00 
     215      0.022902   494.9   -145.83      -0.7    1.46     -0.0354     -0.0000     -0.0256     0.0     0.0     11.0011    0.00 
     216      0.023005   495.1   -145.56       0.7    1.46      0.0354     -0.0000     -0.0250     0.0     0.0     11.0000    0.00 
     217      0.023125   495.1   -145.83       0.7    1.46      0.0354     -0.0000     -0.0196     0.0     0.0     10.9988    0.00 
     218      0.023229   495.0   -145.56       1.4    1.46      0.0708     -0.0000     -0.0209     0.0     0.0     10.9976    0.00 
     219      0.023333   494.9   -146.11      -1.4    1.46     -0.0708      0.0000     -0.0174     0.0     0.0     10.9965    0.00 
     220      0.023438   494.9   -146.66      -0.7    1.47     -0.0354      0.0001      0.0068     0.0     0.0     10.9954    0.00 
     221      0.023551   495.1   -145.00       2.8    1.45      0.1417     -0.0001      0.0001     0.0     0.0     10.9942    0.00 
     222      0.023654   494.9   -146.11       1.4    1.46      0.0708      0.0000      0.0210     0.0     0.0     10.9931    0.00 
     223      0.023757   494.9   -145.83       0.0    1.46      0.0000     -0.0000     -0.0004     0.0     0.0     10.9920    0.00 
     224      0.023861   494.7   -146.94      -1.4    1.47     -0.0708      0.0001      0.0339     0.0     0.0     10.9909    0.00 
     225      0.023982   494.9   -145.83      -0.7    1.46     -0.0354     -0.0000      0.0156     0.0     0.0     10.9896    0.00 
     226      0.024086   495.0   -145.56       2.1    1.46      0.1063     -0.0000      0.0338     0.0     0.0     10.9885    0.00 
     227      0.024190   494.9   -146.11       1.4    1.46      0.0708      0.0000      0.0137     0.0     0.0     10.9874    0.00 
     228      0.024294   495.1   -145.28       2.1    1.45      0.1063     -0.0001      0.0092     0.0     0.0     10.9862    0.00 
     229      0.024396   494.7   -147.22      -2.8    1.47     -0.1416      0.0001      0.0305     0.0     0.0     10.9852    0.00 
     230      0.024510   495.2   -145.28       3.5    1.45      0.1771     -0.0001      0.0123     0.0     0.0     10.9840    0.00 
     231      0.024614   494.9   -146.39       0.7    1.46      0.0354      0.0001      0.0229     0.0     0.0     10.9828    0.00 
     232      0.024718   494.8   -146.94      -1.4    1.47     -0.0708      0.0001     -0.0072     0.0     0.0     10.9817    0.00 
     233      0.024838   494.8   -146.11       1.4    1.46      0.0708      0.0000      0.0048     0.0     0.0     10.9805    0.00 
     234      0.024942   494.9   -146.94      -1.4    1.47     -0.0708      0.0001     -0.0145     0.0     0.0     10.9793    0.00 
     235      0.025044   494.9   -145.56       0.7    1.46      0.0354     -0.0000     -0.0119     0.0     0.0     10.9783    0.00 
     236      0.025148   495.0   -145.28       2.1    1.45      0.1063     -0.0001     -0.0239     0.0     0.0     10.9771    0.00 
     237      0.025253   494.6   -146.39      -2.1    1.46     -0.1062      0.0001     -0.0146     0.0     0.0     10.9760    0.00 
     238      0.025374   494.9   -145.83       0.0    1.46      0.0000     -0.0000     -0.0086     0.0     0.0     10.9747    0.00 
     239      0.025473   494.7   -146.11      -0.7    1.46     -0.0354      0.0000     -0.0193     0.0     0.0     10.9737    0.00 
     240      0.025578   494.9   -146.11       0.7    1.46      0.0354      0.0000     -0.0179     0.0     0.0     10.9726    0.00 
     241      0.025681   494.9   -146.11       0.0    1.46      0.0000      0.0000     -0.0179     0.0     0.0     10.9714    0.00 
     242      0.025802   494.8   -146.94       0.0    1.47      0.0000      0.0001     -0.0219     0.0     0.0     10.9702    0.00 
     243      0.025904   495.1   -145.00       2.8    1.45      0.1417     -0.0001     -0.0026     0.0     0.0     10.9691    0.00 
     244      0.026007   495.0   -145.00       2.8    1.45      0.1417     -0.0001     -0.0126     0.0     0.0     10.9680    0.00 
     245      0.026110   494.6   -146.66      -1.4    1.47     -0.0708      0.0001     -0.0161     0.0     0.0     10.9669    0.00 
     246      0.026231   494.8   -146.94      -1.4    1.47     -0.0708      0.0001     -0.0054     0.0     0.0     10.9656    0.00 
     247      0.026335   495.1   -145.28       2.8    1.45      0.1417     -0.0001     -0.0189     0.0     0.0     10.9645    0.00 
     248      0.026433   494.9   -145.83       0.7    1.46      0.0354     -0.0000     -0.0114     0.0     0.0     10.9634    0.00 
     249      0.026537   494.9   -145.83       0.0    1.46      0.0000     -0.0000     -0.0262     0.0     0.0     10.9623    0.00 
     250      0.026658   494.8   -146.11       0.0    1.46      0.0000      0.0000     -0.0141     0.0     0.0     10.9610    0.00 
     251      0.026761   494.9   -145.83       0.7    1.46      0.0354     -0.0000     -0.0042     0.0     0.0     10.9599    0.00 
     252      0.026864   495.0   -145.56       1.4    1.46      0.0708     -0.0000     -0.0028     0.0     0.0     10.9588    0.00 
     253      0.026968   494.9   -145.56       0.7    1.46      0.0354     -0.0000      0.0033     0.0     0.0     10.9577    0.00 
     254      0.027072   494.8   -146.11       0.7    1.46      0.0354      0.0000     -0.0014     0.0     0.0     10.9566    0.00 
     255      0.027194   494.8   -146.11       0.0    1.46      0.0000      0.0000      0.0227     0.0     0.0     10.9553    0.00 
     256      0.027297   495.1   -145.28       2.8    1.45      0.1417     -0.0001      0.0180     0.0     0.0     10.9542    0.00 
     257      0.027408   494.8   -145.83       0.0    1.46      0.0000     -0.0000      0.0361     0.0     0.0     10.9530    0.00 
     258      0.027512   494.7   -146.66       0.0    1.47      0.0000      0.0001      0.0200     0.0     0.0     10.9519    0.00 
     259      0.027615   495.0   -145.56       1.4    1.46      0.0708     -0.0000      0.0254     0.0     0.0     10.9508    0.00 
     260      0.027720   494.9   -146.11      -0.7    1.46     -0.0354      0.0000      0.0199     0.0     0.0     10.9497    0.00 
     261      0.027823   495.0   -145.56       1.4    1.46      0.0708     -0.0000      0.0032     0.0     0.0     10.9486    0.00 
     262      0.027944   494.9   -146.66       0.0    1.47      0.0000      0.0001      0.0005     0.0     0.0     10.9473    0.00 
     263      0.028046   494.9   -146.11      -0.7    1.46     -0.0354      0.0000     -0.0221     0.0     0.0     10.9462    0.00 
     264      0.028149   494.6   -146.94      -1.4    1.47     -0.0708      0.0001     -0.0169     0.0     0.0     10.9451    0.00 
     265      0.028252   494.9   -146.11       1.4    1.46      0.0708      0.0000     -0.0424     0.0     0.0     10.9440    0.00 
     266      0.028367   494.9   -145.83       1.4    1.46      0.0708     -0.0000     -0.0357     0.0     0.0     10.9428    0.00 
     267      0.028470   495.1   -145.83       1.4    1.46      0.0708     -0.0000     -0.0545     0.0     0.0     10.9417    0.00 
     268      0.028574   495.0   -145.28       2.1    1.45      0.1063     -0.0001     -0.0357     0.0     0.0     10.9406    0.00 
     269      0.028677   495.1   -144.73       2.1    1.45      0.1063     -0.0001     -0.0290     0.0     0.0     10.9395    0.00 
     270      0.028798   495.0   -145.56       1.4    1.46      0.0708     -0.0000     -0.0055     0.0     0.0     10.9382    0.00 
     271      0.028901   494.9   -145.56       1.4    1.46      0.0708     -0.0000     -0.0015     0.0     0.0     10.9371    0.00 
     272      0.029005   494.9   -145.83       1.4    1.46      0.0708     -0.0000      0.0078     0.0     0.0     10.9360    0.00 
     273      0.029109   494.9   -146.39       0.7    1.46      0.0354      0.0001      0.0187     0.0     0.0     10.9349    0.00 
     274      0.029213   494.7   -146.11       0.7    1.46      0.0354      0.0000      0.0227     0.0     0.0     10.9338    0.00 
     275      0.029343   494.9   -146.11       0.7    1.46      0.0354      0.0000      0.0307     0.0     0.0     10.9324    0.00 
     276      0.029429   494.9   -145.28       1.4    1.45      0.0708     -0.0001      0.0227     0.0     0.0     10.9315    0.00 
     277      0.029533   494.9   -145.83       1.4    1.46      0.0708     -0.0000      0.0254     0.0     0.0     10.9304    0.00 
     278      0.029654   494.9   -146.11       0.0    1.46      0.0000      0.0000      0.0208     0.0     0.0     10.9291    0.00 
     279      0.029758   494.9   -146.11       0.7    1.46      0.0354      0.0000      0.0209     0.0     0.0     10.9280    0.00 
     280      0.029862   494.8   -145.83       0.7    1.46      0.0354     -0.0000      0.0101     0.0     0.0     10.9269    0.00 
     281      0.029965   494.9   -145.83       0.0    1.46      0.0000     -0.0000     -0.0087     0.0     0.0     10.9258    0.00 
     282      0.030068   494.8   -146.39      -1.4    1.46     -0.0708      0.0001      0.0121     0.0     0.0     10.9247    0.00 
     283      0.030189   494.7   -146.11      -0.7    1.46     -0.0354      0.0000     -0.0112     0.0     0.0     10.9235    0.00 
     284      0.030291   494.9   -145.83       1.4    1.46      0.0708     -0.0000      0.0201     0.0     0.0     10.9224    0.00 
     285      0.030390   494.9   -145.28       3.5    1.45      0.1771     -0.0001     -0.0145     0.0     0.0     10.9214    0.00 
     286      0.030511   494.9   -145.83       1.4    1.46      0.0708     -0.0000     -0.0013     0.0     0.0     10.9201    0.00 
     287      0.030616   494.6   -147.22      -2.1    1.47     -0.1062      0.0001     -0.0093     0.0     0.0     10.9190    0.00 
     288      0.030720   495.0   -144.73       1.4    1.45      0.0708     -0.0001     -0.0094     0.0     0.0     10.9179    0.00 
     289      0.030822   494.7   -146.39       0.7    1.46      0.0354      0.0001     -0.0167     0.0     0.0     10.9167    0.00 
     290      0.030925   494.8   -145.83       0.7    1.46      0.0354     -0.0000     -0.0475     0.0     0.0     10.9157    0.00 
     291      0.031045   494.6   -146.94      -1.4    1.47     -0.0708      0.0001     -0.0167     0.0     0.0     10.9144    0.00 
     292      0.031149   494.9   -145.56       1.4    1.46      0.0708     -0.0000     -0.0435     0.0     0.0     10.9133    0.00 
     293      0.031253   494.6   -145.83       0.0    1.46      0.0000     -0.0000     -0.0108     0.0     0.0     10.9122    0.00 
     294      0.031364   494.9   -144.73       1.4    1.45      0.0708     -0.0001     -0.0537     0.0     0.0     10.9110    0.00 
     295      0.031468   494.7   -145.83      -1.4    1.46     -0.0708     -0.0000     -0.0262     0.0     0.0     10.9099    0.00 
     296      0.031571   494.6   -146.39      -0.7    1.46     -0.0354      0.0001     -0.0336     0.0     0.0     10.9088    0.00 
     297      0.031675   495.1   -144.73       2.8    1.45      0.1417     -0.0001     -0.0047     0.0     0.0     10.9077    0.00 
     298      0.031779   494.9   -144.73       2.8    1.45      0.1417     -0.0001     -0.0061     0.0     0.0     10.9066    0.00 
     299      0.031900   494.6   -146.11       0.0    1.46      0.0000      0.0000     -0.0040     0.0     0.0     10.9054    0.00 
     300      0.032004   494.6   -146.66      -2.1    1.47     -0.1062      0.0001     -0.0048     0.0     0.0     10.9043    0.00 
     301      0.032107   494.9   -145.83       0.7    1.46      0.0354     -0.0000      0.0067     0.0     0.0     10.9032    0.00 
     302      0.032210   494.8   -145.56       1.4    1.46      0.0708     -0.0000      0.0221     0.0     0.0     10.9021    0.00 
     303      0.032323   494.8   -145.00       0.7    1.45      0.0354     -0.0001      0.0080     0.0     0.0     10.9009    0.00 
     304      0.032428   494.8   -145.83       0.7    1.46      0.0354     -0.0000      0.0168     0.0     0.0     10.8998    0.00 
     305      0.032532   494.9   -145.28       2.8    1.45      0.1417     -0.0001      0.0134     0.0     0.0     10.8987    0.00 
     306      0.032635   494.8   -146.11       0.7    1.46      0.0354      0.0000      0.0255     0.0     0.0     10.8976    0.00 
     307      0.032756   494.8   -145.83       0.0    1.46      0.0000     -0.0000      0.0167     0.0     0.0     10.8963    0.00 
     308      0.032858   494.6   -145.83       0.7    1.46      0.0354     -0.0000      0.0168     0.0     0.0     10.8952    0.00 
     309      0.032961   494.9   -145.56       2.8    1.46      0.1417     -0.0000      0.0181     0.0     0.0     10.8941    0.00 
     310      0.033064   494.7   -145.83      -0.7    1.46     -0.0354     -0.0000      0.0108     0.0     0.0     10.8931    0.00 
     311      0.033170   494.4   -146.39      -1.4    1.46     -0.0708      0.0001      0.0202     0.0     0.0     10.8919    0.00 
     312      0.033286   494.7   -145.83       0.7    1.46      0.0354     -0.0000      0.0081     0.0     0.0     10.8907    0.00 
     313      0.033390   494.8   -145.56       0.7    1.46      0.0354     -0.0000      0.0128     0.0     0.0     10.8896    0.00 
     314      0.033492   494.6   -146.11      -1.4    1.46     -0.0708      0.0000     -0.0078     0.0     0.0     10.8885    0.00 
     315      0.033612   494.9   -145.28       1.4    1.45      0.0708     -0.0001     -0.0138     0.0     0.0     10.8873    0.00 
     316      0.033715   494.8   -146.11      -0.7    1.46     -0.0354      0.0000     -0.0044     0.0     0.0     10.8862    0.00 
     317      0.033819   494.7   -145.83       0.0    1.46      0.0000     -0.0000     -0.0277     0.0     0.0     10.8851    0.00 
     318      0.033922   494.6   -146.94      -1.4    1.47     -0.0708      0.0001     -0.0083     0.0     0.0     10.8840    0.00
