Repository: LightForm-group/dilatometer_modelling_and_constitutive_behaviour

# dilatometer_modelling_and_constitutive_behaviour

Created with work by Inigo Howe, Patryk Jedrasiak, Hugh Shercliff

This program contains a method of testing various constitutive models and extracting the constitutive behaviour of dilatometer samples correcting for inhomogeneities in termperature, strain and strain rate. The model is currently configured to a dilatometer run under vacuum, with no active cooling during the deformation for a sample of length 10mm with a diameter of 5mm. For both heatup and deformation the temperature is fitted to the experimental central themocoupole temperature for any general temperature profile.

File: experimental_data/deformation/1/490/008_Compression_Daniel_Al_Hom1_SHT_540C_Deform_490C_1.0s-1_QuenchHeGas__1.asc (part 2 of 27)
 C:\WinTA100\DIL805.PRO\Data\Deformation\ChrisDaniel\008_Compression_Daniel_Al_Hom1_SHT_540C_Deform_490C_1.0s-1_QuenchHeGas__1.asc
     No.          Time   Tem.1        DL     Force  Strain   kf (Def.)    Phi  (D)    Phi* (D)   Tem.2   Tem.3        Poti      HF 
                     s      °C        µm         N       %       N/mm²                     1/s      °C      °C          mm       % 
     319      0.034027   494.8   -145.00       1.4    1.45      0.0708     -0.0001     -0.0329     0.0     0.0     10.8829    0.00 
     320      0.034147   494.8   -145.56       2.1    1.46      0.1063     -0.0000     -0.0097     0.0     0.0     10.8816    0.00 
     321      0.034243   494.6   -146.39      -1.4    1.46     -0.0708      0.0001     -0.0250     0.0     0.0     10.8806    0.00 
     322      0.034364   495.0   -144.73       3.5    1.45      0.1771     -0.0001      0.0151     0.0     0.0     10.8794    0.00 
     323      0.034469   494.8   -145.28       1.4    1.45      0.0708     -0.0001      0.0104     0.0     0.0     10.8782    0.00 
     324      0.034573   494.6   -145.83       0.7    1.46      0.0354     -0.0000      0.0238     0.0     0.0     10.8771    0.00 
     325      0.034677   494.7   -145.83       0.7    1.46      0.0354     -0.0000      0.0265     0.0     0.0     10.8761    0.00 
     326      0.034781   494.8   -145.28       2.1    1.45      0.1063     -0.0001      0.0443     0.0     0.0     10.8750    0.00 
     327      0.034885   494.6   -146.39      -1.4    1.46     -0.0708      0.0001      0.0538     0.0     0.0     10.8739    0.00 
     328      0.034989   494.6   -145.83       0.0    1.46      0.0000     -0.0000      0.0430     0.0     0.0     10.8728    0.00 
     329      0.035109   494.6   -146.11       1.4    1.46      0.0708      0.0000      0.0404     0.0     0.0     10.8715    0.00 
     330      0.035203   494.6   -146.39      -0.7    1.46     -0.0354      0.0001      0.0230     0.0     0.0     10.8705    0.00 
     331      0.035324   494.5   -147.22      -2.8    1.47     -0.1416      0.0001      0.0230     0.0     0.0     10.8692    0.00 
     332      0.035428   494.8   -145.00       1.4    1.45      0.0708     -0.0001      0.0069     0.0     0.0     10.8682    0.00 
     333      0.035532   494.7   -146.11       1.4    1.46      0.0708      0.0000      0.0061     0.0     0.0     10.8671    0.00 
     334      0.035633   494.6   -146.11       0.0    1.46      0.0000      0.0000     -0.0253     0.0     0.0     10.8660    0.00 
     335      0.035754   494.6   -146.66       0.0    1.47      0.0000      0.0001     -0.0174     0.0     0.0     10.8647    0.00 
     336      0.035857   494.6   -146.11       0.7    1.46      0.0354      0.0000     -0.0234     0.0     0.0     10.8636    0.00 
     337      0.035960   494.7   -145.28       1.4    1.45      0.0708     -0.0001     -0.0106     0.0     0.0     10.8625    0.00 
     338      0.036065   494.8   -145.28       2.1    1.45      0.1063     -0.0001     -0.0301     0.0     0.0     10.8614    0.00 
     339      0.036180   494.6   -145.83       1.4    1.46      0.0708     -0.0000     -0.0074     0.0     0.0     10.8602    0.00 
     340      0.036282   494.8   -145.83       0.7    1.46      0.0354     -0.0000     -0.0148     0.0     0.0     10.8592    0.00 
     341      0.036385   494.6   -146.66      -0.7    1.47     -0.0354      0.0001      0.0033     0.0     0.0     10.8581    0.00 
     342      0.036489   494.8   -145.83       0.7    1.46      0.0354     -0.0000     -0.0020     0.0     0.0     10.8570    0.00 
     343      0.036609   494.7   -145.56       0.7    1.46      0.0354     -0.0000     -0.0080     0.0     0.0     10.8557    0.00 
     344      0.036713   494.4   -146.66      -2.1    1.47     -0.1062      0.0001     -0.0153     0.0     0.0     10.8546    0.00 
     345      0.036817   494.6   -145.56       1.4    1.46      0.0708     -0.0000     -0.0061     0.0     0.0     10.8535    0.00 
     346      0.036921   494.7   -146.11       1.4    1.46      0.0708      0.0000     -0.0054     0.0     0.0     10.8524    0.00 
     347      0.037025   494.6   -145.56       0.7    1.46      0.0354     -0.0000     -0.0108     0.0     0.0     10.8513    0.00 
     348      0.037146   494.7   -145.83       1.4    1.46      0.0708     -0.0000     -0.0193     0.0     0.0     10.8501    0.00 
     349      0.037251   494.7   -145.56       2.8    1.46      0.1417     -0.0000     -0.0194     0.0     0.0     10.8490    0.00 
     350      0.037353   494.6   -145.83       0.7    1.46      0.0354     -0.0000     -0.0100     0.0     0.0     10.8479    0.00 
     351      0.037456   494.7   -145.83       0.7    1.46      0.0354     -0.0000     -0.0189     0.0     0.0     10.8468    0.00 
     352      0.037559   494.6   -145.83       0.7    1.46      0.0354     -0.0000     -0.0081     0.0     0.0     10.8457    0.00 
     353      0.037680   494.7   -145.56       1.4    1.46      0.0708     -0.0000     -0.0242     0.0     0.0     10.8445    0.00 
     354      0.037784   494.5   -146.94       0.0    1.47      0.0000      0.0001     -0.0087     0.0     0.0     10.8434    0.00 
     355      0.037888   494.8   -145.00       2.8    1.45      0.1417     -0.0001     -0.0187     0.0     0.0     10.8423    0.00 
     356      0.037992   494.8   -145.28       1.4    1.45      0.0708     -0.0001      0.0034     0.0     0.0     10.8412    0.00 
     357      0.038096   494.7   -145.83       2.1    1.46      0.1063     -0.0000     -0.0120     0.0     0.0     10.8401    0.00 
     358      0.038208   494.6   -145.83       0.0    1.46      0.0000     -0.0000      0.0060     0.0     0.0     10.8389    0.00 
     359      0.038312   494.6   -145.83       0.7    1.46      0.0354     -0.0000      0.0041     0.0     0.0     10.8378    0.00 
     360      0.038416   494.6   -145.28       0.7    1.45      0.0354     -0.0001      0.0168     0.0     0.0     10.8368    0.00 
     361      0.038522   494.6   -145.83       0.0    1.46      0.0000     -0.0000      0.0202     0.0     0.0     10.8357    0.00 
     362      0.038642   494.8   -145.28       2.1    1.45      0.1063     -0.0001      0.0121     0.0     0.0     10.8344    0.00 
     363      0.038747   494.6   -146.11       0.0    1.46      0.0000      0.0000      0.0474     0.0     0.0     10.8333    0.00 
     364      0.038850   494.8   -145.83       1.4    1.46      0.0708     -0.0000      0.0440     0.0     0.0     10.8322    0.00 
     365      0.038952   494.6   -146.11       0.7    1.46      0.0354      0.0000      0.0622     0.0     0.0     10.8311    0.00 
     366      0.039055   494.4   -146.39      -1.4    1.46     -0.0708      0.0001      0.0442     0.0     0.0     10.8300    0.00 
     367      0.039172   494.6   -145.56       0.7    1.46      0.0354     -0.0000      0.0569     0.0     0.0     10.8288    0.00 
     368      0.039276   494.6   -146.11       0.0    1.46      0.0000      0.0000      0.0507     0.0     0.0     10.8277    0.00 
     369      0.039380   494.6   -146.39       0.0    1.46      0.0000      0.0001      0.0522     0.0     0.0     10.8266    0.00 
     370      0.039484   494.7   -145.28       1.4    1.45      0.0708     -0.0001      0.0475     0.0     0.0     10.8255    0.00 
     371      0.039604   494.6   -145.83       2.1    1.46      0.1063     -0.0000      0.0295     0.0     0.0     10.8243    0.00 
     372      0.039706   494.3   -148.05      -2.8    1.48     -0.1416      0.0002      0.0194     0.0     0.0     10.8232    0.00 
     373      0.039809   494.6   -146.66      -0.7    1.47     -0.0354      0.0001      0.0040     0.0     0.0     10.8221    0.00 
     374      0.039913   494.6   -146.11       0.7    1.46      0.0354      0.0000     -0.0127     0.0     0.0     10.8210    0.00 
     375      0.040033   494.5   -146.66      -1.4    1.47     -0.0708      0.0001     -0.0227     0.0     0.0     10.8198    0.00 
     376      0.040133   494.6   -146.39       0.7    1.46      0.0354      0.0001     -0.0441     0.0     0.0     10.8188    0.00 
     377      0.040235   494.6   -146.11       0.7    1.46      0.0354      0.0000     -0.0434     0.0     0.0     10.8177    0.00 
     378      0.040355   494.7   -145.56       0.7    1.46      0.0354     -0.0000     -0.0261     0.0     0.0     10.8164    0.00 
     379      0.040458   494.6   -145.00       1.4    1.45      0.0708     -0.0001     -0.0401     0.0     0.0     10.8154    0.00 
     380      0.040561   494.4   -146.66      -0.7    1.47     -0.0354      0.0001     -0.0160     0.0     0.0     10.8143    0.00 
     381      0.040665   494.6   -145.28       2.1    1.45      0.1063     -0.0001     -0.0206     0.0     0.0     10.8132    0.00 
     382      0.040769   494.6   -146.11       0.7    1.46      0.0354      0.0000     -0.0113     0.0     0.0     10.8121    0.00 
     383      0.040890   494.5   -146.66       0.0    1.47      0.0000      0.0001     -0.0072     0.0     0.0     10.8108    0.00 
     384      0.040994   494.6   -145.56       2.1    1.46      0.1063     -0.0000      0.0035     0.0     0.0     10.8097    0.00 
     385      0.041088   494.6   -146.39       0.7    1.46      0.0354      0.0001      0.0134     0.0     0.0     10.8088    0.00 
     386      0.041208   494.6   -145.83       0.7    1.46      0.0354     -0.0000      0.0047     0.0     0.0     10.8075    0.00 
     387      0.041312   494.6   -146.11       1.4    1.46      0.0708      0.0000      0.0094     0.0     0.0     10.8064    0.00 
     388      0.041416   494.6   -146.66       0.0    1.47      0.0000      0.0001     -0.0220     0.0     0.0     10.8053    0.00 
     389      0.041522   494.4   -146.39       0.7    1.46      0.0354      0.0001      0.0025     0.0     0.0     10.8042    0.00 
     390      0.041626   494.6   -145.56       2.8    1.46      0.1417     -0.0000     -0.0189     0.0     0.0     10.8031    0.00 
     391      0.041746   494.8   -145.00       2.1    1.45      0.1063     -0.0001     -0.0082     0.0     0.0     10.8019    0.00 
     392      0.041848   494.5   -146.11       0.0    1.46      0.0000      0.0000     -0.0074     0.0     0.0     10.8008    0.00 
     393      0.041951   494.5   -145.83       1.4    1.46      0.0708     -0.0000     -0.0188     0.0     0.0     10.7997    0.00 
     394      0.042066   494.2   -147.22      -2.1    1.47     -0.1062      0.0001      0.0100     0.0     0.0     10.7985    0.00 
     395      0.042169   494.8   -145.28       4.2    1.45      0.2125     -0.0001     -0.0042     0.0     0.0     10.7974    0.00 
     396      0.042271   494.6   -145.56       2.1    1.46      0.1063     -0.0000     -0.0028     0.0     0.0     10.7964    0.00 
     397      0.042374   494.5   -146.11       0.7    1.46      0.0354      0.0000     -0.0100     0.0     0.0     10.7953    0.00 
     398      0.042494   494.6   -145.83       2.8    1.46      0.1417     -0.0000     -0.0107     0.0     0.0     10.7940    0.00 
     399      0.042598   494.5   -146.66       0.0    1.47      0.0000      0.0001      0.0094     0.0     0.0     10.7930    0.00 
     400      0.042702   494.5   -145.83       0.7    1.46      0.0354     -0.0000      0.0019     0.0     0.0     10.7919    0.00 
     401      0.042806   494.6   -145.56       3.5    1.46      0.1771     -0.0000      0.0042     0.0     0.0     10.7908    0.00 
     402      0.042910   494.4   -146.66      -0.7    1.47     -0.0354      0.0001     -0.0038     0.0     0.0     10.7897    0.00 
     403      0.043023   494.6   -145.28       2.8    1.45      0.1417     -0.0001      0.0202     0.0     0.0     10.7885    0.00 
     404      0.043126   494.6   -146.39       1.4    1.46      0.0708      0.0001      0.0222     0.0     0.0     10.7874    0.00 
     405      0.043230   494.8   -145.28       3.5    1.45      0.1771     -0.0001      0.0411     0.0     0.0     10.7863    0.00 
     406      0.043350   494.6   -145.28       0.7    1.45      0.0354     -0.0001      0.0587     0.0     0.0     10.7851    0.00 
     407      0.043455   494.4   -146.11       0.0    1.46      0.0000      0.0000      0.0593     0.0     0.0     10.7840    0.00 
     408      0.043560   494.5   -146.94      -0.7    1.47     -0.0354      0.0001      0.0887     0.0     0.0     10.7829    0.00 
     409      0.043664   494.6   -145.56       0.7    1.46      0.0354     -0.0000      0.0713     0.0     0.0     10.7818    0.00 
     410      0.043768   494.3   -147.22      -1.4    1.47     -0.0708      0.0001      0.0633     0.0     0.0     10.7807    0.00 
     411      0.043870   494.3   -147.22      -2.1    1.47     -0.1062      0.0001      0.0472     0.0     0.0     10.7797    0.00 
     412      0.043982   494.4   -146.39      -1.4    1.46     -0.0708      0.0001      0.0351     0.0     0.0     10.7785    0.00 
     413      0.044087   494.6   -146.39      -0.7    1.46     -0.0354      0.0001      0.0237     0.0     0.0     10.7774    0.00 
     414      0.044191   494.5   -146.66       0.0    1.47      0.0000      0.0001      0.0078     0.0     0.0     10.7763    0.00 
     415      0.044311   494.3   -146.66       0.7    1.47      0.0354      0.0001     -0.0324     0.0     0.0     10.7751    0.00 
     416      0.044413   494.2   -148.05      -2.8    1.48     -0.1416      0.0002     -0.0245     0.0     0.0     10.7740    0.00 
     417      0.044518   494.6   -146.11       1.4    1.46      0.0708      0.0000     -0.0432     0.0     0.0     10.7729    0.00 
     418      0.044621   494.6   -145.83       1.4    1.46      0.0708     -0.0000     -0.0407     0.0     0.0     10.7718    0.00 
     419      0.044742   494.6   -145.56       1.4    1.46      0.0708     -0.0000     -0.0430     0.0     0.0     10.7705    0.00 
     420      0.044845   494.6   -145.28       2.1    1.45      0.1063     -0.0001     -0.0285     0.0     0.0     10.7695    0.00 
     421      0.044960   494.3   -146.94      -1.4    1.47     -0.0708      0.0001     -0.0111     0.0     0.0     10.7683    0.00 
     422      0.045062   494.6   -145.83       1.4    1.46      0.0708     -0.0000      0.0182     0.0     0.0     10.7672    0.00 
     423      0.045166   494.5   -145.83       0.7    1.46      0.0354     -0.0000     -0.0018     0.0     0.0     10.7661    0.00 
     424      0.045270   494.3   -146.94      -1.4    1.47     -0.0708      0.0001      0.0034     0.0     0.0     10.7650    0.00 
     425      0.045373   494.3   -146.66      -1.4    1.47     -0.0708      0.0001     -0.0086     0.0     0.0     10.7640    0.00 
     426      0.045477   494.3   -146.94      -1.4    1.47     -0.0708      0.0001     -0.0053     0.0     0.0     10.7629    0.00 
     427      0.045598   494.4   -146.66      -1.4    1.47     -0.0708      0.0001     -0.0094     0.0     0.0     10.7616    0.00 
     428      0.045702   494.6   -145.28       1.4    1.45      0.0708     -0.0001     -0.0174     0.0     0.0     10.7605    0.00 
     429      0.045806   494.2   -147.22      -2.1    1.47     -0.1062      0.0001     -0.0456     0.0     0.0     10.7595    0.00 
     430      0.045910   494.3   -146.39       0.0    1.46      0.0000      0.0001     -0.0497     0.0     0.0     10.7584    0.00 
     431      0.046022   494.5   -145.83       1.4    1.46      0.0708     -0.0000     -0.0390     0.0     0.0     10.7572    0.00 
     432      0.046126   494.6   -145.00       2.1    1.45      0.1063     -0.0001     -0.0443     0.0     0.0     10.7561    0.00 
     433      0.046230   494.3   -146.66      -1.4    1.47     -0.0708      0.0001     -0.0276     0.0     0.0     10.7550    0.00 
     434      0.046334   494.6   -145.00       2.1    1.45      0.1063     -0.0001     -0.0376     0.0     0.0     10.7540    0.00 
     435      0.046438   494.5   -145.83       1.4    1.46      0.0708     -0.0000     -0.0069     0.0     0.0     10.7529    0.00 
     436      0.046558   494.3   -146.66      -0.7    1.47     -0.0354      0.0001      0.0013     0.0     0.0     10.7516    0.00 
     437      0.046660   494.4   -145.83       0.7    1.46      0.0354     -0.0000      0.0046     0.0     0.0     10.7506    0.00 
     438      0.046763   494.5   -145.56       2.8    1.46      0.1417     -0.0000      0.0067     0.0     0.0     10.7495    0.00 
     439      0.046866   494.5   -146.39       0.7    1.46      0.0354      0.0001      0.0073     0.0     0.0     10.7484    0.00 
     440      0.046983   494.5   -146.39       0.7    1.46      0.0354      0.0001      0.0053     0.0     0.0     10.7472    0.00 
     441      0.047087   494.5   -146.94       0.7    1.47      0.0354      0.0001      0.0160     0.0     0.0     10.7461    0.00 
     442      0.047190   494.5   -145.00       2.8    1.45      0.1417     -0.0001      0.0028     0.0     0.0     10.7450    0.00 
     443      0.047294   494.5   -146.11       0.7    1.46      0.0354      0.0000     -0.0073     0.0     0.0     10.7440    0.00 
     444      0.047415   494.3   -146.39       0.0    1.46      0.0000      0.0001     -0.0131     0.0     0.0     10.7427    0.00 
     445      0.047518   494.6   -145.56       2.8    1.46      0.1417     -0.0000      0.0035     0.0     0.0     10.7416    0.00 
     446      0.047621   494.4   -145.83       2.8    1.46      0.1417     -0.0000     -0.0230     0.0     0.0     10.7406    0.00 
     447      0.047725   494.4   -145.83       1.4    1.46      0.0708     -0.0000     -0.0038     0.0     0.0     10.7395    0.00 
     448      0.047829   494.4   -145.83       2.8    1.46      0.1417     -0.0000     -0.0351     0.0     0.0     10.7384    0.00 
     449      0.047940   494.2   -147.22      -0.7    1.47     -0.0354      0.0001     -0.0218     0.0     0.0     10.7373    0.00 
     450      0.048043   494.3   -146.11       0.7    1.46      0.0354      0.0000     -0.0297     0.0     0.0     10.7362    0.00 
     451      0.048165   494.6   -144.73       4.2    1.45      0.2125     -0.0001     -0.0238     0.0     0.0     10.7350    0.00 
     452      0.048268   494.2   -146.94      -0.7    1.47     -0.0354      0.0001     -0.0380     0.0     0.0     10.7339    0.00 
     453      0.048372   494.3   -145.83       0.7    1.46      0.0354     -0.0000     -0.0226     0.0     0.0     10.7328    0.00 
     454      0.048476   494.5   -145.28       1.4    1.45      0.0708     -0.0001     -0.0226     0.0     0.0     10.7317    0.00 
     455      0.048580   494.6   -145.00       4.2    1.45      0.2125     -0.0001      0.0116     0.0     0.0     10.7306    0.00 
     456      0.048700   494.4   -145.83       1.4    1.46      0.0708     -0.0000      0.0148     0.0     0.0     10.7294    0.00 
     457      0.048802   494.6   -145.00       4.2    1.45      0.2125     -0.0001      0.0242     0.0     0.0     10.7283    0.00 
     458      0.048899   494.4   -146.39       0.0    1.46      0.0000      0.0001      0.0481     0.0     0.0     10.7273    0.00 
     459      0.049019   494.5   -145.28       3.5    1.45      0.1771     -0.0001      0.0402     0.0     0.0     10.7261    0.00 
     460      0.049123   494.2   -146.94      -1.4    1.47     -0.0708      0.0001      0.0535     0.0     0.0     10.7250    0.00 
     461      0.049225   494.4   -145.56       0.7    1.46      0.0354     -0.0000      0.0421     0.0     0.0     10.7239    0.00 
     462      0.049328   494.4   -146.39       1.4    1.46      0.0708      0.0001      0.0548     0.0     0.0     10.7229    0.00 
     463      0.049449   494.2   -146.39      -1.4    1.46     -0.0708      0.0001      0.0097     0.0     0.0     10.7216    0.00 
     464      0.049552   494.2   -147.49      -2.8    1.47     -0.1416      0.0002      0.0280     0.0     0.0     10.7206    0.00 
     465      0.049656   494.4   -145.83       1.4    1.46      0.0708     -0.0000     -0.0190     0.0     0.0     10.7195    0.00 
     466      0.049760   494.3   -146.66      -1.4    1.47     -0.0708      0.0001     -0.0102     0.0     0.0     10.7184    0.00 
     467      0.049872   494.5   -145.56       2.8    1.46      0.1417     -0.0000     -0.0270     0.0     0.0     10.7172    0.00 
     468      0.049975   494.6   -144.73       3.5    1.45      0.1771     -0.0001     -0.0270     0.0     0.0     10.7162    0.00 
     469      0.050079   494.3   -146.39       0.0    1.46      0.0000      0.0001     -0.0088     0.0     0.0     10.7151    0.00 
     470      0.050183   494.4   -145.83       0.7    1.46      0.0354     -0.0000     -0.0094     0.0     0.0     10.7140    0.00 
     471      0.050303   494.3   -146.11       0.7    1.46      0.0354      0.0000      0.0066     0.0     0.0     10.7128    0.00 
     472      0.050407   494.3   -146.11       0.0    1.46      0.0000      0.0000      0.0100     0.0     0.0     10.7117    0.00 
     473      0.050511   494.4   -145.56       1.4    1.46      0.0708     -0.0000      0.0280     0.0     0.0     10.7106    0.00 
     474      0.050613   494.2   -146.66      -0.7    1.47     -0.0354      0.0001      0.0261     0.0     0.0     10.7096    0.00 
     475      0.050733   494.3   -145.83       1.4    1.46      0.0708     -0.0000      0.0454     0.0     0.0     10.7083    0.00 
     476      0.050829   494.3   -146.11      -0.7    1.46     -0.0354      0.0000      0.0361     0.0     0.0     10.7073    0.00 
     477      0.050933   494.2   -146.66      -1.4    1.47     -0.0708      0.0001      0.0360     0.0     0.0     10.7062    0.00 
     478      0.051054   494.2   -146.39       0.0    1.46      0.0000      0.0001      0.0194     0.0     0.0     10.7050    0.00 
     479      0.051156   494.2   -146.11      -1.4    1.46     -0.0708      0.0000      0.0080     0.0     0.0     10.7039    0.00 
     480      0.051259   494.4   -146.11       0.0    1.46      0.0000      0.0000      0.0007     0.0     0.0     10.7029    0.00 
     481      0.051362   494.2   -146.66       0.0    1.47      0.0000      0.0001     -0.0121     0.0     0.0     10.7018    0.00 
     482      0.051483   494.1   -147.22      -1.4    1.47     -0.0708      0.0001     -0.0221     0.0     0.0     10.7006    0.00 
     483      0.051586   494.5   -145.56       2.8    1.46      0.1417     -0.0000     -0.0444     0.0     0.0     10.6995    0.00 
     484      0.051691   494.3   -146.39       0.7    1.46      0.0354      0.0001     -0.0347     0.0     0.0     10.6984    0.00 
     485      0.051805   494.3   -145.83      -0.7    1.46     -0.0354     -0.0000     -0.0699     0.0     0.0     10.6972    0.00 
     486      0.051907   494.1   -146.11      -1.4    1.46     -0.0708      0.0000     -0.0370     0.0     0.0     10.6962    0.00 
     487      0.052010   494.4   -145.28       2.1    1.45      0.1063     -0.0001     -0.0668     0.0     0.0     10.6951    0.00 
     488      0.052115   494.3   -145.83       0.7    1.46      0.0354     -0.0000     -0.0343     0.0     0.0     10.6940    0.00 
     489      0.052218   494.2   -146.94      -0.7    1.47     -0.0354      0.0001     -0.0559     0.0     0.0     10.6929    0.00 
     490      0.052323   494.5   -145.28       2.1    1.45      0.1063     -0.0001     -0.0324     0.0     0.0     10.6919    0.00 
     491      0.052443   494.4   -145.83       0.7    1.46      0.0354     -0.0000     -0.0136     0.0     0.0     10.6906    0.00 
     492      0.052547   494.5   -145.00       3.5    1.45      0.1771     -0.0001     -0.0170     0.0     0.0     10.6895    0.00 
     493      0.052649   494.2   -146.39      -1.4    1.46     -0.0708      0.0001      0.0200     0.0     0.0     10.6885    0.00 
     494      0.052752   494.5   -145.00       1.4    1.45      0.0708     -0.0001      0.0052     0.0     0.0     10.6874    0.00 
     495      0.052866   494.3   -145.83       0.7    1.46      0.0354     -0.0000      0.0540     0.0     0.0     10.6862    0.00 
     496      0.052970   494.2   -145.83       0.7    1.46      0.0354     -0.0000      0.0220     0.0     0.0     10.6851    0.00 
     497      0.053072   494.2   -145.83      -0.7    1.46     -0.0354     -0.0000      0.0547     0.0     0.0     10.6841    0.00 
     498      0.053192   494.3   -145.83       0.7    1.46      0.0354     -0.0000      0.0347     0.0     0.0     10.6828    0.00 
     499      0.053295   494.1   -146.66      -1.4    1.47     -0.0708      0.0001      0.0500     0.0     0.0     10.6818    0.00 
     500      0.053398   494.1   -146.94      -1.4    1.47     -0.0708      0.0001      0.0401     0.0     0.0     10.6807    0.00 
     501      0.053502   494.2   -145.83       0.7    1.46      0.0354     -0.0000      0.0179     0.0     0.0     10.6797    0.00 
     502      0.053623   494.2   -146.39      -0.7    1.46     -0.0354      0.0001      0.0194     0.0     0.0     10.6784    0.00 
     503      0.053727   494.2   -145.83       1.4    1.46      0.0708     -0.0000     -0.0135     0.0     0.0     10.6773    0.00 
     504      0.053821   494.2   -146.39       0.7    1.46      0.0354      0.0001      0.0093     0.0     0.0     10.6764    0.00 
     505      0.053941   494.3   -145.56       2.1    1.46      0.1063     -0.0000     -0.0149     0.0     0.0     10.6751    0.00 
     506      0.054045   494.3   -145.83       2.1    1.46      0.1063     -0.0000      0.0040     0.0     0.0     10.6740    0.00 
     507      0.054150   494.1   -146.94      -1.4    1.47     -0.0708      0.0001     -0.0228     0.0     0.0     10.6730    0.00 
     508      0.054255   494.1   -146.39      -0.7    1.46     -0.0354      0.0001     -0.0116     0.0     0.0     10.6719    0.00 
     509      0.054359   494.3   -145.83       1.4    1.46      0.0708     -0.0000     -0.0163     0.0     0.0     10.6708    0.00 
     510      0.054463   494.4   -145.28       3.5    1.45      0.1771     -0.0001     -0.0076     0.0     0.0     10.6697    0.00 
     511      0.054584   494.3   -146.11       0.7    1.46      0.0354      0.0000      0.0107     0.0     0.0     10.6684    0.00 
     512      0.054686   494.3   -145.56       2.8    1.46      0.1417     -0.0000     -0.0048     0.0     0.0     10.6674    0.00 
     513      0.054800   494.3   -146.66       0.0    1.47      0.0000      0.0001      0.0171     0.0     0.0     10.6662    0.00 
     514      0.054904   494.2   -146.11       0.7    1.46      0.0354      0.0000     -0.0024     0.0     0.0     10.6651    0.00 
     515      0.055008   494.2   -146.66      -1.4    1.47     -0.0708      0.0001     -0.0002     0.0     0.0     10.6641    0.00 
     516      0.055112   494.3   -146.39       1.4    1.46      0.0708      0.0001     -0.0061     0.0     0.0     10.6630    0.00 
     517      0.055217   494.5   -145.00       4.2    1.45      0.2125     -0.0001      0.0092     0.0     0.0     10.6619    0.00 
     518      0.055319   494.1   -146.11       0.0    1.46      0.0000      0.0000      0.0052     0.0     0.0     10.6609    0.00 
     519      0.055440   494.1   -146.94       0.0    1.47      0.0000      0.0001      0.0164     0.0     0.0     10.6596    0.00 
     520      0.055543   494.2   -145.56       1.4    1.46      0.0708     -0.0000      0.0199     0.0     0.0     10.6586    0.00 
     521      0.055646   494.3   -145.83       1.4    1.46      0.0708     -0.0000      0.0200     0.0     0.0     10.6575    0.00 
     522      0.055762   494.2   -146.39       0.0    1.46      0.0000      0.0001      0.0147     0.0     0.0     10.6563    0.00 
     523      0.055866   494.2   -145.56       1.4    1.46      0.0708     -0.0000      0.0132     0.0     0.0     10.6552    0.00 
     524      0.055968   494.2   -145.83       0.7    1.46      0.0354     -0.0000      0.0199     0.0     0.0     10.6542    0.00 
     525      0.056070   494.0   -146.94      -1.4    1.47     -0.0708      0.0001      0.0219     0.0     0.0     10.6531    0.00 
     526      0.056191   494.0   -146.94      -1.4    1.47     -0.0708      0.0001      0.0078     0.0     0.0     10.6518    0.00 
     527      0.056294   494.2   -146.11      -1.4    1.46     -0.0708      0.0000     -0.0050     0.0     0.0     10.6508    0.00 
     528      0.056399   494.1   -146.94      -1.4    1.47     -0.0708      0.0001     -0.0149     0.0     0.0     10.6497    0.00 
     529      0.056503   494.1   -146.39       0.0    1.46      0.0000      0.0001     -0.0318     0.0     0.0     10.6486    0.00 
     530      0.056607   494.2   -145.83      -1.4    1.46     -0.0708     -0.0000     -0.0344     0.0     0.0     10.6475    0.00 
     531      0.056717   494.2   -145.56       1.4    1.46      0.0708     -0.0000     -0.0325     0.0     0.0     10.6464    0.00 
     532      0.056821   494.3   -145.56       2.1    1.46      0.1063     -0.0000     -0.0337     0.0     0.0     10.6453    0.00 
     533      0.056925   494.1   -146.39       0.0    1.46      0.0000      0.0001     -0.0345     0.0     0.0     10.6442    0.00 
     534      0.057046   494.2   -146.11       0.7    1.46      0.0354      0.0000     -0.0203     0.0     0.0     10.6430    0.00 
     535      0.057150   494.4   -145.28       2.8    1.45      0.1417     -0.0001     -0.0217     0.0     0.0     10.6419    0.00 
     536      0.057255   494.2   -146.66       1.4    1.47      0.0708      0.0001     -0.0103     0.0     0.0     10.6408    0.00 
     537      0.057359   494.1   -146.11       0.7    1.46      0.0354      0.0000     -0.0041     0.0     0.0     10.6398    0.00 
     538      0.057461   494.3   -145.56       1.4    1.46      0.0708     -0.0000     -0.0001     0.0     0.0     10.6387    0.00 
     539      0.057582   494.2   -145.83       1.4    1.46      0.0708     -0.0000      0.0092     0.0     0.0     10.6375    0.00 
     540      0.057678   494.3   -145.83       2.1    1.46      0.1063     -0.0000      0.0026     0.0     0.0     10.6365    0.00 
     541      0.057781   494.1   -146.39      -1.4    1.46     -0.0708      0.0001      0.0086     0.0     0.0     10.6354    0.00 
     542      0.057902   494.3   -145.83       1.4    1.46      0.0708     -0.0000     -0.0007     0.0     0.0     10.6342    0.00 
     543      0.058004   494.1   -146.11      -1.4    1.46     -0.0708      0.0000     -0.0013     0.0     0.0     10.6331    0.00 
     544      0.058107   494.1   -146.66       0.0    1.47      0.0000      0.0001     -0.0081     0.0     0.0     10.6320    0.00 
     545      0.058211   494.3   -145.83       2.1    1.46      0.1063     -0.0000      0.0006     0.0     0.0     10.6310    0.00 
     546      0.058331   494.2   -146.11      -0.7    1.46     -0.0354      0.0000      0.0053     0.0     0.0     10.6297    0.00 
     547      0.058435   494.3   -145.28       2.1    1.45      0.1063     -0.0001      0.0007     0.0     0.0     10.6286    0.00 
     548      0.058541   494.3   -145.83       1.4    1.46      0.0708     -0.0000      0.0188     0.0     0.0     10.6276    0.00 
     549      0.058638   494.2   -145.83       0.7    1.46      0.0354     -0.0000      0.0055     0.0     0.0     10.6266    0.00 
     550      0.058758   494.1   -146.11       0.7    1.46      0.0354      0.0000      0.0275     0.0     0.0     10.6253    0.00 
     551      0.058861   494.2   -145.83       1.4    1.46      0.0708     -0.0000      0.0228     0.0     0.0     10.6242    0.00 
     552      0.058964   494.1   -145.83       0.0    1.46      0.0000     -0.0000      0.0356     0.0     0.0     10.6232    0.00 
     553      0.059069   493.9   -147.22      -1.4    1.47     -0.0708      0.0001      0.0208     0.0     0.0     10.6221    0.00 
     554      0.059174   494.0   -146.39       0.0    1.46      0.0000      0.0001      0.0255     0.0     0.0     10.6210    0.00 
     555      0.059278   494.2   -146.11       0.0    1.46      0.0000      0.0000      0.0081     0.0     0.0     10.6200    0.00 
     556      0.059399   494.1   -146.39      -0.7    1.46     -0.0354      0.0001      0.0114     0.0     0.0     10.6187    0.00 
     557      0.059504   494.3   -145.83       0.7    1.46      0.0354     -0.0000     -0.0174     0.0     0.0     10.6176    0.00 
     558      0.059618   494.2   -145.56       3.5    1.46      0.1771     -0.0000     -0.0054     0.0     0.0     10.6164    0.00 
     559      0.059721   494.1   -146.39       0.0    1.46      0.0000      0.0001     -0.0297     0.0     0.0     10.6154    0.00 
     560      0.059824   494.1   -146.39       0.7    1.46      0.0354      0.0001     -0.0248     0.0     0.0     10.6143    0.00 
     561      0.059928   494.0   -147.22      -0.7    1.47     -0.0354      0.0001     -0.0375     0.0     0.0     10.6133    0.00 
     562      0.060032   494.4   -145.28       2.8    1.45      0.1417     -0.0001     -0.0300     0.0     0.0     10.6122    0.00 
     563      0.060137   494.1   -146.66       0.7    1.47      0.0354      0.0001     -0.0301     0.0     0.0     10.6111    0.00 
     564      0.060241   494.4   -145.00       3.5    1.45      0.1771     -0.0001     -0.0323     0.0     0.0     10.6100    0.00 
     565      0.060361   494.2   -145.83       0.7    1.46      0.0354     -0.0000      0.0041     0.0     0.0     10.6088    0.00 
     566      0.060463   494.3   -145.00       2.1    1.45      0.1063     -0.0001     -0.0033     0.0     0.0     10.6077    0.00 
     567      0.060566   494.1   -146.39       0.7    1.46      0.0354      0.0001      0.0375     0.0     0.0     10.6067    0.00 
     568      0.060680   494.2   -145.28       1.4    1.45      0.0708     -0.0001      0.0181     0.0     0.0     10.6055    0.00 
     569      0.060784   494.1   -146.39       0.0    1.46      0.0000      0.0001      0.0639     0.0     0.0     10.6045    0.00 
     570      0.060885   494.0   -146.66      -1.4    1.47     -0.0708      0.0001      0.0460     0.0     0.0     10.6034    0.00 
     571      0.061006   494.0   -146.66      -1.4    1.47     -0.0708      0.0001      0.0770     0.0     0.0     10.6022    0.00 
     572      0.061109   494.1   -145.83       1.4    1.46      0.0708     -0.0000      0.0478     0.0     0.0     10.6011    0.00 
     573      0.061213   494.0   -146.39       0.0    1.46      0.0000      0.0001      0.0722     0.0     0.0     10.6000    0.00 
     574      0.061317   494.1   -146.11       1.4    1.46      0.0708      0.0000      0.0463     0.0     0.0     10.5990    0.00 
     575      0.061420   494.1   -146.39       0.7    1.46      0.0354      0.0001      0.0362     0.0     0.0     10.5979    0.00 
     576      0.061541   494.1   -146.66       0.7    1.47      0.0354      0.0001      0.0303     0.0     0.0     10.5967    0.00 
     577      0.061635   494.1   -145.83       1.4    1.46      0.0708     -0.0000     -0.0093     0.0     0.0     10.5957    0.00 
     578      0.061755   493.1   -149.15      -6.4    1.49     -0.3186      0.0003     -0.0125     0.0     0.0     10.5945    0.00 
     579      0.061859   494.0   -146.39       0.0    1.46      0.0000      0.0001     -0.0414     0.0     0.0     10.5934    0.00 
     580      0.061963   494.2   -145.56       1.4    1.46      0.0708     -0.0000     -0.0404     0.0     0.0     10.5923    0.00 
     581      0.062067   494.0   -146.94      -1.4    1.47     -0.0708      0.0001     -0.0568     0.0     0.0     10.5912    0.00 
     582      0.062172   494.2   -145.83       0.7    1.46      0.0354     -0.0000     -0.0431     0.0     0.0     10.5902    0.00 
     583      0.062292   494.2   -145.56       2.8    1.46      0.1417     -0.0000     -0.0607     0.0     0.0     10.5889    0.00 
     584      0.062394   494.1   -145.56       1.4    1.46      0.0708     -0.0000     -0.0350     0.0     0.0     10.5879    0.00 
     585      0.062498   494.3   -145.56       2.8    1.46      0.1417     -0.0000     -0.0570     0.0     0.0     10.5868    0.00 
     586      0.062596   494.0   -146.66       0.0    1.47      0.0000      0.0001     -0.0289     0.0     0.0     10.5858    0.00 
     587      0.062718   494.1   -145.83       0.0    1.46      0.0000     -0.0000     -0.0428     0.0     0.0     10.5845    0.00 
     588      0.062822   494.0   -146.39       0.0    1.46      0.0000      0.0001     -0.0219     0.0     0.0     10.5835    0.00 
     589      0.062926   494.0   -146.66      -0.7    1.47     -0.0354      0.0001     -0.0452     0.0     0.0     10.5824    0.00 
     590      0.063027   493.9   -146.39      -0.7    1.46     -0.0354      0.0001     -0.0245     0.0     0.0     10.5813    0.00 
     591      0.063130   494.0   -146.66       0.7    1.47      0.0354      0.0001     -0.0250     0.0     0.0     10.5803    0.00 
     592      0.063251   494.5   -143.62       7.1    1.44      0.3543     -0.0002     -0.0285     0.0     0.0     10.5791    0.00 
     593      0.063354   494.0   -146.39       0.0    1.46      0.0000      0.0001     -0.0057     0.0     0.0     10.5780    0.00 
     594      0.063458   494.2   -145.00       2.8    1.45      0.1417     -0.0001     -0.0333     0.0     0.0     10.5769    0.00 
     595      0.063571   494.1   -146.11       0.7    1.46      0.0354      0.0000      0.0243     0.0     0.0     10.5758    0.00 
     596      0.063673   494.1   -145.56       1.4    1.46      0.0708     -0.0000      0.0096     0.0     0.0     10.5747    0.00 
     597      0.063776   494.2   -145.56       2.8    1.46      0.1417     -0.0000      0.0565     0.0     0.0     10.5737    0.00 
     598      0.063880   494.1   -146.11       0.7    1.46      0.0354      0.0000      0.0336     0.0     0.0     10.5726    0.00 
     599      0.064001   494.0   -146.39       1.4    1.46      0.0708      0.0001      0.0423     0.0     0.0     10.5714    0.00 
     600      0.064105   494.0   -146.66       1.4    1.47      0.0708      0.0001      0.0859     0.0     0.0     10.5703    0.00 
     601      0.064209   494.2   -145.56       4.2    1.46      0.2125     -0.0000      0.0752     0.0     0.0     10.5692    0.00 
     602      0.064313   494.0   -146.11       0.7    1.46      0.0354      0.0000      0.1073     0.0     0.0     10.5682    0.00 
     603      0.064415   494.1   -145.83       1.4    1.46      0.0708     -0.0000      0.0523     0.0     0.0     10.5671    0.00 
     604      0.064528   494.0   -146.11       2.1    1.46      0.1062      0.0000      0.0738     0.0     0.0     10.5660    0.00 
     605      0.064632   493.7   -148.32      -4.2    1.48     -0.2125      0.0003      0.0522     0.0     0.0     10.5649    0.00 
     606      0.064736   494.0   -146.11       0.7    1.46      0.0354      0.0000      0.0456     0.0     0.0     10.5638    0.00 
     607      0.064856   494.3   -145.83       2.8    1.46      0.1417     -0.0000      0.0315     0.0     0.0     10.5626    0.00 
     608      0.064958   494.0   -145.83       1.4    1.46      0.0708     -0.0000     -0.0099     0.0     0.0     10.5615    0.00 
     609      0.065061   493.4   -149.15      -6.4    1.49     -0.3186      0.0003     -0.0113     0.0     0.0     10.5605    0.00 
     610      0.065167   493.8   -147.22      -0.7    1.47     -0.0354      0.0001     -0.0414     0.0     0.0     10.5594    0.00 
     611      0.065270   494.1   -145.83       1.4    1.46      0.0708     -0.0000     -0.0342     0.0     0.0     10.5583    0.00 
     612      0.065391   494.1   -146.11       1.4    1.46      0.0708      0.0000     -0.0815     0.0     0.0     10.5571    0.00 
     613      0.065490   494.0   -146.39       0.7    1.46      0.0354      0.0001     -0.0863     0.0     0.0     10.5561    0.00 
     614      0.065592   494.2   -145.56       2.8    1.46      0.1417     -0.0000     -0.0783     0.0     0.0     10.5550    0.00 
     615      0.065712   494.1   -145.83       0.7    1.46      0.0354     -0.0000     -0.0536     0.0     0.0     10.5538    0.00 
     616      0.065815   494.1   -145.56       2.8    1.46      0.1417     -0.0000     -0.0388     0.0     0.0     10.5527    0.00 
     617      0.065919   494.0   -146.39       0.7    1.46      0.0354      0.0001     -0.0528     0.0     0.0     10.5517    0.00 
     618      0.066022   494.1   -146.11       2.8    1.46      0.1417      0.0000     -0.0207     0.0     0.0     10.5506    0.00 
     619      0.066127   494.1   -145.83       2.1    1.46      0.1063     -0.0000     -0.0174     0.0     0.0     10.5495    0.00 
     620      0.066247   494.1   -145.83       2.1    1.46      0.1063     -0.0000      0.0261     0.0     0.0     10.5483    0.00 
     621      0.066351   494.1   -145.83       2.8    1.46      0.1417     -0.0000      0.0334     0.0     0.0     10.5472    0.00
