Repository: LightForm-group/dilatometer_modelling_and_constitutive_behaviour

# dilatometer_modelling_and_constitutive_behaviour

Created with work by Inigo Howe, Patryk Jedrasiak, Hugh Shercliff

This program contains a method of testing various constitutive models and extracting the constitutive behaviour of dilatometer samples correcting for inhomogeneities in termperature, strain and strain rate. The model is currently configured to a dilatometer run under vacuum, with no active cooling during the deformation for a sample of length 10mm with a diameter of 5mm. For both heatup and deformation the temperature is fitted to the experimental central themocoupole temperature for any general temperature profile.

File: experimental_data/deformation/1/520/009_Compression_Inigo_Al_6110_REF_SHT_540C_Deform_520C_1.0s-1__1.asc (part 2 of 25)
 C:\WinTA100\DIL805.PRO\Data\Deformation\Inigo\009_Compression_Inigo_Al_6110_REF_SHT_540C_Deform_520C_1.0s-1__1.asc
     No.          Time   Tem.1        DL     Force  Strain   kf (Def.)    Phi  (D)    Phi* (D)   Tem.2   Tem.3        Poti      HF 
                     s      °C        µm         N       %       N/mm²                     1/s      °C      °C          mm       % 
     319      0.036893   521.0    -76.16      -0.7    0.76     -0.0357      0.0001      0.0224     0.0     0.0     10.8518    0.00 
     320      0.037014   520.8    -76.44      -2.1    0.76     -0.1070      0.0001      0.0079     0.0     0.0     10.8505    0.00 
     321      0.037135   521.1    -76.16      -0.7    0.76     -0.0357      0.0001     -0.0125     0.0     0.0     10.8492    0.00 
     322      0.037239   521.0    -75.32       0.0    0.75      0.0000     -0.0000     -0.0344     0.0     0.0     10.8481    0.00 
     323      0.037359   521.0    -76.16      -1.4    0.76     -0.0713      0.0001     -0.0244     0.0     0.0     10.8468    0.00 
     324      0.037472   521.2    -75.04       1.4    0.75      0.0713     -0.0000     -0.0481     0.0     0.0     10.8457    0.00 
     325      0.037593   521.3    -74.76       2.8    0.75      0.1427     -0.0001     -0.0181     0.0     0.0     10.8444    0.00 
     326      0.037713   521.4    -74.48       3.5    0.74      0.1784     -0.0001     -0.0300     0.0     0.0     10.8431    0.00 
     327      0.037817   521.1    -75.32       0.7    0.75      0.0357     -0.0000     -0.0319     0.0     0.0     10.8420    0.00 
     328      0.037938   521.0    -76.44       0.0    0.76      0.0000      0.0001     -0.0056     0.0     0.0     10.8408    0.00 
     329      0.038059   521.7    -73.35       7.1    0.73      0.3568     -0.0002     -0.0063     0.0     0.0     10.8395    0.00 
     330      0.038181   521.2    -75.32       1.4    0.75      0.0713     -0.0000      0.0367     0.0     0.0     10.8382    0.00 
     331      0.038284   521.3    -75.32       2.1    0.75      0.1070     -0.0000      0.0143     0.0     0.0     10.8372    0.00 
     332      0.038405   521.3    -75.60       1.4    0.76      0.0713      0.0000      0.0331     0.0     0.0     10.8358    0.00 
     333      0.038519   520.9    -77.01      -2.1    0.77     -0.1070      0.0002      0.0168     0.0     0.0     10.8347    0.00 
     334      0.038640   521.2    -75.32       0.7    0.75      0.0357     -0.0000      0.0130     0.0     0.0     10.8334    0.00 
     335      0.038760   521.1    -76.16      -1.4    0.76     -0.0713      0.0001     -0.0071     0.0     0.0     10.8321    0.00 
     336      0.038863   521.5    -74.20       4.2    0.74      0.2140     -0.0001     -0.0233     0.0     0.0     10.8310    0.00 
     337      0.038983   521.4    -75.04       0.7    0.75      0.0357     -0.0000     -0.0245     0.0     0.0     10.8298    0.00 
     338      0.039105   521.0    -76.44      -1.4    0.76     -0.0713      0.0001     -0.0338     0.0     0.0     10.8285    0.00 
     339      0.039208   521.2    -75.32       0.7    0.75      0.0357     -0.0000     -0.0177     0.0     0.0     10.8274    0.00 
     340      0.039328   521.2    -75.04       1.4    0.75      0.0713     -0.0000     -0.0303     0.0     0.0     10.8262    0.00 
     341      0.039443   521.4    -75.04       3.5    0.75      0.1784     -0.0000     -0.0322     0.0     0.0     10.8250    0.00 
     342      0.039563   521.4    -74.48       2.8    0.74      0.1427     -0.0001     -0.0203     0.0     0.0     10.8237    0.00 
     343      0.039684   521.3    -75.32       2.1    0.75      0.1070     -0.0000     -0.0040     0.0     0.0     10.8225    0.00 
     344      0.039788   521.4    -74.48       2.1    0.74      0.1070     -0.0001      0.0203     0.0     0.0     10.8214    0.00 
     345      0.039909   521.3    -75.32       0.7    0.75      0.0357     -0.0000      0.0258     0.0     0.0     10.8201    0.00 
     346      0.040030   521.3    -75.32       2.8    0.75      0.1427     -0.0000      0.0221     0.0     0.0     10.8189    0.00 
     347      0.040152   521.1    -76.16      -0.7    0.76     -0.0357      0.0001      0.0314     0.0     0.0     10.8176    0.00 
     348      0.040256   521.4    -75.60       1.4    0.76      0.0713      0.0000      0.0172     0.0     0.0     10.8165    0.00 
     349      0.040386   521.3    -75.32       0.7    0.75      0.0357     -0.0000      0.0160     0.0     0.0     10.8151    0.00 
     350      0.040489   521.3    -75.32       2.1    0.75      0.1070     -0.0000      0.0060     0.0     0.0     10.8140    0.00 
     351      0.040610   521.4    -75.32       1.4    0.75      0.0713     -0.0000     -0.0089     0.0     0.0     10.8128    0.00 
     352      0.040730   521.2    -75.60       0.7    0.76      0.0357      0.0000      0.0011     0.0     0.0     10.8115    0.00 
     353      0.040836   521.3    -75.04       1.4    0.75      0.0713     -0.0000     -0.0212     0.0     0.0     10.8104    0.00 
     354      0.040956   521.4    -75.04       2.1    0.75      0.1070     -0.0000     -0.0318     0.0     0.0     10.8091    0.00 
     355      0.041078   521.3    -76.44      -0.7    0.76     -0.0357      0.0001     -0.0455     0.0     0.0     10.8079    0.00 
     356      0.041181   521.3    -75.04       0.7    0.75      0.0357     -0.0000     -0.0343     0.0     0.0     10.8068    0.00 
     357      0.041302   521.4    -75.32       1.4    0.75      0.0713     -0.0000     -0.0274     0.0     0.0     10.8055    0.00 
     358      0.041419   521.6    -74.48       4.2    0.74      0.2140     -0.0001     -0.0249     0.0     0.0     10.8043    0.00 
     359      0.041539   521.4    -74.48       2.1    0.74      0.1070     -0.0001     -0.0099     0.0     0.0     10.8031    0.00 
     360      0.041660   521.4    -75.32       1.4    0.75      0.0713     -0.0000     -0.0249     0.0     0.0     10.8018    0.00 
     361      0.041764   521.2    -75.88      -0.7    0.76     -0.0357      0.0001      0.0087     0.0     0.0     10.8007    0.00 
     362      0.041886   522.0    -73.63       5.6    0.74      0.2854     -0.0002     -0.0025     0.0     0.0     10.7995    0.00 
     363      0.042007   521.4    -74.76       2.8    0.75      0.1427     -0.0001      0.0187     0.0     0.0     10.7982    0.00 
     364      0.042112   521.3    -75.88       1.4    0.76      0.0713      0.0001      0.0093     0.0     0.0     10.7971    0.00 
     365      0.042233   521.3    -75.60      -0.7    0.76     -0.0357      0.0000      0.0362     0.0     0.0     10.7958    0.00 
     366      0.042347   521.1    -75.88      -0.7    0.76     -0.0357      0.0001      0.0461     0.0     0.0     10.7946    0.00 
     367      0.042468   521.4    -75.32       0.7    0.75      0.0357     -0.0000      0.0468     0.0     0.0     10.7934    0.00 
     368      0.042588   521.3    -75.32       0.0    0.75      0.0000     -0.0000      0.0281     0.0     0.0     10.7921    0.00 
     369      0.042691   521.5    -74.20       4.2    0.74      0.2140     -0.0001      0.0349     0.0     0.0     10.7910    0.00 
     370      0.042812   521.4    -74.76       2.1    0.75      0.1070     -0.0001      0.0504     0.0     0.0     10.7898    0.00 
     371      0.042933   521.3    -75.32       0.7    0.75      0.0357     -0.0000      0.0504     0.0     0.0     10.7885    0.00 
     372      0.043036   521.3    -75.32       0.7    0.75      0.0357     -0.0000      0.0698     0.0     0.0     10.7874    0.00 
     373      0.043156   521.2    -75.88      -0.7    0.76     -0.0357      0.0001      0.0248     0.0     0.0     10.7862    0.00 
     374      0.043277   520.7    -78.41      -7.1    0.78     -0.3566      0.0003      0.0234     0.0     0.0     10.7849    0.00 
     375      0.043392   521.3    -75.88       0.0    0.76      0.0000      0.0001      0.0028     0.0     0.0     10.7837    0.00 
     376      0.043512   521.4    -75.04       0.7    0.75      0.0357     -0.0000      0.0061     0.0     0.0     10.7825    0.00 
     377      0.043633   521.4    -75.32       0.7    0.75      0.0357     -0.0000     -0.0097     0.0     0.0     10.7812    0.00 
     378      0.043735   521.8    -74.20       2.8    0.74      0.1427     -0.0001     -0.0147     0.0     0.0     10.7801    0.00 
     379      0.043859   521.2    -76.16      -0.7    0.76     -0.0357      0.0001     -0.0160     0.0     0.0     10.7789    0.00 
     380      0.043980   521.2    -76.16       0.0    0.76      0.0000      0.0001     -0.0058     0.0     0.0     10.7776    0.00 
     381      0.044083   521.3    -75.32      -0.7    0.75     -0.0357     -0.0000     -0.0239     0.0     0.0     10.7765    0.00 
     382      0.044206   521.4    -75.32       0.7    0.75      0.0357     -0.0000     -0.0245     0.0     0.0     10.7752    0.00 
     383      0.044317   521.4    -75.32       1.4    0.75      0.0713     -0.0000     -0.0246     0.0     0.0     10.7741    0.00 
     384      0.044437   521.3    -75.88      -0.7    0.76     -0.0357      0.0001     -0.0096     0.0     0.0     10.7728    0.00 
     385      0.044558   521.4    -75.60       0.7    0.76      0.0357      0.0000      0.0061     0.0     0.0     10.7716    0.00 
     386      0.044662   521.4    -74.48       1.4    0.74      0.0713     -0.0001      0.0124     0.0     0.0     10.7705    0.00 
     387      0.044784   521.3    -76.16      -0.7    0.76     -0.0357      0.0001     -0.0175     0.0     0.0     10.7692    0.00 
     388      0.044905   521.4    -75.60       0.7    0.76      0.0357      0.0000     -0.0231     0.0     0.0     10.7679    0.00 
     389      0.045010   521.2    -75.88      -1.4    0.76     -0.0713      0.0001     -0.0282     0.0     0.0     10.7668    0.00 
     390      0.045131   521.5    -75.04       0.7    0.75      0.0357     -0.0000     -0.0275     0.0     0.0     10.7655    0.00 
     391      0.045262   521.3    -75.60       1.4    0.76      0.0713      0.0000     -0.0187     0.0     0.0     10.7642    0.00 
     392      0.045364   521.4    -75.32       0.0    0.75      0.0000     -0.0000     -0.0423     0.0     0.0     10.7631    0.00 
     393      0.045485   521.2    -76.16      -1.4    0.76     -0.0713      0.0001     -0.0243     0.0     0.0     10.7619    0.00 
     394      0.045588   521.5    -74.76       1.4    0.75      0.0713     -0.0001     -0.0255     0.0     0.0     10.7608    0.00 
     395      0.045709   521.5    -75.04       0.0    0.75      0.0000     -0.0000     -0.0081     0.0     0.0     10.7595    0.00 
     396      0.045829   521.5    -74.20       2.1    0.74      0.1070     -0.0001      0.0033     0.0     0.0     10.7583    0.00 
     397      0.045950   521.5    -74.20       3.5    0.74      0.1784     -0.0001      0.0126     0.0     0.0     10.7570    0.00 
     398      0.046053   521.4    -75.60      -0.7    0.76     -0.0357      0.0000      0.0245     0.0     0.0     10.7560    0.00 
     399      0.046173   521.3    -76.16      -1.4    0.76     -0.0713      0.0001      0.0381     0.0     0.0     10.7547    0.00 
     400      0.046290   521.4    -75.32       1.4    0.75      0.0713     -0.0000      0.0369     0.0     0.0     10.7535    0.00 
     401      0.046410   521.3    -75.88      -0.7    0.76     -0.0357      0.0001      0.0364     0.0     0.0     10.7522    0.00 
     402      0.046531   521.4    -75.32       0.0    0.75      0.0000     -0.0000      0.0239     0.0     0.0     10.7510    0.00 
     403      0.046634   521.3    -76.16      -2.1    0.76     -0.1070      0.0001      0.0220     0.0     0.0     10.7499    0.00 
     404      0.046755   521.3    -75.60      -2.1    0.76     -0.1070      0.0000      0.0289     0.0     0.0     10.7486    0.00 
     405      0.046878   521.3    -75.32      -0.7    0.75     -0.0357     -0.0000      0.0208     0.0     0.0     10.7473    0.00 
     406      0.046981   521.4    -75.60       0.0    0.76      0.0000      0.0000      0.0077     0.0     0.0     10.7463    0.00 
     407      0.047102   521.4    -75.04       0.7    0.75      0.0357     -0.0000      0.0045     0.0     0.0     10.7450    0.00 
     408      0.047214   521.4    -75.32       1.4    0.75      0.0713     -0.0000     -0.0018     0.0     0.0     10.7438    0.00 
     409      0.047335   521.3    -75.88       0.7    0.76      0.0357      0.0001      0.0119     0.0     0.0     10.7426    0.00 
     410      0.047455   521.5    -75.04       1.4    0.75      0.0713     -0.0000      0.0055     0.0     0.0     10.7413    0.00 
     411      0.047576   521.3    -75.88       0.0    0.76      0.0000      0.0001      0.0161     0.0     0.0     10.7401    0.00 
     412      0.047680   521.4    -75.88      -0.7    0.76     -0.0357      0.0001     -0.0064     0.0     0.0     10.7390    0.00 
     413      0.047802   521.3    -76.16      -0.7    0.76     -0.0357      0.0001     -0.0020     0.0     0.0     10.7377    0.00 
     414      0.047922   521.2    -75.60      -1.4    0.76     -0.0713      0.0000     -0.0233     0.0     0.0     10.7365    0.00 
     415      0.048026   521.4    -75.04       2.8    0.75      0.1427     -0.0000     -0.0270     0.0     0.0     10.7354    0.00 
     416      0.048147   521.2    -76.16      -0.7    0.76     -0.0357      0.0001     -0.0451     0.0     0.0     10.7342    0.00 
     417      0.048257   521.4    -75.04       1.4    0.75      0.0713     -0.0000     -0.0588     0.0     0.0     10.7330    0.00 
     418      0.048378   521.4    -75.88       0.0    0.76      0.0000      0.0001     -0.0568     0.0     0.0     10.7318    0.00 
     419      0.048499   521.5    -75.32       1.4    0.75      0.0713     -0.0000     -0.0894     0.0     0.0     10.7305    0.00 
     420      0.048619   521.3    -75.60       0.7    0.76      0.0357      0.0000     -0.0686     0.0     0.0     10.7293    0.00 
     421      0.048722   521.6    -74.76       3.5    0.75      0.1784     -0.0001     -0.0843     0.0     0.0     10.7282    0.00 
     422      0.048843   521.6    -74.48       4.2    0.74      0.2140     -0.0001     -0.0573     0.0     0.0     10.7270    0.00 
     423      0.048964   521.5    -74.76       2.1    0.75      0.1070     -0.0001     -0.0592     0.0     0.0     10.7257    0.00 
     424      0.049068   521.5    -74.20       2.1    0.74      0.1070     -0.0001     -0.0280     0.0     0.0     10.7246    0.00 
     425      0.049201   521.6    -74.76       2.1    0.75      0.1070     -0.0001     -0.0174     0.0     0.0     10.7232    0.00 
     426      0.049305   521.4    -75.04       2.1    0.75      0.1070     -0.0000     -0.0150     0.0     0.0     10.7222    0.00 
     427      0.049425   521.5    -74.48       3.5    0.74      0.1784     -0.0001      0.0092     0.0     0.0     10.7209    0.00 
     428      0.049546   521.5    -74.20       3.5    0.74      0.1784     -0.0001      0.0076     0.0     0.0     10.7197    0.00 
     429      0.049648   521.2    -76.16      -1.4    0.76     -0.0713      0.0001      0.0249     0.0     0.0     10.7186    0.00 
     430      0.049768   521.4    -75.04       0.7    0.75      0.0357     -0.0000      0.0200     0.0     0.0     10.7173    0.00 
     431      0.049889   521.6    -74.48       3.5    0.74      0.1784     -0.0001      0.0193     0.0     0.0     10.7161    0.00 
     432      0.050010   521.4    -75.88      -0.7    0.76     -0.0357      0.0001      0.0311     0.0     0.0     10.7148    0.00 
     433      0.050114   521.4    -75.32       0.0    0.75      0.0000     -0.0000      0.0174     0.0     0.0     10.7138    0.00 
     434      0.050230   521.6    -74.20       3.5    0.74      0.1784     -0.0001      0.0375     0.0     0.0     10.7126    0.00 
     435      0.050350   521.7    -74.48       2.8    0.74      0.1427     -0.0001      0.0113     0.0     0.0     10.7113    0.00 
     436      0.050471   521.4    -75.04       1.4    0.75      0.0713     -0.0000      0.0458     0.0     0.0     10.7101    0.00 
     437      0.050592   521.6    -75.32       1.4    0.75      0.0713     -0.0000      0.0233     0.0     0.0     10.7088    0.00 
     438      0.050696   521.6    -75.04       2.1    0.75      0.1070     -0.0000      0.0539     0.0     0.0     10.7078    0.00 
     439      0.050817   521.5    -75.04       1.4    0.75      0.0713     -0.0000      0.0561     0.0     0.0     10.7065    0.00 
     440      0.050937   521.7    -74.48       2.1    0.74      0.1070     -0.0001      0.0536     0.0     0.0     10.7052    0.00 
     441      0.051041   520.9    -78.41      -6.4    0.78     -0.3209      0.0003      0.0747     0.0     0.0     10.7042    0.00 
     442      0.051170   521.7    -74.20       2.8    0.74      0.1427     -0.0001      0.0491     0.0     0.0     10.7028    0.00 
     443      0.051272   521.4    -75.32       0.7    0.75      0.0357     -0.0000      0.0520     0.0     0.0     10.7018    0.00 
     444      0.051393   521.4    -75.60       0.7    0.76      0.0357      0.0000      0.0376     0.0     0.0     10.7005    0.00 
     445      0.051513   521.5    -75.04       0.7    0.75      0.0357     -0.0000      0.0303     0.0     0.0     10.6993    0.00 
     446      0.051634   521.3    -75.60       0.7    0.76      0.0357      0.0000      0.0179     0.0     0.0     10.6980    0.00 
     447      0.051738   521.5    -75.60       0.7    0.76      0.0357      0.0000      0.0028     0.0     0.0     10.6969    0.00 
     448      0.051859   521.3    -76.44      -1.4    0.76     -0.0713      0.0001     -0.0304     0.0     0.0     10.6957    0.00 
     449      0.051979   520.9    -78.41      -4.9    0.78     -0.2496      0.0003     -0.0425     0.0     0.0     10.6944    0.00 
     450      0.052095   521.9    -74.48       2.8    0.74      0.1427     -0.0001     -0.0597     0.0     0.0     10.6932    0.00 
     451      0.052216   521.5    -75.32       1.4    0.75      0.0713     -0.0000     -0.0779     0.0     0.0     10.6920    0.00 
     452      0.052318   521.6    -74.20       1.4    0.74      0.0713     -0.0001     -0.0910     0.0     0.0     10.6909    0.00 
     453      0.052438   521.5    -75.32       1.4    0.75      0.0713     -0.0000     -0.0749     0.0     0.0     10.6897    0.00 
     454      0.052559   521.7    -75.04       1.4    0.75      0.0713     -0.0000     -0.0830     0.0     0.0     10.6884    0.00 
     455      0.052680   521.8    -74.20       4.2    0.74      0.2140     -0.0001     -0.0530     0.0     0.0     10.6872    0.00 
     456      0.052784   521.7    -74.48       1.4    0.74      0.0713     -0.0001     -0.0662     0.0     0.0     10.6861    0.00 
     457      0.052906   521.4    -75.88      -1.4    0.76     -0.0713      0.0001     -0.0625     0.0     0.0     10.6848    0.00 
     458      0.053027   521.4    -75.60      -1.4    0.76     -0.0713      0.0000     -0.0351     0.0     0.0     10.6835    0.00 
     459      0.053141   521.6    -74.20       3.5    0.74      0.1784     -0.0001     -0.0264     0.0     0.0     10.6824    0.00 
     460      0.053245   522.0    -74.20       4.9    0.74      0.2497     -0.0001      0.0030     0.0     0.0     10.6813    0.00 
     461      0.053366   521.6    -75.04       0.0    0.75      0.0000     -0.0000     -0.0009     0.0     0.0     10.6801    0.00 
     462      0.053486   522.1    -73.91       4.2    0.74      0.2141     -0.0001      0.0079     0.0     0.0     10.6788    0.00 
     463      0.053607   521.4    -75.32       0.0    0.75      0.0000     -0.0000      0.0240     0.0     0.0     10.6776    0.00 
     464      0.053711   521.7    -74.76       1.4    0.75      0.0713     -0.0001      0.0229     0.0     0.0     10.6765    0.00 
     465      0.053832   521.5    -75.32       0.7    0.75      0.0357     -0.0000      0.0197     0.0     0.0     10.6752    0.00 
     466      0.053953   521.7    -75.04       2.8    0.75      0.1427     -0.0000      0.0178     0.0     0.0     10.6740    0.00 
     467      0.054066   521.7    -74.76       3.5    0.75      0.1784     -0.0001      0.0203     0.0     0.0     10.6728    0.00 
     468      0.054188   521.5    -75.32      -0.7    0.75     -0.0357     -0.0000      0.0327     0.0     0.0     10.6715    0.00 
     469      0.054292   521.6    -75.04       0.0    0.75      0.0000     -0.0000      0.0366     0.0     0.0     10.6705    0.00 
     470      0.054412   521.6    -74.48       1.4    0.74      0.0713     -0.0001      0.0298     0.0     0.0     10.6692    0.00 
     471      0.054533   521.5    -75.60       0.0    0.76      0.0000      0.0000      0.0210     0.0     0.0     10.6680    0.00 
     472      0.054636   521.6    -74.76       0.7    0.75      0.0357     -0.0001      0.0140     0.0     0.0     10.6669    0.00 
     473      0.054756   521.4    -75.60      -0.7    0.76     -0.0357      0.0000      0.0166     0.0     0.0     10.6657    0.00 
     474      0.054877   521.6    -74.48       1.4    0.74      0.0713     -0.0001      0.0055     0.0     0.0     10.6644    0.00 
     475      0.054998   521.8    -75.04       2.1    0.75      0.1070     -0.0000      0.0174     0.0     0.0     10.6632    0.00 
     476      0.055112   521.3    -75.88      -1.4    0.76     -0.0713      0.0001     -0.0168     0.0     0.0     10.6620    0.00 
     477      0.055233   521.4    -76.16      -2.1    0.76     -0.1070      0.0001      0.0006     0.0     0.0     10.6608    0.00 
     478      0.055335   521.4    -75.04       0.7    0.75      0.0357     -0.0000     -0.0211     0.0     0.0     10.6597    0.00 
     479      0.055455   521.8    -74.76       2.1    0.75      0.1070     -0.0001     -0.0062     0.0     0.0     10.6584    0.00 
     480      0.055576   521.6    -75.04       0.0    0.75      0.0000     -0.0000     -0.0105     0.0     0.0     10.6572    0.00 
     481      0.055697   521.8    -74.20       2.1    0.74      0.1070     -0.0001     -0.0042     0.0     0.0     10.6559    0.00 
     482      0.055801   521.5    -75.04       1.4    0.75      0.0713     -0.0000      0.0175     0.0     0.0     10.6549    0.00 
     483      0.055921   521.5    -75.04       0.0    0.75      0.0000     -0.0000      0.0169     0.0     0.0     10.6536    0.00 
     484      0.056034   521.4    -75.32       0.0    0.75      0.0000     -0.0000      0.0393     0.0     0.0     10.6525    0.00 
     485      0.056156   521.8    -74.48       3.5    0.74      0.1784     -0.0001      0.0225     0.0     0.0     10.6512    0.00 
     486      0.056260   521.7    -75.32       1.4    0.75      0.0713     -0.0000      0.0419     0.0     0.0     10.6501    0.00 
     487      0.056381   521.5    -75.60       0.7    0.76      0.0357      0.0000      0.0232     0.0     0.0     10.6489    0.00 
     488      0.056502   521.7    -75.88       1.4    0.76      0.0713      0.0001      0.0387     0.0     0.0     10.6476    0.00 
     489      0.056622   521.7    -75.88       0.0    0.76      0.0000      0.0001      0.0170     0.0     0.0     10.6464    0.00 
     490      0.056726   521.7    -75.32       2.1    0.75      0.1070     -0.0000      0.0212     0.0     0.0     10.6453    0.00 
     491      0.056847   521.4    -75.88       1.4    0.76      0.0713      0.0001      0.0045     0.0     0.0     10.6441    0.00 
     492      0.056977   521.7    -75.32       2.1    0.75      0.1070     -0.0000      0.0076     0.0     0.0     10.6427    0.00 
     493      0.057080   521.7    -75.32       2.1    0.75      0.1070     -0.0000     -0.0079     0.0     0.0     10.6417    0.00 
     494      0.057201   521.8    -74.48       3.5    0.74      0.1784     -0.0001      0.0089     0.0     0.0     10.6404    0.00 
     495      0.057305   521.8    -75.04       3.5    0.75      0.1784     -0.0000      0.0019     0.0     0.0     10.6394    0.00 
     496      0.057425   521.8    -75.04       3.5    0.75      0.1784     -0.0000      0.0200     0.0     0.0     10.6381    0.00 
     497      0.057545   521.7    -75.04       2.1    0.75      0.1070     -0.0000      0.0249     0.0     0.0     10.6369    0.00 
     498      0.057666   521.8    -75.04       1.4    0.75      0.0713     -0.0000      0.0205     0.0     0.0     10.6356    0.00 
     499      0.057771   521.2    -77.85      -4.2    0.78     -0.2140      0.0003      0.0218     0.0     0.0     10.6345    0.00 
     500      0.057893   521.7    -75.32       2.1    0.75      0.1070     -0.0000      0.0018     0.0     0.0     10.6333    0.00 
     501      0.058008   521.4    -76.16      -0.7    0.76     -0.0357      0.0001      0.0180     0.0     0.0     10.6321    0.00 
     502      0.058131   521.8    -74.76       3.5    0.75      0.1784     -0.0001     -0.0105     0.0     0.0     10.6308    0.00 
     503      0.058235   521.6    -75.32       0.7    0.75      0.0357     -0.0000     -0.0030     0.0     0.0     10.6297    0.00 
     504      0.058355   521.8    -75.32       1.4    0.75      0.0713     -0.0000     -0.0366     0.0     0.0     10.6285    0.00 
     505      0.058476   521.6    -75.60       1.4    0.76      0.0713      0.0000     -0.0124     0.0     0.0     10.6273    0.00 
     506      0.058597   521.6    -75.32       0.0    0.75      0.0000     -0.0000     -0.0471     0.0     0.0     10.6260    0.00 
     507      0.058699   521.8    -75.60       1.4    0.76      0.0713      0.0000     -0.0459     0.0     0.0     10.6250    0.00 
     508      0.058823   521.8    -74.76       3.5    0.75      0.1784     -0.0001     -0.0608     0.0     0.0     10.6237    0.00 
     509      0.058934   521.6    -75.32       0.0    0.75      0.0000     -0.0000     -0.0702     0.0     0.0     10.6226    0.00 
     510      0.059055   521.5    -76.44      -0.7    0.76     -0.0357      0.0001     -0.0591     0.0     0.0     10.6213    0.00 
     511      0.059175   521.8    -74.76       3.5    0.75      0.1784     -0.0001     -0.0654     0.0     0.0     10.6201    0.00 
     512      0.059279   521.8    -74.48       2.8    0.74      0.1427     -0.0001     -0.0592     0.0     0.0     10.6190    0.00 
     513      0.059399   521.8    -75.04       1.4    0.75      0.0713     -0.0000     -0.0605     0.0     0.0     10.6178    0.00 
     514      0.059520   521.8    -74.76       1.4    0.75      0.0713     -0.0001     -0.0517     0.0     0.0     10.6165    0.00 
     515      0.059624   521.8    -74.48       1.4    0.74      0.0713     -0.0001     -0.0474     0.0     0.0     10.6154    0.00 
     516      0.059745   521.9    -74.20       2.8    0.74      0.1427     -0.0001     -0.0299     0.0     0.0     10.6142    0.00 
     517      0.059866   521.8    -74.20       2.8    0.74      0.1427     -0.0001     -0.0205     0.0     0.0     10.6129    0.00 
     518      0.059976   521.8    -74.76       2.1    0.75      0.1070     -0.0001     -0.0075     0.0     0.0     10.6118    0.00 
     519      0.060097   521.8    -74.48       2.1    0.74      0.1070     -0.0001      0.0223     0.0     0.0     10.6106    0.00 
     520      0.060218   521.8    -74.48       3.5    0.74      0.1784     -0.0001      0.0169     0.0     0.0     10.6093    0.00 
     521      0.060321   521.7    -75.88      -0.7    0.76     -0.0357      0.0001      0.0331     0.0     0.0     10.6083    0.00 
     522      0.060442   521.6    -75.60      -0.7    0.76     -0.0357      0.0000      0.0225     0.0     0.0     10.6070    0.00 
     523      0.060562   521.8    -74.48       2.1    0.74      0.1070     -0.0001      0.0280     0.0     0.0     10.6058    0.00 
     524      0.060683   521.8    -74.48       2.1    0.74      0.1070     -0.0001      0.0336     0.0     0.0     10.6045    0.00 
     525      0.060788   521.8    -73.91       2.1    0.74      0.1070     -0.0001      0.0361     0.0     0.0     10.6035    0.00 
     526      0.060904   521.5    -75.32      -0.7    0.75     -0.0357     -0.0000      0.0374     0.0     0.0     10.6023    0.00 
     527      0.061025   521.8    -75.04       1.4    0.75      0.0713     -0.0000      0.0281     0.0     0.0     10.6010    0.00 
     528      0.061146   521.7    -75.60       0.0    0.76      0.0000      0.0000      0.0286     0.0     0.0     10.5998    0.00 
     529      0.061248   521.7    -75.32       1.4    0.75      0.0713     -0.0000      0.0161     0.0     0.0     10.5987    0.00 
     530      0.061368   521.7    -75.04       1.4    0.75      0.0713     -0.0000      0.0224     0.0     0.0     10.5975    0.00 
     531      0.061489   521.8    -74.76       2.1    0.75      0.1070     -0.0001      0.0012     0.0     0.0     10.5962    0.00 
     532      0.061610   521.7    -75.04       1.4    0.75      0.0713     -0.0000      0.0074     0.0     0.0     10.5950    0.00 
     533      0.061713   521.5    -75.60       1.4    0.76      0.0713      0.0000     -0.0125     0.0     0.0     10.5939    0.00 
     534      0.061835   521.6    -75.88       0.0    0.76      0.0000      0.0001     -0.0050     0.0     0.0     10.5927    0.00 
     535      0.061949   521.8    -74.48       2.1    0.74      0.1070     -0.0001     -0.0263     0.0     0.0     10.5915    0.00 
     536      0.062070   521.8    -74.48       2.1    0.74      0.1070     -0.0001     -0.0231     0.0     0.0     10.5903    0.00 
     537      0.062190   521.7    -75.32       1.4    0.75      0.0713     -0.0000     -0.0424     0.0     0.0     10.5890    0.00 
     538      0.062294   521.7    -75.32       1.4    0.75      0.0713     -0.0000     -0.0292     0.0     0.0     10.5879    0.00 
     539      0.062415   521.7    -75.32       1.4    0.75      0.0713     -0.0000     -0.0316     0.0     0.0     10.5867    0.00 
     540      0.062536   521.9    -73.91       4.2    0.74      0.2141     -0.0001     -0.0237     0.0     0.0     10.5855    0.00 
     541      0.062656   521.8    -74.76       3.5    0.75      0.1784     -0.0001     -0.0273     0.0     0.0     10.5842    0.00 
     542      0.062760   521.8    -74.20       3.5    0.74      0.1784     -0.0001     -0.0267     0.0     0.0     10.5832    0.00 
     543      0.062887   521.5    -75.32       0.7    0.75      0.0357     -0.0000     -0.0129     0.0     0.0     10.5819    0.00 
     544      0.062991   521.8    -74.76       3.5    0.75      0.1784     -0.0001     -0.0061     0.0     0.0     10.5808    0.00 
     545      0.063112   521.7    -75.32       2.1    0.75      0.1070     -0.0000      0.0101     0.0     0.0     10.5796    0.00 
     546      0.063233   521.8    -74.76       3.5    0.75      0.1784     -0.0001      0.0051     0.0     0.0     10.5783    0.00 
     547      0.063336   522.0    -74.76       3.5    0.75      0.1784     -0.0001      0.0094     0.0     0.0     10.5773    0.00 
     548      0.063457   522.0    -74.20       4.2    0.74      0.2140     -0.0001      0.0051     0.0     0.0     10.5760    0.00 
     549      0.063578   521.9    -75.04       3.5    0.75      0.1784     -0.0000      0.0250     0.0     0.0     10.5748    0.00 
     550      0.063699   522.1    -74.20       4.2    0.74      0.2140     -0.0001      0.0207     0.0     0.0     10.5735    0.00 
     551      0.063812   522.0    -75.04       2.1    0.75      0.1070     -0.0000      0.0337     0.0     0.0     10.5723    0.00 
     552      0.063933   522.0    -74.48       4.2    0.74      0.2140     -0.0001      0.0155     0.0     0.0     10.5711    0.00 
     553      0.064036   521.6    -75.88       1.4    0.76      0.0713      0.0001      0.0144     0.0     0.0     10.5700    0.00 
     554      0.064156   521.6    -76.16      -0.7    0.76     -0.0357      0.0001     -0.0055     0.0     0.0     10.5688    0.00 
     555      0.064277   521.8    -75.04       2.8    0.75      0.1427     -0.0000     -0.0006     0.0     0.0     10.5676    0.00 
     556      0.064380   521.9    -74.48       2.1    0.74      0.1070     -0.0001     -0.0106     0.0     0.0     10.5665    0.00 
     557      0.064501   521.8    -74.48       2.1    0.74      0.1070     -0.0001     -0.0200     0.0     0.0     10.5653    0.00 
     558      0.064622   521.8    -74.76       2.1    0.75      0.1070     -0.0001     -0.0250     0.0     0.0     10.5640    0.00 
     559      0.064743   522.0    -74.76       3.5    0.75      0.1784     -0.0001     -0.0287     0.0     0.0     10.5628    0.00 
     560      0.064859   521.8    -75.04       1.4    0.75      0.0713     -0.0000     -0.0101     0.0     0.0     10.5616    0.00 
     561      0.064962   521.8    -75.04       1.4    0.75      0.0713     -0.0000     -0.0295     0.0     0.0     10.5606    0.00 
     562      0.065083   521.8    -74.48       2.1    0.74      0.1070     -0.0001     -0.0214     0.0     0.0     10.5593    0.00 
     563      0.065204   521.8    -74.48       2.1    0.74      0.1070     -0.0001     -0.0332     0.0     0.0     10.5581    0.00 
     564      0.065324   521.8    -75.04       1.4    0.75      0.0713     -0.0000     -0.0189     0.0     0.0     10.5568    0.00 
     565      0.065426   521.8    -75.04       1.4    0.75      0.0713     -0.0000     -0.0151     0.0     0.0     10.5558    0.00 
     566      0.065547   521.8    -73.91       2.8    0.74      0.1427     -0.0001     -0.0075     0.0     0.0     10.5545    0.00 
     567      0.065668   521.8    -74.48       1.4    0.74      0.0713     -0.0001     -0.0038     0.0     0.0     10.5533    0.00 
     568      0.065781   521.8    -75.04      -0.7    0.75     -0.0357     -0.0000     -0.0155     0.0     0.0     10.5521    0.00 
     569      0.065901   521.7    -75.88      -0.7    0.76     -0.0357      0.0001      0.0099     0.0     0.0     10.5509    0.00 
     570      0.066005   522.1    -73.91       3.5    0.74      0.1784     -0.0001      0.0006     0.0     0.0     10.5498    0.00 
     571      0.066126   521.8    -74.48       3.5    0.74      0.1784     -0.0001      0.0173     0.0     0.0     10.5486    0.00 
     572      0.066246   522.0    -74.48       3.5    0.74      0.1784     -0.0001      0.0081     0.0     0.0     10.5474    0.00 
     573      0.066367   522.1    -73.63       3.5    0.74      0.1784     -0.0002      0.0354     0.0     0.0     10.5461    0.00 
     574      0.066471   521.8    -74.76       2.8    0.75      0.1427     -0.0001      0.0298     0.0     0.0     10.5450    0.00 
     575      0.066592   521.8    -75.04       1.4    0.75      0.0713     -0.0000      0.0446     0.0     0.0     10.5438    0.00 
     576      0.066712   522.0    -75.04       1.4    0.75      0.0713     -0.0000      0.0448     0.0     0.0     10.5426    0.00 
     577      0.066824   521.8    -75.88      -1.4    0.76     -0.0713      0.0001      0.0361     0.0     0.0     10.5414    0.00 
     578      0.066945   521.5    -76.16      -1.4    0.76     -0.0713      0.0001      0.0423     0.0     0.0     10.5402    0.00 
     579      0.067049   522.2    -73.91       4.9    0.74      0.2497     -0.0001      0.0136     0.0     0.0     10.5391    0.00 
     580      0.067170   522.0    -75.04       2.8    0.75      0.1427     -0.0000      0.0231     0.0     0.0     10.5379    0.00 
     581      0.067290   522.0    -75.04       4.2    0.75      0.2140     -0.0000      0.0144     0.0     0.0     10.5367    0.00 
     582      0.067411   521.8    -74.20       2.1    0.74      0.1070     -0.0001      0.0250     0.0     0.0     10.5354    0.00 
     583      0.067515   522.0    -74.76       3.5    0.75      0.1784     -0.0001      0.0236     0.0     0.0     10.5344    0.00 
     584      0.067636   521.9    -75.32       1.4    0.75      0.0713     -0.0000      0.0160     0.0     0.0     10.5331    0.00 
     585      0.067748   521.7    -76.16       1.4    0.76      0.0713      0.0001      0.0112     0.0     0.0     10.5320    0.00 
     586      0.067868   521.7    -76.16      -0.7    0.76     -0.0357      0.0001      0.0099     0.0     0.0     10.5307    0.00 
     587      0.067988   522.1    -74.76       2.8    0.75      0.1427     -0.0001      0.0268     0.0     0.0     10.5295    0.00 
     588      0.068092   522.1    -73.91       4.2    0.74      0.2141     -0.0001      0.0068     0.0     0.0     10.5284    0.00 
     589      0.068213   522.0    -74.76       3.5    0.75      0.1784     -0.0001      0.0293     0.0     0.0     10.5272    0.00 
     590      0.068333   521.8    -75.32       2.1    0.75      0.1070     -0.0000      0.0257     0.0     0.0     10.5259    0.00 
     591      0.068453   521.8    -75.32       1.4    0.75      0.0713     -0.0000      0.0386     0.0     0.0     10.5247    0.00 
     592      0.068558   521.8    -75.88       0.0    0.76      0.0000      0.0001      0.0351     0.0     0.0     10.5236    0.00 
     593      0.068678   521.9    -75.32       2.1    0.75      0.1070     -0.0000      0.0075     0.0     0.0     10.5223    0.00 
     594      0.068791   521.7    -76.44       0.0    0.76      0.0000      0.0001      0.0044     0.0     0.0     10.5213    0.00 
     595      0.068911   521.8    -75.04       1.4    0.75      0.0713     -0.0000      0.0142     0.0     0.0     10.5200    0.00 
     596      0.069032   521.9    -75.04       2.8    0.75      0.1427     -0.0000      0.0260     0.0     0.0     10.5188    0.00 
     597      0.069152   521.8    -74.76       4.9    0.75      0.2497     -0.0001      0.0299     0.0     0.0     10.5176    0.00 
     598      0.069255   521.9    -75.04       2.8    0.75      0.1427     -0.0000      0.0106     0.0     0.0     10.5165    0.00 
     599      0.069376   521.8    -76.16       2.1    0.76      0.1070      0.0001      0.0162     0.0     0.0     10.5153    0.00 
     600      0.069496   521.8    -75.88       1.4    0.76      0.0713      0.0001      0.0049     0.0     0.0     10.5141    0.00 
     601      0.069600   522.0    -75.04       2.1    0.75      0.1070     -0.0000      0.0087     0.0     0.0     10.5130    0.00 
     602      0.069716   521.9    -75.32       1.4    0.75      0.0713     -0.0000      0.0068     0.0     0.0     10.5118    0.00 
     603      0.069836   522.0    -74.76       4.2    0.75      0.2140     -0.0001      0.0045     0.0     0.0     10.5105    0.00 
     604      0.069957   521.5    -77.57      -4.2    0.78     -0.2140      0.0002      0.0218     0.0     0.0     10.5093    0.00 
     605      0.070079   522.0    -75.04       3.5    0.75      0.1784     -0.0000      0.0155     0.0     0.0     10.5081    0.00 
     606      0.070182   521.8    -75.32       3.5    0.75      0.1784     -0.0000      0.0278     0.0     0.0     10.5070    0.00 
     607      0.070302   522.0    -75.32       4.2    0.75      0.2140     -0.0000      0.0131     0.0     0.0     10.5058    0.00 
     608      0.070423   522.0    -75.04       4.9    0.75      0.2497     -0.0000      0.0218     0.0     0.0     10.5045    0.00 
     609      0.070543   522.0    -75.32       4.2    0.75      0.2140     -0.0000      0.0242     0.0     0.0     10.5033    0.00 
     610      0.070655   522.0    -75.04       3.5    0.75      0.1784     -0.0000      0.0241     0.0     0.0     10.5021    0.00 
     611      0.070775   521.8    -75.88       1.4    0.76      0.0713      0.0001      0.0241     0.0     0.0     10.5009    0.00 
     612      0.070879   521.7    -77.01      -0.7    0.77     -0.0357      0.0002     -0.0083     0.0     0.0     10.4999    0.00 
     613      0.071000   521.8    -75.88       1.4    0.76      0.0713      0.0001     -0.0051     0.0     0.0     10.4986    0.00 
     614      0.071120   521.8    -76.16       2.1    0.76      0.1070      0.0001     -0.0401     0.0     0.0     10.4974    0.00 
     615      0.071235   521.8    -75.88       1.4    0.76      0.0713      0.0001     -0.0388     0.0     0.0     10.4962    0.00 
     616      0.071355   521.4    -76.44       1.4    0.76      0.0713      0.0001     -0.0384     0.0     0.0     10.4950    0.00 
     617      0.071457   522.1    -74.48       4.2    0.74      0.2140     -0.0001     -0.0570     0.0     0.0     10.4940    0.00 
     618      0.071578   521.8    -75.32       2.1    0.75      0.1070     -0.0000     -0.0432     0.0     0.0     10.4927    0.00 
     619      0.071693   522.1    -74.20       5.6    0.74      0.2854     -0.0001     -0.0590     0.0     0.0     10.4916    0.00 
     620      0.071814   522.1    -75.04       4.9    0.75      0.2497     -0.0000     -0.0314     0.0     0.0     10.4903    0.00 
     621      0.071935   522.1    -75.04       4.9    0.75      0.2497     -0.0000     -0.0239     0.0     0.0     10.4891    0.00
