Repository: LightForm-group/dilatometer_modelling_and_constitutive_behaviour

# dilatometer_modelling_and_constitutive_behaviour

Created with work by Inigo Howe, Patryk Jedrasiak, Hugh Shercliff

This program contains a method of testing various constitutive models and extracting the constitutive behaviour of dilatometer samples correcting for inhomogeneities in termperature, strain and strain rate. The model is currently configured to a dilatometer run under vacuum, with no active cooling during the deformation for a sample of length 10mm with a diameter of 5mm. For both heatup and deformation the temperature is fitted to the experimental central themocoupole temperature for any general temperature profile.

File: experimental_data/deformation/1/520/018_Compression_Daniel_Al_Hom1_SHT_540C_Deform_520C_1.0s-1_QuenchHeGas__1.asc (part 2 of 27)
 C:\WinTA100\DIL805.PRO\Data\Deformation\ChrisDaniel\018_Compression_Daniel_Al_Hom1_SHT_540C_Deform_520C_1.0s-1_QuenchHeGas__1.asc
     No.          Time   Tem.1        DL     Force  Strain   kf (Def.)    Phi  (D)    Phi* (D)   Tem.2   Tem.3        Poti      HF 
                     s      °C        µm         N       %       N/mm²                     1/s      °C      °C          mm       % 
     319      0.034029   519.4     24.71      -0.7   -0.25     -0.0360     -0.0001     -0.0054     0.0     0.0     10.8816    0.00 
     320      0.034133   519.4     24.43       0.0   -0.24      0.0000     -0.0001     -0.0212     0.0     0.0     10.8805    0.00 
     321      0.034254   519.5     24.98       0.0   -0.25      0.0000     -0.0001     -0.0159     0.0     0.0     10.8792    0.00 
     322      0.034358   519.5     24.43      -0.7   -0.24     -0.0360     -0.0001     -0.0330     0.0     0.0     10.8781    0.00 
     323      0.034462   519.5     25.54       0.7   -0.26      0.0360     -0.0002     -0.0468     0.0     0.0     10.8770    0.00 
     324      0.034566   519.5     24.98       0.7   -0.25      0.0360     -0.0001     -0.0409     0.0     0.0     10.8759    0.00 
     325      0.034686   519.6     25.26       1.4   -0.25      0.0721     -0.0002     -0.0475     0.0     0.0     10.8747    0.00 
     326      0.034789   519.4     24.43       0.0   -0.24      0.0000     -0.0001     -0.0316     0.0     0.0     10.8736    0.00 
     327      0.034886   519.5     25.81       0.7   -0.26      0.0360     -0.0002     -0.0421     0.0     0.0     10.8726    0.00 
     328      0.034990   519.5     24.98      -1.4   -0.25     -0.0721     -0.0001     -0.0282     0.0     0.0     10.8715    0.00 
     329      0.035110   519.5     25.26       0.0   -0.25      0.0000     -0.0002     -0.0309     0.0     0.0     10.8702    0.00 
     330      0.035214   519.7     25.81       2.1   -0.26      0.1081     -0.0002     -0.0026     0.0     0.0     10.8691    0.00 
     331      0.035316   519.7     25.81       1.4   -0.26      0.0721     -0.0002     -0.0039     0.0     0.0     10.8680    0.00 
     332      0.035419   519.5     24.98       0.0   -0.25      0.0000     -0.0001      0.0165     0.0     0.0     10.8669    0.00 
     333      0.035540   519.8     25.54       1.4   -0.26      0.0721     -0.0002      0.0172     0.0     0.0     10.8656    0.00 
     334      0.035643   519.4     24.98       0.0   -0.25      0.0000     -0.0001      0.0382     0.0     0.0     10.8646    0.00 
     335      0.035747   519.6     25.26       0.7   -0.25      0.0360     -0.0002      0.0474     0.0     0.0     10.8635    0.00 
     336      0.035863   519.5     25.26       0.7   -0.25      0.0360     -0.0002      0.0534     0.0     0.0     10.8622    0.00 
     337      0.035965   519.4     24.43      -1.4   -0.24     -0.0721     -0.0001      0.0647     0.0     0.0     10.8612    0.00 
     338      0.036068   519.6     24.71       0.0   -0.25      0.0000     -0.0001      0.0641     0.0     0.0     10.8601    0.00 
     339      0.036171   519.6     24.71       0.7   -0.25      0.0360     -0.0001      0.0745     0.0     0.0     10.8590    0.00 
     340      0.036275   519.6     25.54       0.0   -0.26      0.0000     -0.0002      0.0752     0.0     0.0     10.8579    0.00 
     341      0.036396   519.7     25.54       2.1   -0.26      0.1081     -0.0002      0.0824     0.0     0.0     10.8566    0.00 
     342      0.036500   519.5     24.43      -0.7   -0.24     -0.0360     -0.0001      0.0739     0.0     0.0     10.8555    0.00 
     343      0.036604   519.5     24.71       0.7   -0.25      0.0360     -0.0001      0.1016     0.0     0.0     10.8544    0.00 
     344      0.036708   519.5     23.88      -1.4   -0.24     -0.0721     -0.0000      0.0753     0.0     0.0     10.8533    0.00 
     345      0.036818   519.4     23.32      -2.1   -0.23     -0.1081      0.0000      0.0823     0.0     0.0     10.8522    0.00 
     346      0.036922   519.6     24.43       1.4   -0.24      0.0721     -0.0001      0.0593     0.0     0.0     10.8511    0.00 
     347      0.037026   519.5     24.15      -0.7   -0.24     -0.0360     -0.0001      0.0671     0.0     0.0     10.8500    0.00 
     348      0.037132   519.5     23.60      -0.7   -0.24     -0.0360     -0.0000      0.0724     0.0     0.0     10.8489    0.00 
     349      0.037236   519.8     25.26       3.5   -0.25      0.1802     -0.0002      0.0579     0.0     0.0     10.8478    0.00 
     350      0.037356   519.4     23.60      -1.4   -0.24     -0.0721     -0.0000      0.0787     0.0     0.0     10.8465    0.00 
     351      0.037458   519.6     24.43       2.1   -0.24      0.1081     -0.0001      0.0577     0.0     0.0     10.8454    0.00 
     352      0.037561   519.5     23.05      -0.7   -0.23     -0.0360      0.0001      0.0866     0.0     0.0     10.8444    0.00 
     353      0.037664   519.7     24.43       0.7   -0.24      0.0360     -0.0001      0.0696     0.0     0.0     10.8433    0.00 
     354      0.037779   519.7     24.43       0.0   -0.24      0.0000     -0.0001      0.1042     0.0     0.0     10.8421    0.00 
     355      0.037884   519.6     22.77      -0.7   -0.23     -0.0360      0.0001      0.0792     0.0     0.0     10.8410    0.00 
     356      0.037986   519.5     23.05       0.0   -0.23      0.0000      0.0001      0.1021     0.0     0.0     10.8399    0.00 
     357      0.038107   519.5     23.32      -1.4   -0.23     -0.0721      0.0000      0.1035     0.0     0.0     10.8386    0.00 
     358      0.038210   519.8     23.88       1.4   -0.24      0.0721     -0.0000      0.0865     0.0     0.0     10.8376    0.00 
     359      0.038313   519.6     22.49       0.0   -0.22      0.0000      0.0001      0.0904     0.0     0.0     10.8365    0.00 
     360      0.038417   519.6     23.05       0.7   -0.23      0.0360      0.0001      0.0544     0.0     0.0     10.8354    0.00 
     361      0.038521   519.6     22.77       0.0   -0.23      0.0000      0.0001      0.0688     0.0     0.0     10.8343    0.00 
     362      0.038642   519.6     22.49       0.0   -0.22      0.0000      0.0001      0.0373     0.0     0.0     10.8330    0.00 
     363      0.038756   519.6     22.77       0.0   -0.23      0.0000      0.0001      0.0406     0.0     0.0     10.8318    0.00 
     364      0.038841   519.7     23.05       0.0   -0.23      0.0000      0.0001      0.0329     0.0     0.0     10.8309    0.00 
     365      0.038962   519.7     23.05       0.7   -0.23      0.0360      0.0001      0.0132     0.0     0.0     10.8297    0.00 
     366      0.039066   519.6     22.49       0.7   -0.22      0.0360      0.0001      0.0184     0.0     0.0     10.8286    0.00 
     367      0.039170   519.9     23.32       2.1   -0.23      0.1081      0.0000      0.0104     0.0     0.0     10.8275    0.00 
     368      0.039274   519.7     22.77       0.7   -0.23      0.0360      0.0001      0.0242     0.0     0.0     10.8264    0.00 
     369      0.039378   519.7     22.77       0.7   -0.23      0.0360      0.0001      0.0170     0.0     0.0     10.8253    0.00 
     370      0.039498   519.9     23.60       2.1   -0.24      0.1081     -0.0000      0.0118     0.0     0.0     10.8241    0.00 
     371      0.039600   519.5     22.22      -0.7   -0.22     -0.0360      0.0001      0.0210     0.0     0.0     10.8230    0.00 
     372      0.039703   519.4     21.94      -2.8   -0.22     -0.1441      0.0002     -0.0014     0.0     0.0     10.8219    0.00 
     373      0.039817   519.7     22.22       0.0   -0.22      0.0000      0.0001      0.0171     0.0     0.0     10.8207    0.00 
     374      0.039921   519.9     23.60       1.4   -0.24      0.0721     -0.0000     -0.0153     0.0     0.0     10.8196    0.00 
     375      0.040022   519.7     23.05       1.4   -0.23      0.0720      0.0001     -0.0072     0.0     0.0     10.8185    0.00 
     376      0.040127   519.4     21.94      -2.8   -0.22     -0.1441      0.0002     -0.0322     0.0     0.0     10.8175    0.00 
     377      0.040247   519.7     23.32       0.0   -0.23      0.0000      0.0000     -0.0215     0.0     0.0     10.8162    0.00 
     378      0.040349   519.5     22.22      -0.7   -0.22     -0.0360      0.0001     -0.0375     0.0     0.0     10.8151    0.00 
     379      0.040453   519.6     23.32       0.0   -0.23      0.0000      0.0000     -0.0592     0.0     0.0     10.8140    0.00 
     380      0.040558   519.6     22.49      -0.7   -0.22     -0.0360      0.0001     -0.0789     0.0     0.0     10.8130    0.00 
     381      0.040662   519.6     23.05       0.7   -0.23      0.0360      0.0001     -0.0849     0.0     0.0     10.8119    0.00 
     382      0.040772   519.6     23.32       0.0   -0.23      0.0000      0.0000     -0.0879     0.0     0.0     10.8107    0.00 
     383      0.040876   519.7     23.60       0.0   -0.24      0.0000     -0.0000     -0.1020     0.0     0.0     10.8096    0.00 
     384      0.040997   519.7     22.77      -0.7   -0.23     -0.0360      0.0001     -0.1189     0.0     0.0     10.8084    0.00 
     385      0.041101   519.6     23.60       0.0   -0.24      0.0000     -0.0000     -0.1344     0.0     0.0     10.8073    0.00 
     386      0.041205   519.5     22.77      -2.8   -0.23     -0.1441      0.0001     -0.1466     0.0     0.0     10.8062    0.00 
     387      0.041309   519.7     24.43       2.1   -0.24      0.1081     -0.0001     -0.1485     0.0     0.0     10.8051    0.00 
     388      0.041410   519.7     24.15       2.1   -0.24      0.1081     -0.0001     -0.1370     0.0     0.0     10.8040    0.00 
     389      0.041531   519.9     24.98       2.1   -0.25      0.1081     -0.0001     -0.1549     0.0     0.0     10.8028    0.00 
     390      0.041634   519.6     23.32      -1.4   -0.23     -0.0721      0.0000     -0.1187     0.0     0.0     10.8017    0.00 
     391      0.041733   519.9     25.26       2.1   -0.25      0.1081     -0.0002     -0.1239     0.0     0.0     10.8007    0.00 
     392      0.041837   519.9     24.71       1.4   -0.25      0.0721     -0.0001     -0.0741     0.0     0.0     10.7996    0.00 
     393      0.041957   519.8     24.98       0.7   -0.25      0.0360     -0.0001     -0.0866     0.0     0.0     10.7983    0.00 
     394      0.042059   519.9     25.54       2.8   -0.26      0.1441     -0.0002     -0.0563     0.0     0.0     10.7972    0.00 
     395      0.042162   519.7     24.98       0.0   -0.25      0.0000     -0.0001     -0.0463     0.0     0.0     10.7961    0.00 
     396      0.042265   519.5     24.43      -0.7   -0.24     -0.0360     -0.0001     -0.0159     0.0     0.0     10.7951    0.00 
     397      0.042386   519.7     24.43      -0.7   -0.24     -0.0360     -0.0001     -0.0061     0.0     0.0     10.7938    0.00 
     398      0.042490   519.8     25.26       0.7   -0.25      0.0360     -0.0002     -0.0114     0.0     0.0     10.7927    0.00 
     399      0.042594   519.8     24.43      -0.7   -0.24     -0.0360     -0.0001     -0.0095     0.0     0.0     10.7916    0.00 
     400      0.042705   519.5     23.88      -1.4   -0.24     -0.0721     -0.0000     -0.0240     0.0     0.0     10.7905    0.00 
     401      0.042808   519.7     24.43      -0.7   -0.24     -0.0360     -0.0001     -0.0054     0.0     0.0     10.7894    0.00 
     402      0.042912   519.9     25.54       2.1   -0.26      0.1081     -0.0002     -0.0173     0.0     0.0     10.7883    0.00 
     403      0.043016   520.0     25.54       2.1   -0.26      0.1081     -0.0002     -0.0146     0.0     0.0     10.7872    0.00 
     404      0.043121   519.8     24.98       1.4   -0.25      0.0721     -0.0001     -0.0278     0.0     0.0     10.7862    0.00 
     405      0.043241   519.6     24.43      -1.4   -0.24     -0.0721     -0.0001     -0.0060     0.0     0.0     10.7849    0.00 
     406      0.043345   519.9     25.26       1.4   -0.25      0.0721     -0.0002     -0.0021     0.0     0.0     10.7838    0.00 
     407      0.043447   519.8     25.26       0.0   -0.25      0.0000     -0.0002      0.0072     0.0     0.0     10.7827    0.00 
     408      0.043550   519.5     24.43      -2.8   -0.24     -0.1441     -0.0001      0.0170     0.0     0.0     10.7817    0.00 
     409      0.043664   519.7     24.98      -0.7   -0.25     -0.0360     -0.0001      0.0263     0.0     0.0     10.7805    0.00 
     410      0.043767   519.6     24.43      -1.4   -0.24     -0.0721     -0.0001      0.0506     0.0     0.0     10.7794    0.00 
     411      0.043870   519.9     25.26       1.4   -0.25      0.0721     -0.0002      0.0623     0.0     0.0     10.7783    0.00 
     412      0.043990   519.8     25.26       0.0   -0.25      0.0000     -0.0002      0.0799     0.0     0.0     10.7771    0.00 
     413      0.044094   519.7     24.43      -0.7   -0.24     -0.0360     -0.0001      0.0715     0.0     0.0     10.7760    0.00 
     414      0.044197   519.7     24.43       0.0   -0.24      0.0000     -0.0001      0.0963     0.0     0.0     10.7749    0.00 
     415      0.044300   519.8     24.98       0.0   -0.25      0.0000     -0.0001      0.0984     0.0     0.0     10.7738    0.00 
     416      0.044421   519.7     23.88      -2.1   -0.24     -0.1081     -0.0000      0.0936     0.0     0.0     10.7726    0.00 
     417      0.044525   519.9     23.32      -2.8   -0.23     -0.1441      0.0000      0.1016     0.0     0.0     10.7715    0.00 
     418      0.044619   519.9     24.43       0.0   -0.24      0.0000     -0.0001      0.0805     0.0     0.0     10.7705    0.00 
     419      0.044739   519.6     23.32      -1.4   -0.23     -0.0721      0.0000      0.1036     0.0     0.0     10.7692    0.00 
     420      0.044843   519.9     23.60       0.7   -0.24      0.0360     -0.0000      0.0741     0.0     0.0     10.7681    0.00 
     421      0.044947   520.1     24.43       2.8   -0.24      0.1441     -0.0001      0.0933     0.0     0.0     10.7671    0.00 
     422      0.045051   519.9     23.60       0.0   -0.24      0.0000     -0.0000      0.0742     0.0     0.0     10.7660    0.00 
     423      0.045155   519.9     23.60       1.4   -0.24      0.0721     -0.0000      0.0900     0.0     0.0     10.7649    0.00 
     424      0.045276   519.8     23.32       0.0   -0.23      0.0000      0.0000      0.0854     0.0     0.0     10.7636    0.00 
     425      0.045377   520.1     24.43       2.8   -0.24      0.1441     -0.0001      0.0907     0.0     0.0     10.7626    0.00 
     426      0.045480   519.7     22.49      -1.4   -0.22     -0.0720      0.0001      0.0948     0.0     0.0     10.7615    0.00 
     427      0.045594   519.9     23.60       0.0   -0.24      0.0000     -0.0000      0.0862     0.0     0.0     10.7603    0.00 
     428      0.045698   519.7     22.77      -2.1   -0.23     -0.1081      0.0001      0.1027     0.0     0.0     10.7592    0.00 
     429      0.045801   519.8     23.05      -0.7   -0.23     -0.0360      0.0001      0.0962     0.0     0.0     10.7581    0.00 
     430      0.045903   519.9     22.77       1.4   -0.23      0.0720      0.0001      0.0942     0.0     0.0     10.7571    0.00 
     431      0.046023   519.9     22.77       1.4   -0.23      0.0720      0.0001      0.0678     0.0     0.0     10.7558    0.00 
     432      0.046128   519.6     21.94      -2.8   -0.22     -0.1441      0.0002      0.0561     0.0     0.0     10.7547    0.00 
     433      0.046232   519.8     23.05       0.0   -0.23      0.0000      0.0001      0.0403     0.0     0.0     10.7536    0.00 
     434      0.046335   519.6     22.22      -1.4   -0.22     -0.0720      0.0001      0.0317     0.0     0.0     10.7526    0.00 
     435      0.046439   519.9     22.77       0.0   -0.23      0.0000      0.0001      0.0001     0.0     0.0     10.7515    0.00 
     436      0.046569   519.9     22.49       0.0   -0.22      0.0000      0.0001     -0.0046     0.0     0.0     10.7501    0.00 
     437      0.046655   519.8     22.77       0.0   -0.23      0.0000      0.0001     -0.0421     0.0     0.0     10.7492    0.00 
     438      0.046759   519.4     21.39      -3.5   -0.21     -0.1801      0.0002     -0.0288     0.0     0.0     10.7481    0.00 
     439      0.046879   520.0     23.32       1.4   -0.23      0.0721      0.0000     -0.0663     0.0     0.0     10.7469    0.00 
     440      0.046984   520.1     23.88       2.8   -0.24      0.1441     -0.0000     -0.0512     0.0     0.0     10.7458    0.00 
     441      0.047088   519.7     22.77       0.0   -0.23      0.0000      0.0001     -0.0753     0.0     0.0     10.7447    0.00 
     442      0.047192   519.9     22.77      -0.7   -0.23     -0.0360      0.0001     -0.0715     0.0     0.0     10.7436    0.00 
     443      0.047312   519.8     22.77       0.7   -0.23      0.0360      0.0001     -0.0660     0.0     0.0     10.7424    0.00 
     444      0.047414   520.1     23.88       2.8   -0.24      0.1441     -0.0000     -0.0749     0.0     0.0     10.7413    0.00 
     445      0.047517   519.7     22.49      -0.7   -0.22     -0.0360      0.0001     -0.0753     0.0     0.0     10.7403    0.00 
     446      0.047631   520.1     23.60       1.4   -0.24      0.0721     -0.0000     -0.0907     0.0     0.0     10.7391    0.00 
     447      0.047734   519.9     23.60       1.4   -0.24      0.0721     -0.0000     -0.0802     0.0     0.0     10.7380    0.00 
     448      0.047837   520.1     23.32       0.7   -0.23      0.0360      0.0000     -0.0849     0.0     0.0     10.7369    0.00 
     449      0.047939   519.9     23.88       0.0   -0.24      0.0000     -0.0000     -0.0840     0.0     0.0     10.7359    0.00 
     450      0.048060   519.9     23.60       0.0   -0.24      0.0000     -0.0000     -0.0906     0.0     0.0     10.7346    0.00 
     451      0.048163   519.9     23.60       0.0   -0.24      0.0000     -0.0000     -0.0874     0.0     0.0     10.7335    0.00 
     452      0.048267   520.0     24.43       0.0   -0.24      0.0000     -0.0001     -0.0918     0.0     0.0     10.7324    0.00 
     453      0.048371   519.7     23.32      -0.7   -0.23     -0.0360      0.0000     -0.0941     0.0     0.0     10.7314    0.00 
     454      0.048476   520.0     24.43       0.0   -0.24      0.0000     -0.0001     -0.0893     0.0     0.0     10.7303    0.00 
     455      0.048586   519.9     24.43      -1.4   -0.24     -0.0721     -0.0001     -0.0776     0.0     0.0     10.7291    0.00 
     456      0.048690   520.0     24.43       1.4   -0.24      0.0721     -0.0001     -0.0760     0.0     0.0     10.7280    0.00 
     457      0.048795   520.0     24.43       1.4   -0.24      0.0721     -0.0001     -0.0648     0.0     0.0     10.7269    0.00 
     458      0.048899   520.0     24.71       1.4   -0.25      0.0721     -0.0001     -0.0628     0.0     0.0     10.7259    0.00 
     459      0.049020   519.9     24.43       1.4   -0.24      0.0721     -0.0001     -0.0508     0.0     0.0     10.7246    0.00 
     460      0.049124   519.6     23.88      -2.8   -0.24     -0.1441     -0.0000     -0.0516     0.0     0.0     10.7235    0.00 
     461      0.049228   519.9     24.98       0.0   -0.25      0.0000     -0.0001     -0.0428     0.0     0.0     10.7225    0.00 
     462      0.049330   520.1     25.54       2.8   -0.26      0.1441     -0.0002     -0.0330     0.0     0.0     10.7214    0.00 
     463      0.049450   519.8     23.88      -2.8   -0.24     -0.1441     -0.0000     -0.0382     0.0     0.0     10.7202    0.00 
     464      0.049548   519.8     24.43      -0.7   -0.24     -0.0360     -0.0001     -0.0276     0.0     0.0     10.7192    0.00 
     465      0.049652   520.0     25.26       0.0   -0.25      0.0000     -0.0002     -0.0230     0.0     0.0     10.7181    0.00 
     466      0.049756   519.8     24.43      -0.7   -0.24     -0.0360     -0.0001     -0.0178     0.0     0.0     10.7170    0.00 
     467      0.049876   519.9     24.43      -2.8   -0.24     -0.1441     -0.0001     -0.0204     0.0     0.0     10.7158    0.00 
     468      0.049978   520.0     25.26       0.0   -0.25      0.0000     -0.0002     -0.0217     0.0     0.0     10.7147    0.00 
     469      0.050082   519.9     24.98       0.0   -0.25      0.0000     -0.0001     -0.0033     0.0     0.0     10.7136    0.00 
     470      0.050184   519.9     24.71       0.0   -0.25      0.0000     -0.0001      0.0020     0.0     0.0     10.7126    0.00 
     471      0.050305   520.0     24.71      -0.7   -0.25     -0.0360     -0.0001      0.0197     0.0     0.0     10.7113    0.00 
     472      0.050409   519.9     25.26      -0.7   -0.25     -0.0360     -0.0002      0.0165     0.0     0.0     10.7102    0.00 
     473      0.050505   519.9     24.71      -0.7   -0.25     -0.0360     -0.0001      0.0212     0.0     0.0     10.7092    0.00 
     474      0.050624   519.9     24.43      -1.4   -0.24     -0.0721     -0.0001      0.0253     0.0     0.0     10.7080    0.00 
     475      0.050728   519.9     24.43      -0.7   -0.24     -0.0360     -0.0001      0.0338     0.0     0.0     10.7069    0.00 
     476      0.050833   520.0     24.71      -2.1   -0.25     -0.1081     -0.0001      0.0488     0.0     0.0     10.7058    0.00 
     477      0.050936   520.3     25.54       2.1   -0.26      0.1081     -0.0002      0.0312     0.0     0.0     10.7048    0.00 
     478      0.051040   519.9     23.60      -2.8   -0.24     -0.1441     -0.0000      0.0456     0.0     0.0     10.7037    0.00 
     479      0.051146   519.8     23.88      -0.7   -0.24     -0.0360     -0.0000      0.0280     0.0     0.0     10.7026    0.00 
     480      0.051266   520.1     24.71      -0.7   -0.25     -0.0360     -0.0001      0.0357     0.0     0.0     10.7014    0.00 
     481      0.051370   520.0     24.43      -0.7   -0.24     -0.0360     -0.0001      0.0337     0.0     0.0     10.7003    0.00 
     482      0.051480   520.1     25.26       0.0   -0.25      0.0000     -0.0002      0.0283     0.0     0.0     10.6991    0.00 
     483      0.051585   519.7     23.60      -2.8   -0.24     -0.1441     -0.0000      0.0377     0.0     0.0     10.6981    0.00 
     484      0.051688   520.0     24.43       2.1   -0.24      0.1081     -0.0001      0.0379     0.0     0.0     10.6970    0.00 
     485      0.051792   520.0     24.43      -0.7   -0.24     -0.0360     -0.0001      0.0654     0.0     0.0     10.6959    0.00 
     486      0.051913   520.1     23.88      -0.7   -0.24     -0.0360     -0.0000      0.0422     0.0     0.0     10.6947    0.00 
     487      0.052015   520.0     24.15      -0.7   -0.24     -0.0360     -0.0001      0.0779     0.0     0.0     10.6936    0.00 
     488      0.052118   520.1     24.71       2.8   -0.25      0.1441     -0.0001      0.0641     0.0     0.0     10.6925    0.00 
     489      0.052221   520.0     24.43       0.0   -0.24      0.0000     -0.0001      0.0939     0.0     0.0     10.6915    0.00 
     490      0.052325   519.8     23.32      -0.7   -0.23     -0.0360      0.0000      0.0813     0.0     0.0     10.6904    0.00 
     491      0.052441   520.1     24.15      -0.7   -0.24     -0.0360     -0.0001      0.0942     0.0     0.0     10.6892    0.00 
     492      0.052543   520.0     23.32       0.0   -0.23      0.0000      0.0000      0.0763     0.0     0.0     10.6881    0.00 
     493      0.052646   519.9     23.05       0.0   -0.23      0.0000      0.0001      0.0719     0.0     0.0     10.6871    0.00 
     494      0.052766   519.9     23.32      -0.7   -0.23     -0.0360      0.0000      0.0601     0.0     0.0     10.6858    0.00 
     495      0.052870   520.0     23.60       1.4   -0.24      0.0721     -0.0000      0.0390     0.0     0.0     10.6847    0.00 
     496      0.052974   519.8     21.94      -2.1   -0.22     -0.1081      0.0002      0.0442     0.0     0.0     10.6837    0.00 
     497      0.053079   520.5     24.43       2.1   -0.24      0.1081     -0.0001     -0.0013     0.0     0.0     10.6826    0.00 
     498      0.053183   520.0     22.77       0.0   -0.23      0.0000      0.0001      0.0184     0.0     0.0     10.6815    0.00 
     499      0.053288   520.2     24.15       2.1   -0.24      0.1081     -0.0001     -0.0230     0.0     0.0     10.6804    0.00 
     500      0.053409   520.1     23.60      -0.7   -0.24     -0.0360     -0.0000     -0.0058     0.0     0.0     10.6792    0.00 
     501      0.053514   520.1     23.32      -0.7   -0.23     -0.0360      0.0000     -0.0256     0.0     0.0     10.6781    0.00 
     502      0.053618   520.1     23.88       2.1   -0.24      0.1081     -0.0000     -0.0080     0.0     0.0     10.6770    0.00 
     503      0.053719   520.0     22.77      -0.7   -0.23     -0.0360      0.0001     -0.0211     0.0     0.0     10.6760    0.00 
     504      0.053822   520.0     23.32      -0.7   -0.23     -0.0360      0.0000     -0.0211     0.0     0.0     10.6749    0.00 
     505      0.053943   520.1     23.60       1.4   -0.24      0.0721     -0.0000     -0.0066     0.0     0.0     10.6737    0.00 
     506      0.054046   520.1     23.88       0.0   -0.24      0.0000     -0.0000     -0.0368     0.0     0.0     10.6726    0.00 
     507      0.054150   520.0     23.60       0.0   -0.24      0.0000     -0.0000     -0.0084     0.0     0.0     10.6715    0.00 
     508      0.054254   519.9     23.88      -0.7   -0.24     -0.0360     -0.0000     -0.0401     0.0     0.0     10.6704    0.00 
     509      0.054358   520.0     23.88      -0.7   -0.24     -0.0360     -0.0000     -0.0243     0.0     0.0     10.6692    0.00 
     510      0.054471   520.0     23.05       0.0   -0.23      0.0000      0.0001     -0.0617     0.0     0.0     10.6681    0.00 
     511      0.054574   520.0     23.60      -2.1   -0.24     -0.1081     -0.0000     -0.0668     0.0     0.0     10.6671    0.00 
     512      0.054678   519.8     23.32      -2.1   -0.23     -0.1081      0.0000     -0.0840     0.0     0.0     10.6660    0.00 
     513      0.054800   520.0     23.60       0.0   -0.24      0.0000     -0.0000     -0.0997     0.0     0.0     10.6647    0.00 
     514      0.054905   519.9     23.60      -0.7   -0.24     -0.0360     -0.0000     -0.1071     0.0     0.0     10.6637    0.00 
     515      0.055009   520.3     25.26       2.1   -0.25      0.1081     -0.0002     -0.1175     0.0     0.0     10.6626    0.00 
     516      0.055113   520.0     23.88      -0.7   -0.24     -0.0360     -0.0000     -0.1098     0.0     0.0     10.6615    0.00 
     517      0.055217   520.1     24.71       0.7   -0.25      0.0360     -0.0001     -0.1170     0.0     0.0     10.6605    0.00 
     518      0.055337   520.1     24.98       0.7   -0.25      0.0360     -0.0001     -0.1033     0.0     0.0     10.6591    0.00 
     519      0.055432   520.1     25.54       2.1   -0.26      0.1081     -0.0002     -0.0980     0.0     0.0     10.6582    0.00 
     520      0.055537   520.0     24.43      -0.7   -0.24     -0.0360     -0.0001     -0.0842     0.0     0.0     10.6571    0.00 
     521      0.055641   520.1     24.71       0.7   -0.25      0.0360     -0.0001     -0.0732     0.0     0.0     10.6561    0.00 
     522      0.055761   520.1     25.26       0.7   -0.25      0.0360     -0.0002     -0.0442     0.0     0.0     10.6548    0.00 
     523      0.055867   520.1     25.26       1.4   -0.25      0.0721     -0.0002     -0.0522     0.0     0.0     10.6537    0.00 
     524      0.055971   519.9     24.15      -2.8   -0.24     -0.1441     -0.0001     -0.0270     0.0     0.0     10.6526    0.00 
     525      0.056074   520.1     25.54       0.7   -0.26      0.0360     -0.0002     -0.0386     0.0     0.0     10.6516    0.00 
     526      0.056176   520.1     24.71      -0.7   -0.25     -0.0360     -0.0001      0.0081     0.0     0.0     10.6505    0.00 
     527      0.056296   520.1     25.54       1.4   -0.26      0.0721     -0.0002     -0.0018     0.0     0.0     10.6493    0.00 
     528      0.056395   520.3     25.26       0.7   -0.25      0.0360     -0.0002      0.0276     0.0     0.0     10.6482    0.00 
     529      0.056499   520.1     24.43      -0.7   -0.24     -0.0360     -0.0001      0.0343     0.0     0.0     10.6472    0.00 
     530      0.056619   520.3     25.81       2.8   -0.26      0.1441     -0.0002      0.0560     0.0     0.0     10.6459    0.00 
     531      0.056721   520.1     24.43       0.7   -0.24      0.0360     -0.0001      0.0778     0.0     0.0     10.6448    0.00 
     532      0.056824   520.3     25.81       2.1   -0.26      0.1081     -0.0002      0.0914     0.0     0.0     10.6438    0.00 
     533      0.056927   520.3     25.26       1.4   -0.25      0.0721     -0.0002      0.1376     0.0     0.0     10.6427    0.00 
     534      0.057031   520.3     24.43      -0.7   -0.24     -0.0360     -0.0001      0.1275     0.0     0.0     10.6417    0.00 
     535      0.057152   519.9     23.32      -2.8   -0.23     -0.1441      0.0000      0.1736     0.0     0.0     10.6404    0.00 
     536      0.057256   520.1     24.15       1.4   -0.24      0.0721     -0.0001      0.1590     0.0     0.0     10.6393    0.00 
     537      0.057367   520.1     23.60      -1.4   -0.24     -0.0721     -0.0000      0.1696     0.0     0.0     10.6382    0.00 
     538      0.057470   520.0     23.05      -1.4   -0.23     -0.0720      0.0001      0.1611     0.0     0.0     10.6371    0.00 
     539      0.057574   520.3     24.71       2.8   -0.25      0.1441     -0.0001      0.1518     0.0     0.0     10.6360    0.00 
     540      0.057679   520.1     23.60       0.0   -0.24      0.0000     -0.0000      0.1540     0.0     0.0     10.6350    0.00 
     541      0.057783   520.1     22.77      -0.7   -0.23     -0.0360      0.0001      0.1379     0.0     0.0     10.6339    0.00 
     542      0.057887   520.0     23.05      -0.7   -0.23     -0.0360      0.0001      0.1136     0.0     0.0     10.6328    0.00 
     543      0.058007   519.9     22.22      -2.8   -0.22     -0.1441      0.0001      0.0807     0.0     0.0     10.6316    0.00 
     544      0.058113   520.0     22.49      -0.7   -0.22     -0.0360      0.0001      0.0537     0.0     0.0     10.6305    0.00 
     545      0.058215   520.0     22.49      -0.7   -0.22     -0.0360      0.0001      0.0315     0.0     0.0     10.6294    0.00 
     546      0.058327   520.1     22.49      -0.7   -0.22     -0.0360      0.0001      0.0301     0.0     0.0     10.6283    0.00 
     547      0.058431   520.1     23.32       0.7   -0.23      0.0360      0.0000      0.0131     0.0     0.0     10.6272    0.00 
     548      0.058535   520.1     22.77       0.7   -0.23      0.0360      0.0001      0.0091     0.0     0.0     10.6261    0.00 
     549      0.058637   520.4     23.05       1.4   -0.23      0.0720      0.0001     -0.0007     0.0     0.0     10.6251    0.00 
     550      0.058758   520.1     22.77       1.4   -0.23      0.0720      0.0001      0.0085     0.0     0.0     10.6238    0.00 
     551      0.058862   520.5     23.60       2.1   -0.24      0.1081     -0.0000     -0.0006     0.0     0.0     10.6227    0.00 
     552      0.058964   520.4     24.43       3.5   -0.24      0.1801     -0.0001      0.0152     0.0     0.0     10.6217    0.00 
     553      0.059068   520.1     22.22       0.0   -0.22      0.0000      0.0001      0.0041     0.0     0.0     10.6206    0.00 
     554      0.059172   520.1     22.22      -0.7   -0.22     -0.0360      0.0001      0.0244     0.0     0.0     10.6196    0.00 
     555      0.059286   520.0     22.22      -1.4   -0.22     -0.0720      0.0001      0.0154     0.0     0.0     10.6184    0.00 
     556      0.059389   520.1     22.22      -2.1   -0.22     -0.1081      0.0001      0.0108     0.0     0.0     10.6173    0.00 
     557      0.059492   520.1     22.49       0.0   -0.22      0.0000      0.0001     -0.0213     0.0     0.0     10.6163    0.00 
     558      0.059612   520.1     22.77      -0.7   -0.23     -0.0360      0.0001     -0.0529     0.0     0.0     10.6151    0.00 
     559      0.059717   519.9     22.49      -2.8   -0.22     -0.1441      0.0001     -0.0457     0.0     0.0     10.6140    0.00 
     560      0.059821   520.3     24.43       0.0   -0.24      0.0000     -0.0001     -0.0668     0.0     0.0     10.6129    0.00 
     561      0.059925   520.1     22.77      -1.4   -0.23     -0.0720      0.0001     -0.0738     0.0     0.0     10.6118    0.00 
     562      0.060029   520.3     23.32      -0.7   -0.23     -0.0360      0.0000     -0.1180     0.0     0.0     10.6108    0.00 
     563      0.060150   520.1     22.77      -1.4   -0.23     -0.0720      0.0001     -0.1141     0.0     0.0     10.6095    0.00 
     564      0.060243   519.7     22.49      -3.5   -0.22     -0.1801      0.0001     -0.1539     0.0     0.0     10.6085    0.00 
     565      0.060364   520.1     23.05      -0.7   -0.23     -0.0360      0.0001     -0.1254     0.0     0.0     10.6073    0.00 
     566      0.060468   520.4     24.98       4.2   -0.25      0.2162     -0.0001     -0.1541     0.0     0.0     10.6062    0.00 
     567      0.060572   520.3     24.43       2.1   -0.24      0.1081     -0.0001     -0.1387     0.0     0.0     10.6051    0.00 
     568      0.060673   520.0     23.05      -0.7   -0.23     -0.0360      0.0001     -0.1359     0.0     0.0     10.6041    0.00 
     569      0.060776   520.4     24.98       1.4   -0.25      0.0721     -0.0001     -0.1247     0.0     0.0     10.6030    0.00 
     570      0.060897   520.1     24.43       0.0   -0.24      0.0000     -0.0001     -0.0977     0.0     0.0     10.6018    0.00 
     571      0.061000   520.3     25.26       2.1   -0.25      0.1081     -0.0002     -0.1014     0.0     0.0     10.6008    0.00 
     572      0.061104   520.3     24.71       0.7   -0.25      0.0360     -0.0001     -0.0843     0.0     0.0     10.5997    0.00 
     573      0.061218   520.3     24.71       0.0   -0.25      0.0000     -0.0001     -0.0668     0.0     0.0     10.5985    0.00 
     574      0.061322   520.3     24.71       1.4   -0.25      0.0721     -0.0001     -0.0470     0.0     0.0     10.5974    0.00 
     575      0.061425   520.1     24.43       0.7   -0.24      0.0360     -0.0001     -0.0365     0.0     0.0     10.5964    0.00 
     576      0.061528   520.3     24.71       0.0   -0.25      0.0000     -0.0001     -0.0324     0.0     0.0     10.5953    0.00 
     577      0.061632   520.4     24.98       2.1   -0.25      0.1081     -0.0001     -0.0378     0.0     0.0     10.5942    0.00 
     578      0.061753   520.1     23.88      -1.4   -0.24     -0.0721     -0.0000     -0.0503     0.0     0.0     10.5930    0.00 
     579      0.061857   520.3     25.26       1.4   -0.25      0.0721     -0.0002     -0.0456     0.0     0.0     10.5919    0.00 
     580      0.061961   520.1     24.43      -0.7   -0.24     -0.0360     -0.0001     -0.0587     0.0     0.0     10.5909    0.00 
     581      0.062065   520.3     24.98       0.7   -0.25      0.0360     -0.0001     -0.0562     0.0     0.0     10.5898    0.00 
     582      0.062167   520.4     25.54       0.7   -0.26      0.0360     -0.0002     -0.0496     0.0     0.0     10.5886    0.00 
     583      0.062281   520.4     25.54       2.1   -0.26      0.1081     -0.0002     -0.0483     0.0     0.0     10.5876    0.00 
     584      0.062385   520.1     24.43      -2.8   -0.24     -0.1441     -0.0001     -0.0233     0.0     0.0     10.5865    0.00 
     585      0.062489   520.3     25.81       0.7   -0.26      0.0360     -0.0002     -0.0010     0.0     0.0     10.5854    0.00 
     586      0.062610   520.4     25.26       2.1   -0.25      0.1081     -0.0002      0.0280     0.0     0.0     10.5842    0.00 
     587      0.062714   520.4     25.54       0.7   -0.26      0.0360     -0.0002      0.0654     0.0     0.0     10.5831    0.00 
     588      0.062816   520.5     25.81       3.5   -0.26      0.1802     -0.0002      0.0838     0.0     0.0     10.5821    0.00 
     589      0.062919   520.5     25.54       2.8   -0.26      0.1441     -0.0002      0.1214     0.0     0.0     10.5810    0.00 
     590      0.063039   520.1     24.15      -0.7   -0.24     -0.0360     -0.0001      0.1437     0.0     0.0     10.5798    0.00 
     591      0.063142   520.3     24.98      -0.7   -0.25     -0.0360     -0.0001      0.1651     0.0     0.0     10.5787    0.00 
     592      0.063254   520.3     23.88       1.4   -0.24      0.0721     -0.0000      0.1681     0.0     0.0     10.5776    0.00 
     593      0.063356   520.3     23.88      -0.7   -0.24     -0.0360     -0.0000      0.1579     0.0     0.0     10.5765    0.00 
     594      0.063459   520.1     23.05      -2.8   -0.23     -0.1441      0.0001      0.1488     0.0     0.0     10.5755    0.00 
     595      0.063563   520.4     23.60       0.7   -0.24      0.0360     -0.0000      0.1200     0.0     0.0     10.5744    0.00 
     596      0.063667   520.1     22.77      -1.4   -0.23     -0.0720      0.0001      0.1214     0.0     0.0     10.5733    0.00 
     597      0.063788   520.4     24.43       0.7   -0.24      0.0360     -0.0001      0.0673     0.0     0.0     10.5721    0.00 
     598      0.063892   520.4     23.32      -0.7   -0.23     -0.0360      0.0000      0.0557     0.0     0.0     10.5710    0.00 
     599      0.063996   520.4     23.32      -0.7   -0.23     -0.0360      0.0000      0.0042     0.0     0.0     10.5699    0.00 
     600      0.064100   520.3     23.32       0.0   -0.23      0.0000      0.0000     -0.0055     0.0     0.0     10.5689    0.00 
     601      0.064213   520.2     23.32       0.0   -0.23      0.0000      0.0000     -0.0340     0.0     0.0     10.5677    0.00 
     602      0.064317   520.3     23.60      -0.7   -0.24     -0.0360     -0.0000     -0.0582     0.0     0.0     10.5666    0.00 
     603      0.064421   520.2     23.32      -2.1   -0.23     -0.1081      0.0000     -0.0602     0.0     0.0     10.5656    0.00 
     604      0.064526   520.4     23.88       0.0   -0.24      0.0000     -0.0000     -0.0780     0.0     0.0     10.5645    0.00 
     605      0.064629   520.3     23.32      -1.4   -0.23     -0.0721      0.0000     -0.0642     0.0     0.0     10.5634    0.00 
     606      0.064750   520.4     24.15       2.1   -0.24      0.1081     -0.0001     -0.0867     0.0     0.0     10.5622    0.00 
     607      0.064855   520.6     25.26       1.4   -0.25      0.0721     -0.0002     -0.0584     0.0     0.0     10.5611    0.00 
     608      0.064957   520.4     24.15      -0.7   -0.24     -0.0360     -0.0001     -0.0624     0.0     0.0     10.5600    0.00 
     609      0.065060   520.5     24.43       0.0   -0.24      0.0000     -0.0001     -0.0381     0.0     0.0     10.5590    0.00 
     610      0.065176   520.4     24.71       0.0   -0.25      0.0000     -0.0001     -0.0302     0.0     0.0     10.5578    0.00 
     611      0.065280   520.3     24.43       0.0   -0.24      0.0000     -0.0001     -0.0374     0.0     0.0     10.5567    0.00 
     612      0.065384   520.0     22.49      -4.2   -0.22     -0.2161      0.0001     -0.0276     0.0     0.0     10.5557    0.00 
     613      0.065485   520.3     24.43      -0.7   -0.24     -0.0360     -0.0001     -0.0295     0.0     0.0     10.5546    0.00 
     614      0.065606   520.4     24.71      -0.7   -0.25     -0.0360     -0.0001     -0.0204     0.0     0.0     10.5534    0.00 
     615      0.065709   520.3     24.43      -2.1   -0.24     -0.1081     -0.0001     -0.0322     0.0     0.0     10.5524    0.00 
     616      0.065813   520.3     24.43      -1.4   -0.24     -0.0721     -0.0001     -0.0296     0.0     0.0     10.5513    0.00 
     617      0.065917   520.2     23.88      -2.8   -0.24     -0.1441     -0.0000     -0.0322     0.0     0.0     10.5502    0.00 
     618      0.066020   520.1     23.88      -2.8   -0.24     -0.1441     -0.0000     -0.0164     0.0     0.0     10.5492    0.00 
     619      0.066134   520.4     25.81       1.4   -0.26      0.0721     -0.0002     -0.0250     0.0     0.0     10.5480    0.00 
     620      0.066237   520.5     24.71       0.7   -0.25      0.0360     -0.0001     -0.0146     0.0     0.0     10.5469    0.00 
     621      0.066340   520.3     24.43      -2.8   -0.24     -0.1441     -0.0001     -0.0099     0.0     0.0     10.5458    0.00
