Repository: LightForm-group/dilatometer_modelling_and_constitutive_behaviour

# dilatometer_modelling_and_constitutive_behaviour

Created with work by Inigo Howe, Patryk Jedrasiak, Hugh Shercliff

This program contains a method of testing various constitutive models and extracting the constitutive behaviour of dilatometer samples correcting for inhomogeneities in termperature, strain and strain rate. The model is currently configured to a dilatometer run under vacuum, with no active cooling during the deformation for a sample of length 10mm with a diameter of 5mm. For both heatup and deformation the temperature is fitted to the experimental central themocoupole temperature for any general temperature profile.

File: experimental_data/deformation/1/520/039_Compression_Inigo_Al_6110_REF_SHT_540C_Deform_520C_1.0s-1__1.asc (part 2 of 24)
 C:\WinTA100\DIL805.PRO\Data\Deformation\Inigo\039_Compression_Inigo_Al_6110_REF_SHT_540C_Deform_520C_1.0s-1__1.asc
     No.          Time   Tem.1        DL     Force  Strain   kf (Def.)    Phi  (D)    Phi* (D)   Tem.2   Tem.3        Poti      HF 
                     s      °C        µm         N       %       N/mm²                     1/s      °C      °C          mm       % 
     319      0.036896   519.9    -94.00       4.2    0.94      0.2136      0.0000      0.0186     0.0     0.0     10.8500    0.00 
     320      0.037016   519.5    -94.00       2.8    0.94      0.1424      0.0000      0.0167     0.0     0.0     10.8487    0.00 
     321      0.037120   519.7    -94.28       2.1    0.94      0.1068      0.0001      0.0437     0.0     0.0     10.8476    0.00 
     322      0.037241   519.8    -94.00       2.1    0.94      0.1068      0.0000      0.0425     0.0     0.0     10.8464    0.00 
     323      0.037361   519.5    -94.84       0.0    0.95      0.0000      0.0001      0.0581     0.0     0.0     10.8451    0.00 
     324      0.037482   519.5    -94.28       0.7    0.94      0.0356      0.0001      0.0537     0.0     0.0     10.8439    0.00 
     325      0.037586   519.7    -94.56       0.0    0.95      0.0000      0.0001      0.0544     0.0     0.0     10.8428    0.00 
     326      0.037707   519.5    -94.84       0.0    0.95      0.0000      0.0001      0.0358     0.0     0.0     10.8415    0.00 
     327      0.037817   519.4    -95.12      -0.7    0.95     -0.0356      0.0001      0.0278     0.0     0.0     10.8404    0.00 
     328      0.037939   519.4    -95.12       0.0    0.95      0.0000      0.0001     -0.0032     0.0     0.0     10.8391    0.00 
     329      0.038059   519.6    -95.12      -0.7    0.95     -0.0356      0.0001     -0.0047     0.0     0.0     10.8379    0.00 
     330      0.038165   519.5    -94.56       0.0    0.95      0.0000      0.0001     -0.0513     0.0     0.0     10.8368    0.00 
     331      0.038285   519.6    -94.84       0.7    0.95      0.0356      0.0001     -0.0371     0.0     0.0     10.8355    0.00 
     332      0.038406   519.8    -94.28       0.0    0.94      0.0000      0.0001     -0.0525     0.0     0.0     10.8343    0.00 
     333      0.038526   519.8    -93.72       2.8    0.94      0.1424     -0.0000     -0.0382     0.0     0.0     10.8330    0.00 
     334      0.038630   519.6    -94.00       1.4    0.94      0.0712      0.0000     -0.0288     0.0     0.0     10.8319    0.00 
     335      0.038761   520.0    -92.59       4.9    0.93      0.2493     -0.0001     -0.0238     0.0     0.0     10.8306    0.00 
     336      0.038864   519.4    -95.40      -2.1    0.95     -0.1068      0.0002      0.0099     0.0     0.0     10.8295    0.00 
     337      0.038984   519.7    -94.00       0.7    0.94      0.0356      0.0000      0.0047     0.0     0.0     10.8282    0.00 
     338      0.039104   519.5    -94.56       0.7    0.95      0.0356      0.0001      0.0391     0.0     0.0     10.8270    0.00 
     339      0.039208   519.5    -94.28       0.7    0.94      0.0356      0.0001      0.0227     0.0     0.0     10.8259    0.00 
     340      0.039328   519.5    -94.84      -0.7    0.95     -0.0356      0.0001      0.0491     0.0     0.0     10.8247    0.00 
     341      0.039449   519.6    -95.12       0.0    0.95      0.0000      0.0001      0.0391     0.0     0.0     10.8234    0.00 
     342      0.039569   519.7    -94.00       2.1    0.94      0.1068      0.0000      0.0569     0.0     0.0     10.8222    0.00 
     343      0.039672   519.7    -94.28       2.8    0.94      0.1424      0.0001      0.0389     0.0     0.0     10.8211    0.00 
     344      0.039789   519.6    -95.12       0.0    0.95      0.0000      0.0001      0.0142     0.0     0.0     10.8199    0.00 
     345      0.039909   519.7    -94.84       0.0    0.95      0.0000      0.0001      0.0094     0.0     0.0     10.8186    0.00 
     346      0.040030   519.8    -94.28       2.1    0.94      0.1068      0.0001     -0.0014     0.0     0.0     10.8174    0.00 
     347      0.040151   519.7    -94.56       0.0    0.95      0.0000      0.0001     -0.0104     0.0     0.0     10.8161    0.00 
     348      0.040254   519.6    -95.12      -0.7    0.95     -0.0356      0.0001     -0.0163     0.0     0.0     10.8151    0.00 
     349      0.040375   519.6    -94.84       0.0    0.95      0.0000      0.0001     -0.0355     0.0     0.0     10.8138    0.00 
     350      0.040496   519.4    -95.40      -0.7    0.95     -0.0356      0.0002     -0.0288     0.0     0.0     10.8126    0.00 
     351      0.040617   519.5    -95.12       0.0    0.95      0.0000      0.0001     -0.0349     0.0     0.0     10.8113    0.00 
     352      0.040728   519.8    -93.16       2.8    0.93      0.1424     -0.0001     -0.0280     0.0     0.0     10.8101    0.00 
     353      0.040833   519.9    -93.72       2.1    0.94      0.1068     -0.0000     -0.0285     0.0     0.0     10.8090    0.00 
     354      0.040954   520.0    -93.72       3.5    0.94      0.1780     -0.0000     -0.0191     0.0     0.0     10.8078    0.00 
     355      0.041074   519.8    -94.28       2.8    0.94      0.1424      0.0001      0.0195     0.0     0.0     10.8065    0.00 
     356      0.041195   519.8    -94.28       0.7    0.94      0.0356      0.0001      0.0288     0.0     0.0     10.8053    0.00 
     357      0.041299   519.7    -95.12       0.7    0.95      0.0356      0.0001      0.0490     0.0     0.0     10.8042    0.00 
     358      0.041419   519.8    -94.28       2.1    0.94      0.1068      0.0001      0.0351     0.0     0.0     10.8029    0.00 
     359      0.041540   519.6    -95.12       0.7    0.95      0.0356      0.0001      0.0584     0.0     0.0     10.8017    0.00 
     360      0.041644   519.7    -95.40      -0.7    0.95     -0.0356      0.0002      0.0714     0.0     0.0     10.8006    0.00 
     361      0.041772   519.9    -93.72       4.2    0.94      0.2136     -0.0000      0.0795     0.0     0.0     10.7993    0.00 
     362      0.041893   520.0    -94.00       4.2    0.94      0.2136      0.0000      0.0857     0.0     0.0     10.7980    0.00 
     363      0.041996   519.6    -95.12      -1.4    0.95     -0.0712      0.0001      0.0694     0.0     0.0     10.7970    0.00 
     364      0.042116   519.4    -95.97      -2.1    0.96     -0.1068      0.0002      0.0595     0.0     0.0     10.7957    0.00 
     365      0.042237   519.7    -95.69       0.0    0.96      0.0000      0.0002      0.0514     0.0     0.0     10.7945    0.00 
     366      0.042341   519.6    -94.56       0.7    0.95      0.0356      0.0001      0.0501     0.0     0.0     10.7934    0.00 
     367      0.042462   519.6    -95.40      -1.4    0.95     -0.0712      0.0002      0.0345     0.0     0.0     10.7921    0.00 
     368      0.042583   519.5    -95.97      -0.7    0.96     -0.0356      0.0002      0.0201     0.0     0.0     10.7909    0.00 
     369      0.042698   519.6    -95.40       0.0    0.95      0.0000      0.0002      0.0315     0.0     0.0     10.7897    0.00 
     370      0.042819   519.7    -94.84      -0.7    0.95     -0.0356      0.0001      0.0158     0.0     0.0     10.7884    0.00 
     371      0.042924   519.3    -95.69      -2.8    0.96     -0.1424      0.0002      0.0202     0.0     0.0     10.7873    0.00 
     372      0.043045   519.7    -94.84       2.1    0.95      0.1068      0.0001      0.0063     0.0     0.0     10.7860    0.00 
     373      0.043166   519.8    -94.00       2.1    0.94      0.1068      0.0000      0.0007     0.0     0.0     10.7848    0.00 
     374      0.043268   519.6    -95.97      -1.4    0.96     -0.0712      0.0002      0.0000     0.0     0.0     10.7837    0.00 
     375      0.043389   519.5    -95.69      -2.1    0.96     -0.1068      0.0002     -0.0154     0.0     0.0     10.7825    0.00 
     376      0.043509   519.4    -95.69      -2.1    0.96     -0.1068      0.0002     -0.0175     0.0     0.0     10.7812    0.00 
     377      0.043640   519.7    -95.69      -1.4    0.96     -0.0712      0.0002     -0.0355     0.0     0.0     10.7799    0.00 
     378      0.043744   519.6    -95.40       0.0    0.95      0.0000      0.0002     -0.0376     0.0     0.0     10.7788    0.00 
     379      0.043849   519.6    -95.40      -1.4    0.95     -0.0712      0.0002     -0.0605     0.0     0.0     10.7777    0.00 
     380      0.043970   519.7    -95.40       0.0    0.95      0.0000      0.0002     -0.0612     0.0     0.0     10.7765    0.00 
     381      0.044091   519.8    -94.84       0.0    0.95      0.0000      0.0001     -0.0693     0.0     0.0     10.7752    0.00 
     382      0.044212   519.8    -94.28       0.7    0.94      0.0356      0.0001     -0.0743     0.0     0.0     10.7740    0.00 
     383      0.044316   519.8    -94.56      -0.7    0.95     -0.0356      0.0001     -0.0725     0.0     0.0     10.7729    0.00 
     384      0.044436   519.8    -93.72       0.7    0.94      0.0356     -0.0000     -0.0851     0.0     0.0     10.7716    0.00 
     385      0.044557   519.8    -94.28       1.4    0.94      0.0712      0.0001     -0.0725     0.0     0.0     10.7704    0.00 
     386      0.044671   519.6    -95.69      -0.7    0.96     -0.0356      0.0002     -0.0664     0.0     0.0     10.7692    0.00 
     387      0.044791   519.7    -95.12       0.0    0.95      0.0000      0.0001     -0.0458     0.0     0.0     10.7679    0.00 
     388      0.044895   519.8    -94.28       0.7    0.94      0.0356      0.0001     -0.0577     0.0     0.0     10.7668    0.00 
     389      0.045016   519.8    -94.56       0.7    0.95      0.0356      0.0001     -0.0414     0.0     0.0     10.7656    0.00 
     390      0.045137   519.8    -94.28       0.7    0.94      0.0356      0.0001     -0.0452     0.0     0.0     10.7643    0.00 
     391      0.045240   520.0    -94.00       2.1    0.94      0.1068      0.0000     -0.0122     0.0     0.0     10.7633    0.00 
     392      0.045360   520.0    -93.44       3.5    0.93      0.1780     -0.0000      0.0166     0.0     0.0     10.7620    0.00 
     393      0.045481   520.0    -92.59       4.2    0.93      0.2137     -0.0001      0.0366     0.0     0.0     10.7608    0.00 
     394      0.045595   519.6    -94.84      -2.1    0.95     -0.1068      0.0001      0.0560     0.0     0.0     10.7596    0.00 
     395      0.045715   519.8    -94.84      -0.7    0.95     -0.0356      0.0001      0.0616     0.0     0.0     10.7584    0.00 
     396      0.045837   519.9    -95.12       0.7    0.95      0.0356      0.0001      0.0866     0.0     0.0     10.7571    0.00 
     397      0.045939   519.8    -94.28       0.0    0.94      0.0000      0.0001      0.0885     0.0     0.0     10.7560    0.00 
     398      0.046059   519.8    -94.84      -0.7    0.95     -0.0356      0.0001      0.1055     0.0     0.0     10.7548    0.00 
     399      0.046183   519.8    -94.84       0.7    0.95      0.0356      0.0001      0.0899     0.0     0.0     10.7535    0.00 
     400      0.046285   519.6    -95.12      -0.7    0.95     -0.0356      0.0001      0.0824     0.0     0.0     10.7525    0.00 
     401      0.046406   519.6    -95.97      -2.1    0.96     -0.1068      0.0002      0.0605     0.0     0.0     10.7512    0.00 
     402      0.046526   519.5    -95.97      -4.2    0.96     -0.2136      0.0002      0.0300     0.0     0.0     10.7499    0.00 
     403      0.046640   519.8    -95.40      -0.7    0.95     -0.0356      0.0002      0.0170     0.0     0.0     10.7488    0.00 
     404      0.046761   519.8    -94.84       0.0    0.95      0.0000      0.0001     -0.0143     0.0     0.0     10.7475    0.00 
     405      0.046866   519.8    -94.84      -0.7    0.95     -0.0356      0.0001     -0.0261     0.0     0.0     10.7464    0.00 
     406      0.046987   519.7    -95.69      -2.1    0.96     -0.1068      0.0002     -0.0380     0.0     0.0     10.7452    0.00 
     407      0.047108   519.8    -95.12      -0.7    0.95     -0.0356      0.0001     -0.0480     0.0     0.0     10.7439    0.00 
     408      0.047213   519.8    -95.12       0.0    0.95      0.0000      0.0001     -0.0386     0.0     0.0     10.7428    0.00 
     409      0.047334   520.0    -93.72       2.8    0.94      0.1424     -0.0000     -0.0522     0.0     0.0     10.7416    0.00 
     410      0.047455   519.9    -94.28       2.1    0.94      0.1068      0.0001     -0.0304     0.0     0.0     10.7404    0.00 
     411      0.047570   519.8    -95.12       1.4    0.95      0.0712      0.0001     -0.0454     0.0     0.0     10.7392    0.00 
     412      0.047691   519.7    -95.12      -1.4    0.95     -0.0712      0.0001     -0.0036     0.0     0.0     10.7379    0.00 
     413      0.047794   519.8    -95.12       0.0    0.95      0.0000      0.0001     -0.0204     0.0     0.0     10.7368    0.00 
     414      0.047915   519.8    -94.84       0.0    0.95      0.0000      0.0001      0.0083     0.0     0.0     10.7356    0.00 
     415      0.048035   519.9    -94.56       1.4    0.95      0.0712      0.0001     -0.0073     0.0     0.0     10.7344    0.00 
     416      0.048156   520.0    -94.00       0.7    0.94      0.0356      0.0000      0.0084     0.0     0.0     10.7331    0.00 
     417      0.048259   519.8    -95.40      -1.4    0.95     -0.0712      0.0002      0.0095     0.0     0.0     10.7320    0.00 
     418      0.048380   519.8    -94.28       0.0    0.94      0.0000      0.0001      0.0051     0.0     0.0     10.7308    0.00 
     419      0.048501   519.8    -95.40       0.0    0.95      0.0000      0.0002      0.0264     0.0     0.0     10.7295    0.00 
     420      0.048617   519.9    -94.28       1.4    0.94      0.0712      0.0001      0.0057     0.0     0.0     10.7283    0.00 
     421      0.048720   519.7    -95.69      -2.1    0.96     -0.1068      0.0002      0.0313     0.0     0.0     10.7273    0.00 
     422      0.048841   520.0    -94.28       2.1    0.94      0.1068      0.0001     -0.0019     0.0     0.0     10.7260    0.00 
     423      0.048962   519.8    -95.69      -0.7    0.96     -0.0356      0.0002      0.0363     0.0     0.0     10.7248    0.00 
     424      0.049082   519.8    -95.12       0.0    0.95      0.0000      0.0001      0.0163     0.0     0.0     10.7235    0.00 
     425      0.049186   520.0    -94.28       1.4    0.94      0.0712      0.0001      0.0394     0.0     0.0     10.7225    0.00 
     426      0.049307   519.9    -94.28       0.0    0.94      0.0000      0.0001      0.0250     0.0     0.0     10.7212    0.00 
     427      0.049428   520.0    -94.28       2.1    0.94      0.1068      0.0001      0.0306     0.0     0.0     10.7200    0.00 
     428      0.049538   519.6    -95.97      -1.4    0.96     -0.0712      0.0002      0.0330     0.0     0.0     10.7189    0.00 
     429      0.049659   519.8    -95.97      -2.8    0.96     -0.1424      0.0002      0.0224     0.0     0.0     10.7176    0.00 
     430      0.049780   519.9    -95.12      -0.7    0.95     -0.0356      0.0001      0.0256     0.0     0.0     10.7164    0.00 
     431      0.049884   519.9    -95.12      -1.4    0.95     -0.0712      0.0001     -0.0112     0.0     0.0     10.7153    0.00 
     432      0.050004   519.8    -95.97      -2.1    0.96     -0.1068      0.0002     -0.0093     0.0     0.0     10.7140    0.00 
     433      0.050125   519.8    -95.12      -0.7    0.95     -0.0356      0.0001     -0.0356     0.0     0.0     10.7128    0.00 
     434      0.050230   520.0    -94.56       2.8    0.95      0.1424      0.0001     -0.0287     0.0     0.0     10.7117    0.00 
     435      0.050351   519.9    -94.84       0.0    0.95      0.0000      0.0001     -0.0418     0.0     0.0     10.7105    0.00 
     436      0.050483   519.9    -95.12       0.0    0.95      0.0000      0.0001     -0.0593     0.0     0.0     10.7091    0.00 
     437      0.050585   519.8    -95.40      -0.7    0.95     -0.0356      0.0002     -0.0637     0.0     0.0     10.7080    0.00 
     438      0.050705   520.0    -94.28       0.7    0.94      0.0356      0.0001     -0.0694     0.0     0.0     10.7068    0.00 
     439      0.050808   519.9    -94.84       0.0    0.95      0.0000      0.0001     -0.0613     0.0     0.0     10.7057    0.00 
     440      0.050929   519.9    -94.84       0.0    0.95      0.0000      0.0001     -0.0600     0.0     0.0     10.7045    0.00 
     441      0.051049   520.2    -94.00       2.1    0.94      0.1068      0.0000     -0.0325     0.0     0.0     10.7032    0.00 
     442      0.051170   520.0    -94.00       2.1    0.94      0.1068      0.0000     -0.0330     0.0     0.0     10.7020    0.00 
     443      0.051273   519.8    -94.84      -2.1    0.95     -0.1068      0.0001     -0.0094     0.0     0.0     10.7010    0.00 
     444      0.051393   520.0    -94.56       0.0    0.95      0.0000      0.0001     -0.0093     0.0     0.0     10.6997    0.00 
     445      0.051510   520.1    -94.28       0.0    0.94      0.0000      0.0001      0.0107     0.0     0.0     10.6985    0.00 
     446      0.051630   519.9    -94.56       0.0    0.95      0.0000      0.0001      0.0190     0.0     0.0     10.6973    0.00 
     447      0.051751   520.0    -94.00       0.0    0.94      0.0000      0.0000      0.0284     0.0     0.0     10.6960    0.00 
     448      0.051855   519.9    -94.84       0.0    0.95      0.0000      0.0001      0.0377     0.0     0.0     10.6950    0.00 
     449      0.051975   519.9    -94.84       0.7    0.95      0.0356      0.0001      0.0489     0.0     0.0     10.6937    0.00 
     450      0.052096   519.9    -95.12       0.0    0.95      0.0000      0.0001      0.0501     0.0     0.0     10.6925    0.00 
     451      0.052202   519.9    -94.84       0.0    0.95      0.0000      0.0001      0.0464     0.0     0.0     10.6914    0.00 
     452      0.052322   519.8    -94.84      -1.4    0.95     -0.0712      0.0001      0.0501     0.0     0.0     10.6901    0.00 
     453      0.052435   520.0    -94.56       0.0    0.95      0.0000      0.0001      0.0300     0.0     0.0     10.6890    0.00 
     454      0.052555   519.9    -95.40       0.0    0.95      0.0000      0.0002      0.0393     0.0     0.0     10.6877    0.00 
     455      0.052676   520.2    -94.56       2.8    0.95      0.1424      0.0001      0.0224     0.0     0.0     10.6865    0.00 
     456      0.052780   519.8    -95.12       0.7    0.95      0.0356      0.0001      0.0275     0.0     0.0     10.6854    0.00 
     457      0.052901   520.0    -95.40       0.7    0.95      0.0356      0.0002     -0.0051     0.0     0.0     10.6842    0.00 
     458      0.053021   519.8    -95.40      -0.7    0.95     -0.0356      0.0002     -0.0076     0.0     0.0     10.6830    0.00 
     459      0.053142   520.0    -95.12       0.0    0.95      0.0000      0.0001     -0.0314     0.0     0.0     10.6817    0.00 
     460      0.053246   520.0    -95.12       0.0    0.95      0.0000      0.0001     -0.0313     0.0     0.0     10.6806    0.00 
     461      0.053367   519.8    -95.40       0.7    0.95      0.0356      0.0002     -0.0493     0.0     0.0     10.6794    0.00 
     462      0.053478   520.2    -94.00       2.8    0.94      0.1424      0.0000     -0.0512     0.0     0.0     10.6783    0.00 
     463      0.053598   520.0    -94.84       2.1    0.95      0.1068      0.0001     -0.0499     0.0     0.0     10.6770    0.00 
     464      0.053719   520.0    -94.84       2.1    0.95      0.1068      0.0001     -0.0474     0.0     0.0     10.6758    0.00 
     465      0.053840   520.0    -94.56       2.1    0.95      0.1068      0.0001     -0.0378     0.0     0.0     10.6745    0.00 
     466      0.053943   520.2    -94.00       3.5    0.94      0.1780      0.0000     -0.0342     0.0     0.0     10.6735    0.00 
     467      0.054063   520.0    -94.56       0.7    0.95      0.0356      0.0001     -0.0105     0.0     0.0     10.6722    0.00 
     468      0.054185   520.2    -94.28       2.8    0.94      0.1424      0.0001     -0.0124     0.0     0.0     10.6710    0.00 
     469      0.054289   520.0    -94.84       0.7    0.95      0.0356      0.0001      0.0207     0.0     0.0     10.6699    0.00 
     470      0.054421   520.3    -93.72       2.8    0.94      0.1424     -0.0000      0.0251     0.0     0.0     10.6686    0.00 
     471      0.054524   520.0    -94.84       2.1    0.95      0.1068      0.0001      0.0509     0.0     0.0     10.6675    0.00 
     472      0.054645   520.0    -95.40       0.0    0.95      0.0000      0.0002      0.0401     0.0     0.0     10.6663    0.00 
     473      0.054766   520.0    -94.84       0.7    0.95      0.0356      0.0001      0.0557     0.0     0.0     10.6650    0.00 
     474      0.054870   520.0    -94.56       0.7    0.95      0.0356      0.0001      0.0493     0.0     0.0     10.6639    0.00 
     475      0.054992   520.2    -95.12       2.8    0.95      0.1424      0.0001      0.0420     0.0     0.0     10.6627    0.00 
     476      0.055113   519.8    -95.40      -0.7    0.95     -0.0356      0.0002      0.0482     0.0     0.0     10.6614    0.00 
     477      0.055216   520.2    -94.00       3.5    0.94      0.1780      0.0000      0.0319     0.0     0.0     10.6604    0.00 
     478      0.055336   520.0    -95.40       0.0    0.95      0.0000      0.0002      0.0530     0.0     0.0     10.6591    0.00 
     479      0.055450   520.0    -95.69       0.0    0.96      0.0000      0.0002      0.0130     0.0     0.0     10.6580    0.00 
     480      0.055570   520.0    -95.40      -1.4    0.95     -0.0712      0.0002      0.0291     0.0     0.0     10.6567    0.00 
     481      0.055691   520.0    -95.12       0.7    0.95      0.0356      0.0001      0.0099     0.0     0.0     10.6555    0.00 
     482      0.055812   520.1    -94.84       1.4    0.95      0.0712      0.0001      0.0098     0.0     0.0     10.6543    0.00 
     483      0.055916   520.0    -95.69       0.0    0.96      0.0000      0.0002      0.0081     0.0     0.0     10.6532    0.00 
     484      0.056038   520.4    -93.72       3.5    0.94      0.1780     -0.0000      0.0036     0.0     0.0     10.6519    0.00 
     485      0.056160   520.0    -95.69       0.0    0.96      0.0000      0.0002      0.0093     0.0     0.0     10.6507    0.00 
     486      0.056264   519.9    -95.69      -0.7    0.96     -0.0356      0.0002     -0.0142     0.0     0.0     10.6496    0.00 
     487      0.056380   520.2    -95.12       0.0    0.95      0.0000      0.0001     -0.0117     0.0     0.0     10.6484    0.00 
     488      0.056500   520.0    -95.12       1.4    0.95      0.0712      0.0001     -0.0349     0.0     0.0     10.6472    0.00 
     489      0.056621   520.0    -95.40       0.7    0.95      0.0356      0.0002     -0.0292     0.0     0.0     10.6459    0.00 
     490      0.056742   520.0    -95.12       0.7    0.95      0.0356      0.0001     -0.0362     0.0     0.0     10.6447    0.00 
     491      0.056854   520.0    -95.12       0.0    0.95      0.0000      0.0001     -0.0410     0.0     0.0     10.6435    0.00 
     492      0.056958   520.3    -94.84       2.8    0.95      0.1424      0.0001     -0.0354     0.0     0.0     10.6425    0.00 
     493      0.057079   520.2    -95.12       0.7    0.95      0.0356      0.0001     -0.0403     0.0     0.0     10.6412    0.00 
     494      0.057199   520.0    -94.56       0.7    0.95      0.0356      0.0001     -0.0149     0.0     0.0     10.6400    0.00 
     495      0.057313   520.3    -94.28       2.1    0.94      0.1068      0.0001     -0.0191     0.0     0.0     10.6388    0.00 
     496      0.057434   520.3    -93.72       1.4    0.94      0.0712     -0.0000     -0.0011     0.0     0.0     10.6376    0.00 
     497      0.057538   520.0    -94.84       0.7    0.95      0.0356      0.0001      0.0040     0.0     0.0     10.6365    0.00 
     498      0.057658   519.8    -95.40       0.0    0.95      0.0000      0.0002      0.0246     0.0     0.0     10.6353    0.00 
     499      0.057779   520.0    -95.12       0.7    0.95      0.0356      0.0001      0.0345     0.0     0.0     10.6340    0.00 
     500      0.057901   520.3    -94.00       2.1    0.94      0.1068      0.0000      0.0321     0.0     0.0     10.6328    0.00 
     501      0.058003   520.0    -95.97      -0.7    0.96     -0.0356      0.0002      0.0195     0.0     0.0     10.6317    0.00 
     502      0.058123   519.9    -95.69      -2.1    0.96     -0.1068      0.0002      0.0038     0.0     0.0     10.6305    0.00 
     503      0.058244   520.0    -95.69      -0.7    0.96     -0.0356      0.0002      0.0144     0.0     0.0     10.6293    0.00 
     504      0.058359   520.3    -94.28       0.0    0.94      0.0000      0.0001      0.0014     0.0     0.0     10.6281    0.00 
     505      0.058480   520.0    -94.84      -0.7    0.95     -0.0356      0.0001     -0.0023     0.0     0.0     10.6268    0.00 
     506      0.058584   520.1    -94.56       0.0    0.95      0.0000      0.0001     -0.0330     0.0     0.0     10.6258    0.00 
     507      0.058705   519.9    -95.40       0.0    0.95      0.0000      0.0002     -0.0242     0.0     0.0     10.6245    0.00 
     508      0.058826   520.1    -95.12      -0.7    0.95     -0.0356      0.0001     -0.0313     0.0     0.0     10.6233    0.00 
     509      0.058929   519.9    -94.56       0.0    0.95      0.0000      0.0001     -0.0231     0.0     0.0     10.6222    0.00 
     510      0.059050   520.3    -94.28       2.8    0.94      0.1424      0.0001     -0.0395     0.0     0.0     10.6210    0.00 
     511      0.059171   520.0    -94.84      -0.7    0.95     -0.0356      0.0001     -0.0257     0.0     0.0     10.6198    0.00 
     512      0.059282   520.0    -95.12      -0.7    0.95     -0.0356      0.0001     -0.0232     0.0     0.0     10.6186    0.00 
     513      0.059402   519.9    -95.40      -0.7    0.95     -0.0356      0.0002      0.0054     0.0     0.0     10.6174    0.00 
     514      0.059523   520.3    -94.56       2.1    0.95      0.1068      0.0001     -0.0040     0.0     0.0     10.6162    0.00 
     515      0.059627   520.4    -94.00       1.4    0.94      0.0712      0.0000      0.0104     0.0     0.0     10.6151    0.00 
     516      0.059747   520.1    -94.84       0.0    0.95      0.0000      0.0001     -0.0033     0.0     0.0     10.6139    0.00 
     517      0.059868   520.2    -94.56       0.0    0.95      0.0000      0.0001      0.0303     0.0     0.0     10.6126    0.00 
     518      0.059972   520.3    -94.28       0.0    0.94      0.0000      0.0001      0.0409     0.0     0.0     10.6115    0.00 
     519      0.060093   520.4    -94.00       2.1    0.94      0.1068      0.0000      0.0508     0.0     0.0     10.6103    0.00 
     520      0.060215   519.8    -96.25      -3.5    0.96     -0.1780      0.0003      0.0440     0.0     0.0     10.6091    0.00 
     521      0.060326   520.0    -95.12       0.0    0.95      0.0000      0.0001      0.0284     0.0     0.0     10.6079    0.00 
     522      0.060447   520.0    -95.97      -1.4    0.96     -0.0712      0.0002      0.0398     0.0     0.0     10.6067    0.00 
     523      0.060567   520.0    -94.84       0.0    0.95      0.0000      0.0001      0.0109     0.0     0.0     10.6055    0.00 
     524      0.060670   520.3    -95.12       0.0    0.95      0.0000      0.0001      0.0304     0.0     0.0     10.6044    0.00 
     525      0.060791   520.3    -94.28       2.1    0.94      0.1068      0.0001     -0.0052     0.0     0.0     10.6032    0.00 
     526      0.060913   520.0    -95.97      -2.8    0.96     -0.1424      0.0002      0.0124     0.0     0.0     10.6019    0.00 
     527      0.061017   520.2    -95.40       1.4    0.95      0.0712      0.0002     -0.0218     0.0     0.0     10.6009    0.00 
     528      0.061138   520.3    -94.84       2.1    0.95      0.1068      0.0001     -0.0119     0.0     0.0     10.5996    0.00 
     529      0.061254   520.2    -95.12      -0.7    0.95     -0.0356      0.0001     -0.0300     0.0     0.0     10.5985    0.00 
     530      0.061375   520.3    -94.56       1.4    0.95      0.0712      0.0001     -0.0193     0.0     0.0     10.5972    0.00 
     531      0.061496   520.2    -94.56       2.1    0.95      0.1068      0.0001     -0.0011     0.0     0.0     10.5960    0.00 
     532      0.061600   520.2    -94.84       0.7    0.95      0.0356      0.0001      0.0052     0.0     0.0     10.5949    0.00 
     533      0.061720   520.2    -95.69      -0.7    0.96     -0.0356      0.0002      0.0215     0.0     0.0     10.5937    0.00 
     534      0.061841   520.3    -94.84       2.1    0.95      0.1068      0.0001      0.0052     0.0     0.0     10.5924    0.00 
     535      0.061961   520.3    -95.12       1.4    0.95      0.0712      0.0001      0.0295     0.0     0.0     10.5912    0.00 
     536      0.062064   520.4    -94.56       3.5    0.95      0.1780      0.0001      0.0234     0.0     0.0     10.5901    0.00 
     537      0.062197   520.4    -94.56       3.5    0.95      0.1780      0.0001      0.0359     0.0     0.0     10.5888    0.00 
     538      0.062300   520.0    -95.40       0.0    0.95      0.0000      0.0002      0.0291     0.0     0.0     10.5877    0.00 
     539      0.062420   520.2    -95.69       0.0    0.96      0.0000      0.0002      0.0215     0.0     0.0     10.5865    0.00 
     540      0.062524   519.8    -96.25      -2.8    0.96     -0.1424      0.0003      0.0184     0.0     0.0     10.5854    0.00 
     541      0.062645   520.2    -95.40       0.0    0.95      0.0000      0.0002      0.0028     0.0     0.0     10.5842    0.00 
     542      0.062766   520.2    -94.84       0.7    0.95      0.0356      0.0001     -0.0021     0.0     0.0     10.5830    0.00 
     543      0.062887   520.3    -94.84       2.1    0.95      0.1068      0.0001     -0.0122     0.0     0.0     10.5817    0.00 
     544      0.062990   520.2    -95.40       0.7    0.95      0.0356      0.0002     -0.0092     0.0     0.0     10.5807    0.00 
     545      0.063111   520.2    -95.69       0.7    0.96      0.0356      0.0002     -0.0022     0.0     0.0     10.5795    0.00 
     546      0.063228   520.4    -94.56       2.1    0.95      0.1068      0.0001     -0.0104     0.0     0.0     10.5782    0.00 
     547      0.063349   520.3    -94.56       2.1    0.95      0.1068      0.0001      0.0047     0.0     0.0     10.5770    0.00 
     548      0.063470   520.2    -95.12       1.4    0.95      0.0712      0.0001     -0.0110     0.0     0.0     10.5758    0.00 
     549      0.063572   520.3    -95.40       1.4    0.95      0.0712      0.0002      0.0152     0.0     0.0     10.5747    0.00 
     550      0.063692   520.2    -95.12       0.7    0.95      0.0356      0.0001      0.0194     0.0     0.0     10.5735    0.00 
     551      0.063814   520.3    -95.12       0.7    0.95      0.0356      0.0001      0.0391     0.0     0.0     10.5722    0.00 
     552      0.063917   520.2    -96.25      -0.7    0.96     -0.0356      0.0003      0.0441     0.0     0.0     10.5712    0.00 
     553      0.064039   520.5    -94.56       2.8    0.95      0.1424      0.0001      0.0310     0.0     0.0     10.5699    0.00 
     554      0.064153   520.3    -95.69       2.1    0.96      0.1068      0.0002      0.0395     0.0     0.0     10.5688    0.00 
     555      0.064274   520.4    -94.84       2.1    0.95      0.1068      0.0001      0.0436     0.0     0.0     10.5676    0.00 
     556      0.064395   520.2    -95.40       0.7    0.95      0.0356      0.0002      0.0479     0.0     0.0     10.5663    0.00 
     557      0.064499   520.2    -95.97       0.7    0.96      0.0356      0.0002      0.0436     0.0     0.0     10.5653    0.00 
     558      0.064620   520.4    -94.84       3.5    0.95      0.1780      0.0001      0.0472     0.0     0.0     10.5640    0.00 
     559      0.064740   520.3    -95.97       0.7    0.96      0.0356      0.0002      0.0347     0.0     0.0     10.5628    0.00 
     560      0.064845   519.8    -97.65      -4.9    0.98     -0.2491      0.0004      0.0485     0.0     0.0     10.5617    0.00 
     561      0.064967   520.4    -94.84       2.8    0.95      0.1424      0.0001      0.0448     0.0     0.0     10.5605    0.00 
     562      0.065087   520.4    -95.12       2.8    0.95      0.1424      0.0001      0.0529     0.0     0.0     10.5593    0.00 
     563      0.065198   520.3    -95.69       1.4    0.96      0.0712      0.0002      0.0491     0.0     0.0     10.5581    0.00 
     564      0.065319   520.3    -95.97       0.7    0.96      0.0356      0.0002      0.0678     0.0     0.0     10.5569    0.00 
     565      0.065440   520.5    -95.40       2.8    0.95      0.1424      0.0002      0.0729     0.0     0.0     10.5556    0.00 
     566      0.065543   520.4    -95.69       0.7    0.96      0.0356      0.0002      0.0891     0.0     0.0     10.5546    0.00 
     567      0.065663   520.3    -96.53       2.1    0.97      0.1068      0.0003      0.0852     0.0     0.0     10.5533    0.00 
     568      0.065784   520.2    -96.53       2.1    0.97      0.1068      0.0003      0.0834     0.0     0.0     10.5521    0.00 
     569      0.065888   520.1    -97.37      -0.7    0.97     -0.0356      0.0004      0.1076     0.0     0.0     10.5510    0.00 
     570      0.066009   520.3    -96.25       0.0    0.96      0.0000      0.0003      0.0963     0.0     0.0     10.5498    0.00 
     571      0.066125   520.3    -96.25       0.7    0.96      0.0356      0.0003      0.1186     0.0     0.0     10.5486    0.00 
     572      0.066247   520.2    -97.09       0.0    0.97      0.0000      0.0003      0.1023     0.0     0.0     10.5474    0.00 
     573      0.066368   520.4    -96.53       2.8    0.97      0.1424      0.0003      0.1097     0.0     0.0     10.5461    0.00 
     574      0.066472   520.3    -96.81       2.1    0.97      0.1068      0.0003      0.1109     0.0     0.0     10.5451    0.00 
     575      0.066592   520.3    -96.81       1.4    0.97      0.0712      0.0003      0.0992     0.0     0.0     10.5439    0.00 
     576      0.066713   520.0    -97.93      -1.4    0.98     -0.0712      0.0004      0.1159     0.0     0.0     10.5426    0.00 
     577      0.066834   520.4    -97.09       2.1    0.97      0.1068      0.0003      0.0816     0.0     0.0     10.5414    0.00 
     578      0.066939   520.0    -98.22       0.0    0.98      0.0000      0.0005      0.0973     0.0     0.0     10.5404    0.00 
     579      0.067060   520.2    -98.22       0.0    0.98      0.0000      0.0005      0.0635     0.0     0.0     10.5391    0.00 
     580      0.067173   520.3    -97.37       0.7    0.97      0.0356      0.0004      0.0881     0.0     0.0     10.5380    0.00 
     581      0.067293   520.3    -98.22       0.0    0.98      0.0000      0.0005      0.0650     0.0     0.0     10.5368    0.00 
     582      0.067397   520.4    -97.37       2.8    0.97      0.1424      0.0004      0.0763     0.0     0.0     10.5357    0.00 
     583      0.067518   520.3    -97.37       2.1    0.97      0.1068      0.0004      0.0869     0.0     0.0     10.5345    0.00 
     584      0.067639   520.3    -97.93       0.0    0.98      0.0000      0.0004      0.0968     0.0     0.0     10.5332    0.00 
     585      0.067760   520.1    -99.34      -2.1    0.99     -0.1068      0.0006      0.1432     0.0     0.0     10.5320    0.00 
     586      0.067865   520.9    -96.53       5.6    0.97      0.2848      0.0003      0.1620     0.0     0.0     10.5309    0.00 
     587      0.067985   520.4    -97.93       2.1    0.98      0.1068      0.0004      0.2331     0.0     0.0     10.5297    0.00 
     588      0.068101   520.3    -98.78       2.1    0.99      0.1068      0.0005      0.2677     0.0     0.0     10.5285    0.00 
     589      0.068222   520.2    -98.78       2.8    0.99      0.1423      0.0005      0.3564     0.0     0.0     10.5273    0.00 
     590      0.068324   520.3    -98.78       3.5    0.99      0.1779      0.0005      0.4151     0.0     0.0     10.5262    0.00 
     591      0.068444   520.3    -99.62       4.2    1.00      0.2135      0.0006      0.4930     0.0     0.0     10.5250    0.00 
     592      0.068565   520.2   -100.75       2.8    1.01      0.1423      0.0007      0.5281     0.0     0.0     10.5238    0.00 
     593      0.068685   520.4   -101.31       4.9    1.01      0.2490      0.0008      0.6060     0.0     0.0     10.5225    0.00 
     594      0.068788   520.5   -101.87       3.5    1.02      0.1779      0.0008      0.6591     0.0     0.0     10.5215    0.00 
     595      0.068909   520.3   -103.28       2.8    1.03      0.1423      0.0010      0.7166     0.0     0.0     10.5203    0.00 
     596      0.069039   520.4   -104.12       3.5    1.04      0.1778      0.0011      0.7702     0.0     0.0     10.5190    0.00 
     597      0.069144   520.5   -104.68       4.9    1.05      0.2490      0.0011      0.7923     0.0     0.0     10.5179    0.00 
     598      0.069264   520.1   -107.21       2.1    1.07      0.1067      0.0014      0.8433     0.0     0.0     10.5167    0.00 
     599      0.069368   520.6   -106.09       6.4    1.06      0.3200      0.0012      0.8638     0.0     0.0     10.5156    0.00 
     600      0.069488   520.4   -107.77       5.6    1.08      0.2844      0.0014      0.9195     0.0     0.0     10.5144    0.00 
     601      0.069609   520.5   -108.34       6.4    1.08      0.3200      0.0015      0.9313     0.0     0.0     10.5132    0.00 
     602      0.069730   520.5   -109.46       5.6    1.09      0.2844      0.0016      0.9802     0.0     0.0     10.5120    0.00 
     603      0.069832   520.2   -111.99       4.2    1.12      0.2132      0.0018      0.9909     0.0     0.0     10.5109    0.00 
     604      0.069952   520.3   -112.83       5.6    1.13      0.2843      0.0019      1.0226     0.0     0.0     10.5097    0.00 
     605      0.070067   520.3   -113.96       6.4    1.14      0.3198      0.0020      1.0139     0.0     0.0     10.5085    0.00 
     606      0.070187   520.5   -114.80       6.4    1.15      0.3198      0.0021      1.0122     0.0     0.0     10.5073    0.00 
     607      0.070308   520.4   -116.49       5.6    1.16      0.2842      0.0023      1.0182     0.0     0.0     10.5060    0.00 
     608      0.070412   520.4   -117.33       6.4    1.17      0.3197      0.0024      0.9911     0.0     0.0     10.5050    0.00 
     609      0.070533   520.0   -119.02       3.5    1.19      0.1776      0.0026      0.9932     0.0     0.0     10.5037    0.00 
     610      0.070654   520.3   -119.58       7.8    1.20      0.3906      0.0026      0.9470     0.0     0.0     10.5025    0.00 
     611      0.070774   520.2   -121.83       5.6    1.22      0.2840      0.0028      0.9298     0.0     0.0     10.5013    0.00 
     612      0.070879   520.2   -122.39       4.2    1.22      0.2130      0.0029      0.9038     0.0     0.0     10.5002    0.00 
     613      0.070992   520.4   -122.11       9.9    1.22      0.4970      0.0029      0.8932     0.0     0.0     10.4991    0.00 
     614      0.071114   520.4   -123.23       8.5    1.23      0.4260      0.0030      0.8802     0.0     0.0     10.4978    0.00 
     615      0.071235   520.3   -124.64       8.5    1.25      0.4259      0.0031      0.8855     0.0     0.0     10.4966    0.00 
     616      0.071355   520.5   -125.76       8.5    1.26      0.4259      0.0032      0.8876     0.0     0.0     10.4954    0.00 
     617      0.071459   520.6   -126.33      11.3    1.26      0.5678      0.0033      0.8938     0.0     0.0     10.4943    0.00 
     618      0.071579   520.5   -126.89      12.0    1.27      0.6033      0.0034      0.9041     0.0     0.0     10.4931    0.00 
     619      0.071700   520.5   -128.29      10.6    1.28      0.5322      0.0035      0.9068     0.0     0.0     10.4919    0.00 
     620      0.071821   520.3   -130.54       9.9    1.31      0.4966      0.0037      0.9256     0.0     0.0     10.4906    0.00 
     621      0.071924   520.4   -131.39       9.2    1.31      0.4611      0.0038      0.9287     0.0     0.0     10.4896    0.00
