Repository: LightForm-group/dilatometer_modelling_and_constitutive_behaviour

# dilatometer_modelling_and_constitutive_behaviour

Created with work by Inigo Howe, Patryk Jedrasiak, Hugh Shercliff

This program contains a method of testing various constitutive models and extracting the constitutive behaviour of dilatometer samples correcting for inhomogeneities in termperature, strain and strain rate. The model is currently configured to a dilatometer run under vacuum, with no active cooling during the deformation for a sample of length 10mm with a diameter of 5mm. For both heatup and deformation the temperature is fitted to the experimental central themocoupole temperature for any general temperature profile.

File: experimental_data/deformation/1/490/008_Compression_Daniel_Al_Hom1_SHT_540C_Deform_490C_1.0s-1_QuenchHeGas__1.asc (part 3 of 27)
 C:\WinTA100\DIL805.PRO\Data\Deformation\ChrisDaniel\008_Compression_Daniel_Al_Hom1_SHT_540C_Deform_490C_1.0s-1_QuenchHeGas__1.asc
     No.          Time   Tem.1        DL     Force  Strain   kf (Def.)    Phi  (D)    Phi* (D)   Tem.2   Tem.3        Poti      HF 
                     s      °C        µm         N       %       N/mm²                     1/s      °C      °C          mm       % 
     622      0.066448   494.1   -145.28       3.5    1.45      0.1771     -0.0001      0.0536     0.0     0.0     10.5463    0.00 
     623      0.066568   493.7   -146.94       0.0    1.47      0.0000      0.0001      0.0543     0.0     0.0     10.5450    0.00 
     624      0.066672   493.9   -146.39      -1.4    1.46     -0.0708      0.0001      0.0617     0.0     0.0     10.5440    0.00 
     625      0.066775   493.9   -146.39       0.0    1.46      0.0000      0.0001      0.0703     0.0     0.0     10.5429    0.00 
     626      0.066879   494.1   -145.28       2.8    1.45      0.1417     -0.0001      0.0396     0.0     0.0     10.5418    0.00 
     627      0.066983   493.6   -147.49      -1.4    1.47     -0.0708      0.0002      0.0630     0.0     0.0     10.5408    0.00 
     628      0.067104   494.0   -145.83       2.1    1.46      0.1063     -0.0000      0.0290     0.0     0.0     10.5395    0.00 
     629      0.067207   493.7   -147.22      -1.4    1.47     -0.0708      0.0001      0.0491     0.0     0.0     10.5385    0.00 
     630      0.067309   494.0   -147.22       0.0    1.47      0.0000      0.0001      0.0295     0.0     0.0     10.5374    0.00 
     631      0.067422   494.2   -146.11       4.2    1.46      0.2125      0.0000      0.0275     0.0     0.0     10.5363    0.00 
     632      0.067524   493.8   -147.22       0.0    1.47      0.0000      0.0001      0.0018     0.0     0.0     10.5352    0.00 
     633      0.067626   493.9   -146.66       0.7    1.47      0.0354      0.0001     -0.0171     0.0     0.0     10.5342    0.00 
     634      0.067746   494.2   -145.56       2.8    1.46      0.1417     -0.0000      0.0120     0.0     0.0     10.5329    0.00 
     635      0.067849   494.0   -146.11       1.4    1.46      0.0708      0.0000     -0.0079     0.0     0.0     10.5319    0.00 
     636      0.067954   494.0   -146.94       1.4    1.47      0.0708      0.0001      0.0225     0.0     0.0     10.5308    0.00 
     637      0.068058   494.1   -145.83       3.5    1.46      0.1771     -0.0000      0.0014     0.0     0.0     10.5297    0.00 
     638      0.068162   493.8   -146.39       1.4    1.46      0.0708      0.0001      0.0214     0.0     0.0     10.5287    0.00 
     639      0.068282   493.4   -149.43      -6.4    1.49     -0.3186      0.0004      0.0102     0.0     0.0     10.5275    0.00 
     640      0.068394   493.9   -145.83       0.7    1.46      0.0354     -0.0000      0.0134     0.0     0.0     10.5263    0.00 
     641      0.068482   494.1   -145.28       4.2    1.45      0.2125     -0.0001      0.0243     0.0     0.0     10.5254    0.00 
     642      0.068602   494.0   -146.39       0.7    1.46      0.0354      0.0001      0.0140     0.0     0.0     10.5242    0.00 
     643      0.068706   493.7   -147.22      -1.4    1.47     -0.0708      0.0001      0.0282     0.0     0.0     10.5231    0.00 
     644      0.068810   494.1   -146.11       1.4    1.46      0.0708      0.0000      0.0214     0.0     0.0     10.5220    0.00 
     645      0.068914   493.7   -147.22       0.7    1.47      0.0354      0.0001      0.0310     0.0     0.0     10.5210    0.00 
     646      0.069016   493.7   -147.22       0.7    1.47      0.0354      0.0001     -0.0142     0.0     0.0     10.5199    0.00 
     647      0.069137   493.7   -147.49      -1.4    1.47     -0.0708      0.0002     -0.0052     0.0     0.0     10.5187    0.00 
     648      0.069240   493.9   -146.11       1.4    1.46      0.0708      0.0000     -0.0133     0.0     0.0     10.5176    0.00 
     649      0.069343   493.7   -146.94       0.7    1.47      0.0354      0.0001     -0.0212     0.0     0.0     10.5166    0.00 
     650      0.069457   494.0   -146.39       2.1    1.46      0.1062      0.0001     -0.0187     0.0     0.0     10.5154    0.00 
     651      0.069559   494.0   -146.39       1.4    1.46      0.0708      0.0001     -0.0320     0.0     0.0     10.5143    0.00 
     652      0.069662   493.7   -147.49      -0.7    1.47     -0.0354      0.0002     -0.0335     0.0     0.0     10.5133    0.00 
     653      0.069765   494.0   -146.11       2.1    1.46      0.1062      0.0000     -0.0442     0.0     0.0     10.5122    0.00 
     654      0.069886   494.0   -145.83       1.4    1.46      0.0708     -0.0000     -0.0436     0.0     0.0     10.5110    0.00 
     655      0.069990   493.7   -147.22       0.7    1.47      0.0354      0.0001     -0.0403     0.0     0.0     10.5099    0.00 
     656      0.070094   493.9   -146.11       0.7    1.46      0.0354      0.0000     -0.0557     0.0     0.0     10.5089    0.00 
     657      0.070198   493.9   -146.94      -1.4    1.47     -0.0708      0.0001     -0.0377     0.0     0.0     10.5078    0.00 
     658      0.070302   494.0   -145.56       2.8    1.46      0.1417     -0.0000     -0.0471     0.0     0.0     10.5067    0.00 
     659      0.070412   493.8   -146.39       1.4    1.46      0.0708      0.0001     -0.0371     0.0     0.0     10.5056    0.00 
     660      0.070516   493.7   -146.66      -1.4    1.47     -0.0708      0.0001     -0.0603     0.0     0.0     10.5045    0.00 
     661      0.070621   494.0   -145.56       2.1    1.46      0.1063     -0.0000     -0.0528     0.0     0.0     10.5035    0.00 
     662      0.070741   493.9   -146.66       0.0    1.47      0.0000      0.0001     -0.0648     0.0     0.0     10.5022    0.00 
     663      0.070845   493.9   -146.39       0.0    1.46      0.0000      0.0001     -0.0737     0.0     0.0     10.5012    0.00 
     664      0.070947   493.9   -146.11       0.7    1.46      0.0354      0.0000     -0.0502     0.0     0.0     10.5001    0.00 
     665      0.071050   494.1   -145.00       3.5    1.45      0.1771     -0.0001     -0.0689     0.0     0.0     10.4991    0.00 
     666      0.071171   493.9   -145.83       3.5    1.46      0.1771     -0.0000     -0.0340     0.0     0.0     10.4978    0.00 
     667      0.071274   493.8   -146.39       0.0    1.46      0.0000      0.0001     -0.0561     0.0     0.0     10.4968    0.00 
     668      0.071373   494.0   -145.56       2.8    1.46      0.1417     -0.0000     -0.0345     0.0     0.0     10.4957    0.00 
     669      0.071493   494.0   -145.28       2.1    1.45      0.1063     -0.0001     -0.0226     0.0     0.0     10.4945    0.00 
     670      0.071595   494.1   -144.73       5.6    1.45      0.2834     -0.0001     -0.0274     0.0     0.0     10.4935    0.00 
     671      0.071698   494.0   -145.83       2.8    1.46      0.1417     -0.0000      0.0225     0.0     0.0     10.4924    0.00 
     672      0.071802   494.0   -145.00       4.2    1.45      0.2125     -0.0001     -0.0023     0.0     0.0     10.4914    0.00 
     673      0.071906   493.7   -146.94       1.4    1.47      0.0708      0.0001      0.0447     0.0     0.0     10.4903    0.00 
     674      0.072026   493.8   -146.66       1.4    1.47      0.0708      0.0001      0.0273     0.0     0.0     10.4891    0.00 
     675      0.072130   493.8   -145.56       1.4    1.46      0.0708     -0.0000      0.0444     0.0     0.0     10.4880    0.00 
     676      0.072236   493.9   -146.39       1.4    1.46      0.0708      0.0001      0.0357     0.0     0.0     10.4869    0.00 
     677      0.072347   494.3   -143.90       7.1    1.44      0.3542     -0.0002      0.0407     0.0     0.0     10.4858    0.00 
     678      0.072452   493.8   -145.83       2.8    1.46      0.1417     -0.0000      0.0588     0.0     0.0     10.4847    0.00 
     679      0.072556   493.7   -146.39       2.1    1.46      0.1062      0.0001      0.0407     0.0     0.0     10.4837    0.00 
     680      0.072660   493.9   -146.39       1.4    1.46      0.0708      0.0001      0.0620     0.0     0.0     10.4826    0.00 
     681      0.072764   493.9   -145.83       3.5    1.46      0.1771     -0.0000      0.0271     0.0     0.0     10.4815    0.00 
     682      0.072868   493.7   -147.22      -0.7    1.47     -0.0354      0.0001      0.0212     0.0     0.0     10.4805    0.00 
     683      0.072989   493.7   -147.22      -0.7    1.47     -0.0354      0.0001     -0.0144     0.0     0.0     10.4792    0.00 
     684      0.073093   493.9   -145.56       3.5    1.46      0.1771     -0.0000     -0.0278     0.0     0.0     10.4782    0.00 
     685      0.073194   493.9   -146.11       2.1    1.46      0.1062      0.0000     -0.0258     0.0     0.0     10.4771    0.00 
     686      0.073307   493.7   -146.39       1.4    1.46      0.0708      0.0001     -0.0562     0.0     0.0     10.4760    0.00 
     687      0.073411   494.0   -145.28       4.2    1.45      0.2125     -0.0001     -0.0427     0.0     0.0     10.4749    0.00 
     688      0.073517   494.0   -145.83       3.5    1.46      0.1771     -0.0000     -0.0582     0.0     0.0     10.4738    0.00 
     689      0.073621   493.8   -146.11       2.8    1.46      0.1417      0.0000     -0.0476     0.0     0.0     10.4728    0.00 
     690      0.073741   493.7   -146.66       1.4    1.47      0.0708      0.0001     -0.0570     0.0     0.0     10.4715    0.00 
     691      0.073843   494.0   -145.00       3.5    1.45      0.1771     -0.0001     -0.0202     0.0     0.0     10.4705    0.00 
     692      0.073946   494.1   -144.73       6.4    1.45      0.3188     -0.0001     -0.0087     0.0     0.0     10.4694    0.00 
     693      0.074049   494.1   -145.00       4.2    1.45      0.2125     -0.0001      0.0172     0.0     0.0     10.4684    0.00 
     694      0.074153   493.9   -145.56       4.9    1.46      0.2479     -0.0000      0.0488     0.0     0.0     10.4673    0.00 
     695      0.074267   494.1   -145.28       4.9    1.45      0.2479     -0.0001      0.0640     0.0     0.0     10.4661    0.00 
     696      0.074371   493.4   -147.49      -0.7    1.47     -0.0354      0.0002      0.0730     0.0     0.0     10.4651    0.00 
     697      0.074474   493.8   -146.11       3.5    1.46      0.1771      0.0000      0.0528     0.0     0.0     10.4640    0.00 
     698      0.074594   493.7   -146.66       2.8    1.47      0.1417      0.0001      0.0598     0.0     0.0     10.4628    0.00 
     699      0.074698   493.8   -145.83       2.1    1.46      0.1063     -0.0000      0.0295     0.0     0.0     10.4617    0.00 
     700      0.074802   493.7   -146.66       0.7    1.47      0.0354      0.0001      0.0348     0.0     0.0     10.4607    0.00 
     701      0.074906   493.9   -145.83       4.2    1.46      0.2125     -0.0000      0.0035     0.0     0.0     10.4596    0.00 
     702      0.075010   493.9   -146.11       4.2    1.46      0.2125      0.0000      0.0141     0.0     0.0     10.4586    0.00 
     703      0.075114   493.7   -146.94       1.4    1.47      0.0708      0.0001     -0.0347     0.0     0.0     10.4575    0.00 
     704      0.075246   493.6   -146.66       0.0    1.47      0.0000      0.0001     -0.0301     0.0     0.0     10.4562    0.00 
     705      0.075331   493.9   -145.28       4.2    1.45      0.2125     -0.0001     -0.0517     0.0     0.0     10.4553    0.00 
     706      0.075436   493.7   -146.11       1.4    1.46      0.0708      0.0000     -0.0522     0.0     0.0     10.4542    0.00 
     707      0.075556   493.7   -146.39       1.4    1.46      0.0708      0.0001     -0.0436     0.0     0.0     10.4530    0.00 
     708      0.075660   494.0   -144.73       7.8    1.45      0.3896     -0.0001     -0.0403     0.0     0.0     10.4519    0.00 
     709      0.075764   493.8   -145.83       2.8    1.46      0.1417     -0.0000     -0.0243     0.0     0.0     10.4509    0.00 
     710      0.075868   494.0   -145.83       4.2    1.46      0.2125     -0.0000     -0.0329     0.0     0.0     10.4498    0.00 
     711      0.075970   493.7   -146.11       2.1    1.46      0.1062      0.0000     -0.0181     0.0     0.0     10.4488    0.00 
     712      0.076091   493.7   -145.83       3.5    1.46      0.1771     -0.0000     -0.0261     0.0     0.0     10.4475    0.00 
     713      0.076194   493.7   -146.11       2.8    1.46      0.1417      0.0000     -0.0167     0.0     0.0     10.4464    0.00 
     714      0.076292   493.7   -145.83       3.5    1.46      0.1771     -0.0000     -0.0220     0.0     0.0     10.4455    0.00 
     715      0.076413   493.8   -145.56       3.5    1.46      0.1771     -0.0000     -0.0173     0.0     0.0     10.4442    0.00 
     716      0.076519   493.7   -146.11       1.4    1.46      0.0708      0.0000     -0.0206     0.0     0.0     10.4432    0.00 
     717      0.076622   493.7   -145.28       2.8    1.45      0.1417     -0.0001     -0.0375     0.0     0.0     10.4421    0.00 
     718      0.076724   494.0   -145.28       4.2    1.45      0.2125     -0.0001     -0.0313     0.0     0.0     10.4411    0.00 
     719      0.076827   493.7   -146.39       2.1    1.46      0.1062      0.0001     -0.0433     0.0     0.0     10.4400    0.00 
     720      0.076948   493.7   -145.28       4.2    1.45      0.2125     -0.0001     -0.0192     0.0     0.0     10.4388    0.00 
     721      0.077051   493.8   -145.28       3.5    1.45      0.1771     -0.0001     -0.0355     0.0     0.0     10.4378    0.00 
     722      0.077156   493.6   -146.11       1.4    1.46      0.0708      0.0000     -0.0127     0.0     0.0     10.4367    0.00 
     723      0.077268   493.9   -145.56       3.5    1.46      0.1771     -0.0000     -0.0093     0.0     0.0     10.4355    0.00 
     724      0.077371   494.0   -145.28       6.4    1.45      0.3188     -0.0001      0.0016     0.0     0.0     10.4345    0.00 
     725      0.077473   493.8   -145.56       3.5    1.46      0.1771     -0.0000      0.0335     0.0     0.0     10.4335    0.00 
     726      0.077578   494.1   -143.34       9.2    1.43      0.4605     -0.0003      0.0267     0.0     0.0     10.4324    0.00 
     727      0.077682   493.6   -146.11       2.1    1.46      0.1062      0.0000      0.0615     0.0     0.0     10.4313    0.00 
     728      0.077802   493.6   -146.11       1.4    1.46      0.0708      0.0000      0.0589     0.0     0.0     10.4301    0.00 
     729      0.077906   493.7   -145.83       3.5    1.46      0.1771     -0.0000      0.0876     0.0     0.0     10.4290    0.00 
     730      0.078010   493.6   -146.39       2.8    1.46      0.1417      0.0001      0.0629     0.0     0.0     10.4280    0.00 
     731      0.078112   493.5   -146.39       1.4    1.46      0.0708      0.0001      0.0788     0.0     0.0     10.4269    0.00 
     732      0.078226   493.7   -146.39       2.8    1.46      0.1417      0.0001      0.0454     0.0     0.0     10.4257    0.00 
     733      0.078330   493.9   -145.83       4.9    1.46      0.2479     -0.0000      0.0661     0.0     0.0     10.4247    0.00 
     734      0.078435   493.8   -145.83       3.5    1.46      0.1771     -0.0000      0.0520     0.0     0.0     10.4236    0.00 
     735      0.078540   493.7   -145.83       2.8    1.46      0.1417     -0.0000      0.0420     0.0     0.0     10.4225    0.00 
     736      0.078660   493.7   -146.66       2.8    1.47      0.1417      0.0001      0.0427     0.0     0.0     10.4213    0.00 
     737      0.078765   493.8   -146.11       3.5    1.46      0.1771      0.0000      0.0153     0.0     0.0     10.4203    0.00 
     738      0.078866   493.6   -146.94       2.1    1.47      0.1062      0.0001      0.0153     0.0     0.0     10.4192    0.00 
     739      0.078969   493.8   -145.83       3.5    1.46      0.1771     -0.0000     -0.0082     0.0     0.0     10.4182    0.00 
     740      0.079090   493.7   -146.66       3.5    1.47      0.1771      0.0001     -0.0002     0.0     0.0     10.4169    0.00 
     741      0.079189   493.7   -146.11       2.1    1.46      0.1062      0.0000     -0.0191     0.0     0.0     10.4159    0.00 
     742      0.079292   493.7   -146.11       3.5    1.46      0.1771      0.0000      0.0065     0.0     0.0     10.4149    0.00 
     743      0.079394   493.7   -146.11       4.2    1.46      0.2125      0.0000     -0.0226     0.0     0.0     10.4138    0.00 
     744      0.079516   493.5   -146.94       1.4    1.47      0.0708      0.0001     -0.0205     0.0     0.0     10.4126    0.00 
     745      0.079618   493.7   -146.39       2.8    1.46      0.1417      0.0001     -0.0393     0.0     0.0     10.4115    0.00 
     746      0.079721   494.0   -145.56       4.9    1.46      0.2479     -0.0000     -0.0319     0.0     0.0     10.4105    0.00 
     747      0.079825   493.6   -146.11       1.4    1.46      0.0708      0.0000     -0.0272     0.0     0.0     10.4094    0.00 
     748      0.079929   493.7   -145.28       4.9    1.45      0.2479     -0.0001     -0.0226     0.0     0.0     10.4083    0.00 
     749      0.080050   493.9   -145.83       4.9    1.46      0.2479     -0.0000     -0.0103     0.0     0.0     10.4071    0.00 
     750      0.080144   493.5   -146.66       2.8    1.47      0.1417      0.0001     -0.0050     0.0     0.0     10.4062    0.00 
     751      0.080265   493.5   -146.66       1.4    1.47      0.0708      0.0001      0.0071     0.0     0.0     10.4049    0.00 
     752      0.080368   493.7   -145.83       3.5    1.46      0.1771     -0.0000      0.0091     0.0     0.0     10.4039    0.00 
     753      0.080472   494.0   -145.56       4.2    1.46      0.2125     -0.0000      0.0279     0.0     0.0     10.4028    0.00 
     754      0.080576   493.7   -145.56       4.2    1.46      0.2125     -0.0000      0.0240     0.0     0.0     10.4017    0.00 
     755      0.080680   493.7   -146.39       2.1    1.46      0.1062      0.0001      0.0460     0.0     0.0     10.4007    0.00 
     756      0.080801   493.6   -145.83       3.5    1.46      0.1771     -0.0000      0.0427     0.0     0.0     10.3995    0.00 
     757      0.080903   493.5   -146.39       2.8    1.46      0.1417      0.0001      0.0507     0.0     0.0     10.3984    0.00 
     758      0.081005   493.6   -146.66       2.8    1.47      0.1417      0.0001      0.0246     0.0     0.0     10.3974    0.00 
     759      0.081120   493.6   -146.39       3.5    1.46      0.1771      0.0001      0.0254     0.0     0.0     10.3962    0.00 
     760      0.081225   493.5   -146.94       3.5    1.47      0.1771      0.0001     -0.0081     0.0     0.0     10.3951    0.00 
     761      0.081329   493.6   -146.66       3.5    1.47      0.1771      0.0001     -0.0028     0.0     0.0     10.3941    0.00 
     762      0.081431   493.5   -146.66       2.8    1.47      0.1417      0.0001     -0.0242     0.0     0.0     10.3930    0.00 
     763      0.081534   493.7   -146.39       3.5    1.46      0.1771      0.0001     -0.0335     0.0     0.0     10.3920    0.00 
     764      0.081654   493.7   -146.11       4.9    1.46      0.2479      0.0000     -0.0296     0.0     0.0     10.3907    0.00 
     765      0.081757   493.9   -145.28       6.4    1.45      0.3188     -0.0001     -0.0584     0.0     0.0     10.3897    0.00 
     766      0.081862   493.6   -146.94       1.4    1.47      0.0708      0.0001     -0.0211     0.0     0.0     10.3886    0.00 
     767      0.081966   493.8   -145.00       7.1    1.45      0.3542     -0.0001     -0.0404     0.0     0.0     10.3876    0.00 
     768      0.082079   493.7   -146.11       4.2    1.46      0.2125      0.0000     -0.0050     0.0     0.0     10.3864    0.00 
     769      0.082183   493.6   -145.83       4.2    1.46      0.2125     -0.0000     -0.0089     0.0     0.0     10.3853    0.00 
     770      0.082286   493.9   -145.28       6.4    1.45      0.3188     -0.0001      0.0075     0.0     0.0     10.3843    0.00 
     771      0.082406   493.5   -147.22       1.4    1.47      0.0708      0.0001      0.0135     0.0     0.0     10.3831    0.00 
     772      0.082510   493.7   -145.83       4.9    1.46      0.2479     -0.0000      0.0223     0.0     0.0     10.3820    0.00 
     773      0.082614   493.6   -146.39       3.5    1.46      0.1771      0.0001      0.0191     0.0     0.0     10.3810    0.00 
     774      0.082718   493.6   -146.66       2.8    1.47      0.1417      0.0001      0.0017     0.0     0.0     10.3799    0.00 
     775      0.082822   493.6   -146.11       3.5    1.46      0.1771      0.0000      0.0016     0.0     0.0     10.3788    0.00 
     776      0.082943   493.6   -146.39       3.5    1.46      0.1771      0.0001     -0.0157     0.0     0.0     10.3776    0.00 
     777      0.083054   493.6   -146.11       4.2    1.46      0.2125      0.0000     -0.0063     0.0     0.0     10.3765    0.00 
     778      0.083141   493.7   -145.83       4.9    1.46      0.2479     -0.0000     -0.0080     0.0     0.0     10.3756    0.00 
     779      0.083261   493.7   -146.11       4.9    1.46      0.2479      0.0000     -0.0235     0.0     0.0     10.3744    0.00 
     780      0.083365   493.6   -146.11       4.2    1.46      0.2125      0.0000      0.0014     0.0     0.0     10.3733    0.00 
     781      0.083468   493.6   -146.11       4.2    1.46      0.2125      0.0000     -0.0120     0.0     0.0     10.3723    0.00 
     782      0.083570   493.7   -145.56       5.6    1.46      0.2833     -0.0000      0.0242     0.0     0.0     10.3712    0.00 
     783      0.083691   493.7   -145.83       5.6    1.46      0.2833     -0.0000      0.0274     0.0     0.0     10.3700    0.00 
     784      0.083794   493.7   -145.56       5.6    1.46      0.2833     -0.0000      0.0523     0.0     0.0     10.3689    0.00 
     785      0.083898   493.6   -146.66       4.2    1.47      0.2125      0.0001      0.0590     0.0     0.0     10.3679    0.00 
     786      0.084002   493.6   -146.39       4.9    1.46      0.2479      0.0001      0.0665     0.0     0.0     10.3668    0.00 
     787      0.084114   493.4   -146.94       4.2    1.47      0.2125      0.0001      0.0739     0.0     0.0     10.3657    0.00 
     788      0.084217   493.8   -145.83       6.4    1.46      0.3188     -0.0000      0.0672     0.0     0.0     10.3646    0.00 
     789      0.084321   493.4   -147.22       2.8    1.47      0.1416      0.0001      0.0738     0.0     0.0     10.3636    0.00 
     790      0.084425   493.7   -146.11       4.9    1.46      0.2479      0.0000      0.0638     0.0     0.0     10.3626    0.00 
     791      0.084545   493.3   -146.94       2.8    1.47      0.1417      0.0001      0.0658     0.0     0.0     10.3613    0.00 
     792      0.084649   493.4   -147.22       2.8    1.47      0.1416      0.0001      0.0350     0.0     0.0     10.3603    0.00 
     793      0.084753   493.3   -147.22       3.5    1.47      0.1771      0.0001      0.0403     0.0     0.0     10.3592    0.00 
     794      0.084855   493.6   -146.11       4.9    1.46      0.2479      0.0000      0.0040     0.0     0.0     10.3582    0.00 
     795      0.084958   493.4   -147.22       2.8    1.47      0.1416      0.0001      0.0134     0.0     0.0     10.3571    0.00 
     796      0.085073   493.4   -146.39       4.2    1.46      0.2125      0.0001     -0.0188     0.0     0.0     10.3560    0.00 
     797      0.085177   493.5   -146.94       4.9    1.47      0.2479      0.0001     -0.0021     0.0     0.0     10.3549    0.00 
     798      0.085281   493.2   -147.49       2.1    1.47      0.1062      0.0002     -0.0310     0.0     0.0     10.3539    0.00 
     799      0.085402   493.5   -146.94       3.5    1.47      0.1771      0.0001     -0.0176     0.0     0.0     10.3527    0.00 
     800      0.085504   493.6   -146.39       4.9    1.46      0.2479      0.0001     -0.0323     0.0     0.0     10.3517    0.00 
     801      0.085607   493.7   -146.11       6.4    1.46      0.3187      0.0000     -0.0062     0.0     0.0     10.3507    0.00 
     802      0.085710   493.4   -146.94       4.2    1.47      0.2125      0.0001     -0.0143     0.0     0.0     10.3497    0.00 
     803      0.085814   493.7   -145.83       8.5    1.46      0.4250     -0.0000     -0.0002     0.0     0.0     10.3487    0.00 
     804      0.085934   493.5   -146.66       7.1    1.47      0.3541      0.0001      0.0078     0.0     0.0     10.3475    0.00 
     805      0.086029   493.5   -146.39       7.8    1.46      0.3896      0.0001      0.0014     0.0     0.0     10.3466    0.00 
     806      0.086150   493.5   -147.22       7.1    1.47      0.3541      0.0001      0.0154     0.0     0.0     10.3454    0.00 
     807      0.086253   493.7   -145.83      12.0    1.46      0.6021     -0.0000      0.0121     0.0     0.0     10.3444    0.00 
     808      0.086357   493.3   -147.49       9.2    1.47      0.4603      0.0002      0.0268     0.0     0.0     10.3434    0.00 
     809      0.086462   493.4   -147.49      10.6    1.47      0.5312      0.0002      0.0001     0.0     0.0     10.3424    0.00 
     810      0.086566   493.3   -147.77      12.0    1.48      0.6020      0.0002      0.0035     0.0     0.0     10.3413    0.00 
     811      0.086671   493.7   -146.11      17.6    1.46      0.8854      0.0000     -0.0159     0.0     0.0     10.3403    0.00 
     812      0.086791   493.6   -146.39      19.1    1.46      0.9562      0.0001     -0.0011     0.0     0.0     10.3391    0.00 
     813      0.086895   493.7   -145.83      22.6    1.46      1.1334     -0.0000      0.0016     0.0     0.0     10.3381    0.00 
     814      0.087005   493.5   -146.11      23.3    1.46      1.1687      0.0000      0.0269     0.0     0.0     10.3371    0.00 
     815      0.087109   493.5   -146.66      24.0    1.47      1.2041      0.0001      0.0390     0.0     0.0     10.3361    0.00 
     816      0.087214   493.4   -147.77      25.4    1.48      1.2748      0.0002      0.0505     0.0     0.0     10.3351    0.00 
     817      0.087318   493.4   -147.22      30.3    1.47      1.5227      0.0001      0.0672     0.0     0.0     10.3342    0.00 
     818      0.087419   493.7   -146.39      34.6    1.46      1.7354      0.0001      0.0951     0.0     0.0     10.3333    0.00 
     819      0.087540   493.8   -145.83      40.9    1.46      2.0542     -0.0000      0.1292     0.0     0.0     10.3322    0.00 
     820      0.087643   493.7   -146.94      43.0    1.47      2.1602      0.0001      0.1647     0.0     0.0     10.3313    0.00 
     821      0.087746   493.4   -147.49      43.8    1.47      2.1955      0.0002      0.1678     0.0     0.0     10.3304    0.00 
     822      0.087850   493.3   -148.05      48.7    1.48      2.4432      0.0002      0.2009     0.0     0.0     10.3295    0.00 
     823      0.087966   493.4   -148.32      54.3    1.48      2.7264      0.0003      0.1921     0.0     0.0     10.3284    0.00 
     824      0.088068   493.5   -148.32      59.3    1.48      2.9743      0.0003      0.2481     0.0     0.0     10.3275    0.00 
     825      0.088171   493.7   -147.49      68.5    1.47      3.4349      0.0002      0.2142     0.0     0.0     10.3266    0.00 
     826      0.088292   493.4   -148.60      72.7    1.49      3.6470      0.0003      0.2530     0.0     0.0     10.3255    0.00 
     827      0.088395   493.5   -149.43      79.0    1.49      3.9653      0.0004      0.2540     0.0     0.0     10.3246    0.00 
     828      0.088499   493.5   -149.43      85.4    1.49      4.2839      0.0004      0.2642     0.0     0.0     10.3237    0.00 
     829      0.088603   493.3   -150.54      90.3    1.51      4.5313      0.0005      0.3002     0.0     0.0     10.3228    0.00 
     830      0.088637   494.3   -146.11     105.2    1.46      5.2770      0.0000      0.2880     0.0     0.0     10.3225    0.00 
     831      0.088753   493.3   -150.54     102.3    1.51      5.1331      0.0005      0.3298     0.0     0.0     10.3215    0.00 
     832      0.088861   493.3   -151.64     112.9    1.52      5.6634      0.0006      0.3187     0.0     0.0     10.3205    0.00 
     833      0.088962   493.6   -151.09     122.1    1.51      6.1239      0.0005      0.3767     0.0     0.0     10.3196    0.00 
     834      0.089070   493.4   -151.09     129.9    1.51      6.5133      0.0005      0.3836     0.0     0.0     10.3187    0.00 
     835      0.089179   493.6   -150.81     142.6    1.51      7.1507      0.0005      0.4103     0.0     0.0     10.3178    0.00 
     836      0.089289   493.4   -151.64     151.0    1.52      7.5748      0.0006      0.4029     0.0     0.0     10.3168    0.00 
     837      0.089400   493.7   -151.37     165.1    1.51      8.2830      0.0006      0.4299     0.0     0.0     10.3159    0.00 
     838      0.089508   493.5   -152.75     175.0    1.53      8.7773      0.0007      0.4628     0.0     0.0     10.3150    0.00 
     839      0.089617   493.3   -154.69     181.4    1.55      9.0941      0.0009      0.4704     0.0     0.0     10.3141    0.00 
     840      0.089708   493.6   -153.58     196.2    1.54      9.8383      0.0008      0.4782     0.0     0.0     10.3133    0.00 
     841      0.089818   493.3   -154.69     204.7    1.55     10.2618      0.0009      0.4567     0.0     0.0     10.3123    0.00 
     842      0.089935   493.3   -155.52     220.2    1.56     11.0394      0.0010      0.4451     0.0     0.0     10.3113    0.00 
     843      0.090044   493.4   -156.07     232.9    1.56     11.6756      0.0010      0.4457     0.0     0.0     10.3103    0.00 
     844      0.090136   493.3   -156.35     244.9    1.56     12.2767      0.0011      0.4617     0.0     0.0     10.3095    0.00 
     845      0.090246   493.9   -154.69     264.6    1.55     13.2696      0.0009      0.4612     0.0     0.0     10.3085    0.00 
     846      0.090355   493.6   -156.35     274.5    1.56     13.7626      0.0011      0.4602     0.0     0.0     10.3076    0.00 
     847      0.090465   493.4   -158.01     286.5    1.58     14.3617      0.0012      0.4493     0.0     0.0     10.3066    0.00 
     848      0.090576   493.5   -158.01     303.5    1.58     15.2106      0.0012      0.4811     0.0     0.0     10.3056    0.00 
     849      0.090684   493.6   -158.56     318.3    1.59     15.9526      0.0013      0.4922     0.0     0.0     10.3046    0.00 
     850      0.090793   493.4   -158.28     333.1    1.58     16.6959      0.0013      0.5224     0.0     0.0     10.3036    0.00 
     851      0.090896   493.6   -158.84     345.8    1.59     17.3316      0.0013      0.5409     0.0     0.0     10.3026    0.00 
     852      0.091005   493.5   -159.39     358.5    1.59     17.9673      0.0014      0.5580     0.0     0.0     10.3016    0.00 
     853      0.091114   493.4   -161.33     372.6    1.61     18.6710      0.0016      0.6243     0.0     0.0     10.3005    0.00 
     854      0.091208   493.6   -160.77     385.3    1.61     19.3085      0.0015      0.6420     0.0     0.0     10.2996    0.00 
     855      0.091318   493.4   -161.88     399.4    1.62     20.0136      0.0016      0.6816     0.0     0.0     10.2986    0.00 
     856      0.091426   493.3   -162.71     411.4    1.63     20.6129      0.0017      0.6936     0.0     0.0     10.2975    0.00 
     857      0.091537   493.6   -163.26     427.0    1.63     21.3896      0.0018      0.7148     0.0     0.0     10.2963    0.00 
     858      0.091647   493.1   -165.20     434.7    1.65     21.7742      0.0020      0.7640     0.0     0.0     10.2952    0.00 
     859      0.091755   493.6   -164.65     449.5    1.65     22.5178      0.0019      0.7863     0.0     0.0     10.2941    0.00 
     860      0.091859   493.5   -165.20     461.5    1.65     23.1174      0.0020      0.8264     0.0     0.0     10.2931    0.00 
     861      0.091968   493.3   -166.86     472.1    1.67     23.6436      0.0021      0.8209     0.0     0.0     10.2919    0.00 
     862      0.092074   493.3   -167.97     481.3    1.68     24.1004      0.0022      0.8475     0.0     0.0     10.2908    0.00 
     863      0.092184   493.3   -169.35     491.2    1.69     24.5916      0.0024      0.8646     0.0     0.0     10.2896    0.00 
     864      0.092275   493.6   -168.80     501.8    1.69     25.1231      0.0023      0.8980     0.0     0.0     10.2887    0.00 
     865      0.092386   493.2   -171.01     508.8    1.71     25.4707      0.0026      0.9002     0.0     0.0     10.2876    0.00 
     866      0.092496   493.3   -171.56     520.1    1.72     26.0344      0.0026      0.8989     0.0     0.0     10.2864    0.00 
     867      0.092605   493.3   -172.67     527.2    1.73     26.3847      0.0027      0.9164     0.0     0.0     10.2853    0.00 
     868      0.092714   493.4   -174.05     534.2    1.74     26.7341      0.0029      0.9267     0.0     0.0     10.2841    0.00 
     869      0.092814   493.5   -174.61     542.0    1.75     27.1211      0.0029      0.9463     0.0     0.0     10.2831    0.00 
     870      0.092924   493.9   -174.05     551.9    1.74     27.6170      0.0029      0.9540     0.0     0.0     10.2819    0.00 
     871      0.093035   493.4   -176.27     556.8    1.76     27.8580      0.0031      0.9530     0.0     0.0     10.2808    0.00 
     872      0.093143   493.3   -178.20     562.5    1.78     28.1349      0.0033      0.9589     0.0     0.0     10.2796    0.00 
     873      0.093252   493.3   -179.31     568.1    1.79     28.4141      0.0034      0.9791     0.0     0.0     10.2785    0.00 
     874      0.093362   493.5   -179.03     576.6    1.79     28.8385      0.0034      0.9913     0.0     0.0     10.2773    0.00 
     875      0.093454   493.3   -180.69     578.7    1.81     28.9395      0.0035      1.0031     0.0     0.0     10.2763    0.00 
     876      0.093563   493.5   -181.25     586.4    1.81     29.3260      0.0036      0.9804     0.0     0.0     10.2752    0.00 
     877      0.093672   493.2   -183.46     587.9    1.83     29.3900      0.0038      1.0088     0.0     0.0     10.2740    0.00 
     878      0.093791   493.2   -184.01     592.1    1.84     29.6000      0.0039      1.0036     0.0     0.0     10.2727    0.00 
     879      0.093882   493.3   -184.84     597.0    1.85     29.8445      0.0040      1.0148     0.0     0.0     10.2717    0.00 
     880      0.093990   493.3   -185.67     602.0    1.86     30.0889      0.0041      1.0130     0.0     0.0     10.2706    0.00 
     881      0.094098   493.4   -185.95     608.3    1.86     30.4055      0.0041      1.0139     0.0     0.0     10.2694    0.00 
     882      0.094207   493.2   -188.99     609.7    1.89     30.4666      0.0044      1.0025     0.0     0.0     10.2683    0.00 
     883      0.094317   493.3   -189.82     612.6    1.90     30.6050      0.0045      1.0149     0.0     0.0     10.2671    0.00 
     884      0.094425   493.5   -189.54     619.6    1.90     30.9585      0.0044      1.0164     0.0     0.0     10.2660    0.00 
     885      0.094535   493.3   -191.76     621.0    1.92     31.0220      0.0047      1.0144     0.0     0.0     10.2648    0.00 
     886      0.094645   493.3   -192.31     623.8    1.92     31.1613      0.0047      1.0091     0.0     0.0     10.2637    0.00 
     887      0.094736   493.6   -192.59     627.4    1.93     31.3366      0.0048      1.0057     0.0     0.0     10.2627    0.00 
     888      0.094855   493.4   -195.08     629.5    1.95     31.4344      0.0050      1.0163     0.0     0.0     10.2615    0.00 
     889      0.094966   493.4   -195.91     632.3    1.96     31.5727      0.0051      1.0177     0.0     0.0     10.2603    0.00 
     890      0.095074   493.3   -197.01     634.4    1.97     31.6748      0.0052      1.0244     0.0     0.0     10.2592    0.00 
     891      0.095166   493.6   -196.74     641.5    1.97     32.0281      0.0052      1.0330     0.0     0.0     10.2582    0.00 
     892      0.095274   493.3   -198.67     639.4    1.99     31.9160      0.0054      1.0376     0.0     0.0     10.2571    0.00 
     893      0.095384   493.3   -200.33     643.6    2.00     32.1220      0.0055      1.0413     0.0     0.0     10.2559    0.00 
     894      0.095494   493.6   -200.61     647.8    2.01     32.3324      0.0056      1.0786     0.0     0.0     10.2548    0.00 
     895      0.095602   493.4   -201.72     650.0    2.02     32.4344      0.0057      1.0901     0.0     0.0     10.2536    0.00 
     896      0.095710   493.3   -203.10     650.0    2.03     32.4298      0.0058      1.1074     0.0     0.0     10.2525    0.00 
     897      0.095812   493.5   -203.93     653.5    2.04     32.6031      0.0059      1.1139     0.0     0.0     10.2514    0.00 
     898      0.095921   493.2   -205.87     652.8    2.06     32.5615      0.0061      1.1231     0.0     0.0     10.2503    0.00 
     899      0.096029   493.3   -207.25     655.6    2.07     32.6976      0.0063      1.1412     0.0     0.0     10.2491    0.00 
     900      0.096138   493.3   -208.36     658.4    2.08     32.8347      0.0064      1.1315     0.0     0.0     10.2480    0.00 
     901      0.096248   493.3   -209.19     660.5    2.09     32.9375      0.0064      1.1396     0.0     0.0     10.2468    0.00 
     902      0.096356   493.3   -210.02     662.0    2.10     33.0051      0.0065      1.1178     0.0     0.0     10.2457    0.00 
     903      0.096448   493.2   -212.23     661.2    2.12     32.9624      0.0068      1.1101     0.0     0.0     10.2447    0.00 
     904      0.096556   493.1   -213.34     663.4    2.13     33.0642      0.0069      1.0960     0.0     0.0     10.2436    0.00 
     905      0.096666   493.5   -213.34     667.6    2.13     33.2753      0.0069      1.0872     0.0     0.0     10.2425    0.00 
     906      0.096784   493.2   -215.55     666.9    2.16     33.2326      0.0071      1.0709     0.0     0.0     10.2412    0.00 
     907      0.096893   493.3   -216.10     669.7    2.16     33.3714      0.0072      1.0534     0.0     0.0     10.2401    0.00 
     908      0.096983   493.2   -217.21     670.4    2.17     33.4028      0.0073      1.0354     0.0     0.0     10.2391    0.00 
     909      0.097093   493.4   -218.04     672.5    2.18     33.5054      0.0074      1.0232     0.0     0.0     10.2380    0.00 
     910      0.097201   493.4   -219.42     674.7    2.19     33.6061      0.0075      1.0338     0.0     0.0     10.2368    0.00 
     911      0.097310   493.4   -220.25     676.1    2.20     33.6736      0.0076      1.0184     0.0     0.0     10.2357    0.00 
     912      0.097420   493.3   -221.36     678.2    2.21     33.7752      0.0077      1.0183     0.0     0.0     10.2346    0.00 
     913      0.097530   493.4   -222.19     680.3    2.22     33.8778      0.0078      1.0134     0.0     0.0     10.2334    0.00 
     914      0.097639   493.2   -224.13     680.3    2.24     33.8711      0.0080      1.0192     0.0     0.0     10.2323    0.00 
     915      0.097741   493.1   -225.51     678.9    2.26     33.7960      0.0081      1.0249     0.0     0.0     10.2312    0.00 
     916      0.097850   493.4   -225.51     682.4    2.26     33.9717      0.0081      1.0282     0.0     0.0     10.2301    0.00 
     917      0.097959   493.7   -225.51     689.5    2.26     34.3230      0.0081      1.0420     0.0     0.0     10.2289    0.00 
     918      0.098068   493.4   -228.00     686.7    2.28     34.1737      0.0084      1.0467     0.0     0.0     10.2278    0.00 
     919      0.098161   493.2   -229.66     685.2    2.30     34.0977      0.0085      1.0483     0.0     0.0     10.2268    0.00 
     920      0.098271   493.3   -229.38     687.4    2.29     34.2040      0.0085      1.0804     0.0     0.0     10.2257    0.00 
     921      0.098380   493.5   -230.21     690.2    2.30     34.3416      0.0086      1.0673     0.0     0.0     10.2246    0.00 
     922      0.098490   492.9   -233.81     684.5    2.34     34.0481      0.0090      1.0768     0.0     0.0     10.2234    0.00 
     923      0.098601   493.3   -233.53     690.2    2.34     34.3299      0.0089      1.0640     0.0     0.0     10.2223    0.00 
     924      0.098698   493.3   -233.81     692.3    2.34     34.4342      0.0090      1.0698     0.0     0.0     10.2212    0.00
