Repository: LightForm-group/dilatometer_modelling_and_constitutive_behaviour

# dilatometer_modelling_and_constitutive_behaviour

Created with work by Inigo Howe, Patryk Jedrasiak, Hugh Shercliff

This program contains a method of testing various constitutive models and extracting the constitutive behaviour of dilatometer samples correcting for inhomogeneities in termperature, strain and strain rate. The model is currently configured to a dilatometer run under vacuum, with no active cooling during the deformation for a sample of length 10mm with a diameter of 5mm. For both heatup and deformation the temperature is fitted to the experimental central themocoupole temperature for any general temperature profile.

File: experimental_data/deformation/1/520/009_Compression_Inigo_Al_6110_REF_SHT_540C_Deform_520C_1.0s-1__1.asc (part 3 of 25)
 C:\WinTA100\DIL805.PRO\Data\Deformation\Inigo\009_Compression_Inigo_Al_6110_REF_SHT_540C_Deform_520C_1.0s-1__1.asc
     No.          Time   Tem.1        DL     Force  Strain   kf (Def.)    Phi  (D)    Phi* (D)   Tem.2   Tem.3        Poti      HF 
                     s      °C        µm         N       %       N/mm²                     1/s      °C      °C          mm       % 
     622      0.072039   522.1    -74.48       4.2    0.74      0.2140     -0.0001      0.0129     0.0     0.0     10.4880    0.00 
     623      0.072160   521.9    -75.32       2.1    0.75      0.1070     -0.0000      0.0178     0.0     0.0     10.4868    0.00 
     624      0.072280   521.7    -77.01      -0.7    0.77     -0.0357      0.0002      0.0429     0.0     0.0     10.4856    0.00 
     625      0.072384   521.9    -75.88       2.8    0.76      0.1427      0.0001      0.0502     0.0     0.0     10.4846    0.00 
     626      0.072505   522.1    -75.04       4.2    0.75      0.2140     -0.0000      0.0678     0.0     0.0     10.4834    0.00 
     627      0.072616   522.1    -75.04       4.9    0.75      0.2497     -0.0000      0.0788     0.0     0.0     10.4823    0.00 
     628      0.072736   522.1    -75.04       6.4    0.75      0.3210     -0.0000      0.0958     0.0     0.0     10.4811    0.00 
     629      0.072857   522.1    -75.04       6.4    0.75      0.3210     -0.0000      0.1266     0.0     0.0     10.4799    0.00 
     630      0.072977   522.0    -75.60       6.4    0.76      0.3210      0.0000      0.1422     0.0     0.0     10.4787    0.00 
     631      0.073082   521.8    -76.73       5.6    0.77      0.2853      0.0001      0.1498     0.0     0.0     10.4776    0.00 
     632      0.073202   522.0    -76.44       7.1    0.76      0.3567      0.0001      0.1473     0.0     0.0     10.4764    0.00 
     633      0.073322   521.8    -77.01       7.8    0.77      0.3923      0.0002      0.1581     0.0     0.0     10.4751    0.00 
     634      0.073443   521.8    -76.73       9.2    0.77      0.4637      0.0001      0.1660     0.0     0.0     10.4739    0.00 
     635      0.073547   522.1    -76.16      11.3    0.76      0.5707      0.0001      0.1716     0.0     0.0     10.4728    0.00 
     636      0.073676   521.9    -77.29      10.6    0.77      0.5350      0.0002      0.1808     0.0     0.0     10.4715    0.00 
     637      0.073779   522.0    -77.85      12.0    0.78      0.6062      0.0003      0.1633     0.0     0.0     10.4705    0.00 
     638      0.073899   522.0    -78.41      13.4    0.78      0.6775      0.0003      0.1656     0.0     0.0     10.4692    0.00 
     639      0.074019   522.0    -77.85      15.5    0.78      0.7846      0.0003      0.1506     0.0     0.0     10.4680    0.00 
     640      0.074124   522.3    -77.01      19.1    0.77      0.9629      0.0002      0.1508     0.0     0.0     10.4670    0.00 
     641      0.074244   522.1    -78.13      19.8    0.78      0.9985      0.0003      0.1460     0.0     0.0     10.4658    0.00 
     642      0.074365   522.1    -77.57      21.2    0.78      1.0699      0.0002      0.1610     0.0     0.0     10.4646    0.00 
     643      0.074486   522.1    -78.41      21.9    0.78      1.1054      0.0003      0.1726     0.0     0.0     10.4633    0.00 
     644      0.074601   522.1    -78.69      22.6    0.79      1.1411      0.0003      0.1698     0.0     0.0     10.4622    0.00 
     645      0.074722   521.8    -78.97      22.6    0.79      1.1410      0.0004      0.2017     0.0     0.0     10.4610    0.00 
     646      0.074824   522.2    -78.69      24.0    0.79      1.2124      0.0003      0.1881     0.0     0.0     10.4599    0.00 
     647      0.074945   522.0    -79.82      25.4    0.80      1.2836      0.0005      0.2102     0.0     0.0     10.4587    0.00 
     648      0.075066   522.1    -79.26      27.5    0.79      1.3906      0.0004      0.1943     0.0     0.0     10.4575    0.00 
     649      0.075169   522.1    -79.54      29.6    0.80      1.4975      0.0004      0.2174     0.0     0.0     10.4564    0.00 
     650      0.075289   522.0    -80.66      29.6    0.81      1.4974      0.0005      0.2172     0.0     0.0     10.4552    0.00 
     651      0.075410   522.1    -79.82      31.1    0.80      1.5688      0.0005      0.2304     0.0     0.0     10.4540    0.00 
     652      0.075539   522.3    -79.82      36.0    0.80      1.8184      0.0005      0.2333     0.0     0.0     10.4526    0.00 
     653      0.075642   521.8    -80.94      33.2    0.81      1.6756      0.0006      0.2290     0.0     0.0     10.4516    0.00 
     654      0.075763   521.6    -82.91      32.5    0.83      1.6396      0.0008      0.2231     0.0     0.0     10.4503    0.00 
     655      0.075866   522.1    -81.22      37.4    0.81      1.8894      0.0006      0.2282     0.0     0.0     10.4493    0.00 
     656      0.075986   522.2    -80.66      39.5    0.81      1.9965      0.0005      0.2466     0.0     0.0     10.4481    0.00 
     657      0.076106   522.1    -81.22      41.6    0.81      2.1033      0.0006      0.2428     0.0     0.0     10.4469    0.00 
     658      0.076227   522.1    -82.07      40.9    0.82      2.0675      0.0007      0.2467     0.0     0.0     10.4456    0.00 
     659      0.076330   522.0    -82.35      41.6    0.82      2.1031      0.0007      0.2421     0.0     0.0     10.4446    0.00 
     660      0.076451   521.7    -83.75      40.2    0.84      2.0315      0.0009      0.2552     0.0     0.0     10.4434    0.00 
     661      0.076566   521.8    -83.47      40.9    0.83      2.0672      0.0008      0.2365     0.0     0.0     10.4422    0.00 
     662      0.076686   522.1    -83.47      43.8    0.83      2.2098      0.0008      0.2366     0.0     0.0     10.4410    0.00 
     663      0.076807   522.2    -82.63      49.4    0.83      2.4951      0.0007      0.2136     0.0     0.0     10.4397    0.00 
     664      0.076911   522.1    -84.03      46.6    0.84      2.3522      0.0009      0.2138     0.0     0.0     10.4387    0.00 
     665      0.077032   521.8    -85.16      46.6    0.85      2.3519      0.0010      0.2113     0.0     0.0     10.4375    0.00 
     666      0.077152   522.1    -84.32      46.6    0.84      2.3521      0.0009      0.2157     0.0     0.0     10.4363    0.00 
     667      0.077256   522.2    -84.03      52.2    0.84      2.6373      0.0009      0.2150     0.0     0.0     10.4352    0.00 
     668      0.077377   522.2    -84.32      53.6    0.84      2.7085      0.0009      0.1998     0.0     0.0     10.4340    0.00 
     669      0.077488   521.8    -85.44      52.2    0.85      2.6369      0.0010      0.2123     0.0     0.0     10.4329    0.00 
     670      0.077608   522.1    -85.16      56.5    0.85      2.8508      0.0010      0.2158     0.0     0.0     10.4317    0.00 
     671      0.077729   522.1    -85.16      56.5    0.85      2.8508      0.0010      0.2423     0.0     0.0     10.4304    0.00 
     672      0.077850   522.1    -85.44      57.9    0.85      2.9220      0.0010      0.2455     0.0     0.0     10.4292    0.00 
     673      0.077954   522.1    -85.44      57.9    0.85      2.9220      0.0010      0.2366     0.0     0.0     10.4282    0.00 
     674      0.078075   522.0    -86.85      58.6    0.87      2.9572      0.0012      0.2518     0.0     0.0     10.4269    0.00 
     675      0.078196   522.1    -86.56      60.7    0.87      3.0642      0.0011      0.2353     0.0     0.0     10.4257    0.00 
     676      0.078301   521.5    -87.97      58.6    0.88      2.9569      0.0013      0.2370     0.0     0.0     10.4247    0.00 
     677      0.078421   522.0    -87.97      62.8    0.88      3.1707      0.0013      0.2143     0.0     0.0     10.4234    0.00 
     678      0.078532   522.3    -86.85      69.2    0.87      3.4917      0.0012      0.2007     0.0     0.0     10.4223    0.00 
     679      0.078653   521.8    -88.53      66.3    0.89      3.3486      0.0013      0.1937     0.0     0.0     10.4211    0.00 
     680      0.078774   522.1    -87.69      69.9    0.88      3.5270      0.0012      0.1807     0.0     0.0     10.4198    0.00 
     681      0.078894   522.1    -87.69      70.6    0.88      3.5626      0.0012      0.1955     0.0     0.0     10.4186    0.00 
     682      0.078997   522.2    -87.97      71.3    0.88      3.5982      0.0013      0.1517     0.0     0.0     10.4176    0.00 
     683      0.079118   522.1    -88.53      74.8    0.89      3.7761      0.0013      0.1781     0.0     0.0     10.4164    0.00 
     684      0.079239   522.2    -88.25      76.9    0.88      3.8830      0.0013      0.1634     0.0     0.0     10.4151    0.00 
     685      0.079359   522.3    -87.97      80.5    0.88      4.0613      0.0013      0.2087     0.0     0.0     10.4139    0.00 
     686      0.079476   522.0    -89.66      76.9    0.90      3.8825      0.0014      0.1820     0.0     0.0     10.4127    0.00 
     687      0.079579   522.1    -89.09      81.9    0.89      4.1321      0.0014      0.1910     0.0     0.0     10.4116    0.00 
     688      0.079700   522.1    -90.50      80.5    0.90      4.0602      0.0015      0.1937     0.0     0.0     10.4104    0.00 
     689      0.079821   522.0    -90.50      81.2    0.90      4.0959      0.0015      0.1847     0.0     0.0     10.4092    0.00 
     690      0.079942   522.1    -90.22      84.0    0.90      4.2385      0.0015      0.2009     0.0     0.0     10.4079    0.00 
     691      0.080044   522.8    -87.41      92.4    0.87      4.6672      0.0012      0.1682     0.0     0.0     10.4069    0.00 
     692      0.080168   522.0    -91.34      86.1    0.91      4.3448      0.0016      0.1806     0.0     0.0     10.4057    0.00 
     693      0.080288   521.8    -91.91      86.1    0.92      4.3446      0.0017      0.1495     0.0     0.0     10.4044    0.00 
     694      0.080390   522.1    -91.06      89.6    0.91      4.5230      0.0016      0.1872     0.0     0.0     10.4034    0.00 
     695      0.080504   522.5    -89.94      94.6    0.90      4.7728      0.0015      0.1549     0.0     0.0     10.4023    0.00 
     696      0.080625   522.1    -91.34      91.0    0.91      4.5941      0.0016      0.1559     0.0     0.0     10.4011    0.00 
     697      0.080746   522.1    -91.34      93.9    0.91      4.7366      0.0016      0.1422     0.0     0.0     10.3999    0.00 
     698      0.080867   522.1    -91.34      95.3    0.91      4.8078      0.0016      0.1715     0.0     0.0     10.3988    0.00 
     699      0.080970   522.1    -91.91      97.4    0.92      4.9143      0.0017      0.1991     0.0     0.0     10.3978    0.00 
     700      0.081021   522.3    -90.78     100.9    0.91      5.0930      0.0016      0.1922     0.0     0.0     10.3973    0.00 
     701      0.081137   522.2    -91.91     101.6    0.92      5.1280      0.0017      0.2113     0.0     0.0     10.3963    0.00 
     702      0.081265   522.0    -92.75     101.6    0.93      5.1276      0.0018      0.2072     0.0     0.0     10.3951    0.00 
     703      0.081375   522.2    -92.47     106.6    0.92      5.3770      0.0017      0.2326     0.0     0.0     10.3940    0.00 
     704      0.081495   522.2    -93.03     109.4    0.93      5.5191      0.0018      0.2371     0.0     0.0     10.3930    0.00 
     705      0.081604   522.1    -92.47     113.6    0.92      5.7331      0.0017      0.2506     0.0     0.0     10.3920    0.00 
     706      0.081729   522.1    -93.31     116.4    0.93      5.8750      0.0018      0.2370     0.0     0.0     10.3908    0.00 
     707      0.081839   522.0    -94.15     117.9    0.94      5.9457      0.0019      0.2496     0.0     0.0     10.3898    0.00 
     708      0.081966   522.1    -94.15     124.2    0.94      6.2661      0.0019      0.2622     0.0     0.0     10.3886    0.00 
     709      0.082075   522.3    -94.15     131.3    0.94      6.6222      0.0019      0.2616     0.0     0.0     10.3875    0.00 
     710      0.082185   522.1    -95.28     136.2    0.95      6.8706      0.0020      0.2575     0.0     0.0     10.3864    0.00 
     711      0.082313   522.1    -94.72     141.8    0.95      7.1558      0.0020      0.2518     0.0     0.0     10.3851    0.00 
     712      0.082431   522.1    -95.00     150.3    0.95      7.5828      0.0020      0.2552     0.0     0.0     10.3839    0.00 
     713      0.082539   522.2    -95.00     156.7    0.95      7.9032      0.0020      0.2629     0.0     0.0     10.3828    0.00 
     714      0.082647   522.3    -95.28     162.3    0.95      8.1878      0.0020      0.2693     0.0     0.0     10.3817    0.00 
     715      0.082774   522.3    -95.28     170.8    0.95      8.6150      0.0020      0.2588     0.0     0.0     10.3804    0.00 
     716      0.082884   522.1    -97.25     173.6    0.97      8.7556      0.0022      0.2693     0.0     0.0     10.3794    0.00 
     717      0.083009   522.1    -97.53     182.1    0.98      9.1825      0.0022      0.2564     0.0     0.0     10.3782    0.00 
     718      0.083118   522.1    -97.81     187.7    0.98      9.4669      0.0023      0.2636     0.0     0.0     10.3771    0.00 
     719      0.083226   522.2    -97.25     196.9    0.97      9.9302      0.0022      0.2569     0.0     0.0     10.3761    0.00 
     720      0.083345   522.2    -97.25     203.2    0.97     10.2505      0.0022      0.2584     0.0     0.0     10.3751    0.00 
     721      0.083474   522.1    -97.81     213.1    0.98     10.7482      0.0023      0.2741     0.0     0.0     10.3740    0.00 
     722      0.083582   522.1    -97.53     219.5    0.98     11.0688      0.0022      0.2909     0.0     0.0     10.3730    0.00 
     723      0.083690   522.3    -97.81     228.6    0.98     11.5311      0.0023      0.3111     0.0     0.0     10.3720    0.00 
     724      0.083820   522.2    -98.37     237.1    0.98     11.9575      0.0023      0.3233     0.0     0.0     10.3709    0.00 
     725      0.083929   522.3    -99.21     244.2    0.99     12.3124      0.0024      0.3362     0.0     0.0     10.3699    0.00 
     726      0.084037   522.1   -100.34     250.5    1.00     12.6312      0.0025      0.3594     0.0     0.0     10.3689    0.00 
     727      0.084167   522.2    -99.78     264.6    1.00     13.3436      0.0025      0.3729     0.0     0.0     10.3678    0.00 
     728      0.084276   522.2   -100.90     271.7    1.01     13.6979      0.0026      0.3927     0.0     0.0     10.3668    0.00 
     729      0.084396   522.1   -101.46     280.9    1.01     14.1596      0.0026      0.3952     0.0     0.0     10.3657    0.00 
     730      0.084505   522.2   -101.46     291.5    1.01     14.6932      0.0026      0.3887     0.0     0.0     10.3646    0.00 
     731      0.084633   522.0   -102.31     302.0    1.02     15.2256      0.0027      0.3862     0.0     0.0     10.3634    0.00 
     732      0.084741   522.2   -102.03     312.6    1.02     15.7596      0.0027      0.3753     0.0     0.0     10.3625    0.00 
     733      0.084851   522.3   -102.87     323.2    1.03     16.2919      0.0028      0.3957     0.0     0.0     10.3615    0.00 
     734      0.084980   522.2   -103.43     334.5    1.03     16.8601      0.0028      0.3752     0.0     0.0     10.3603    0.00 
     735      0.085088   522.1   -103.99     344.4    1.04     17.3570      0.0029      0.4059     0.0     0.0     10.3594    0.00 
     736      0.085214   522.2   -104.27     358.5    1.04     18.0679      0.0029      0.3986     0.0     0.0     10.3583    0.00 
     737      0.085314   522.1   -104.84     369.1    1.05     18.6003      0.0030      0.4243     0.0     0.0     10.3574    0.00 
     738      0.085440   522.1   -105.68     381.1    1.06     19.2033      0.0031      0.4610     0.0     0.0     10.3563    0.00 
     739      0.085549   522.8   -102.87     401.5    1.03     20.2403      0.0028      0.4794     0.0     0.0     10.3553    0.00 
     740      0.085677   522.3   -105.96     407.9    1.06     20.5541      0.0031      0.5350     0.0     0.0     10.3541    0.00 
     741      0.085787   522.3   -106.80     420.6    1.07     21.1923      0.0032      0.5391     0.0     0.0     10.3531    0.00 
     742      0.085896   522.1   -107.65     430.5    1.08     21.6883      0.0033      0.6025     0.0     0.0     10.3520    0.00 
     743      0.086024   522.1   -109.05     443.9    1.09     22.3607      0.0034      0.6012     0.0     0.0     10.3507    0.00 
     744      0.086133   522.0   -109.33     455.2    1.09     22.9288      0.0034      0.6544     0.0     0.0     10.3496    0.00 
     745      0.086242   522.1   -109.90     468.6    1.10     23.6029      0.0035      0.6530     0.0     0.0     10.3485    0.00 
     746      0.086360   522.1   -110.74     480.6    1.11     24.2051      0.0036      0.6932     0.0     0.0     10.3473    0.00 
     747      0.086489   522.1   -111.86     494.0    1.12     24.8776      0.0037      0.7262     0.0     0.0     10.3460    0.00 
     748      0.086597   522.2   -111.30     506.0    1.11     25.4832      0.0036      0.7408     0.0     0.0     10.3449    0.00 
     749      0.086705   522.1   -112.99     515.2    1.13     25.9408      0.0038      0.7934     0.0     0.0     10.3438    0.00 
     750      0.086833   522.4   -112.99     531.4    1.13     26.7581      0.0038      0.7927     0.0     0.0     10.3425    0.00 
     751      0.086943   522.3   -114.68     539.9    1.15     27.1799      0.0040      0.8453     0.0     0.0     10.3413    0.00 
     752      0.087069   522.3   -115.80     549.0    1.16     27.6387      0.0041      0.8565     0.0     0.0     10.3400    0.00 
     753      0.087178   522.1   -117.77     556.8    1.18     28.0239      0.0043      0.9065     0.0     0.0     10.3389    0.00 
     754      0.087296   521.9   -118.89     565.3    1.19     28.4468      0.0044      0.9246     0.0     0.0     10.3377    0.00 
     755      0.087405   522.1   -119.17     574.4    1.19     28.9077      0.0044      0.9516     0.0     0.0     10.3366    0.00 
     756      0.087532   522.1   -120.86     585.0    1.21     29.4354      0.0046      0.9611     0.0     0.0     10.3352    0.00 
     757      0.087640   522.2   -121.14     592.1    1.21     29.7896      0.0046      0.9677     0.0     0.0     10.3341    0.00 
     758      0.087767   522.2   -122.55     600.6    1.23     30.2114      0.0048      1.0028     0.0     0.0     10.3327    0.00 
     759      0.087877   522.3   -123.67     608.3    1.24     30.5984      0.0049      1.0007     0.0     0.0     10.3316    0.00 
     760      0.087986   522.2   -124.51     616.1    1.25     30.9862      0.0050      1.0467     0.0     0.0     10.3304    0.00 
     761      0.088097   522.3   -125.64     620.3    1.26     31.1956      0.0051      1.0231     0.0     0.0     10.3292    0.00 
     762      0.088235   522.1   -128.45     623.8    1.28     31.3642      0.0054      1.0424     0.0     0.0     10.3278    0.00 
     763      0.088344   522.1   -129.57     628.8    1.30     31.6089      0.0055      1.0238     0.0     0.0     10.3267    0.00 
     764      0.088452   522.3   -129.01     636.5    1.29     32.0010      0.0054      1.0478     0.0     0.0     10.3255    0.00 
     765      0.088578   522.2   -131.26     642.2    1.31     32.2774      0.0057      1.0479     0.0     0.0     10.3242    0.00 
     766      0.088687   522.3   -131.54     648.5    1.32     32.5957      0.0057      1.0494     0.0     0.0     10.3230    0.00 
     767      0.088797   522.1   -133.79     648.5    1.34     32.5883      0.0059      1.0437     0.0     0.0     10.3218    0.00 
     768      0.088923   522.1   -135.20     652.8    1.35     32.7964      0.0061      1.0271     0.0     0.0     10.3205    0.00 
     769      0.089033   521.9   -137.45     654.9    1.37     32.8953      0.0063      1.0311     0.0     0.0     10.3193    0.00 
     770      0.089144   522.2   -136.32     662.0    1.36     33.2535      0.0062      1.0032     0.0     0.0     10.3181    0.00 
     771      0.089262   522.3   -137.45     668.3    1.37     33.5688      0.0063      1.0254     0.0     0.0     10.3168    0.00 
     772      0.089389   522.6   -138.29     672.5    1.38     33.7786      0.0064      0.9953     0.0     0.0     10.3155    0.00 
     773      0.089498   522.3   -140.82     672.5    1.41     33.7699      0.0066      1.0316     0.0     0.0     10.3143    0.00 
     774      0.089607   522.2   -141.66     675.4    1.42     33.9087      0.0067      1.0075     0.0     0.0     10.3131    0.00 
     775      0.089736   522.2   -143.35     678.9    1.43     34.0801      0.0069      1.0334     0.0     0.0     10.3118    0.00 
     776      0.089844   522.1   -143.63     681.0    1.44     34.1854      0.0069      0.9919     0.0     0.0     10.3106    0.00 
     777      0.089954   522.6   -144.75     685.2    1.45     34.3940      0.0070      0.9978     0.0     0.0     10.3095    0.00 
     778      0.090082   522.1   -147.00     684.5    1.47     34.3507      0.0072      0.9838     0.0     0.0     10.3081    0.00 
     779      0.090201   522.4   -147.00     690.9    1.47     34.6695      0.0072      0.9971     0.0     0.0     10.3069    0.00 
     780      0.090310   522.1   -149.25     688.8    1.49     34.5553      0.0075      0.9897     0.0     0.0     10.3057    0.00 
     781      0.090418   522.1   -149.53     690.9    1.50     34.6606      0.0075      0.9664     0.0     0.0     10.3046    0.00 
     782      0.090547   522.3   -150.94     695.8    1.51     34.9034      0.0076      0.9673     0.0     0.0     10.3033    0.00 
     783      0.090655   522.4   -151.22     697.9    1.51     35.0086      0.0077      0.9395     0.0     0.0     10.3021    0.00 
     784      0.090784   522.1   -153.47     695.1    1.53     34.8591      0.0079      0.9708     0.0     0.0     10.3008    0.00 
     785      0.090893   522.6   -152.63     702.2    1.53     35.2160      0.0078      0.9555     0.0     0.0     10.2997    0.00 
     786      0.091002   522.1   -154.87     700.8    1.55     35.1371      0.0080      0.9837     0.0     0.0     10.2986    0.00 
     787      0.091129   522.2   -156.84     700.8    1.57     35.1301      0.0082      0.9716     0.0     0.0     10.2972    0.00 
     788      0.091230   522.2   -157.40     703.6    1.57     35.2696      0.0083      0.9963     0.0     0.0     10.2962    0.00 
     789      0.091357   522.3   -158.25     705.0    1.58     35.3373      0.0084      1.0132     0.0     0.0     10.2949    0.00 
     790      0.091467   522.4   -159.37     707.1    1.59     35.4394      0.0085      1.0392     0.0     0.0     10.2937    0.00 
     791      0.091593   522.6   -160.78     710.6    1.61     35.6112      0.0086      1.0555     0.0     0.0     10.2924    0.00 
     792      0.091703   522.5   -161.62     709.9    1.62     35.5728      0.0087      1.0839     0.0     0.0     10.2912    0.00 
     793      0.091814   522.5   -163.03     712.1    1.63     35.6737      0.0089      1.1048     0.0     0.0     10.2900    0.00 
     794      0.091939   522.3   -164.71     712.8    1.65     35.7030      0.0090      1.1194     0.0     0.0     10.2887    0.00 
     795      0.092047   522.6   -165.28     713.5    1.65     35.7363      0.0091      1.1421     0.0     0.0     10.2876    0.00 
     796      0.092165   522.7   -166.40     716.3    1.66     35.8736      0.0092      1.1595     0.0     0.0     10.2864    0.00 
     797      0.092273   522.3   -168.93     712.1    1.69     35.6523      0.0095      1.1602     0.0     0.0     10.2853    0.00 
     798      0.092402   522.4   -170.62     714.9    1.71     35.7875      0.0096      1.1707     0.0     0.0     10.2839    0.00 
     799      0.092510   522.3   -171.74     712.8    1.72     35.6775      0.0098      1.1693     0.0     0.0     10.2828    0.00 
     800      0.092635   522.3   -173.15     713.5    1.73     35.7077      0.0099      1.1513     0.0     0.0     10.2815    0.00 
     801      0.092745   522.3   -174.27     715.6    1.74     35.8095      0.0100      1.1354     0.0     0.0     10.2804    0.00 
     802      0.092857   522.6   -173.99     719.1    1.74     35.9871      0.0100      1.1080     0.0     0.0     10.2792    0.00 
     803      0.092983   522.3   -176.52     716.3    1.77     35.8367      0.0102      1.1036     0.0     0.0     10.2779    0.00 
     804      0.093093   522.3   -178.21     717.7    1.78     35.9011      0.0104      1.0844     0.0     0.0     10.2767    0.00 
     805      0.093213   522.2   -179.05     719.1    1.79     35.9686      0.0105      1.0790     0.0     0.0     10.2756    0.00 
     806      0.093322   522.4   -180.17     719.1    1.80     35.9645      0.0106      1.0568     0.0     0.0     10.2744    0.00 
     807      0.093448   522.2   -182.14     718.4    1.82     35.9220      0.0108      1.0406     0.0     0.0     10.2731    0.00 
     808      0.093556   522.3   -182.70     719.1    1.83     35.9552      0.0109      1.0549     0.0     0.0     10.2720    0.00 
     809      0.093665   522.3   -182.70     721.9    1.83     36.0964      0.0109      1.0590     0.0     0.0     10.2708    0.00 
     810      0.093792   522.5   -184.39     722.6    1.84     36.1254      0.0111      1.0918     0.0     0.0     10.2695    0.00 
     811      0.093900   522.7   -184.95     726.2    1.85     36.2998      0.0111      1.0995     0.0     0.0     10.2684    0.00 
     812      0.094027   522.4   -186.92     724.1    1.87     36.1867      0.0113      1.1338     0.0     0.0     10.2671    0.00 
     813      0.094146   522.2   -189.73     720.5    1.90     36.0000      0.0116      1.1487     0.0     0.0     10.2658    0.00 
     814      0.094257   522.7   -189.17     726.9    1.89     36.3194      0.0115      1.1602     0.0     0.0     10.2647    0.00 
     815      0.094365   522.4   -191.42     724.1    1.91     36.1701      0.0118      1.1770     0.0     0.0     10.2636    0.00 
     816      0.094493   522.2   -193.11     723.4    1.93     36.1286      0.0119      1.1834     0.0     0.0     10.2622    0.00 
     817      0.094604   522.3   -194.79     724.1    1.95     36.1576      0.0121      1.2117     0.0     0.0     10.2611    0.00 
     818      0.094712   522.5   -195.35     726.2    1.95     36.2613      0.0122      1.2044     0.0     0.0     10.2600    0.00 
     819      0.094840   522.6   -196.76     726.9    1.97     36.2913      0.0123      1.2189     0.0     0.0     10.2586    0.00 
     820      0.094951   522.4   -198.73     726.9    1.99     36.2840      0.0125      1.1696     0.0     0.0     10.2575    0.00 
     821      0.095069   522.4   -200.13     727.6    2.00     36.3141      0.0127      1.1784     0.0     0.0     10.2562    0.00 
     822      0.095179   522.7   -199.85     729.7    2.00     36.4208      0.0126      1.1508     0.0     0.0     10.2551    0.00 
     823      0.095305   522.7   -201.82     729.7    2.02     36.4135      0.0128      1.1400     0.0     0.0     10.2538    0.00 
     824      0.095415   522.4   -203.79     727.6    2.04     36.3005      0.0130      1.1239     0.0     0.0     10.2526    0.00 
     825      0.095524   522.4   -204.91     727.6    2.05     36.2964      0.0131      1.0904     0.0     0.0     10.2515    0.00 
     826      0.095651   522.1   -208.29     722.6    2.08     36.0375      0.0135      1.0767     0.0     0.0     10.2502    0.00 
     827      0.095761   522.4   -207.16     728.3    2.07     36.3232      0.0134      1.0396     0.0     0.0     10.2490    0.00 
     828      0.095873   522.4   -208.29     727.6    2.08     36.2839      0.0135      1.0221     0.0     0.0     10.2479    0.00 
     829      0.095999   522.4   -209.41     727.6    2.09     36.2797      0.0136      0.9906     0.0     0.0     10.2466    0.00 
     830      0.096102   522.7   -209.41     730.4    2.09     36.4204      0.0136      0.9855     0.0     0.0     10.2455    0.00 
     831      0.096229   522.4   -211.38     732.5    2.11     36.5187      0.0138      0.9649     0.0     0.0     10.2442    0.00 
     832      0.096339   522.6   -212.78     730.4    2.13     36.4079      0.0139      0.9827     0.0     0.0     10.2431    0.00 
     833      0.096464   522.6   -213.91     732.5    2.14     36.5092      0.0141      0.9630     0.0     0.0     10.2418    0.00 
     834      0.096573   522.4   -215.59     729.7    2.16     36.3623      0.0142      0.9582     0.0     0.0     10.2407    0.00 
     835      0.096682   522.6   -215.88     731.1    2.16     36.4316      0.0143      0.9533     0.0     0.0     10.2396    0.00 
     836      0.096810   522.6   -217.00     733.2    2.17     36.5329      0.0144      0.9479     0.0     0.0     10.2383    0.00 
     837      0.096919   522.3   -218.69     731.8    2.19     36.4562      0.0146      0.9545     0.0     0.0     10.2372    0.00 
     838      0.097037   522.7   -218.41     733.2    2.18     36.5276      0.0145      0.9692     0.0     0.0     10.2359    0.00 
     839      0.097146   522.7   -219.25     735.3    2.19     36.6299      0.0146      0.9520     0.0     0.0     10.2348    0.00 
     840      0.097274   522.4   -221.50     733.2    2.21     36.5161      0.0148      0.9582     0.0     0.0     10.2335    0.00 
     841      0.097382   522.4   -223.47     731.8    2.23     36.4384      0.0150      0.9423     0.0     0.0     10.2324    0.00 
     842      0.097510   522.4   -224.03     732.5    2.24     36.4715      0.0151      0.9515     0.0     0.0     10.2311    0.00 
     843      0.097621   522.5   -225.15     733.9    2.25     36.5375      0.0152      0.9437     0.0     0.0     10.2300    0.00 
     844      0.097729   522.5   -225.15     734.6    2.25     36.5727      0.0152      0.9482     0.0     0.0     10.2288    0.00 
     845      0.097857   522.6   -226.56     735.3    2.27     36.6025      0.0154      0.9552     0.0     0.0     10.2275    0.00 
     846      0.097968   522.7   -227.40     735.3    2.27     36.5994      0.0154      0.9689     0.0     0.0     10.2264    0.00 
     847      0.098087   522.6   -229.09     736.1    2.29     36.6282      0.0156      0.9991     0.0     0.0     10.2252    0.00 
     848      0.098197   522.9   -228.53     741.0    2.29     36.8761      0.0156      1.0039     0.0     0.0     10.2241    0.00 
     849      0.098305   522.4   -231.90     734.6    2.32     36.5474      0.0159      1.0278     0.0     0.0     10.2229    0.00 
     850      0.098432   522.6   -232.46     736.1    2.32     36.6155      0.0160      1.0186     0.0     0.0     10.2216    0.00 
     851      0.098541   522.6   -233.59     736.8    2.34     36.6464      0.0161      1.0395     0.0     0.0     10.2205    0.00 
     852      0.098668   522.6   -234.99     737.5    2.35     36.6763      0.0162      1.0505     0.0     0.0     10.2192    0.00 
     853      0.098778   522.4   -236.12     734.6    2.36     36.5317      0.0163      1.0627     0.0     0.0     10.2181    0.00 
     854      0.098888   522.7   -237.24     738.9    2.37     36.7380      0.0164      1.0712     0.0     0.0     10.2170    0.00 
     855      0.099009   522.7   -238.37     738.2    2.38     36.6987      0.0166      1.0732     0.0     0.0     10.2157    0.00 
     856      0.099117   522.6   -239.49     738.2    2.39     36.6944      0.0167      1.0768     0.0     0.0     10.2146    0.00 
     857      0.099245   522.4   -241.74     736.1    2.42     36.5808      0.0169      1.0679     0.0     0.0     10.2133    0.00 
     858      0.099356   522.7   -241.46     740.3    2.41     36.7923      0.0169      1.0936     0.0     0.0     10.2122    0.00 
     859      0.099482   522.7   -242.86     738.9    2.43     36.7168      0.0170      1.0986     0.0     0.0     10.2109    0.00 
     860      0.099589   522.7   -243.99     740.3    2.44     36.7827      0.0171      1.1176     0.0     0.0     10.2098    0.00 
     861      0.099699   522.6   -245.96     738.2    2.46     36.6701      0.0173      1.1366     0.0     0.0     10.2087    0.00 
     862      0.099827   522.6   -247.08     738.9    2.47     36.7010      0.0175      1.1408     0.0     0.0     10.2074    0.00 
     863      0.099946   522.4   -249.33     736.8    2.49     36.5874      0.0177      1.1662     0.0     0.0     10.2062    0.00 
     864      0.100054   522.8   -249.33     739.6    2.49     36.7275      0.0177      1.1615     0.0     0.0     10.2050    0.00 
     865      0.100163   522.7   -250.73     741.0    2.51     36.7923      0.0178      1.1808     0.0     0.0     10.2039    0.00 
     866      0.100291   522.8   -252.42     741.0    2.52     36.7860      0.0180      1.1623     0.0     0.0     10.2026    0.00 
     867      0.100400   522.4   -254.39     738.2    2.54     36.6384      0.0182      1.1768     0.0     0.0     10.2015    0.00 
     868      0.100509   522.7   -255.23     738.9    2.55     36.6703      0.0183      1.1544     0.0     0.0     10.2004    0.00 
     869      0.100638   522.6   -257.20     738.9    2.57     36.6629      0.0185      1.1544     0.0     0.0     10.1990    0.00 
     870      0.100746   522.6   -257.76     740.3    2.58     36.7308      0.0186      1.1303     0.0     0.0     10.1979    0.00 
     871      0.100857   522.7   -258.32     741.7    2.58     36.7987      0.0186      1.1148     0.0     0.0     10.1968    0.00 
     872      0.100976   522.6   -260.85     740.3    2.61     36.7191      0.0189      1.1184     0.0     0.0     10.1955    0.00 
     873      0.101106   522.7   -261.42     741.7    2.61     36.7870      0.0189      1.1115     0.0     0.0     10.1942    0.00 
     874      0.101214   522.7   -262.82     741.7    2.63     36.7817      0.0191      1.1205     0.0     0.0     10.1931    0.00 
     875      0.101322   522.8   -263.67     743.8    2.64     36.8835      0.0192      1.1262     0.0     0.0     10.1919    0.00 
     876      0.101448   522.7   -264.79     743.1    2.65     36.8442      0.0193      1.1355     0.0     0.0     10.1906    0.00 
     877      0.101558   522.6   -266.48     741.0    2.66     36.7329      0.0194      1.1475     0.0     0.0     10.1895    0.00 
     878      0.101684   522.6   -267.60     741.7    2.68     36.7637      0.0196      1.1410     0.0     0.0     10.1882    0.00 
     879      0.101792   522.7   -269.01     743.1    2.69     36.8283      0.0197      1.1546     0.0     0.0     10.1871    0.00 
     880      0.101910   522.5   -270.41     741.7    2.70     36.7530      0.0199      1.1418     0.0     0.0     10.1859    0.00 
     881      0.102018   522.4   -272.10     741.0    2.72     36.7117      0.0200      1.1367     0.0     0.0     10.1847    0.00 
     882      0.102148   522.5   -273.79     741.0    2.74     36.7053      0.0202      1.1111     0.0     0.0     10.1834    0.00 
     883      0.102257   522.7   -273.79     743.1    2.74     36.8102      0.0202      1.0711     0.0     0.0     10.1823    0.00 
     884      0.102365   522.3   -277.72     738.9    2.78     36.5857      0.0206      1.0486     0.0     0.0     10.1812    0.00 
     885      0.102493   522.5   -277.44     742.4    2.77     36.7614      0.0206      1.0069     0.0     0.0     10.1799    0.00 
     886      0.102602   522.7   -277.44     745.2    2.77     36.9012      0.0206      0.9883     0.0     0.0     10.1787    0.00 
     887      0.102727   522.6   -278.28     744.5    2.78     36.8631      0.0207      0.9532     0.0     0.0     10.1774    0.00 
     888      0.102838   522.7   -279.13     744.5    2.79     36.8599      0.0207      0.9331     0.0     0.0     10.1763    0.00 
     889      0.102957   522.4   -281.38     743.8    2.81     36.8164      0.0210      0.9295     0.0     0.0     10.1751    0.00 
     890      0.103067   522.6   -281.38     746.6    2.81     36.9561      0.0210      0.9331     0.0     0.0     10.1740    0.00 
     891      0.103192   522.8   -282.22     747.3    2.82     36.9879      0.0211      0.9485     0.0     0.0     10.1727    0.00 
     892      0.103300   522.7   -284.19     746.6    2.84     36.9454      0.0213      0.9463     0.0     0.0     10.1716    0.00 
     893      0.103410   522.8   -284.75     746.6    2.85     36.9433      0.0213      0.9574     0.0     0.0     10.1705    0.00 
     894      0.103538   522.7   -287.28     743.8    2.87     36.7940      0.0216      0.9554     0.0     0.0     10.1692    0.00 
     895      0.103647   522.8   -286.72     746.6    2.87     36.9358      0.0215      0.9929     0.0     0.0     10.1680    0.00 
     896      0.103776   522.8   -288.12     746.6    2.88     36.9305      0.0217      0.9951     0.0     0.0     10.1667    0.00 
     897      0.103874   522.7   -289.81     745.2    2.90     36.8543      0.0218      1.0034     0.0     0.0     10.1657    0.00 
     898      0.104002   522.8   -290.09     746.6    2.90     36.9230      0.0219      0.9986     0.0     0.0     10.1644    0.00 
     899      0.104110   522.7   -291.50     746.6    2.91     36.9176      0.0220      1.0145     0.0     0.0     10.1633    0.00 
     900      0.104235   522.2   -294.59     743.1    2.95     36.7315      0.0223      1.0082     0.0     0.0     10.1620    0.00 
     901      0.104344   522.8   -293.74     748.1    2.94     36.9789      0.0223      1.0258     0.0     0.0     10.1609    0.00 
     902      0.104454   522.8   -294.31     750.2    2.94     37.0814      0.0223      1.0312     0.0     0.0     10.1597    0.00 
     903      0.104580   522.9   -295.43     750.2    2.95     37.0771      0.0224      1.0471     0.0     0.0     10.1585    0.00 
     904      0.104688   522.5   -299.09     744.5    2.99     36.7842      0.0228      1.0630     0.0     0.0     10.1574    0.00 
     905      0.104827   522.8   -297.96     750.9    2.98     37.1023      0.0227      1.0629     0.0     0.0     10.1559    0.00 
     906      0.104917   522.7   -299.93     748.1    3.00     36.9553      0.0229      1.0980     0.0     0.0     10.1550    0.00 
     907      0.105045   522.8   -301.05     749.5    3.01     37.0207      0.0230      1.0705     0.0     0.0     10.1537    0.00 
     908      0.105154   522.7   -302.74     746.6    3.03     36.8749      0.0232      1.0997     0.0     0.0     10.1526    0.00 
     909      0.105282   522.6   -303.30     749.5    3.03     37.0122      0.0232      1.0911     0.0     0.0     10.1513    0.00 
     910      0.105391   522.7   -305.27     748.1    3.05     36.9350      0.0234      1.1131     0.0     0.0     10.1502    0.00 
     911      0.105499   522.6   -306.96     748.1    3.07     36.9285      0.0236      1.0985     0.0     0.0     10.1491    0.00 
     912      0.105625   522.7   -308.36     748.1    3.08     36.9232      0.0238      1.0955     0.0     0.0     10.1478    0.00 
     913      0.105734   522.7   -308.08     749.5    3.08     36.9939      0.0237      1.0961     0.0     0.0     10.1467    0.00 
     914      0.105851   522.6   -309.21     750.2    3.09     37.0245      0.0238      1.0741     0.0     0.0     10.1455    0.00 
     915      0.105979   522.7   -311.17     750.2    3.11     37.0169      0.0241      1.0916     0.0     0.0     10.1442    0.00 
     916      0.106087   522.7   -311.74     751.6    3.12     37.0844      0.0241      1.0879     0.0     0.0     10.1431    0.00 
     917      0.106195   522.7   -313.42     750.2    3.13     37.0083      0.0243      1.0941     0.0     0.0     10.1420    0.00 
     918      0.106322   522.3   -315.95     746.6    3.16     36.8246      0.0245      1.0929     0.0     0.0     10.1407    0.00 
     919      0.106432   522.7   -315.67     749.5    3.16     36.9649      0.0245      1.0786     0.0     0.0     10.1396    0.00 
     920      0.106557   522.6   -318.20     747.3    3.18     36.8509      0.0248      1.1008     0.0     0.0     10.1383    0.00 
     921      0.106666   522.7   -318.20     750.2    3.18     36.9901      0.0248      1.0982     0.0     0.0     10.1372    0.00 
     922      0.106784   522.7   -319.04     750.2    3.19     36.9869      0.0249      1.1129     0.0     0.0     10.1360    0.00 
     923      0.106893   522.7   -320.73     752.3    3.21     37.0848      0.0250      1.0952     0.0     0.0     10.1349    0.00 
     924      0.107021   522.7   -321.86     752.3    3.22     37.0805      0.0252      1.1270     0.0     0.0     10.1336    0.00
