Repository: LightForm-group/dilatometer_modelling_and_constitutive_behaviour

# dilatometer_modelling_and_constitutive_behaviour

Created with work by Inigo Howe, Patryk Jedrasiak, Hugh Shercliff

This program contains a method of testing various constitutive models and extracting the constitutive behaviour of dilatometer samples correcting for inhomogeneities in termperature, strain and strain rate. The model is currently configured to a dilatometer run under vacuum, with no active cooling during the deformation for a sample of length 10mm with a diameter of 5mm. For both heatup and deformation the temperature is fitted to the experimental central themocoupole temperature for any general temperature profile.

File: experimental_data/deformation/1/520/018_Compression_Daniel_Al_Hom1_SHT_540C_Deform_520C_1.0s-1_QuenchHeGas__1.asc (part 3 of 27)
 C:\WinTA100\DIL805.PRO\Data\Deformation\ChrisDaniel\018_Compression_Daniel_Al_Hom1_SHT_540C_Deform_520C_1.0s-1_QuenchHeGas__1.asc
     No.          Time   Tem.1        DL     Force  Strain   kf (Def.)    Phi  (D)    Phi* (D)   Tem.2   Tem.3        Poti      HF 
                     s      °C        µm         N       %       N/mm²                     1/s      °C      °C          mm       % 
     622      0.066461   520.3     24.43      -2.1   -0.24     -0.1081     -0.0001      0.0065     0.0     0.0     10.5446    0.00 
     623      0.066565   520.4     24.71      -0.7   -0.25     -0.0360     -0.0001      0.0316     0.0     0.0     10.5435    0.00 
     624      0.066669   520.4     24.71      -1.4   -0.25     -0.0721     -0.0001      0.0374     0.0     0.0     10.5425    0.00 
     625      0.066773   520.1     23.88      -2.8   -0.24     -0.1441     -0.0000      0.0460     0.0     0.0     10.5414    0.00 
     626      0.066877   520.2     24.43      -2.1   -0.24     -0.1081     -0.0001      0.0453     0.0     0.0     10.5403    0.00 
     627      0.066998   520.3     24.15      -0.7   -0.24     -0.0360     -0.0001      0.0604     0.0     0.0     10.5391    0.00 
     628      0.067092   520.3     23.60      -1.4   -0.24     -0.0721     -0.0000      0.0558     0.0     0.0     10.5381    0.00 
     629      0.067196   520.4     24.71      -1.4   -0.25     -0.0721     -0.0001      0.0689     0.0     0.0     10.5371    0.00 
     630      0.067316   520.4     24.15      -0.7   -0.24     -0.0360     -0.0001      0.0597     0.0     0.0     10.5358    0.00 
     631      0.067420   520.4     24.43       0.7   -0.24      0.0360     -0.0001      0.0688     0.0     0.0     10.5348    0.00 
     632      0.067522   520.4     23.88       0.0   -0.24      0.0000     -0.0000      0.0787     0.0     0.0     10.5337    0.00 
     633      0.067625   520.1     23.32      -2.8   -0.23     -0.1441      0.0000      0.0676     0.0     0.0     10.5326    0.00 
     634      0.067746   520.3     23.05      -2.1   -0.23     -0.1081      0.0001      0.0570     0.0     0.0     10.5314    0.00 
     635      0.067849   520.5     24.43       1.4   -0.24      0.0721     -0.0001      0.0439     0.0     0.0     10.5304    0.00 
     636      0.067953   520.4     23.32       1.4   -0.23      0.0721      0.0000      0.0407     0.0     0.0     10.5293    0.00 
     637      0.068069   520.4     23.32      -0.7   -0.23     -0.0360      0.0000      0.0505     0.0     0.0     10.5281    0.00 
     638      0.068171   520.4     24.15       2.1   -0.24      0.1081     -0.0001      0.0192     0.0     0.0     10.5270    0.00 
     639      0.068273   520.4     23.32      -0.7   -0.23     -0.0360      0.0000      0.0258     0.0     0.0     10.5260    0.00 
     640      0.068377   520.4     22.49      -0.7   -0.22     -0.0360      0.0001      0.0114     0.0     0.0     10.5249    0.00 
     641      0.068481   520.4     23.05      -2.1   -0.23     -0.1081      0.0001     -0.0072     0.0     0.0     10.5239    0.00 
     642      0.068601   520.4     23.32       0.0   -0.23      0.0000      0.0000      0.0153     0.0     0.0     10.5226    0.00 
     643      0.068705   521.0     26.37       7.8   -0.26      0.3964     -0.0003     -0.0058     0.0     0.0     10.5216    0.00 
     644      0.068810   520.2     22.49      -2.1   -0.22     -0.1081      0.0001      0.0146     0.0     0.0     10.5205    0.00 
     645      0.068913   520.4     22.77      -1.4   -0.23     -0.0720      0.0001      0.0001     0.0     0.0     10.5194    0.00 
     646      0.069024   520.7     24.43       2.1   -0.24      0.1081     -0.0001      0.0275     0.0     0.0     10.5183    0.00 
     647      0.069129   520.4     23.60       0.7   -0.24      0.0360     -0.0000     -0.0023     0.0     0.0     10.5172    0.00 
     648      0.069233   520.2     23.05      -2.8   -0.23     -0.1441      0.0001     -0.0140     0.0     0.0     10.5161    0.00 
     649      0.069338   520.3     22.77      -1.4   -0.23     -0.0720      0.0001     -0.0302     0.0     0.0     10.5151    0.00 
     650      0.069458   520.6     23.88       1.4   -0.24      0.0721     -0.0000     -0.0419     0.0     0.0     10.5138    0.00 
     651      0.069562   520.1     22.77      -2.8   -0.23     -0.1441      0.0001     -0.0397     0.0     0.0     10.5128    0.00 
     652      0.069664   520.4     23.05      -1.4   -0.23     -0.0720      0.0001     -0.0928     0.0     0.0     10.5117    0.00 
     653      0.069767   520.4     24.15      -0.7   -0.24     -0.0360     -0.0001     -0.0970     0.0     0.0     10.5107    0.00 
     654      0.069887   520.3     23.60      -2.1   -0.24     -0.1081     -0.0000     -0.1275     0.0     0.0     10.5094    0.00 
     655      0.070001   520.4     24.43       0.0   -0.24      0.0000     -0.0001     -0.1208     0.0     0.0     10.5083    0.00 
     656      0.070086   520.6     24.71       0.7   -0.25      0.0360     -0.0001     -0.1242     0.0     0.0     10.5074    0.00 
     657      0.070207   520.5     24.71      -0.7   -0.25     -0.0360     -0.0001     -0.1360     0.0     0.0     10.5061    0.00 
     658      0.070310   520.3     24.43      -0.7   -0.24     -0.0360     -0.0001     -0.1093     0.0     0.0     10.5051    0.00 
     659      0.070413   520.4     24.71      -0.7   -0.25     -0.0360     -0.0001     -0.1047     0.0     0.0     10.5040    0.00 
     660      0.070517   520.4     24.15      -0.7   -0.24     -0.0360     -0.0001     -0.0669     0.0     0.0     10.5030    0.00 
     661      0.070621   520.5     25.54       0.7   -0.26      0.0360     -0.0002     -0.0597     0.0     0.0     10.5019    0.00 
     662      0.070742   520.6     25.81       2.1   -0.26      0.1081     -0.0002     -0.0241     0.0     0.0     10.5007    0.00 
     663      0.070847   520.2     23.88      -2.1   -0.24     -0.1081     -0.0000     -0.0137     0.0     0.0     10.4996    0.00 
     664      0.070950   520.1     24.71      -2.1   -0.25     -0.1081     -0.0001      0.0306     0.0     0.0     10.4986    0.00 
     665      0.071062   520.9     26.37       4.2   -0.26      0.2162     -0.0003      0.0359     0.0     0.0     10.4974    0.00 
     666      0.071166   520.4     24.98      -1.4   -0.25     -0.0721     -0.0001      0.0676     0.0     0.0     10.4963    0.00 
     667      0.071270   520.4     23.60      -2.1   -0.24     -0.1081     -0.0000      0.0483     0.0     0.0     10.4953    0.00 
     668      0.071374   520.5     24.71       0.0   -0.25      0.0000     -0.0001      0.0676     0.0     0.0     10.4942    0.00 
     669      0.071478   520.1     23.88      -0.7   -0.24     -0.0360     -0.0000      0.0575     0.0     0.0     10.4931    0.00 
     670      0.071598   520.4     24.43      -1.4   -0.24     -0.0721     -0.0001      0.0656     0.0     0.0     10.4919    0.00 
     671      0.071700   520.3     23.60      -3.5   -0.24     -0.1801     -0.0000      0.0352     0.0     0.0     10.4908    0.00 
     672      0.071804   520.4     24.71      -0.7   -0.25     -0.0360     -0.0001      0.0319     0.0     0.0     10.4898    0.00 
     673      0.071906   520.3     23.88      -2.1   -0.24     -0.1081     -0.0000      0.0273     0.0     0.0     10.4887    0.00 
     674      0.072023   520.4     24.71      -0.7   -0.25     -0.0360     -0.0001      0.0061     0.0     0.0     10.4875    0.00 
     675      0.072128   520.1     23.05      -2.8   -0.23     -0.1441      0.0001      0.0266     0.0     0.0     10.4865    0.00 
     676      0.072232   520.5     25.81       1.4   -0.26      0.0721     -0.0002     -0.0019     0.0     0.0     10.4854    0.00 
     677      0.072334   520.4     24.15      -1.4   -0.24     -0.0721     -0.0001      0.0403     0.0     0.0     10.4843    0.00 
     678      0.072454   520.5     24.43       1.4   -0.24      0.0721     -0.0001      0.0291     0.0     0.0     10.4831    0.00 
     679      0.072557   520.3     23.60      -0.7   -0.24     -0.0360     -0.0000      0.0719     0.0     0.0     10.4821    0.00 
     680      0.072661   520.5     24.71       0.0   -0.25      0.0000     -0.0001      0.0633     0.0     0.0     10.4810    0.00 
     681      0.072765   520.5     24.43       0.7   -0.24      0.0360     -0.0001      0.0995     0.0     0.0     10.4800    0.00 
     682      0.072870   520.4     23.60       0.0   -0.24      0.0000     -0.0000      0.0942     0.0     0.0     10.4789    0.00 
     683      0.072983   520.6     23.88       2.1   -0.24      0.1081     -0.0000      0.1126     0.0     0.0     10.4778    0.00 
     684      0.073085   520.7     24.15       2.1   -0.24      0.1081     -0.0001      0.1139     0.0     0.0     10.4767    0.00 
     685      0.073189   520.4     23.05      -0.7   -0.23     -0.0360      0.0001      0.1013     0.0     0.0     10.4757    0.00 
     686      0.073309   520.3     22.22      -1.4   -0.22     -0.0720      0.0001      0.0888     0.0     0.0     10.4744    0.00 
     687      0.073413   520.4     22.77      -0.7   -0.23     -0.0360      0.0001      0.0552     0.0     0.0     10.4733    0.00 
     688      0.073518   520.5     23.32       0.0   -0.23      0.0000      0.0000      0.0375     0.0     0.0     10.4723    0.00 
     689      0.073622   520.4     23.32      -1.4   -0.23     -0.0721      0.0000      0.0091     0.0     0.0     10.4712    0.00 
     690      0.073725   520.3     22.77      -1.4   -0.23     -0.0720      0.0001     -0.0099     0.0     0.0     10.4701    0.00 
     691      0.073846   520.3     23.05      -1.4   -0.23     -0.0720      0.0001     -0.0277     0.0     0.0     10.4689    0.00 
     692      0.073940   520.4     23.60       0.7   -0.24      0.0360     -0.0000     -0.0408     0.0     0.0     10.4679    0.00 
     693      0.074044   520.5     23.32       0.0   -0.23      0.0000      0.0000     -0.0650     0.0     0.0     10.4669    0.00 
     694      0.074165   520.4     23.05      -0.7   -0.23     -0.0360      0.0001     -0.0644     0.0     0.0     10.4656    0.00 
     695      0.074269   520.6     24.15       0.7   -0.24      0.0360     -0.0001     -0.0630     0.0     0.0     10.4646    0.00 
     696      0.074370   520.6     24.43       2.1   -0.24      0.1081     -0.0001     -0.0598     0.0     0.0     10.4635    0.00 
     697      0.074473   520.4     23.60      -0.7   -0.24     -0.0360     -0.0000     -0.0656     0.0     0.0     10.4625    0.00 
     698      0.074594   520.4     23.60       0.0   -0.24      0.0000     -0.0000     -0.0655     0.0     0.0     10.4613    0.00 
     699      0.074697   520.5     23.60       0.0   -0.24      0.0000     -0.0000     -0.0584     0.0     0.0     10.4602    0.00 
     700      0.074802   520.4     23.60      -1.4   -0.24     -0.0721     -0.0000     -0.0645     0.0     0.0     10.4591    0.00 
     701      0.074917   520.4     23.88       0.0   -0.24      0.0000     -0.0000     -0.0633     0.0     0.0     10.4580    0.00 
     702      0.075019   520.5     24.43       0.0   -0.24      0.0000     -0.0001     -0.0745     0.0     0.0     10.4569    0.00 
     703      0.075123   520.3     23.05      -2.1   -0.23     -0.1081      0.0001     -0.0716     0.0     0.0     10.4559    0.00 
     704      0.075225   520.3     23.60      -0.7   -0.24     -0.0360     -0.0000     -0.0548     0.0     0.0     10.4548    0.00 
     705      0.075329   521.0     25.81       2.8   -0.26      0.1441     -0.0002     -0.0424     0.0     0.0     10.4538    0.00 
     706      0.075450   520.5     24.71      -1.4   -0.25     -0.0721     -0.0001     -0.0292     0.0     0.0     10.4525    0.00 
     707      0.075554   520.6     24.71       1.4   -0.25      0.0721     -0.0001     -0.0028     0.0     0.0     10.4514    0.00 
     708      0.075658   520.6     24.98       1.4   -0.25      0.0721     -0.0001      0.0210     0.0     0.0     10.4504    0.00 
     709      0.075762   520.2     23.60      -2.1   -0.24     -0.1081     -0.0000      0.0644     0.0     0.0     10.4493    0.00 
     710      0.075874   520.6     24.71       1.4   -0.25      0.0721     -0.0001      0.0730     0.0     0.0     10.4482    0.00 
     711      0.075978   520.5     24.43       1.4   -0.24      0.0721     -0.0001      0.0822     0.0     0.0     10.4471    0.00 
     712      0.076082   520.4     23.32      -1.4   -0.23     -0.0721      0.0000      0.0947     0.0     0.0     10.4460    0.00 
     713      0.076186   520.5     23.88       0.0   -0.24      0.0000     -0.0000      0.0986     0.0     0.0     10.4450    0.00 
     714      0.076307   520.3     23.32      -2.8   -0.23     -0.1441      0.0000      0.1018     0.0     0.0     10.4438    0.00 
     715      0.076411   520.4     23.60       0.0   -0.24      0.0000     -0.0000      0.0728     0.0     0.0     10.4427    0.00 
     716      0.076512   520.1     22.49      -2.8   -0.22     -0.1441      0.0001      0.0610     0.0     0.0     10.4416    0.00 
     717      0.076615   520.5     23.05       0.0   -0.23      0.0000      0.0001      0.0195     0.0     0.0     10.4406    0.00 
     718      0.076736   520.5     23.32       0.0   -0.23      0.0000      0.0000      0.0241     0.0     0.0     10.4394    0.00 
     719      0.076833   520.6     23.60       0.0   -0.24      0.0000     -0.0000     -0.0074     0.0     0.0     10.4384    0.00 
     720      0.076935   520.7     24.43       2.1   -0.24      0.1081     -0.0001     -0.0199     0.0     0.0     10.4373    0.00 
     721      0.077055   520.4     22.77       0.0   -0.23      0.0000      0.0001     -0.0200     0.0     0.0     10.4361    0.00 
     722      0.077159   520.6     23.88       2.8   -0.24      0.1441     -0.0000     -0.0318     0.0     0.0     10.4350    0.00 
     723      0.077261   520.7     23.88       2.8   -0.24      0.1441     -0.0000     -0.0080     0.0     0.0     10.4340    0.00 
     724      0.077366   520.8     23.88       2.1   -0.24      0.1081     -0.0000     -0.0443     0.0     0.0     10.4329    0.00 
     725      0.077470   520.6     23.60       0.7   -0.24      0.0360     -0.0000     -0.0298     0.0     0.0     10.4319    0.00 
     726      0.077590   520.4     23.32       0.0   -0.23      0.0000      0.0000     -0.0489     0.0     0.0     10.4306    0.00 
     727      0.077695   520.5     23.60       1.4   -0.24      0.0721     -0.0000     -0.0238     0.0     0.0     10.4295    0.00 
     728      0.077808   520.6     23.60       0.7   -0.24      0.0360     -0.0000     -0.0425     0.0     0.0     10.4284    0.00 
     729      0.077910   520.6     24.15       1.4   -0.24      0.0721     -0.0001     -0.0542     0.0     0.0     10.4273    0.00 
     730      0.078014   520.4     23.32      -0.7   -0.23     -0.0360      0.0000     -0.0609     0.0     0.0     10.4263    0.00 
     731      0.078118   520.6     23.60       0.7   -0.24      0.0360     -0.0000     -0.0766     0.0     0.0     10.4252    0.00 
     732      0.078222   520.5     23.60       1.4   -0.24      0.0721     -0.0000     -0.0753     0.0     0.0     10.4242    0.00 
     733      0.078326   521.0     25.54       4.2   -0.26      0.2162     -0.0002     -0.0791     0.0     0.0     10.4231    0.00 
     734      0.078447   520.6     24.71       2.8   -0.25      0.1441     -0.0001     -0.0930     0.0     0.0     10.4219    0.00 
     735      0.078549   520.5     23.60       0.0   -0.24      0.0000     -0.0000     -0.0858     0.0     0.0     10.4208    0.00 
     736      0.078652   520.6     24.43       1.4   -0.24      0.0721     -0.0001     -0.0727     0.0     0.0     10.4198    0.00 
     737      0.078755   520.8     24.98       2.8   -0.25      0.1441     -0.0001     -0.0620     0.0     0.0     10.4188    0.00 
     738      0.078871   520.4     23.60      -1.4   -0.24     -0.0721     -0.0000     -0.0554     0.0     0.0     10.4176    0.00 
     739      0.078975   520.9     25.26       2.8   -0.25      0.1441     -0.0002     -0.0612     0.0     0.0     10.4165    0.00 
     740      0.079078   520.6     24.43       0.0   -0.24      0.0000     -0.0001     -0.0376     0.0     0.0     10.4154    0.00 
     741      0.079180   520.6     25.26       1.4   -0.25      0.0721     -0.0002     -0.0257     0.0     0.0     10.4144    0.00 
     742      0.079300   520.5     25.26       1.4   -0.25      0.0721     -0.0002      0.0059     0.0     0.0     10.4132    0.00 
     743      0.079403   520.6     25.26       0.0   -0.25      0.0000     -0.0002     -0.0040     0.0     0.0     10.4121    0.00 
     744      0.079508   520.5     24.43       0.0   -0.24      0.0000     -0.0001      0.0334     0.0     0.0     10.4110    0.00 
     745      0.079612   520.5     24.43       0.0   -0.24      0.0000     -0.0001      0.0157     0.0     0.0     10.4100    0.00 
     746      0.079716   520.6     23.88      -0.7   -0.24     -0.0360     -0.0000      0.0512     0.0     0.0     10.4090    0.00 
     747      0.079827   520.6     24.43      -1.4   -0.24     -0.0721     -0.0001      0.0473     0.0     0.0     10.4078    0.00 
     748      0.079930   520.6     25.26       2.1   -0.25      0.1081     -0.0002      0.0638     0.0     0.0     10.4068    0.00 
     749      0.080051   520.4     24.15      -2.1   -0.24     -0.1081     -0.0001      0.0703     0.0     0.0     10.4056    0.00 
     750      0.080155   520.6     24.71       1.4   -0.25      0.0721     -0.0001      0.0889     0.0     0.0     10.4046    0.00 
     751      0.080259   520.7     24.43       2.8   -0.24      0.1441     -0.0001      0.0987     0.0     0.0     10.4036    0.00 
     752      0.080363   520.6     24.43       2.1   -0.24      0.1081     -0.0001      0.1088     0.0     0.0     10.4025    0.00 
     753      0.080464   520.6     23.60       1.4   -0.24      0.0721     -0.0000      0.1185     0.0     0.0     10.4015    0.00 
     754      0.080585   520.6     24.15       2.1   -0.24      0.1081     -0.0001      0.1074     0.0     0.0     10.4003    0.00 
     755      0.080688   520.4     23.05       2.1   -0.23      0.1081      0.0001      0.1249     0.0     0.0     10.3993    0.00 
     756      0.080787   520.7     23.88       4.9   -0.24      0.2522     -0.0000      0.1092     0.0     0.0     10.3983    0.00 
     757      0.080892   520.6     23.05       4.2   -0.23      0.2161      0.0001      0.1119     0.0     0.0     10.3973    0.00 
     758      0.081013   520.6     23.32       5.6   -0.23      0.2882      0.0000      0.0862     0.0     0.0     10.3960    0.00 
     759      0.081117   520.6     23.32       4.2   -0.23      0.2162      0.0000      0.0809     0.0     0.0     10.3950    0.00 
     760      0.081219   520.6     23.05       7.1   -0.23      0.3602      0.0001      0.0461     0.0     0.0     10.3940    0.00 
     761      0.081322   520.4     22.22       5.6   -0.22      0.2882      0.0001      0.0434     0.0     0.0     10.3929    0.00 
     762      0.081442   520.6     23.05      10.6   -0.23      0.5404      0.0001      0.0099     0.0     0.0     10.3917    0.00 
     763      0.081546   520.5     23.05      10.6   -0.23      0.5404      0.0001      0.0052     0.0     0.0     10.3907    0.00 
     764      0.081650   520.6     22.77      11.3   -0.23      0.5764      0.0001     -0.0184     0.0     0.0     10.3896    0.00 
     765      0.081763   520.7     23.60      14.1   -0.24      0.7205     -0.0000     -0.0084     0.0     0.0     10.3885    0.00 
     766      0.081866   520.7     23.60      15.5   -0.24      0.7926     -0.0000     -0.0144     0.0     0.0     10.3875    0.00 
     767      0.081968   520.6     23.60      17.6   -0.24      0.9007     -0.0000      0.0092     0.0     0.0     10.3864    0.00 
     768      0.082073   520.6     23.60      20.5   -0.24      1.0448     -0.0000      0.0131     0.0     0.0     10.3854    0.00 
     769      0.082176   520.6     23.32      17.6   -0.23      0.9006      0.0000      0.0210     0.0     0.0     10.3844    0.00 
     770      0.082297   520.6     22.49      19.8   -0.22      1.0086      0.0001      0.0559     0.0     0.0     10.3832    0.00 
     771      0.082401   520.9     23.88      24.7   -0.24      1.2610     -0.0000      0.0493     0.0     0.0     10.3821    0.00 
     772      0.082505   520.6     22.22      24.0   -0.22      1.2247      0.0001      0.1084     0.0     0.0     10.3811    0.00 
     773      0.082606   520.8     23.60      25.4   -0.24      1.2969     -0.0000      0.1006     0.0     0.0     10.3801    0.00 
     774      0.082719   520.8     22.77      28.2   -0.23      1.4409      0.0001      0.1520     0.0     0.0     10.3790    0.00 
     775      0.082823   520.6     22.22      26.8   -0.22      1.3688      0.0001      0.1578     0.0     0.0     10.3779    0.00 
     776      0.082927   520.9     23.05      32.5   -0.23      1.6571      0.0001      0.2063     0.0     0.0     10.3769    0.00 
     777      0.083048   520.6     21.94      30.3   -0.22      1.5489      0.0002      0.2176     0.0     0.0     10.3757    0.00 
     778      0.083150   521.0     22.77      35.3   -0.23      1.8012      0.0001      0.2543     0.0     0.0     10.3746    0.00 
     779      0.083253   520.6     21.66      33.2   -0.22      1.6929      0.0002      0.2922     0.0     0.0     10.3736    0.00 
     780      0.083356   520.8     21.39      37.4   -0.21      1.9090      0.0002      0.3040     0.0     0.0     10.3725    0.00 
     781      0.083460   520.6     20.28      37.4   -0.20      1.9088      0.0003      0.3437     0.0     0.0     10.3715    0.00 
     782      0.083581   521.0     20.83      40.2   -0.21      2.0529      0.0003      0.3416     0.0     0.0     10.3703    0.00 
     783      0.083678   520.7     20.00      40.9   -0.20      2.0888      0.0004      0.3760     0.0     0.0     10.3693    0.00 
     784      0.083799   520.7     19.17      41.6   -0.19      2.1246      0.0004      0.3735     0.0     0.0     10.3681    0.00 
     785      0.083901   520.8     19.17      44.5   -0.19      2.2687      0.0004      0.3880     0.0     0.0     10.3670    0.00 
     786      0.084004   520.8     19.17      48.0   -0.19      2.4487      0.0004      0.3893     0.0     0.0     10.3660    0.00 
     787      0.084109   520.6     17.51      46.6   -0.18      2.3763      0.0006      0.3847     0.0     0.0     10.3650    0.00 
     788      0.084213   520.6     17.51      48.7   -0.18      2.4843      0.0006      0.3766     0.0     0.0     10.3639    0.00 
     789      0.084317   520.9     18.07      51.5   -0.18      2.6285      0.0006      0.3736     0.0     0.0     10.3629    0.00 
     790      0.084437   521.1     17.79      55.8   -0.18      2.8444      0.0006      0.3786     0.0     0.0     10.3617    0.00 
     791      0.084541   520.8     16.41      55.0   -0.16      2.8080      0.0007      0.3656     0.0     0.0     10.3606    0.00 
     792      0.084652   520.6     15.85      55.0   -0.16      2.8079      0.0008      0.3639     0.0     0.0     10.3595    0.00 
     793      0.084756   520.8     15.85      58.6   -0.16      2.9879      0.0008      0.3439     0.0     0.0     10.3585    0.00 
     794      0.084860   520.6     15.30      57.9   -0.15      2.9517      0.0008      0.3441     0.0     0.0     10.3574    0.00 
     795      0.084963   520.6     14.75      60.7   -0.15      3.0955      0.0009      0.3083     0.0     0.0     10.3564    0.00 
     796      0.085065   520.8     15.30      64.9   -0.15      3.3117      0.0008      0.3136     0.0     0.0     10.3554    0.00 
     797      0.085186   520.8     14.75      64.9   -0.15      3.3115      0.0009      0.2818     0.0     0.0     10.3542    0.00 
     798      0.085289   520.6     14.19      67.0   -0.14      3.4193      0.0009      0.2850     0.0     0.0     10.3531    0.00 
     799      0.085392   520.6     12.81      67.7   -0.13      3.4548      0.0011      0.2511     0.0     0.0     10.3521    0.00 
     800      0.085496   520.7     13.92      72.0   -0.14      3.6711      0.0010      0.2386     0.0     0.0     10.3511    0.00 
     801      0.085600   520.8     13.64      74.8   -0.14      3.8150      0.0010      0.2302     0.0     0.0     10.3501    0.00 
     802      0.085711   521.0     13.92      78.3   -0.14      3.9951      0.0010      0.1891     0.0     0.0     10.3490    0.00 
     803      0.085815   520.5     11.98      74.1   -0.12      3.7784      0.0012      0.2138     0.0     0.0     10.3479    0.00 
     804      0.085935   521.0     14.19      84.0   -0.14      4.2831      0.0009      0.1796     0.0     0.0     10.3468    0.00 
     805      0.086039   520.6     11.98      81.9   -0.12      4.1742      0.0012      0.2235     0.0     0.0     10.3458    0.00 
     806      0.086144   520.6     12.26      86.1   -0.12      4.3902      0.0011      0.1815     0.0     0.0     10.3447    0.00 
     807      0.086248   520.9     12.53      90.3   -0.13      4.6063      0.0011      0.2040     0.0     0.0     10.3437    0.00 
     808      0.086351   520.6     11.98      90.3   -0.12      4.6060      0.0012      0.1949     0.0     0.0     10.3427    0.00 
     809      0.086472   521.0     12.26      98.1   -0.12      5.0020      0.0011      0.2113     0.0     0.0     10.3415    0.00 
     810      0.086574   520.8     11.15      97.4   -0.11      4.9655      0.0012      0.2295     0.0     0.0     10.3405    0.00 
     811      0.086602   521.0     12.53     101.6   -0.13      5.1821      0.0011      0.2273     0.0     0.0     10.3403    0.00 
     812      0.086718   520.8     11.43     103.0   -0.11      5.2535      0.0012      0.2663     0.0     0.0     10.3391    0.00 
     813      0.086827   520.6     10.32     103.7   -0.10      5.2889      0.0013      0.2419     0.0     0.0     10.3380    0.00 
     814      0.086936   520.6     10.32     107.3   -0.10      5.4687      0.0013      0.2855     0.0     0.0     10.3369    0.00 
     815      0.087047   520.8     10.60     112.9   -0.11      5.7567      0.0013      0.2789     0.0     0.0     10.3358    0.00 
     816      0.087138   520.9     10.60     117.1   -0.11      5.9726      0.0013      0.2907     0.0     0.0     10.3349    0.00 
     817      0.087247   520.6      9.21     117.9   -0.09      6.0078      0.0014      0.3013     0.0     0.0     10.3338    0.00 
     818      0.087355   521.0     10.04     124.2   -0.10      6.3321      0.0014      0.2950     0.0     0.0     10.3328    0.00 
     819      0.087464   520.9      9.21     129.1   -0.09      6.5834      0.0014      0.3204     0.0     0.0     10.3317    0.00 
     820      0.087583   520.8      8.66     132.0   -0.09      6.7269      0.0015      0.3046     0.0     0.0     10.3305    0.00 
     821      0.087674   520.8      8.11     135.5   -0.08      6.9064      0.0015      0.3152     0.0     0.0     10.3296    0.00 
     822      0.087785   520.8      7.83     138.3   -0.08      7.0500      0.0016      0.3061     0.0     0.0     10.3285    0.00 
     823      0.087894   520.7      7.56     143.3   -0.08      7.3016      0.0016      0.2901     0.0     0.0     10.3275    0.00 
     824      0.088003   520.9      6.73     148.2   -0.07      7.5528      0.0017      0.2970     0.0     0.0     10.3264    0.00 
     825      0.088116   521.0      7.56     152.4   -0.08      7.7692      0.0016      0.2793     0.0     0.0     10.3253    0.00 
     826      0.088207   520.9      7.00     156.0   -0.07      7.9486      0.0017      0.2913     0.0     0.0     10.3244    0.00 
     827      0.088317   520.8      6.73     160.9   -0.07      8.2002      0.0017      0.2769     0.0     0.0     10.3234    0.00 
     828      0.088425   521.0      7.00     166.5   -0.07      8.4881      0.0017      0.2812     0.0     0.0     10.3223    0.00 
     829      0.088535   520.8      4.79     166.5   -0.05      8.4863      0.0019      0.2690     0.0     0.0     10.3212    0.00 
     830      0.088636   520.8      5.62     174.3   -0.06      8.8825      0.0018      0.2608     0.0     0.0     10.3203    0.00 
     831      0.088746   521.0      5.34     178.5   -0.05      9.0981      0.0018      0.2658     0.0     0.0     10.3193    0.00 
     832      0.088858   520.8      5.34     184.2   -0.05      9.3857      0.0018      0.2620     0.0     0.0     10.3183    0.00 
     833      0.088967   520.9      4.79     189.1   -0.05      9.6369      0.0019      0.2585     0.0     0.0     10.3173    0.00 
     834      0.089076   520.8      4.51     194.8   -0.05      9.9243      0.0019      0.2464     0.0     0.0     10.3163    0.00 
     835      0.089187   520.9      4.24     199.7   -0.04     10.1757      0.0019      0.2552     0.0     0.0     10.3153    0.00 
     836      0.089278   520.7      3.68     204.0   -0.04     10.3909      0.0020      0.2406     0.0     0.0     10.3145    0.00 
     837      0.089386   520.9      3.41     211.0   -0.03     10.7502      0.0020      0.2267     0.0     0.0     10.3135    0.00 
     838      0.089496   521.0      4.51     220.9   -0.05     11.2548      0.0019      0.2166     0.0     0.0     10.3125    0.00 
     839      0.089615   520.8      3.13     225.1   -0.03     11.4689      0.0020      0.2142     0.0     0.0     10.3114    0.00 
     840      0.089706   520.8      2.30     230.1   -0.02     11.7196      0.0021      0.2057     0.0     0.0     10.3105    0.00 
     841      0.089814   520.9      2.30     237.1   -0.02     12.0791      0.0021      0.2236     0.0     0.0     10.3095    0.00 
     842      0.089923   521.0      3.68     247.0   -0.04     12.5842      0.0020      0.2151     0.0     0.0     10.3085    0.00 
     843      0.090033   520.9      2.30     254.1   -0.02     12.9419      0.0021      0.2088     0.0     0.0     10.3075    0.00 
     844      0.090142   520.8      1.47     259.0   -0.01     13.1925      0.0022      0.2087     0.0     0.0     10.3065    0.00 
     845      0.090250   521.2      3.13     271.7   -0.03     13.8418      0.0020      0.2337     0.0     0.0     10.3054    0.00 
     846      0.090360   521.0      2.02     278.8   -0.02     14.1998      0.0022      0.2713     0.0     0.0     10.3044    0.00 
     847      0.090470   520.8      1.47     285.8   -0.01     14.5584      0.0022      0.2869     0.0     0.0     10.3034    0.00 
     848      0.090570   521.0      1.47     295.0   -0.01     15.0257      0.0022      0.3078     0.0     0.0     10.3025    0.00 
     849      0.090681   520.7      0.09     300.6   -0.00     15.3112      0.0023      0.3327     0.0     0.0     10.3015    0.00 
     850      0.090789   520.7      0.09     309.8   -0.00     15.7784      0.0023      0.3794     0.0     0.0     10.3004    0.00 
     851      0.090898   521.0      0.09     319.7   -0.00     16.2816      0.0023      0.4090     0.0     0.0     10.2994    0.00 
     852      0.090990   521.2      0.64     328.9   -0.01     16.7498      0.0023      0.4483     0.0     0.0     10.2986    0.00 
     853      0.091100   521.0      0.09     337.3   -0.00     17.1802      0.0023      0.4787     0.0     0.0     10.2975    0.00 
     854      0.091209   520.8     -2.13     342.3    0.02     17.4279      0.0026      0.4992     0.0     0.0     10.2965    0.00 
     855      0.091318   520.8     -2.96     350.0    0.03     17.8217      0.0027      0.5446     0.0     0.0     10.2954    0.00 
     856      0.091427   520.9     -2.40     360.6    0.02     18.3617      0.0026      0.5461     0.0     0.0     10.2944    0.00 
     857      0.091530   521.0     -3.23     369.1    0.03     18.7913      0.0027      0.5620     0.0     0.0     10.2934    0.00 
     858      0.091638   520.9     -4.34     374.0    0.04     19.0407      0.0028      0.5433     0.0     0.0     10.2923    0.00 
     859      0.091748   520.6     -5.72     379.0    0.06     19.2895      0.0029      0.5591     0.0     0.0     10.2912    0.00 
     860      0.091858   521.0     -5.17     388.8    0.05     19.7935      0.0029      0.5628     0.0     0.0     10.2902    0.00 
     861      0.091966   521.0     -5.45     398.0    0.05     20.2600      0.0029      0.5511     0.0     0.0     10.2891    0.00 
     862      0.092075   520.8     -7.38     401.5    0.07     20.4356      0.0031      0.5418     0.0     0.0     10.2880    0.00 
     863      0.092166   521.0     -6.00     410.0    0.06     20.8695      0.0030      0.5165     0.0     0.0     10.2871    0.00 
     864      0.092276   521.0     -8.21     415.0    0.08     21.1162      0.0032      0.5209     0.0     0.0     10.2860    0.00 
     865      0.092386   520.9     -8.21     420.6    0.08     21.4035      0.0032      0.5385     0.0     0.0     10.2849    0.00 
     866      0.092504   521.0     -7.94     429.8    0.08     21.8710      0.0032      0.5448     0.0     0.0     10.2838    0.00 
     867      0.092597   520.7     -9.87     431.9    0.10     21.9745      0.0033      0.5547     0.0     0.0     10.2828    0.00 
     868      0.092705   521.0     -9.60     440.4    0.10     22.4060      0.0033      0.5531     0.0     0.0     10.2817    0.00 
     869      0.092814   521.1    -10.15     446.0    0.10     22.6920      0.0034      0.5981     0.0     0.0     10.2806    0.00 
     870      0.092924   520.9    -11.26     450.9    0.11     22.9408      0.0035      0.6073     0.0     0.0     10.2795    0.00 
     871      0.093035   521.1    -10.98     458.7    0.11     23.3363      0.0035      0.6418     0.0     0.0     10.2784    0.00 
     872      0.093144   521.2    -11.81     462.2    0.12     23.5139      0.0035      0.6461     0.0     0.0     10.2772    0.00 
     873      0.093253   521.0    -12.64     466.5    0.13     23.7273      0.0036      0.6565     0.0     0.0     10.2761    0.00 
     874      0.093343   520.3    -16.51     462.9    0.17     23.5387      0.0040      0.6878     0.0     0.0     10.2752    0.00 
     875      0.093461   521.0    -14.02     474.2    0.14     24.1188      0.0038      0.6728     0.0     0.0     10.2740    0.00 
     876      0.093570   521.0    -15.13     479.2    0.15     24.3673      0.0039      0.7133     0.0     0.0     10.2729    0.00 
     877      0.093679   520.7    -16.79     479.2    0.17     24.3633      0.0040      0.6682     0.0     0.0     10.2717    0.00 
     878      0.093789   520.9    -17.34     484.1    0.17     24.6131      0.0041      0.7024     0.0     0.0     10.2706    0.00 
     879      0.093879   520.9    -17.62     487.6    0.18     24.7918      0.0041      0.6942     0.0     0.0     10.2696    0.00 
     880      0.093988   520.9    -17.62     493.3    0.18     25.0788      0.0041      0.7262     0.0     0.0     10.2685    0.00 
     881      0.094098   521.0    -18.73     496.8    0.19     25.2554      0.0042      0.7371     0.0     0.0     10.2673    0.00 
     882      0.094207   521.1    -19.56     501.8    0.20     25.5044      0.0043      0.7384     0.0     0.0     10.2662    0.00 
     883      0.094317   521.0    -21.22     501.8    0.21     25.5002      0.0045      0.7809     0.0     0.0     10.2650    0.00 
     884      0.094418   520.9    -21.49     505.3    0.21     25.6788      0.0045      0.7721     0.0     0.0     10.2639    0.00 
     885      0.094528   521.0    -22.88     508.1    0.23     25.8187      0.0046      0.8396     0.0     0.0     10.2628    0.00 
     886      0.094636   521.0    -23.15     512.3    0.23     26.0331      0.0047      0.8541     0.0     0.0     10.2616    0.00 
     887      0.094745   521.3    -23.71     516.6    0.24     26.2468      0.0047      0.8970     0.0     0.0     10.2605    0.00 
     888      0.094855   521.1    -25.09     516.6    0.25     26.2432      0.0049      0.9154     0.0     0.0     10.2593    0.00 
     889      0.094965   521.0    -26.20     520.1    0.26     26.4195      0.0050      0.9370     0.0     0.0     10.2581    0.00 
     890      0.095056   520.8    -28.41     520.8    0.28     26.4495      0.0052      0.9605     0.0     0.0     10.2572    0.00 
     891      0.095165   521.2    -27.86     525.0    0.28     26.6660      0.0051      0.9512     0.0     0.0     10.2560    0.00 
     892      0.095274   521.4    -28.69     529.3    0.29     26.8788      0.0052      0.9606     0.0     0.0     10.2549    0.00 
     893      0.095393   521.1    -30.35     530.0    0.30     26.9101      0.0054      0.9360     0.0     0.0     10.2537    0.00 
     894      0.095483   520.9    -32.56     527.2    0.33     26.7609      0.0056      0.9471     0.0     0.0     10.2527    0.00 
     895      0.095591   520.7    -33.94     530.0    0.34     26.9004      0.0058      0.9240     0.0     0.0     10.2516    0.00 
     896      0.095700   521.0    -33.94     534.2    0.34     27.1154      0.0058      0.9139     0.0     0.0     10.2504    0.00 
     897      0.095810   520.9    -34.50     535.6    0.34     27.1855      0.0058      0.8994     0.0     0.0     10.2493    0.00 
     898      0.095919   521.0    -35.60     539.2    0.36     27.3615      0.0059      0.8672     0.0     0.0     10.2482    0.00 
     899      0.096028   521.1    -36.16     540.6    0.36     27.4316      0.0060      0.8887     0.0     0.0     10.2470    0.00 
     900      0.096138   521.4    -35.33     548.3    0.35     27.8279      0.0059      0.8814     0.0     0.0     10.2459    0.00 
     901      0.096247   521.3    -37.54     546.9    0.38     27.7501      0.0061      0.9169     0.0     0.0     10.2447    0.00 
     902      0.096365   521.0    -39.75     546.2    0.40     27.7081      0.0063      0.9327     0.0     0.0     10.2435    0.00 
     903      0.096456   521.3    -39.75     551.2    0.40     27.9587      0.0063      0.9310     0.0     0.0     10.2425    0.00 
     904      0.096566   521.0    -41.97     550.5    0.42     27.9167      0.0066      0.9615     0.0     0.0     10.2414    0.00 
     905      0.096675   520.9    -42.24     552.6    0.42     28.0233      0.0066      0.9383     0.0     0.0     10.2402    0.00 
     906      0.096783   520.5    -44.73     549.7    0.45     27.8732      0.0068      0.9753     0.0     0.0     10.2391    0.00 
     907      0.096875   521.0    -44.18     555.4    0.44     28.1610      0.0068      0.9601     0.0     0.0     10.2381    0.00 
     908      0.096987   521.3    -43.90     559.6    0.44     28.3765      0.0068      0.9833     0.0     0.0     10.2369    0.00 
     909      0.097095   521.0    -46.67     556.8    0.47     28.2255      0.0070      0.9568     0.0     0.0     10.2358    0.00 
     910      0.097204   521.0    -47.50     557.5    0.47     28.2589      0.0071      0.9361     0.0     0.0     10.2347    0.00 
     911      0.097314   520.1    -49.71     554.7    0.50     28.1096      0.0073      0.9368     0.0     0.0     10.2335    0.00 
     912      0.097415   521.3    -48.33     563.9    0.48     28.5785      0.0072      0.9127     0.0     0.0     10.2325    0.00 
     913      0.097525   521.0    -50.54     563.2    0.51     28.5363      0.0074      0.9371     0.0     0.0     10.2313    0.00 
     914      0.097635   521.0    -51.65     563.9    0.52     28.5689      0.0075      0.9100     0.0     0.0     10.2302    0.00 
     915      0.097745   521.2    -51.93     566.7    0.52     28.7112      0.0076      0.9440     0.0     0.0     10.2291    0.00 
     916      0.097854   521.0    -54.14     566.0    0.54     28.6690      0.0078      0.9315     0.0     0.0     10.2280    0.00 
     917      0.097944   521.2    -54.14     568.1    0.54     28.7763      0.0078      0.9650     0.0     0.0     10.2270    0.00 
     918      0.098053   521.3    -54.42     573.0    0.54     29.0257      0.0078      0.9638     0.0     0.0     10.2259    0.00 
     919      0.098165   521.3    -55.52     571.6    0.56     28.9510      0.0079      0.9806     0.0     0.0     10.2247    0.00 
     920      0.098274   521.2    -56.63     573.0    0.57     29.0192      0.0080      0.9906     0.0     0.0     10.2236    0.00 
     921      0.098376   521.0    -58.84     571.6    0.59     28.9413      0.0083      1.0013     0.0     0.0     10.2226    0.00 
     922      0.098485   521.0    -60.78     570.2    0.61     28.8642      0.0085      1.0243     0.0     0.0     10.2214    0.00 
     923      0.098593   521.0    -60.78     573.0    0.61     29.0071      0.0085      0.9987     0.0     0.0     10.2203    0.00 
     924      0.098702   521.0    -62.44     573.0    0.62     29.0023      0.0086      0.9958     0.0     0.0     10.2192    0.00
