Repository: LightForm-group/dilatometer_modelling_and_constitutive_behaviour

# dilatometer_modelling_and_constitutive_behaviour

Created with work by Inigo Howe, Patryk Jedrasiak, Hugh Shercliff

This program contains a method of testing various constitutive models and extracting the constitutive behaviour of dilatometer samples correcting for inhomogeneities in termperature, strain and strain rate. The model is currently configured to a dilatometer run under vacuum, with no active cooling during the deformation for a sample of length 10mm with a diameter of 5mm. For both heatup and deformation the temperature is fitted to the experimental central themocoupole temperature for any general temperature profile.

File: experimental_data/deformation/1/520/039_Compression_Inigo_Al_6110_REF_SHT_540C_Deform_520C_1.0s-1__1.asc (part 3 of 24)
 C:\WinTA100\DIL805.PRO\Data\Deformation\Inigo\039_Compression_Inigo_Al_6110_REF_SHT_540C_Deform_520C_1.0s-1__1.asc
     No.          Time   Tem.1        DL     Force  Strain   kf (Def.)    Phi  (D)    Phi* (D)   Tem.2   Tem.3        Poti      HF 
                     s      °C        µm         N       %       N/mm²                     1/s      °C      °C          mm       % 
     622      0.072040   520.4   -131.95      11.3    1.32      0.5675      0.0039      0.9369     0.0     0.0     10.4884    0.00 
     623      0.072161   520.4   -133.64       9.9    1.34      0.4965      0.0040      0.9170     0.0     0.0     10.4872    0.00 
     624      0.072281   520.4   -135.04      10.6    1.35      0.5318      0.0042      0.9219     0.0     0.0     10.4859    0.00 
     625      0.072385   520.6   -134.48      13.4    1.34      0.6737      0.0041      0.9106     0.0     0.0     10.4849    0.00 
     626      0.072505   520.7   -135.32      14.1    1.35      0.7091      0.0042      0.9280     0.0     0.0     10.4836    0.00 
     627      0.072626   520.6   -137.29      12.0    1.37      0.6026      0.0044      0.9282     0.0     0.0     10.4824    0.00 
     628      0.072747   520.4   -138.13      13.4    1.38      0.6735      0.0045      0.9329     0.0     0.0     10.4812    0.00 
     629      0.072850   520.3   -140.10      11.3    1.40      0.5670      0.0047      0.9369     0.0     0.0     10.4802    0.00 
     630      0.072978   520.5   -140.10      14.1    1.40      0.7088      0.0047      0.9368     0.0     0.0     10.4789    0.00 
     631      0.073082   520.7   -141.23      14.1    1.41      0.7087      0.0048      0.9564     0.0     0.0     10.4778    0.00 
     632      0.073203   520.6   -142.35      13.4    1.42      0.6732      0.0049      0.9539     0.0     0.0     10.4766    0.00 
     633      0.073323   520.4   -143.76      13.4    1.44      0.6731      0.0051      0.9813     0.0     0.0     10.4753    0.00 
     634      0.073444   520.7   -144.60      14.1    1.45      0.7084      0.0051      0.9607     0.0     0.0     10.4741    0.00 
     635      0.073548   520.4   -146.85      12.0    1.47      0.6020      0.0054      0.9806     0.0     0.0     10.4730    0.00 
     636      0.073669   520.3   -147.97      11.3    1.48      0.5666      0.0055      0.9596     0.0     0.0     10.4718    0.00 
     637      0.073790   520.6   -148.25      14.1    1.48      0.7082      0.0055      0.9647     0.0     0.0     10.4706    0.00 
     638      0.073893   520.4   -148.82      14.8    1.49      0.7435      0.0056      0.9588     0.0     0.0     10.4696    0.00 
     639      0.074023   520.6   -149.94      16.9    1.50      0.8497      0.0057      0.9529     0.0     0.0     10.4682    0.00 
     640      0.074126   520.4   -152.19      13.4    1.52      0.6725      0.0059      0.9615     0.0     0.0     10.4672    0.00 
     641      0.074247   520.6   -152.19      16.9    1.52      0.8495      0.0059      0.9655     0.0     0.0     10.4660    0.00 
     642      0.074367   520.5   -153.31      16.9    1.53      0.8494      0.0060      0.9769     0.0     0.0     10.4647    0.00 
     643      0.074488   520.7   -154.44      16.9    1.54      0.8493      0.0061      0.9631     0.0     0.0     10.4635    0.00 
     644      0.074592   520.7   -155.84      16.2    1.56      0.8138      0.0063      0.9715     0.0     0.0     10.4624    0.00 
     645      0.074713   520.4   -157.53      15.5    1.58      0.7783      0.0065      0.9626     0.0     0.0     10.4612    0.00 
     646      0.074834   520.4   -158.65      16.2    1.59      0.8135      0.0066      0.9836     0.0     0.0     10.4600    0.00 
     647      0.074951   520.4   -159.22      17.6    1.59      0.8842      0.0066      0.9720     0.0     0.0     10.4588    0.00 
     648      0.075055   520.4   -160.62      16.9    1.61      0.8487      0.0068      0.9711     0.0     0.0     10.4577    0.00 
     649      0.075176   520.5   -161.47      17.6    1.61      0.8840      0.0069      0.9678     0.0     0.0     10.4565    0.00 
     650      0.075297   520.5   -162.59      19.1    1.63      0.9546      0.0070      0.9615     0.0     0.0     10.4553    0.00 
     651      0.075417   520.6   -164.00      18.3    1.64      0.9192      0.0071      0.9726     0.0     0.0     10.4540    0.00 
     652      0.075519   520.6   -164.00      19.8    1.64      0.9899      0.0071      0.9575     0.0     0.0     10.4530    0.00 
     653      0.075639   520.7   -165.68      21.2    1.66      1.0604      0.0073      0.9714     0.0     0.0     10.4518    0.00 
     654      0.075760   520.7   -166.81      21.2    1.67      1.0603      0.0074      0.9604     0.0     0.0     10.4505    0.00 
     655      0.075874   520.6   -168.21      20.5    1.68      1.0248      0.0075      0.9696     0.0     0.0     10.4494    0.00 
     656      0.075995   520.5   -169.62      20.5    1.70      1.0246      0.0077      0.9635     0.0     0.0     10.4482    0.00 
     657      0.076099   520.5   -170.18      21.2    1.70      1.0599      0.0077      0.9628     0.0     0.0     10.4471    0.00 
     658      0.076219   520.2   -172.43      19.1    1.72      0.9537      0.0080      0.9662     0.0     0.0     10.4459    0.00 
     659      0.076340   520.6   -172.15      22.6    1.72      1.1303      0.0079      0.9506     0.0     0.0     10.4447    0.00 
     660      0.076444   520.6   -173.27      21.9    1.73      1.0949      0.0081      0.9601     0.0     0.0     10.4436    0.00 
     661      0.076565   520.5   -174.40      22.6    1.74      1.1301      0.0082      0.9255     0.0     0.0     10.4424    0.00 
     662      0.076686   520.6   -175.80      22.6    1.76      1.1299      0.0083      0.9324     0.0     0.0     10.4412    0.00 
     663      0.076806   520.6   -176.93      22.6    1.77      1.1298      0.0084      0.9030     0.0     0.0     10.4400    0.00 
     664      0.076917   520.5   -177.21      24.7    1.77      1.2357      0.0085      0.8986     0.0     0.0     10.4388    0.00 
     665      0.077037   520.5   -179.18      24.0    1.79      1.2001      0.0087      0.8730     0.0     0.0     10.4376    0.00 
     666      0.077142   520.5   -180.30      26.1    1.80      1.3059      0.0088      0.8579     0.0     0.0     10.4366    0.00 
     667      0.077262   520.3   -181.71      24.0    1.82      1.1998      0.0089      0.8574     0.0     0.0     10.4353    0.00 
     668      0.077383   520.5   -181.99      25.4    1.82      1.2703      0.0090      0.8359     0.0     0.0     10.4341    0.00 
     669      0.077503   520.5   -182.83      26.8    1.83      1.3408      0.0090      0.8442     0.0     0.0     10.4329    0.00 
     670      0.077607   520.8   -182.55      30.3    1.83      1.5173      0.0090      0.8237     0.0     0.0     10.4319    0.00 
     671      0.077728   520.5   -183.95      28.2    1.84      1.4112      0.0092      0.8350     0.0     0.0     10.4306    0.00 
     672      0.077843   520.8   -184.80      31.1    1.85      1.5522      0.0092      0.8470     0.0     0.0     10.4295    0.00 
     673      0.077963   520.9   -185.36      32.5    1.85      1.6227      0.0093      0.8709     0.0     0.0     10.4283    0.00 
     674      0.078083   520.8   -187.61      29.6    1.88      1.4812      0.0095      0.8599     0.0     0.0     10.4271    0.00 
     675      0.078186   520.4   -189.30      28.2    1.89      1.4104      0.0097      0.8643     0.0     0.0     10.4260    0.00 
     676      0.078307   520.7   -189.58      33.9    1.90      1.6925      0.0097      0.8517     0.0     0.0     10.4248    0.00 
     677      0.078427   520.4   -191.26      31.8    1.91      1.5864      0.0099      0.8566     0.0     0.0     10.4236    0.00 
     678      0.078548   520.5   -192.11      33.9    1.92      1.6920      0.0100      0.8396     0.0     0.0     10.4224    0.00 
     679      0.078651   520.9   -190.98      37.4    1.91      1.8685      0.0099      0.8322     0.0     0.0     10.4214    0.00 
     680      0.078772   520.8   -193.23      36.7    1.93      1.8328      0.0101      0.8071     0.0     0.0     10.4202    0.00 
     681      0.078869   520.5   -194.92      36.7    1.95      1.8325      0.0103      0.7977     0.0     0.0     10.4193    0.00 
     682      0.079002   520.7   -194.92      38.8    1.95      1.9383      0.0103      0.7787     0.0     0.0     10.4179    0.00 
     683      0.079113   520.8   -194.92      42.3    1.95      2.1145      0.0103      0.7592     0.0     0.0     10.4168    0.00 
     684      0.079221   520.6   -197.17      40.9    1.97      2.0435      0.0105      0.7604     0.0     0.0     10.4158    0.00 
     685      0.079347   520.8   -196.89      46.6    1.97      2.3254      0.0105      0.7384     0.0     0.0     10.4145    0.00 
     686      0.079456   520.7   -199.13      45.9    1.99      2.2897      0.0107      0.7613     0.0     0.0     10.4135    0.00 
     687      0.079567   520.8   -198.85      48.7    1.99      2.4306      0.0107      0.7583     0.0     0.0     10.4124    0.00 
     688      0.079693   520.9   -199.42      52.2    1.99      2.6066      0.0107      0.7647     0.0     0.0     10.4112    0.00 
     689      0.079812   520.6   -201.66      51.5    2.02      2.5708      0.0110      0.7630     0.0     0.0     10.4101    0.00 
     690      0.079920   520.8   -201.38      56.5    2.01      2.8174      0.0109      0.7854     0.0     0.0     10.4091    0.00 
     691      0.080029   521.1   -201.66      60.0    2.02      2.9934      0.0110      0.7671     0.0     0.0     10.4081    0.00 
     692      0.080158   520.7   -204.19      60.7    2.04      3.0279      0.0112      0.7824     0.0     0.0     10.4069    0.00 
     693      0.080267   520.7   -204.19      66.3    2.04      3.3095      0.0112      0.7758     0.0     0.0     10.4059    0.00 
     694      0.080395   520.7   -205.60      70.6    2.06      3.5203      0.0114      0.7680     0.0     0.0     10.4047    0.00 
     695      0.080504   520.7   -206.72      73.4    2.07      3.6606      0.0115      0.7587     0.0     0.0     10.4038    0.00 
     696      0.080613   520.9   -206.16      79.7    2.06      3.9777      0.0114      0.7365     0.0     0.0     10.4028    0.00 
     697      0.080752   520.7   -208.97      82.6    2.09      4.1173      0.0117      0.7169     0.0     0.0     10.4016    0.00 
     698      0.080844   520.7   -209.54      88.2    2.10      4.3985      0.0118      0.7133     0.0     0.0     10.4008    0.00 
     699      0.080971   520.9   -209.54      98.1    2.10      4.8912      0.0118      0.6835     0.0     0.0     10.3996    0.00 
     700      0.081079   520.8   -209.82     104.4    2.10      5.2077      0.0118      0.6682     0.0     0.0     10.3986    0.00 
     701      0.081206   520.9   -210.94     110.8    2.11      5.5238      0.0119      0.6548     0.0     0.0     10.3975    0.00 
     702      0.081317   520.8   -212.07     117.9    2.12      5.8749      0.0120      0.6384     0.0     0.0     10.3965    0.00 
     703      0.081426   520.9   -212.35     127.7    2.12      6.3673      0.0120      0.6562     0.0     0.0     10.3955    0.00 
     704      0.081552   521.2   -211.50     140.4    2.12      7.0011      0.0120      0.6509     0.0     0.0     10.3943    0.00 
     705      0.081662   520.8   -214.31     146.1    2.14      7.2804      0.0122      0.6549     0.0     0.0     10.3934    0.00 
     706      0.081781   520.7   -214.88     154.6    2.15      7.7021      0.0123      0.6552     0.0     0.0     10.3923    0.00 
     707      0.081891   520.8   -215.44     167.3    2.15      8.3346      0.0124      0.6724     0.0     0.0     10.3913    0.00 
     708      0.082017   521.0   -216.00     178.5    2.16      8.8968      0.0124      0.6638     0.0     0.0     10.3901    0.00 
     709      0.082126   520.9   -216.56     189.8    2.17      9.4589      0.0125      0.6734     0.0     0.0     10.3891    0.00 
     710      0.082237   520.7   -217.97     199.7    2.18      9.9497      0.0126      0.6293     0.0     0.0     10.3881    0.00 
     711      0.082363   520.8   -218.81     214.5    2.19     10.6871      0.0127      0.6436     0.0     0.0     10.3870    0.00 
     712      0.082473   520.7   -218.81     226.5    2.19     11.2848      0.0127      0.6075     0.0     0.0     10.3860    0.00 
     713      0.082583   520.7   -220.22     239.9    2.20     11.9510      0.0129      0.6081     0.0     0.0     10.3850    0.00 
     714      0.082719   520.7   -221.06     254.8    2.21     12.6881      0.0129      0.5756     0.0     0.0     10.3838    0.00 
     715      0.082828   520.8   -221.06     271.7    2.21     13.5316      0.0129      0.5531     0.0     0.0     10.3828    0.00 
     716      0.082937   520.6   -222.75     283.0    2.23     14.0915      0.0131      0.5486     0.0     0.0     10.3817    0.00 
     717      0.083046   520.8   -221.34     300.6    2.21     14.9722      0.0130      0.5340     0.0     0.0     10.3807    0.00 
     718      0.083173   520.8   -223.03     316.2    2.23     15.7427      0.0131      0.5615     0.0     0.0     10.3795    0.00 
     719      0.083281   521.1   -221.62     336.6    2.22     16.7641      0.0130      0.5502     0.0     0.0     10.3785    0.00 
     720      0.083408   520.8   -223.59     349.3    2.24     17.3932      0.0132      0.5868     0.0     0.0     10.3772    0.00 
     721      0.083518   520.8   -225.00     364.1    2.25     18.1285      0.0133      0.5721     0.0     0.0     10.3761    0.00 
     722      0.083626   520.8   -225.56     378.3    2.26     18.8301      0.0134      0.6242     0.0     0.0     10.3750    0.00 
     723      0.083746   520.8   -226.40     395.9    2.26     19.7067      0.0135      0.6117     0.0     0.0     10.3738    0.00 
     724      0.083872   520.8   -226.96     410.0    2.27     20.4081      0.0135      0.6405     0.0     0.0     10.3725    0.00 
     725      0.083981   520.9   -227.53     427.0    2.28     21.2499      0.0136      0.6458     0.0     0.0     10.3713    0.00 
     726      0.084092   520.7   -228.37     440.4    2.28     21.9153      0.0137      0.6620     0.0     0.0     10.3701    0.00 
     727      0.084219   520.5   -230.06     453.8    2.30     22.5787      0.0139      0.6923     0.0     0.0     10.3688    0.00 
     728      0.084328   520.8   -229.21     470.7    2.29     23.4235      0.0138      0.7004     0.0     0.0     10.3676    0.00 
     729      0.084438   520.8   -230.06     483.4    2.30     24.0535      0.0139      0.7276     0.0     0.0     10.3664    0.00 
     730      0.084564   520.8   -231.18     496.1    2.31     24.6827      0.0140      0.7336     0.0     0.0     10.3650    0.00 
     731      0.084682   520.7   -232.31     508.1    2.32     25.2767      0.0141      0.7734     0.0     0.0     10.3638    0.00 
     732      0.084791   521.0   -232.59     522.2    2.33     25.9781      0.0141      0.8014     0.0     0.0     10.3626    0.00 
     733      0.084902   520.9   -234.27     530.7    2.34     26.3948      0.0143      0.8537     0.0     0.0     10.3614    0.00 
     734      0.085030   520.9   -235.12     544.1    2.35     27.0594      0.0144      0.8762     0.0     0.0     10.3600    0.00 
     735      0.085140   520.8   -236.52     551.9    2.37     27.4415      0.0145      0.9045     0.0     0.0     10.3588    0.00 
     736      0.085268   520.9   -237.65     562.5    2.38     27.9646      0.0146      0.9335     0.0     0.0     10.3574    0.00 
     737      0.085376   520.9   -238.21     571.6    2.38     28.4191      0.0147      0.9519     0.0     0.0     10.3563    0.00 
     738      0.085484   520.9   -239.61     580.8    2.40     28.8711      0.0148      0.9928     0.0     0.0     10.3551    0.00 
     739      0.085610   520.9   -240.18     587.9    2.40     29.2202      0.0149      1.0051     0.0     0.0     10.3537    0.00 
     740      0.085731   520.8   -241.58     596.3    2.42     29.6369      0.0150      1.0307     0.0     0.0     10.3524    0.00 
     741      0.085841   520.7   -243.55     600.6    2.44     29.8413      0.0152      1.0381     0.0     0.0     10.3512    0.00 
     742      0.085949   520.9   -244.39     608.3    2.44     30.2244      0.0153      1.0514     0.0     0.0     10.3500    0.00 
     743      0.086075   520.8   -246.36     614.7    2.46     30.5338      0.0155      1.0654     0.0     0.0     10.3487    0.00 
     744      0.086185   520.9   -245.80     621.7    2.46     30.8861      0.0155      1.0801     0.0     0.0     10.3474    0.00 
     745      0.086295   520.9   -247.49     626.0    2.47     31.0911      0.0156      1.1005     0.0     0.0     10.3463    0.00 
     746      0.086421   520.8   -249.45     629.5    2.49     31.2601      0.0158      1.0967     0.0     0.0     10.3449    0.00 
     747      0.086531   520.9   -250.58     635.8    2.51     31.5718      0.0160      1.1217     0.0     0.0     10.3438    0.00 
     748      0.086647   520.9   -251.70     640.8    2.52     31.8134      0.0161      1.1066     0.0     0.0     10.3425    0.00 
     749      0.086757   520.8   -253.39     642.2    2.53     31.8780      0.0162      1.1216     0.0     0.0     10.3414    0.00 
     750      0.086885   520.9   -253.95     649.3    2.54     32.2265      0.0163      1.1113     0.0     0.0     10.3401    0.00 
     751      0.086994   521.1   -255.08     652.8    2.55     32.3979      0.0164      1.1125     0.0     0.0     10.3389    0.00 
     752      0.087123   520.7   -257.61     654.9    2.58     32.4945      0.0167      1.1160     0.0     0.0     10.3376    0.00 
     753      0.087232   520.8   -258.45     657.7    2.58     32.6317      0.0168      1.1124     0.0     0.0     10.3364    0.00 
     754      0.087341   520.5   -259.85     658.4    2.60     32.6620      0.0169      1.1049     0.0     0.0     10.3353    0.00 
     755      0.087470   520.7   -260.70     664.8    2.61     32.9742      0.0170      1.0965     0.0     0.0     10.3340    0.00 
     756      0.087590   520.9   -261.26     667.6    2.61     33.1123      0.0171      1.0883     0.0     0.0     10.3327    0.00 
     757      0.087699   520.8   -262.67     671.1    2.63     33.2826      0.0172      1.0841     0.0     0.0     10.3316    0.00 
     758      0.087807   520.9   -264.35     671.8    2.64     33.3118      0.0174      1.0897     0.0     0.0     10.3304    0.00 
     759      0.087934   520.9   -265.48     675.4    2.65     33.4829      0.0175      1.0796     0.0     0.0     10.3291    0.00 
     760      0.088043   520.8   -267.16     675.4    2.67     33.4771      0.0177      1.0897     0.0     0.0     10.3280    0.00 
     761      0.088151   520.9   -268.29     678.9    2.68     33.6481      0.0178      1.0622     0.0     0.0     10.3268    0.00 
     762      0.088277   520.8   -269.69     680.3    2.70     33.7132      0.0179      1.0633     0.0     0.0     10.3255    0.00 
     763      0.088386   520.9   -269.69     683.1    2.70     33.8531      0.0179      1.0424     0.0     0.0     10.3243    0.00 
     764      0.088497   520.8   -271.38     683.8    2.71     33.8822      0.0181      1.0577     0.0     0.0     10.3232    0.00 
     765      0.088618   520.7   -273.07     685.2    2.73     33.9462      0.0183      1.0435     0.0     0.0     10.3220    0.00 
     766      0.088744   521.1   -273.07     688.8    2.73     34.1210      0.0183      1.0480     0.0     0.0     10.3206    0.00 
     767      0.088854   520.8   -275.32     688.1    2.75     34.0782      0.0185      1.0297     0.0     0.0     10.3195    0.00 
     768      0.088963   520.9   -276.16     690.2    2.76     34.1801      0.0186      1.0198     0.0     0.0     10.3184    0.00 
     769      0.089089   520.8   -278.13     690.2    2.78     34.1731      0.0188      1.0199     0.0     0.0     10.3171    0.00 
     770      0.089197   521.0   -278.13     694.4    2.78     34.3828      0.0188      1.0200     0.0     0.0     10.3159    0.00 
     771      0.089325   520.9   -279.25     694.4    2.79     34.3788      0.0189      1.0330     0.0     0.0     10.3146    0.00 
     772      0.089435   521.0   -280.66     696.5    2.81     34.4786      0.0191      1.0146     0.0     0.0     10.3135    0.00 
     773      0.089553   520.9   -282.62     695.8    2.83     34.4367      0.0193      1.0434     0.0     0.0     10.3122    0.00 
     774      0.089662   521.2   -282.62     700.8    2.83     34.6812      0.0193      1.0237     0.0     0.0     10.3111    0.00 
     775      0.089789   520.8   -284.59     698.7    2.85     34.5694      0.0195      1.0480     0.0     0.0     10.3098    0.00 
     776      0.089900   521.1   -284.59     702.9    2.85     34.7789      0.0195      1.0294     0.0     0.0     10.3087    0.00 
     777      0.090009   521.1   -286.28     702.9    2.86     34.7729      0.0196      1.0547     0.0     0.0     10.3075    0.00 
     778      0.090137   521.0   -288.53     702.2    2.89     34.7299      0.0199      1.0476     0.0     0.0     10.3062    0.00 
     779      0.090247   521.2   -288.81     705.7    2.89     34.9035      0.0199      1.0691     0.0     0.0     10.3051    0.00 
     780      0.090356   520.9   -290.50     702.9    2.90     34.7578      0.0201      1.0505     0.0     0.0     10.3039    0.00 
     781      0.090483   521.0   -291.62     704.3    2.92     34.8236      0.0202      1.0545     0.0     0.0     10.3026    0.00 
     782      0.090602   520.9   -293.03     706.4    2.93     34.9232      0.0203      1.0559     0.0     0.0     10.3014    0.00 
     783      0.090713   521.3   -293.03     709.9    2.93     35.0976      0.0203      1.0443     0.0     0.0     10.3003    0.00 
     784      0.090823   521.0   -294.99     707.8    2.95     34.9859      0.0205      1.0724     0.0     0.0     10.2992    0.00 
     785      0.090950   521.2   -295.56     711.4    2.96     35.1582      0.0206      1.0353     0.0     0.0     10.2978    0.00 
     786      0.091060   520.9   -298.37     708.5    2.98     35.0086      0.0209      1.0630     0.0     0.0     10.2967    0.00 
     787      0.091168   521.0   -298.65     709.9    2.99     35.0773      0.0209      1.0261     0.0     0.0     10.2956    0.00 
     788      0.091294   521.2   -299.21     712.1    2.99     35.1799      0.0210      1.0684     0.0     0.0     10.2944    0.00 
     789      0.091403   521.1   -300.62     711.4    3.01     35.1399      0.0211      1.0317     0.0     0.0     10.2932    0.00 
     790      0.091520   521.1   -302.30     712.8    3.02     35.2035      0.0213      1.0687     0.0     0.0     10.2921    0.00 
     791      0.091629   520.9   -303.15     712.1    3.03     35.1656      0.0214      1.0449     0.0     0.0     10.2909    0.00 
     792      0.091756   521.2   -303.99     715.6    3.04     35.3368      0.0215      1.0621     0.0     0.0     10.2897    0.00 
     793      0.091865   520.9   -306.52     712.8    3.07     35.1882      0.0217      1.0619     0.0     0.0     10.2886    0.00 
     794      0.091995   521.4   -305.39     717.0    3.05     35.4014      0.0216      1.0454     0.0     0.0     10.2872    0.00 
     795      0.092104   521.0   -308.49     714.2    3.08     35.2507      0.0219      1.0592     0.0     0.0     10.2861    0.00 
     796      0.092213   521.2   -308.49     716.3    3.08     35.3552      0.0219      1.0335     0.0     0.0     10.2850    0.00 
     797      0.092342   521.1   -311.58     714.2    3.12     35.2395      0.0222      1.0536     0.0     0.0     10.2837    0.00 
     798      0.092452   521.2   -311.86     714.9    3.12     35.2733      0.0223      1.0331     0.0     0.0     10.2826    0.00 
     799      0.092571   521.2   -312.99     716.3    3.13     35.3388      0.0224      1.0429     0.0     0.0     10.2814    0.00 
     800      0.092679   521.2   -313.55     718.4    3.14     35.4412      0.0224      1.0049     0.0     0.0     10.2803    0.00 
     801      0.092806   521.2   -314.95     719.1    3.15     35.4709      0.0226      1.0202     0.0     0.0     10.2790    0.00 
     802      0.092917   521.2   -315.80     719.8    3.16     35.5026      0.0227      1.0078     0.0     0.0     10.2779    0.00 
     803      0.093026   521.3   -317.20     719.8    3.17     35.4974      0.0228      1.0309     0.0     0.0     10.2768    0.00 
     804      0.093153   521.7   -317.20     722.6    3.17     35.6367      0.0228      1.0132     0.0     0.0     10.2755    0.00 
     805      0.093262   521.2   -320.01     720.5    3.20     35.5219      0.0231      1.0311     0.0     0.0     10.2744    0.00 
     806      0.093371   521.1   -320.86     719.1    3.21     35.4493      0.0232      1.0255     0.0     0.0     10.2733    0.00 
     807      0.093490   521.1   -322.26     719.1    3.22     35.4441      0.0233      1.0396     0.0     0.0     10.2721    0.00 
     808      0.093617   520.9   -323.67     719.8    3.24     35.4737      0.0235      1.0438     0.0     0.0     10.2708    0.00 
     809      0.093726   521.7   -322.54     724.8    3.23     35.7213      0.0234      1.0491     0.0     0.0     10.2697    0.00 
     810      0.093837   521.1   -325.92     722.6    3.26     35.6046      0.0237      1.0422     0.0     0.0     10.2686    0.00 
     811      0.093963   521.2   -326.76     722.6    3.27     35.6015      0.0238      1.0497     0.0     0.0     10.2673    0.00 
     812      0.094073   521.7   -326.48     728.3    3.26     35.8807      0.0238      1.0608     0.0     0.0     10.2662    0.00 
     813      0.094185   521.0   -329.01     723.4    3.29     35.6280      0.0240      1.0384     0.0     0.0     10.2651    0.00 
     814      0.094313   521.0   -331.26     721.2    3.31     35.5154      0.0243      1.0498     0.0     0.0     10.2638    0.00 
     815      0.094433   521.1   -331.26     724.8    3.31     35.6892      0.0243      1.0281     0.0     0.0     10.2626    0.00 
     816      0.094544   521.1   -333.23     722.6    3.33     35.5777      0.0245      1.0421     0.0     0.0     10.2615    0.00 
     817      0.094653   521.3   -333.51     725.5    3.34     35.7156      0.0245      1.0282     0.0     0.0     10.2604    0.00 
     818      0.094761   521.4   -334.07     726.9    3.34     35.7830      0.0246      1.0258     0.0     0.0     10.2593    0.00 
     819      0.094888   521.3   -335.47     726.2    3.35     35.7431      0.0247      1.0450     0.0     0.0     10.2580    0.00 
     820      0.094997   521.3   -336.60     726.2    3.37     35.7389      0.0248      1.0520     0.0     0.0     10.2569    0.00 
     821      0.095123   521.3   -338.00     726.2    3.38     35.7337      0.0250      1.0605     0.0     0.0     10.2556    0.00 
     822      0.095233   521.3   -338.85     727.6    3.39     35.8001      0.0251      1.0721     0.0     0.0     10.2545    0.00 
     823      0.095344   521.2   -341.10     725.5    3.41     35.6876      0.0253      1.0711     0.0     0.0     10.2534    0.00 
     824      0.095460   521.2   -342.78     725.5    3.43     35.6813      0.0255      1.0788     0.0     0.0     10.2523    0.00 
     825      0.095588   521.3   -342.50     726.9    3.43     35.7518      0.0254      1.0985     0.0     0.0     10.2510    0.00 
     826      0.095697   521.3   -343.63     729.0    3.44     35.8518      0.0256      1.1073     0.0     0.0     10.2499    0.00 
     827      0.095807   521.1   -345.59     726.2    3.46     35.7057      0.0258      1.0929     0.0     0.0     10.2488    0.00 
     828      0.095936   521.1   -347.28     726.9    3.47     35.7341      0.0259      1.1073     0.0     0.0     10.2475    0.00 
     829      0.096045   521.3   -347.84     728.3    3.48     35.8014      0.0260      1.0939     0.0     0.0     10.2464    0.00 
     830      0.096155   521.2   -349.25     726.9    3.49     35.7268      0.0261      1.0950     0.0     0.0     10.2453    0.00 
     831      0.096282   521.1   -350.94     727.6    3.51     35.7553      0.0263      1.0666     0.0     0.0     10.2440    0.00 
     832      0.096401   521.3   -350.94     729.7    3.51     35.8593      0.0263      1.0660     0.0     0.0     10.2428    0.00 
     833      0.096510   521.2   -353.47     727.6    3.53     35.7459      0.0266      1.0548     0.0     0.0     10.2417    0.00 
     834      0.096619   521.0   -354.59     726.9    3.55     35.7071      0.0267      1.0538     0.0     0.0     10.2407    0.00 
     835      0.096747   521.3   -354.87     729.7    3.55     35.8447      0.0267      1.0558     0.0     0.0     10.2394    0.00 
     836      0.096855   521.4   -355.71     731.8    3.56     35.9455      0.0268      1.0286     0.0     0.0     10.2383    0.00 
     837      0.096981   520.9   -358.53     727.6    3.59     35.7271      0.0271      1.0360     0.0     0.0     10.2370    0.00 
     838      0.097090   521.4   -357.68     733.9    3.58     36.0422      0.0270      1.0234     0.0     0.0     10.2359    0.00 
     839      0.097201   521.3   -359.65     731.8    3.60     35.9309      0.0272      1.0376     0.0     0.0     10.2348    0.00 
     840      0.097327   521.3   -361.06     731.1    3.61     35.8910      0.0274      1.0348     0.0     0.0     10.2336    0.00 
     841      0.097446   521.4   -361.62     731.8    3.62     35.9235      0.0274      1.0346     0.0     0.0     10.2324    0.00 
     842      0.097554   521.2   -363.87     732.5    3.64     35.9498      0.0276      1.0367     0.0     0.0     10.2313    0.00 
     843      0.097663   521.1   -364.99     730.4    3.65     35.8417      0.0278      1.0377     0.0     0.0     10.2302    0.00 
     844      0.097790   521.3   -364.99     733.9    3.65     36.0148      0.0278      1.0395     0.0     0.0     10.2289    0.00 
     845      0.097900   521.4   -366.68     733.9    3.67     36.0085      0.0279      1.0332     0.0     0.0     10.2278    0.00 
     846      0.098010   521.2   -367.80     731.8    3.68     35.9005      0.0281      1.0436     0.0     0.0     10.2267    0.00 
     847      0.098139   521.4   -368.93     733.2    3.69     35.9655      0.0282      1.0345     0.0     0.0     10.2255    0.00 
     848      0.098247   521.3   -369.77     733.9    3.70     35.9970      0.0283      1.0539     0.0     0.0     10.2244    0.00 
     849      0.098366   521.2   -371.74     732.5    3.72     35.9204      0.0285      1.0455     0.0     0.0     10.2232    0.00 
     850      0.098474   521.2   -372.58     732.5    3.73     35.9173      0.0286      1.0355     0.0     0.0     10.2221    0.00 
     851      0.098603   521.2   -373.99     732.5    3.74     35.9120      0.0287      1.0479     0.0     0.0     10.2208    0.00 
     852      0.098712   521.3   -374.55     734.6    3.75     36.0137      0.0288      1.0452     0.0     0.0     10.2197    0.00 
     853      0.098821   521.2   -376.24     732.5    3.76     35.9036      0.0289      1.0576     0.0     0.0     10.2186    0.00 
     854      0.098950   521.5   -376.52     736.1    3.77     36.0755      0.0290      1.0472     0.0     0.0     10.2173    0.00 
     855      0.099059   521.3   -378.48     733.2    3.78     35.9298      0.0292      1.0525     0.0     0.0     10.2163    0.00 
     856      0.099186   521.2   -379.89     734.6    3.80     35.9937      0.0293      1.0412     0.0     0.0     10.2150    0.00 
     857      0.099305   521.2   -381.01     734.6    3.81     35.9895      0.0294      1.0470     0.0     0.0     10.2138    0.00 
     858      0.099415   521.3   -381.86     736.1    3.82     36.0555      0.0295      1.0355     0.0     0.0     10.2127    0.00 
     859      0.099525   521.3   -382.70     734.6    3.83     35.9832      0.0296      1.0271     0.0     0.0     10.2116    0.00 
     860      0.099633   521.1   -384.67     733.9    3.85     35.9413      0.0298      1.0154     0.0     0.0     10.2105    0.00 
     861      0.099760   521.3   -386.07     736.1    3.86     36.0397      0.0300      1.0191     0.0     0.0     10.2092    0.00 
     862      0.099871   521.6   -386.07     738.9    3.86     36.1779      0.0300      1.0230     0.0     0.0     10.2082    0.00 
     863      0.099997   521.4   -387.48     738.9    3.87     36.1726      0.0301      1.0144     0.0     0.0     10.2069    0.00 
     864      0.100107   521.4   -388.32     738.2    3.88     36.1349      0.0302      1.0233     0.0     0.0     10.2058    0.00 
     865      0.100218   521.5   -389.45     739.6    3.89     36.1998      0.0303      1.0093     0.0     0.0     10.2047    0.00 
     866      0.100338   521.4   -391.42     736.8    3.91     36.0542      0.0305      1.0325     0.0     0.0     10.2035    0.00 
     867      0.100447   521.6   -391.42     738.9    3.91     36.1578      0.0305      1.0326     0.0     0.0     10.2024    0.00 
     868      0.100574   521.4   -392.82     738.9    3.93     36.1525      0.0307      1.0434     0.0     0.0     10.2011    0.00 
     869      0.100684   521.3   -395.07     737.5    3.95     36.0750      0.0309      1.0426     0.0     0.0     10.2000    0.00 
     870      0.100793   521.6   -395.35     738.9    3.95     36.1430      0.0309      1.0519     0.0     0.0     10.1990    0.00 
     871      0.100921   521.2   -397.60     736.8    3.98     36.0310      0.0312      1.0525     0.0     0.0     10.1977    0.00 
     872      0.101031   521.4   -398.16     738.9    3.98     36.1324      0.0312      1.0498     0.0     0.0     10.1966    0.00 
     873      0.101141   521.4   -399.01     738.9    3.99     36.1292      0.0313      1.0539     0.0     0.0     10.1955    0.00 
     874      0.101259   521.6   -399.57     741.0    4.00     36.2307      0.0314      1.0455     0.0     0.0     10.1943    0.00 
     875      0.101385   521.4   -401.54     739.6    4.02     36.1542      0.0316      1.0663     0.0     0.0     10.1931    0.00 
     876      0.101495   521.4   -402.10     742.4    4.02     36.2901      0.0316      1.0516     0.0     0.0     10.1919    0.00 
     877      0.101622   521.4   -404.07     739.6    4.04     36.1447      0.0318      1.0502     0.0     0.0     10.1907    0.00 
     878      0.101730   521.3   -405.47     739.6    4.05     36.1394      0.0320      1.0478     0.0     0.0     10.1896    0.00 
     879      0.101838   521.3   -406.31     739.6    4.06     36.1362      0.0321      1.0395     0.0     0.0     10.1885    0.00 
     880      0.101966   521.5   -407.44     741.7    4.07     36.2354      0.0322      1.0682     0.0     0.0     10.1872    0.00 
     881      0.102074   521.6   -408.00     742.4    4.08     36.2678      0.0322      1.0546     0.0     0.0     10.1862    0.00 
     882      0.102203   521.3   -409.97     742.4    4.10     36.2603      0.0324      1.0567     0.0     0.0     10.1849    0.00 
     883      0.102305   521.2   -411.66     739.6    4.12     36.1161      0.0326      1.0516     0.0     0.0     10.1839    0.00 
     884      0.102434   521.6   -411.66     743.1    4.12     36.2884      0.0326      1.0532     0.0     0.0     10.1826    0.00 
     885      0.102543   521.4   -413.34     740.3    4.13     36.1442      0.0328      1.0581     0.0     0.0     10.1815    0.00 
     886      0.102652   521.8   -412.50     745.9    4.12     36.4231      0.0327      1.0413     0.0     0.0     10.1805    0.00 
     887      0.102781   521.4   -415.59     743.1    4.16     36.2735      0.0330      1.0500     0.0     0.0     10.1792    0.00 
     888      0.102890   521.3   -417.84     741.0    4.18     36.1617      0.0333      1.0361     0.0     0.0     10.1781    0.00 
     889      0.102999   521.2   -418.96     741.7    4.19     36.1919      0.0334      1.0503     0.0     0.0     10.1770    0.00 
     890      0.103128   521.3   -419.53     742.4    4.20     36.2242      0.0334      1.0281     0.0     0.0     10.1757    0.00 
     891      0.103229   521.7   -419.53     745.9    4.20     36.3964      0.0334      1.0240     0.0     0.0     10.1747    0.00 
     892      0.103356   521.7   -421.21     746.6    4.21     36.4244      0.0336      1.0042     0.0     0.0     10.1735    0.00 
     893      0.103465   521.6   -422.34     744.5    4.22     36.3168      0.0337      1.0016     0.0     0.0     10.1724    0.00 
     894      0.103591   521.8   -422.62     748.8    4.23     36.5223      0.0338      1.0246     0.0     0.0     10.1711    0.00 
     895      0.103701   521.4   -424.31     744.5    4.24     36.3094      0.0339      1.0172     0.0     0.0     10.1700    0.00 
     896      0.103809   521.3   -425.99     743.8    4.26     36.2686      0.0341      1.0312     0.0     0.0     10.1689    0.00 
     897      0.103937   521.6   -427.12     745.2    4.27     36.3331      0.0342      1.0069     0.0     0.0     10.1677    0.00 
     898      0.104048   521.6   -428.52     745.2    4.29     36.3278      0.0344      1.0233     0.0     0.0     10.1666    0.00 
     899      0.104157   521.3   -429.37     743.1    4.29     36.2214      0.0345      1.0312     0.0     0.0     10.1655    0.00 
     900      0.104276   521.6   -430.21     744.5    4.30     36.2870      0.0346      1.0394     0.0     0.0     10.1643    0.00 
     901      0.104402   521.6   -431.33     745.9    4.31     36.3515      0.0347      1.0529     0.0     0.0     10.1631    0.00 
     902      0.104511   521.8   -430.77     751.6    4.31     36.6288      0.0346      1.0450     0.0     0.0     10.1620    0.00 
     903      0.104621   521.3   -434.43     744.5    4.34     36.2710      0.0350      1.0456     0.0     0.0     10.1609    0.00 
     904      0.104747   521.4   -435.83     745.2    4.36     36.3000      0.0351      1.0382     0.0     0.0     10.1597    0.00 
     905      0.104855   521.4   -435.83     745.9    4.36     36.3344      0.0351      1.0418     0.0     0.0     10.1586    0.00 
     906      0.104983   521.4   -437.52     745.9    4.38     36.3280      0.0353      1.0204     0.0     0.0     10.1573    0.00 
     907      0.105092   521.4   -438.92     746.6    4.39     36.3570      0.0355      1.0227     0.0     0.0     10.1563    0.00 
     908      0.105213   521.4   -439.77     745.9    4.40     36.3195      0.0356      1.0081     0.0     0.0     10.1551    0.00 
     909      0.105322   521.5   -441.17     746.6    4.41     36.3485      0.0357      1.0084     0.0     0.0     10.1540    0.00 
     910      0.105451   521.6   -441.45     750.2    4.41     36.5192      0.0357      1.0165     0.0     0.0     10.1527    0.00 
     911      0.105559   521.7   -442.02     750.9    4.42     36.5514      0.0358      1.0022     0.0     0.0     10.1516    0.00 
     912      0.105667   521.6   -443.98     748.1    4.44     36.4065      0.0360      1.0300     0.0     0.0     10.1506    0.00 
     913      0.105794   521.6   -444.55     748.8    4.45     36.4387      0.0361      1.0295     0.0     0.0     10.1493    0.00 
     914      0.105905   521.6   -445.95     747.3    4.46     36.3647      0.0362      1.0340     0.0     0.0     10.1482    0.00 
     915      0.106013   521.3   -448.20     747.3    4.48     36.3561      0.0364      1.0591     0.0     0.0     10.1471    0.00 
     916      0.106151   521.4   -448.48     748.8    4.48     36.4237      0.0365      1.0514     0.0     0.0     10.1458    0.00 
     917      0.106261   521.4   -450.45     748.8    4.50     36.4162      0.0367      1.0757     0.0     0.0     10.1447    0.00 
     918      0.106371   521.6   -450.17     750.9    4.50     36.5202      0.0366      1.0609     0.0     0.0     10.1436    0.00 
     919      0.106479   521.6   -451.57     750.2    4.52     36.4805      0.0368      1.0772     0.0     0.0     10.1425    0.00 
     920      0.106605   521.2   -454.67     745.2    4.55     36.2286      0.0371      1.0539     0.0     0.0     10.1413    0.00 
     921      0.106714   521.4   -454.95     748.8    4.55     36.3990      0.0371      1.0653     0.0     0.0     10.1402    0.00 
     922      0.106842   521.4   -455.79     748.8    4.56     36.3958      0.0372      1.0375     0.0     0.0     10.1390    0.00 
     923      0.106950   521.7   -456.35     751.6    4.56     36.5309      0.0373      1.0261     0.0     0.0     10.1379    0.00 
     924      0.107060   521.3   -458.60     748.8    4.59     36.3851      0.0375      1.0158     0.0     0.0     10.1368    0.00
