Repository: LightForm-group/dilatometer_modelling_and_constitutive_behaviour

# dilatometer_modelling_and_constitutive_behaviour

Created with work by Inigo Howe, Patryk Jedrasiak, Hugh Shercliff

This program contains a method of testing various constitutive models and extracting the constitutive behaviour of dilatometer samples correcting for inhomogeneities in termperature, strain and strain rate. The model is currently configured to a dilatometer run under vacuum, with no active cooling during the deformation for a sample of length 10mm with a diameter of 5mm. For both heatup and deformation the temperature is fitted to the experimental central themocoupole temperature for any general temperature profile.

File: experimental_data/deformation/1/490/008_Compression_Daniel_Al_Hom1_SHT_540C_Deform_490C_1.0s-1_QuenchHeGas__1.asc (part 4 of 27)
 C:\WinTA100\DIL805.PRO\Data\Deformation\ChrisDaniel\008_Compression_Daniel_Al_Hom1_SHT_540C_Deform_490C_1.0s-1_QuenchHeGas__1.asc
     No.          Time   Tem.1        DL     Force  Strain   kf (Def.)    Phi  (D)    Phi* (D)   Tem.2   Tem.3        Poti      HF 
                     s      °C        µm         N       %       N/mm²                     1/s      °C      °C          mm       % 
     925      0.098808   493.1   -236.85     690.2    2.37     34.3182      0.0093      1.0603     0.0     0.0     10.2201    0.00 
     926      0.098918   493.3   -236.85     693.7    2.37     34.4937      0.0093      1.0391     0.0     0.0     10.2189    0.00 
     927      0.099026   493.3   -237.96     695.1    2.38     34.5599      0.0094      1.0460     0.0     0.0     10.2178    0.00 
     928      0.099135   493.4   -238.79     695.8    2.39     34.5921      0.0095      1.0097     0.0     0.0     10.2167    0.00 
     929      0.099245   493.3   -240.45     695.1    2.40     34.5511      0.0096      1.0169     0.0     0.0     10.2155    0.00 
     930      0.099356   493.3   -241.00     698.7    2.41     34.7245      0.0097      0.9799     0.0     0.0     10.2143    0.00 
     931      0.099448   493.3   -242.11     697.9    2.42     34.6855      0.0098      0.9998     0.0     0.0     10.2134    0.00 
     932      0.099556   493.3   -243.49     698.7    2.43     34.7157      0.0100      0.9716     0.0     0.0     10.2122    0.00 
     933      0.099658   493.6   -243.22     702.9    2.43     34.9271      0.0099      0.9779     0.0     0.0     10.2112    0.00 
     934      0.099767   493.2   -245.43     700.1    2.45     34.7789      0.0102      0.9899     0.0     0.0     10.2100    0.00 
     935      0.099875   493.3   -245.98     700.8    2.46     34.8120      0.0102      0.9734     0.0     0.0     10.2089    0.00 
     936      0.099985   493.1   -247.64     701.5    2.48     34.8411      0.0104      1.0010     0.0     0.0     10.2078    0.00 
     937      0.100096   493.6   -247.64     707.8    2.48     35.1566      0.0104      0.9921     0.0     0.0     10.2066    0.00 
     938      0.100205   493.4   -249.30     705.7    2.49     35.0455      0.0106      1.0328     0.0     0.0     10.2055    0.00 
     939      0.100313   493.4   -250.41     705.7    2.50     35.0415      0.0107      1.0411     0.0     0.0     10.2044    0.00 
     940      0.100422   493.5   -250.96     707.8    2.51     35.1446      0.0107      1.0792     0.0     0.0     10.2032    0.00 
     941      0.100514   493.3   -252.34     708.5    2.52     35.1747      0.0109      1.0961     0.0     0.0     10.2023    0.00 
     942      0.100635   493.4   -253.73     708.5    2.54     35.1697      0.0110      1.1141     0.0     0.0     10.2011    0.00 
     943      0.100745   493.3   -255.11     709.2    2.55     35.1997      0.0112      1.1434     0.0     0.0     10.1999    0.00 
     944      0.100836   493.4   -255.66     709.9    2.56     35.2327      0.0112      1.1608     0.0     0.0     10.1990    0.00 
     945      0.100944   493.4   -256.49     710.6    2.56     35.2647      0.0113      1.1826     0.0     0.0     10.1978    0.00 
     946      0.101052   493.4   -258.71     709.2    2.59     35.1867      0.0115      1.1746     0.0     0.0     10.1967    0.00 
     947      0.101162   493.2   -260.92     707.1    2.61     35.0737      0.0117      1.1769     0.0     0.0     10.1956    0.00 
     948      0.101271   493.3   -262.03     710.6    2.62     35.2447      0.0119      1.1742     0.0     0.0     10.1945    0.00 
     949      0.101379   493.3   -262.58     711.4    2.63     35.2777      0.0119      1.1469     0.0     0.0     10.1933    0.00 
     950      0.101488   493.3   -263.69     710.6    2.64     35.2387      0.0120      1.1336     0.0     0.0     10.1922    0.00 
     951      0.101606   493.4   -264.52     712.8    2.65     35.3407      0.0121      1.0965     0.0     0.0     10.1910    0.00 
     952      0.101697   493.3   -265.90     714.2    2.66     35.4056      0.0123      1.1153     0.0     0.0     10.1901    0.00 
     953      0.101806   492.9   -267.56     712.1    2.68     35.2947      0.0124      1.0869     0.0     0.0     10.1889    0.00 
     954      0.101916   493.2   -267.56     712.1    2.68     35.2947      0.0124      1.1032     0.0     0.0     10.1878    0.00 
     955      0.102026   493.2   -268.94     715.6    2.69     35.4645      0.0126      1.0552     0.0     0.0     10.1867    0.00 
     956      0.102135   493.1   -270.88     713.5    2.71     35.3526      0.0128      1.0764     0.0     0.0     10.1855    0.00 
     957      0.102226   493.1   -271.43     715.6    2.71     35.4554      0.0128      1.0632     0.0     0.0     10.1846    0.00 
     958      0.102335   493.4   -271.43     718.4    2.71     35.5953      0.0128      1.0698     0.0     0.0     10.1835    0.00 
     959      0.102445   493.2   -274.20     715.6    2.74     35.4454      0.0131      1.0914     0.0     0.0     10.1824    0.00 
     960      0.102554   493.4   -273.65     720.5    2.74     35.6921      0.0131      1.0581     0.0     0.0     10.1812    0.00 
     961      0.102672   492.8   -278.63     712.1    2.79     35.2545      0.0136      1.0852     0.0     0.0     10.1800    0.00 
     962      0.102764   493.3   -276.41     719.8    2.76     35.6470      0.0133      1.0597     0.0     0.0     10.1791    0.00 
     963      0.102873   493.3   -277.52     721.2    2.78     35.7128      0.0135      1.0658     0.0     0.0     10.1780    0.00 
     964      0.102982   493.1   -280.01     717.0    2.80     35.4941      0.0137      1.0353     0.0     0.0     10.1768    0.00 
     965      0.103092   493.4   -279.73     721.2    2.80     35.7047      0.0137      1.0561     0.0     0.0     10.1757    0.00 
     966      0.103204   493.3   -280.84     721.2    2.81     35.7006      0.0138      1.0390     0.0     0.0     10.1746    0.00 
     967      0.103313   493.3   -282.78     721.2    2.83     35.6935      0.0140      1.0609     0.0     0.0     10.1735    0.00 
     968      0.103403   493.3   -283.05     721.9    2.83     35.7274      0.0140      1.0390     0.0     0.0     10.1725    0.00 
     969      0.103511   493.2   -285.54     721.2    2.86     35.6833      0.0143      1.0363     0.0     0.0     10.1714    0.00 
     970      0.103631   493.2   -286.10     723.4    2.86     35.7860      0.0143      1.0260     0.0     0.0     10.1702    0.00 
     971      0.103741   493.2   -286.93     723.4    2.87     35.7830      0.0144      1.0325     0.0     0.0     10.1690    0.00 
     972      0.103832   493.3   -287.48     724.1    2.87     35.8159      0.0145      1.0208     0.0     0.0     10.1681    0.00 
     973      0.103941   493.4   -288.59     726.9    2.89     35.9514      0.0146      1.0450     0.0     0.0     10.1670    0.00 
     974      0.104049   493.3   -290.25     724.1    2.90     35.8057      0.0148      1.0232     0.0     0.0     10.1658    0.00 
     975      0.104159   493.3   -290.52     725.5    2.91     35.8744      0.0148      1.0354     0.0     0.0     10.1647    0.00 
     976      0.104269   493.1   -292.74     723.4    2.93     35.7616      0.0150      1.0330     0.0     0.0     10.1636    0.00 
     977      0.104380   493.2   -293.01     726.2    2.93     35.9001      0.0150      1.0068     0.0     0.0     10.1625    0.00 
     978      0.104489   493.3   -294.67     726.9    2.95     35.9289      0.0152      1.0291     0.0     0.0     10.1613    0.00 
     979      0.104590   493.3   -294.40     729.0    2.94     36.0345      0.0152      1.0028     0.0     0.0     10.1603    0.00 
     980      0.104699   493.2   -296.89     726.2    2.97     35.8858      0.0154      1.0212     0.0     0.0     10.1592    0.00 
     981      0.104808   493.1   -297.99     727.6    2.98     35.9514      0.0156      1.0050     0.0     0.0     10.1581    0.00 
     982      0.104917   493.3   -298.55     727.6    2.99     35.9494      0.0156      1.0200     0.0     0.0     10.1569    0.00 
     983      0.105008   493.2   -299.93     726.9    3.00     35.9094      0.0158      1.0137     0.0     0.0     10.1560    0.00 
     984      0.105118   493.3   -300.48     729.0    3.00     36.0119      0.0158      1.0109     0.0     0.0     10.1549    0.00 
     985      0.105227   493.4   -301.04     731.1    3.01     36.1145      0.0159      1.0076     0.0     0.0     10.1538    0.00 
     986      0.105336   493.3   -302.42     729.7    3.02     36.0396      0.0160      1.0413     0.0     0.0     10.1526    0.00 
     987      0.105446   493.3   -303.25     730.4    3.03     36.0714      0.0161      1.0522     0.0     0.0     10.1515    0.00 
     988      0.105545   493.3   -304.36     733.9    3.04     36.2415      0.0162      1.1081     0.0     0.0     10.1505    0.00 
     989      0.105653   493.3   -305.46     731.8    3.05     36.1328      0.0163      1.0826     0.0     0.0     10.1494    0.00 
     990      0.105762   493.2   -307.40     730.4    3.07     36.0559      0.0165      1.1459     0.0     0.0     10.1482    0.00 
     991      0.105872   493.1   -309.06     729.7    3.09     36.0149      0.0167      1.0889     0.0     0.0     10.1471    0.00 
     992      0.105980   493.1   -309.89     731.8    3.10     36.1163      0.0168      1.1624     0.0     0.0     10.1460    0.00 
     993      0.106089   493.2   -310.17     732.5    3.10     36.1501      0.0168      1.1384     0.0     0.0     10.1449    0.00 
     994      0.106200   493.5   -310.44     737.5    3.10     36.3929      0.0168      1.1334     0.0     0.0     10.1437    0.00 
     995      0.106292   492.6   -315.98     725.5    3.16     35.7804      0.0174      1.1395     0.0     0.0     10.1428    0.00 
     996      0.106402   493.6   -312.38     736.1    3.12     36.3160      0.0170      1.0901     0.0     0.0     10.1416    0.00 
     997      0.106522   492.7   -318.19     727.6    3.18     35.8766      0.0176      1.1241     0.0     0.0     10.1404    0.00 
     998      0.106613   493.2   -315.98     734.6    3.16     36.2329      0.0174      1.0425     0.0     0.0     10.1395    0.00 
     999      0.106722   493.3   -316.81     736.1    3.17     36.2994      0.0175      1.0694     0.0     0.0     10.1383    0.00 
    1000      0.106830   493.2   -318.46     734.6    3.18     36.2236      0.0177      0.9965     0.0     0.0     10.1372    0.00 
    1001      0.106939   493.1   -320.12     733.2    3.20     36.1478      0.0178      1.0575     0.0     0.0     10.1361    0.00 
    1002      0.107049   493.3   -320.68     735.3    3.21     36.2501      0.0179      1.0156     0.0     0.0     10.1350    0.00 
    1003      0.107157   493.2   -321.78     736.8    3.22     36.3155      0.0180      1.0421     0.0     0.0     10.1339    0.00 
    1004      0.107266   493.1   -322.61     735.3    3.23     36.2428      0.0181      1.0123     0.0     0.0     10.1327    0.00 
    1005      0.107376   493.1   -324.55     735.3    3.25     36.2355      0.0183      0.9998     0.0     0.0     10.1316    0.00 
    1006      0.107477   493.1   -325.38     737.5    3.25     36.3368      0.0184      1.0265     0.0     0.0     10.1305    0.00 
    1007      0.107587   493.3   -325.38     738.2    3.25     36.3715      0.0184      1.0226     0.0     0.0     10.1294    0.00 
    1008      0.107697   493.3   -326.49     740.3    3.26     36.4717      0.0185      1.0248     0.0     0.0     10.1283    0.00 
    1009      0.107805   493.3   -328.15     740.3    3.28     36.4654      0.0187      1.0217     0.0     0.0     10.1272    0.00 
    1010      0.107914   493.1   -330.36     737.5    3.30     36.3181      0.0189      1.0301     0.0     0.0     10.1260    0.00 
    1011      0.108004   493.3   -330.64     739.6    3.31     36.4213      0.0189      1.0190     0.0     0.0     10.1251    0.00 
    1012      0.108112   493.1   -331.47     738.9    3.31     36.3834      0.0190      1.0373     0.0     0.0     10.1240    0.00 
    1013      0.108222   493.3   -331.74     741.0    3.32     36.4866      0.0190      0.9998     0.0     0.0     10.1229    0.00 
    1014      0.108332   493.2   -333.96     738.2    3.34     36.3393      0.0193      1.0220     0.0     0.0     10.1217    0.00 
    1015      0.108433   493.2   -334.23     741.0    3.34     36.4772      0.0193      1.0242     0.0     0.0     10.1207    0.00 
    1016      0.108544   493.3   -334.23     743.1    3.34     36.5814      0.0193      1.0537     0.0     0.0     10.1196    0.00 
    1017      0.108652   493.2   -336.72     741.0    3.37     36.4678      0.0196      1.0555     0.0     0.0     10.1184    0.00 
    1018      0.108760   493.2   -337.83     741.7    3.38     36.4984      0.0197      1.0461     0.0     0.0     10.1173    0.00 
    1019      0.108869   492.9   -339.77     740.3    3.40     36.4216      0.0199      1.0579     0.0     0.0     10.1162    0.00 
    1020      0.108980   493.1   -340.04     741.0    3.40     36.4553      0.0199      1.0506     0.0     0.0     10.1151    0.00 
    1021      0.109087   493.2   -341.15     743.1    3.41     36.5553      0.0200      1.0606     0.0     0.0     10.1140    0.00 
    1022      0.109197   493.4   -341.70     745.2    3.42     36.6573      0.0201      1.0448     0.0     0.0     10.1128    0.00 
    1023      0.109305   493.3   -343.09     743.8    3.43     36.5826      0.0202      1.0465     0.0     0.0     10.1117    0.00 
    1024      0.109396   492.9   -345.02     743.1    3.45     36.5406      0.0204      1.0467     0.0     0.0     10.1107    0.00 
    1025      0.109513   493.1   -345.58     743.8    3.46     36.5732      0.0205      1.0246     0.0     0.0     10.1096    0.00 
    1026      0.109622   493.1   -346.68     743.8    3.47     36.5690      0.0206      1.0194     0.0     0.0     10.1085    0.00 
    1027      0.109731   493.2   -347.79     743.8    3.48     36.5648      0.0207      0.9917     0.0     0.0     10.1073    0.00 
    1028      0.109841   493.3   -348.34     745.9    3.48     36.6668      0.0208      1.0000     0.0     0.0     10.1062    0.00 
    1029      0.109931   493.1   -349.73     743.8    3.50     36.5575      0.0209      1.0095     0.0     0.0     10.1053    0.00 
    1030      0.110040   493.7   -349.45     749.5    3.49     36.8360      0.0209      1.0237     0.0     0.0     10.1042    0.00 
    1031      0.110148   493.3   -351.66     745.9    3.52     36.6542      0.0211      1.0343     0.0     0.0     10.1031    0.00 
    1032      0.110257   493.4   -352.77     749.5    3.53     36.8233      0.0212      1.0341     0.0     0.0     10.1020    0.00 
    1033      0.110367   493.2   -353.88     748.8    3.54     36.7845      0.0213      1.0565     0.0     0.0     10.1008    0.00 
    1034      0.110468   493.3   -354.15     748.8    3.54     36.7834      0.0214      1.0568     0.0     0.0     10.0998    0.00 
    1035      0.110578   493.2   -355.54     746.6    3.56     36.6741      0.0215      1.0691     0.0     0.0     10.0987    0.00 
    1036      0.110686   493.3   -357.20     747.3    3.57     36.7025      0.0217      1.0753     0.0     0.0     10.0976    0.00 
    1037      0.110794   493.2   -358.58     746.6    3.59     36.6626      0.0218      1.0754     0.0     0.0     10.0964    0.00 
    1038      0.110902   493.2   -359.96     746.6    3.60     36.6573      0.0220      1.0746     0.0     0.0     10.0953    0.00 
    1039      0.111011   493.2   -361.07     747.3    3.61     36.6877      0.0221      1.0564     0.0     0.0     10.0942    0.00 
    1040      0.111122   493.3   -361.35     750.2    3.61     36.8253      0.0221      1.0502     0.0     0.0     10.0931    0.00 
    1041      0.111230   493.2   -363.28     748.1    3.63     36.7139      0.0223      1.0495     0.0     0.0     10.0920    0.00 
    1042      0.111337   493.3   -363.28     751.6    3.63     36.8871      0.0223      1.0514     0.0     0.0     10.0909    0.00 
    1043      0.111436   493.3   -364.11     751.6    3.64     36.8839      0.0224      1.0629     0.0     0.0     10.0899    0.00 
    1044      0.111545   493.4   -365.50     751.6    3.65     36.8787      0.0225      1.0628     0.0     0.0     10.0888    0.00 
    1045      0.111653   493.2   -367.16     750.9    3.67     36.8377      0.0227      1.0866     0.0     0.0     10.0877    0.00 
    1046      0.111761   493.3   -367.71     751.6    3.68     36.8702      0.0228      1.0946     0.0     0.0     10.0866    0.00 
    1047      0.111870   493.3   -368.82     751.6    3.69     36.8659      0.0229      1.1167     0.0     0.0     10.0855    0.00 
    1048      0.111979   493.2   -370.20     749.5    3.70     36.7568      0.0230      1.1204     0.0     0.0     10.0843    0.00 
    1049      0.112088   493.2   -372.14     751.6    3.72     36.8532      0.0232      1.1165     0.0     0.0     10.0832    0.00 
    1050      0.112180   493.1   -373.52     748.8    3.74     36.7095      0.0234      1.1278     0.0     0.0     10.0823    0.00 
    1051      0.112288   493.1   -373.80     751.6    3.74     36.8469      0.0234      1.1121     0.0     0.0     10.0812    0.00 
    1052      0.112407   493.3   -374.90     751.6    3.75     36.8426      0.0235      1.0975     0.0     0.0     10.0800    0.00 
    1053      0.112498   493.1   -376.56     750.2    3.77     36.7671      0.0237      1.0619     0.0     0.0     10.0790    0.00 
    1054      0.112606   493.1   -377.39     750.9    3.77     36.7985      0.0238      1.0501     0.0     0.0     10.0779    0.00 
    1055      0.112716   493.1   -378.78     750.9    3.79     36.7932      0.0239      1.0389     0.0     0.0     10.0768    0.00 
    1056      0.112826   493.1   -379.33     752.3    3.79     36.8603      0.0240      1.0420     0.0     0.0     10.0757    0.00 
    1057      0.112934   493.2   -380.16     752.3    3.80     36.8571      0.0241      1.0310     0.0     0.0     10.0746    0.00 
    1058      0.113042   493.3   -380.99     753.7    3.81     36.9231      0.0242      1.0224     0.0     0.0     10.0735    0.00 
    1059      0.113151   493.3   -382.65     753.7    3.83     36.9167      0.0243      1.0408     0.0     0.0     10.0724    0.00 
    1060      0.113259   493.3   -382.93     755.1    3.83     36.9848      0.0244      1.0557     0.0     0.0     10.0713    0.00 
    1061      0.113359   493.4   -384.03     754.4    3.84     36.9459      0.0245      1.0826     0.0     0.0     10.0702    0.00 
    1062      0.113469   493.4   -384.86     756.5    3.85     37.0464      0.0246      1.0873     0.0     0.0     10.0691    0.00 
    1063      0.113578   493.2   -387.07     755.8    3.87     37.0034      0.0248      1.0869     0.0     0.0     10.0680    0.00 
    1064      0.113687   493.1   -389.01     752.3    3.89     36.8232      0.0250      1.0907     0.0     0.0     10.0669    0.00 
    1065      0.113795   492.9   -390.39     752.3    3.90     36.8179      0.0251      1.0753     0.0     0.0     10.0658    0.00 
    1066      0.113903   493.1   -390.67     753.7    3.91     36.8859      0.0252      1.0761     0.0     0.0     10.0647    0.00 
    1067      0.114012   493.3   -391.22     756.5    3.91     37.0219      0.0252      1.0335     0.0     0.0     10.0636    0.00 
    1068      0.114121   493.1   -392.88     755.8    3.93     36.9810      0.0254      1.0284     0.0     0.0     10.0625    0.00 
    1069      0.114211   493.2   -393.71     757.9    3.94     37.0814      0.0255      1.0091     0.0     0.0     10.0615    0.00 
    1070      0.114330   493.3   -393.71     760.0    3.94     37.1850      0.0255      1.0121     0.0     0.0     10.0604    0.00 
    1071      0.114440   493.2   -396.20     757.2    3.96     37.0372      0.0257      0.9998     0.0     0.0     10.0592    0.00 
    1072      0.114531   493.4   -395.37     760.0    3.95     37.1785      0.0256      0.9885     0.0     0.0     10.0583    0.00 
    1073      0.114639   493.3   -397.59     759.3    3.98     37.1354      0.0259      1.0051     0.0     0.0     10.0572    0.00 
    1074      0.114747   493.3   -398.42     760.0    3.98     37.1667      0.0260      1.0090     0.0     0.0     10.0561    0.00 
    1075      0.114855   493.2   -399.52     759.3    4.00     37.1280      0.0261      1.0479     0.0     0.0     10.0550    0.00 
    1076      0.114964   493.3   -400.08     760.0    4.00     37.1603      0.0261      1.0375     0.0     0.0     10.0539    0.00 
    1077      0.115074   493.1   -402.29     756.5    4.02     36.9793      0.0264      1.0843     0.0     0.0     10.0528    0.00 
    1078      0.115183   493.3   -402.84     761.5    4.03     37.2186      0.0264      1.0680     0.0     0.0     10.0516    0.00 
    1079      0.115285   493.1   -404.23     757.9    4.04     37.0408      0.0266      1.0891     0.0     0.0     10.0506    0.00 
    1080      0.115393   493.2   -404.78     760.0    4.05     37.1421      0.0266      1.0919     0.0     0.0     10.0495    0.00 
    1081      0.115501   493.3   -405.89     760.8    4.06     37.1723      0.0267      1.0917     0.0     0.0     10.0484    0.00 
    1082      0.115609   493.2   -408.38     760.8    4.08     37.1627      0.0270      1.0943     0.0     0.0     10.0473    0.00 
    1083      0.115718   493.2   -408.38     762.9    4.08     37.2661      0.0270      1.0827     0.0     0.0     10.0462    0.00 
    1084      0.115828   493.2   -409.21     760.8    4.09     37.1595      0.0271      1.0759     0.0     0.0     10.0450    0.00 
    1085      0.115936   493.1   -411.42     759.3    4.11     37.0820      0.0273      1.0556     0.0     0.0     10.0439    0.00 
    1086      0.116044   493.1   -412.53     760.8    4.13     37.1466      0.0274      1.0660     0.0     0.0     10.0428    0.00 
    1087      0.116152   493.2   -412.53     762.9    4.13     37.2500      0.0274      1.0558     0.0     0.0     10.0418    0.00 
    1088      0.116252   493.1   -413.63     761.5    4.14     37.1768      0.0276      1.0578     0.0     0.0     10.0407    0.00 
    1089      0.116360   493.1   -415.57     760.8    4.16     37.1348      0.0278      1.0433     0.0     0.0     10.0396    0.00 
    1090      0.116469   493.0   -416.40     760.8    4.16     37.1316      0.0278      1.0394     0.0     0.0     10.0385    0.00 
    1091      0.116577   493.2   -417.23     762.2    4.17     37.1973      0.0279      1.0468     0.0     0.0     10.0374    0.00 
    1092      0.116688   493.2   -417.51     765.0    4.18     37.3339      0.0280      1.0446     0.0     0.0     10.0363    0.00 
    1093      0.116778   493.3   -418.61     763.6    4.19     37.2608      0.0281      1.0487     0.0     0.0     10.0354    0.00 
    1094      0.116886   493.1   -420.55     762.9    4.21     37.2188      0.0283      1.0662     0.0     0.0     10.0343    0.00 
    1095      0.116994   493.1   -422.21     761.5    4.22     37.1435      0.0284      1.0610     0.0     0.0     10.0332    0.00 
    1096      0.117102   492.9   -423.04     762.2    4.23     37.1747      0.0285      1.0769     0.0     0.0     10.0321    0.00 
    1097      0.117222   493.1   -423.59     765.0    4.24     37.3102      0.0286      1.0607     0.0     0.0     10.0309    0.00 
    1098      0.117331   493.1   -424.98     764.3    4.25     37.2704      0.0287      1.0683     0.0     0.0     10.0297    0.00 
    1099      0.117421   493.2   -425.81     765.0    4.26     37.3016      0.0288      1.0788     0.0     0.0     10.0288    0.00 
    1100      0.117532   493.6   -425.53     769.2    4.26     37.5092      0.0288      1.0931     0.0     0.0     10.0277    0.00 
    1101      0.117641   493.2   -428.30     765.0    4.28     37.2919      0.0291      1.1012     0.0     0.0     10.0266    0.00 
    1102      0.117749   493.1   -429.40     765.0    4.29     37.2876      0.0292      1.0707     0.0     0.0     10.0255    0.00 
    1103      0.117857   492.8   -431.34     762.9    4.31     37.1769      0.0294      1.0879     0.0     0.0     10.0244    0.00 
    1104      0.117966   493.1   -431.34     765.0    4.31     37.2801      0.0294      1.0595     0.0     0.0     10.0232    0.00 
    1105      0.118076   493.0   -432.72     765.0    4.33     37.2747      0.0295      1.0746     0.0     0.0     10.0221    0.00 
    1106      0.118185   493.3   -433.55     767.8    4.34     37.4090      0.0296      1.0429     0.0     0.0     10.0209    0.00 
    1107      0.118287   493.1   -434.66     766.4    4.35     37.3359      0.0297      1.0428     0.0     0.0     10.0200    0.00 
    1108      0.118396   492.7   -437.43     762.9    4.37     37.1532      0.0300      1.0235     0.0     0.0     10.0189    0.00 
    1109      0.118505   493.2   -436.60     767.8    4.37     37.3971      0.0300      1.0218     0.0     0.0     10.0177    0.00 
    1110      0.118615   493.3   -437.15     769.2    4.37     37.4636      0.0300      1.0192     0.0     0.0     10.0166    0.00 
    1111      0.118705   493.2   -438.53     768.5    4.39     37.4239      0.0302      1.0163     0.0     0.0     10.0157    0.00 
    1112      0.118815   493.3   -439.64     769.2    4.40     37.4539      0.0303      1.0293     0.0     0.0     10.0146    0.00 
    1113      0.118924   493.2   -441.02     767.8    4.41     37.3798      0.0304      1.0309     0.0     0.0     10.0135    0.00 
    1114      0.119033   493.1   -442.41     767.1    4.42     37.3400      0.0306      1.0557     0.0     0.0     10.0124    0.00 
    1115      0.119143   493.3   -442.41     769.2    4.42     37.4430      0.0306      1.0518     0.0     0.0     10.0112    0.00 
    1116      0.119244   493.2   -444.07     769.9    4.44     37.4709      0.0307      1.0726     0.0     0.0     10.0102    0.00 
    1117      0.119354   493.2   -444.62     771.3    4.45     37.5374      0.0308      1.0863     0.0     0.0     10.0091    0.00 
    1118      0.119463   493.1   -446.56     769.9    4.47     37.4611      0.0310      1.1115     0.0     0.0     10.0080    0.00 
    1119      0.119572   493.1   -448.49     768.5    4.48     37.3849      0.0312      1.1087     0.0     0.0     10.0069    0.00 
    1120      0.119681   492.9   -449.60     768.5    4.50     37.3805      0.0313      1.1184     0.0     0.0     10.0057    0.00 
    1121      0.119790   493.0   -450.15     769.9    4.50     37.4470      0.0314      1.0945     0.0     0.0     10.0046    0.00 
    1122      0.119882   493.2   -450.15     772.0    4.50     37.5500      0.0314      1.1210     0.0     0.0     10.0037    0.00 
    1123      0.119991   493.2   -451.26     773.5    4.51     37.6143      0.0315      1.1118     0.0     0.0     10.0026    0.00 
    1124      0.120099   493.2   -452.92     771.3    4.53     37.5048      0.0317      1.1209     0.0     0.0     10.0015    0.00 
    1125      0.120219   493.1   -454.58     771.3    4.55     37.4983      0.0318      1.1147     0.0     0.0     10.0003    0.00 
    1126      0.120310   493.1   -455.96     770.6    4.56     37.4585      0.0320      1.0884     0.0     0.0      9.9993    0.00 
    1127      0.120419   492.8   -458.17     767.8    4.58     37.3127      0.0322      1.0805     0.0     0.0      9.9982    0.00 
    1128      0.120527   493.2   -457.07     772.0    4.57     37.5228      0.0321      1.0459     0.0     0.0      9.9971    0.00 
    1129      0.120636   493.2   -458.73     772.0    4.59     37.5163      0.0323      1.0534     0.0     0.0      9.9960    0.00 
    1130      0.120747   492.8   -460.11     772.0    4.60     37.5108      0.0324      1.0215     0.0     0.0      9.9949    0.00 
    1131      0.120856   493.1   -461.77     771.3    4.62     37.4700      0.0326      1.0333     0.0     0.0      9.9938    0.00 
    1132      0.120964   493.1   -462.32     773.5    4.62     37.5707      0.0326      0.9976     0.0     0.0      9.9927    0.00 
    1133      0.121073   493.2   -462.60     774.2    4.63     37.6039      0.0327      1.0070     0.0     0.0      9.9915    0.00 
    1134      0.121174   493.1   -463.43     774.2    4.63     37.6006      0.0328      0.9853     0.0     0.0      9.9905    0.00 
    1135      0.121284   493.3   -463.98     777.7    4.64     37.7698      0.0328      0.9946     0.0     0.0      9.9894    0.00 
    1136      0.121394   493.2   -465.92     774.2    4.66     37.5908      0.0330      1.0111     0.0     0.0      9.9883    0.00 
    1137      0.121486   493.2   -466.75     775.6    4.67     37.6560      0.0331      1.0085     0.0     0.0      9.9874    0.00 
    1138      0.121595   493.1   -468.96     774.2    4.69     37.5788      0.0333      1.0320     0.0     0.0      9.9863    0.00 
    1139      0.121703   493.2   -469.52     774.9    4.70     37.6109      0.0334      1.0081     0.0     0.0      9.9852    0.00 
    1140      0.121812   493.2   -470.07     776.3    4.70     37.6772      0.0335      1.0358     0.0     0.0      9.9841    0.00 
    1141      0.121922   493.3   -470.62     777.7    4.71     37.7435      0.0335      1.0207     0.0     0.0      9.9830    0.00 
    1142      0.122031   493.1   -472.56     776.3    4.73     37.6673      0.0337      1.0488     0.0     0.0      9.9819    0.00 
    1143      0.122135   493.3   -473.39     777.0    4.73     37.6983      0.0338      1.0565     0.0     0.0      9.9808    0.00 
    1144      0.122244   493.3   -473.94     779.1    4.74     37.7988      0.0339      1.0756     0.0     0.0      9.9797    0.00 
    1145      0.122352   493.2   -475.60     777.7    4.76     37.7238      0.0340      1.0970     0.0     0.0      9.9787    0.00 
    1146      0.122463   493.2   -475.88     778.4    4.76     37.7569      0.0341      1.0825     0.0     0.0      9.9775    0.00 
    1147      0.122556   493.1   -477.54     777.7    4.78     37.7161      0.0342      1.1153     0.0     0.0      9.9766    0.00 
    1148      0.122664   493.2   -478.37     778.4    4.78     37.7470      0.0343      1.1197     0.0     0.0      9.9755    0.00 
    1149      0.122773   493.1   -480.31     777.7    4.80     37.7051      0.0345      1.1474     0.0     0.0      9.9744    0.00 
    1150      0.122883   493.1   -481.69     777.0    4.82     37.6655      0.0347      1.1442     0.0     0.0      9.9733    0.00 
    1151      0.122993   493.2   -481.97     779.1    4.82     37.7670      0.0347      1.1233     0.0     0.0      9.9721    0.00 
    1152      0.123095   492.8   -484.73     774.2    4.85     37.5166      0.0350      1.1151     0.0     0.0      9.9711    0.00 
    1153      0.123207   492.9   -485.29     777.0    4.85     37.6512      0.0351      1.0811     0.0     0.0      9.9700    0.00 
    1154      0.123316   493.1   -486.12     777.0    4.86     37.6479      0.0351      1.0937     0.0     0.0      9.9689    0.00 
    1155      0.123426   493.1   -486.39     780.5    4.86     37.8178      0.0352      1.0517     0.0     0.0      9.9678    0.00 
    1156      0.123536   493.2   -487.50     779.8    4.87     37.7792      0.0353      1.0462     0.0     0.0      9.9667    0.00 
    1157      0.123628   492.8   -489.99     777.0    4.90     37.6326      0.0355      1.0190     0.0     0.0      9.9658    0.00 
    1158      0.123737   493.2   -489.44     779.8    4.89     37.7715      0.0355      1.0193     0.0     0.0      9.9647    0.00 
    1159      0.123845   493.1   -491.10     778.4    4.91     37.6966      0.0357      1.0142     0.0     0.0      9.9636    0.00 
    1160      0.123955   493.3   -491.37     781.2    4.91     37.8322      0.0357      1.0062     0.0     0.0      9.9625    0.00 
    1161      0.124073   493.2   -492.76     781.2    4.93     37.8267      0.0358      1.0179     0.0     0.0      9.9613    0.00 
    1162      0.124166   492.9   -494.69     779.8    4.95     37.7507      0.0360      1.0063     0.0     0.0      9.9604    0.00 
    1163      0.124276   492.9   -495.52     778.4    4.96     37.6790      0.0361      1.0342     0.0     0.0      9.9593    0.00 
    1164      0.124385   493.3   -495.52     782.6    4.96     37.8840      0.0361      1.0199     0.0     0.0      9.9582    0.00 
    1165      0.124494   493.0   -498.01     779.8    4.98     37.7375      0.0364      1.0176     0.0     0.0      9.9571    0.00 
    1166      0.124603   493.1   -498.01     783.3    4.98     37.9082      0.0364      1.0195     0.0     0.0      9.9560    0.00 
    1167      0.124713   493.3   -498.84     782.6    4.99     37.8708      0.0365      1.0059     0.0     0.0      9.9549    0.00 
    1168      0.124803   493.1   -500.50     781.9    5.01     37.8300      0.0367      1.0258     0.0     0.0      9.9540    0.00 
    1169      0.124911   493.1   -501.33     782.6    5.01     37.8608      0.0367      0.9998     0.0     0.0      9.9529    0.00 
    1170      0.125019   493.1   -502.44     783.3    5.02     37.8906      0.0369      1.0174     0.0     0.0      9.9518    0.00 
    1171      0.125138   493.0   -503.82     780.5    5.04     37.7485      0.0370      1.0138     0.0     0.0      9.9507    0.00 
    1172      0.125247   493.2   -504.10     784.0    5.04     37.9181      0.0370      1.0162     0.0     0.0      9.9496    0.00 
    1173      0.125338   493.1   -505.76     782.6    5.06     37.8432      0.0372      1.0230     0.0     0.0      9.9487    0.00 
    1174      0.125448   493.3   -505.48     785.5    5.05     37.9808      0.0372      1.0387     0.0     0.0      9.9476    0.00 
    1175      0.125558   493.1   -507.97     783.3    5.08     37.8685      0.0374      1.0657     0.0     0.0      9.9465    0.00 
    1176      0.125666   493.3   -507.97     784.7    5.08     37.9367      0.0374      1.0429     0.0     0.0      9.9454    0.00 
    1177      0.125774   493.2   -509.36     785.5    5.09     37.9653      0.0376      1.0905     0.0     0.0      9.9443    0.00 
    1178      0.125882   493.2   -510.19     784.0    5.10     37.8938      0.0377      1.0612     0.0     0.0      9.9432    0.00 
    1179      0.125991   492.9   -513.23     781.9    5.13     37.7793      0.0380      1.1049     0.0     0.0      9.9422    0.00 
    1180      0.126093   492.9   -513.51     783.3    5.14     37.8464      0.0380      1.0835     0.0     0.0      9.9412    0.00 
    1181      0.126204   493.2   -513.23     788.3    5.13     38.0862      0.0380      1.0886     0.0     0.0      9.9401    0.00 
    1182      0.126313   492.8   -516.55     782.6    5.17     37.8002      0.0383      1.0714     0.0     0.0      9.9390    0.00 
    1183      0.126422   493.1   -516.83     785.5    5.17     37.9354      0.0384      1.0531     0.0     0.0      9.9379    0.00 
    1184      0.126531   493.2   -517.10     786.2    5.17     37.9684      0.0384      1.0659     0.0     0.0      9.9368    0.00 
    1185      0.126640   493.3   -517.38     787.6    5.17     38.0355      0.0384      1.0335     0.0     0.0      9.9357    0.00 
    1186      0.126732   493.1   -519.59     785.5    5.20     37.9244      0.0387      1.0302     0.0     0.0      9.9348    0.00 
    1187      0.126842   493.1   -521.25     786.9    5.21     37.9859      0.0388      0.9936     0.0     0.0      9.9337    0.00 
    1188      0.126950   493.1   -522.08     785.5    5.22     37.9144      0.0389      1.0126     0.0     0.0      9.9327    0.00 
    1189      0.127052   492.9   -522.63     785.5    5.23     37.9122      0.0390      0.9998     0.0     0.0      9.9316    0.00 
    1190      0.127162   493.1   -523.46     788.3    5.23     38.0451      0.0391      0.9985     0.0     0.0      9.9306    0.00 
    1191      0.127272   493.2   -524.57     786.9    5.25     37.9726      0.0392      1.0092     0.0     0.0      9.9294    0.00 
    1192      0.127383   493.1   -525.40     789.0    5.25     38.0714      0.0393      1.0035     0.0     0.0      9.9284    0.00 
    1193      0.127491   493.3   -526.51     789.0    5.27     38.0669      0.0394      1.0366     0.0     0.0      9.9273    0.00 
    1194      0.127599   493.3   -526.78     790.4    5.27     38.1339      0.0394      1.0429     0.0     0.0      9.9262    0.00 
    1195      0.127707   493.3   -527.89     791.1    5.28     38.1635      0.0395      1.0691     0.0     0.0      9.9251    0.00 
    1196      0.127816   493.1   -530.10     789.0    5.30     38.0525      0.0398      1.0580     0.0     0.0      9.9240    0.00 
    1197      0.127907   493.2   -530.93     789.0    5.31     38.0492      0.0399      1.0896     0.0     0.0      9.9232    0.00 
    1198      0.128024   492.9   -532.87     789.0    5.33     38.0414      0.0401      1.0751     0.0     0.0      9.9220    0.00 
    1199      0.128133   492.9   -534.25     788.3    5.34     38.0018      0.0402      1.0890     0.0     0.0      9.9209    0.00 
    1200      0.128243   493.1   -534.53     789.0    5.35     38.0347      0.0402      1.0635     0.0     0.0      9.9199    0.00 
    1201      0.128351   493.2   -534.53     791.1    5.35     38.1368      0.0402      1.0561     0.0     0.0      9.9188    0.00 
    1202      0.128442   493.1   -536.74     789.7    5.37     38.0598      0.0405      1.0531     0.0     0.0      9.9179    0.00 
    1203      0.128551   493.1   -536.74     791.1    5.37     38.1278      0.0405      1.0373     0.0     0.0      9.9168    0.00 
    1204      0.128661   492.9   -538.96     790.4    5.39     38.0849      0.0407      1.0512     0.0     0.0      9.9157    0.00 
    1205      0.128772   493.2   -538.96     791.1    5.39     38.1189      0.0407      1.0124     0.0     0.0      9.9146    0.00 
    1206      0.128881   493.0   -541.45     789.0    5.41     38.0069      0.0410      1.0234     0.0     0.0      9.9136    0.00 
    1207      0.128983   493.1   -541.45     791.1    5.41     38.1089      0.0410      0.9869     0.0     0.0      9.9125    0.00 
    1208      0.129092   493.2   -542.55     791.8    5.43     38.1384      0.0411      1.0248     0.0     0.0      9.9115    0.00 
    1209      0.129202   493.1   -543.38     791.1    5.43     38.1011      0.0412      1.0068     0.0     0.0      9.9104    0.00 
    1210      0.129313   493.1   -544.21     792.5    5.44     38.1657      0.0413      1.0385     0.0     0.0      9.9093    0.00 
    1211      0.129404   493.1   -545.87     791.1    5.46     38.0911      0.0414      1.0178     0.0     0.0      9.9084    0.00 
    1212      0.129514   493.0   -546.98     791.8    5.47     38.1206      0.0416      1.0196     0.0     0.0      9.9073    0.00 
    1213      0.129622   493.1   -547.81     791.8    5.48     38.1172      0.0416      1.0201     0.0     0.0      9.9062    0.00 
    1214      0.129732   493.2   -548.36     793.9    5.48     38.2169      0.0417      1.0017     0.0     0.0      9.9052    0.00 
    1215      0.129842   493.1   -550.02     792.5    5.50     38.1423      0.0419      1.0154     0.0     0.0      9.9041    0.00 
    1216      0.129941   493.1   -550.02     793.9    5.50     38.2102      0.0419      1.0031     0.0     0.0      9.9031    0.00 
    1217      0.130052   493.1   -552.24     791.8    5.52     38.0994      0.0421      1.0276     0.0     0.0      9.9020    0.00 
    1218      0.130162   492.9   -553.62     791.1    5.54     38.0599      0.0423      1.0023     0.0     0.0      9.9010    0.00 
    1219      0.130270   492.9   -554.17     793.2    5.54     38.1595      0.0423      1.0175     0.0     0.0      9.8999    0.00 
    1220      0.130380   493.1   -554.45     795.3    5.54     38.2602      0.0424      0.9973     0.0     0.0      9.8988    0.00 
    1221      0.130492   493.1   -555.83     793.9    5.56     38.1867      0.0425      1.0213     0.0     0.0      9.8978    0.00 
    1222      0.130583   493.1   -556.66     794.6    5.57     38.2173      0.0426      1.0162     0.0     0.0      9.8969    0.00 
    1223      0.130691   493.3   -556.66     797.5    5.57     38.3531      0.0426      1.0550     0.0     0.0      9.8958    0.00 
    1224      0.130799   493.1   -559.15     794.6    5.59     38.2072      0.0428      1.0375     0.0     0.0      9.8947    0.00 
    1225      0.130917   492.9   -561.09     794.6    5.61     38.1994      0.0431      1.0475     0.0     0.0      9.8936    0.00 
    1226      0.131025   493.1   -561.37     795.3    5.61     38.2322      0.0431      1.0443     0.0     0.0      9.8925    0.00 
    1227      0.131116   493.3   -561.64     796.7    5.62     38.2989      0.0431      1.0430     0.0     0.0      9.8916    0.00
