Repository: LightForm-group/dilatometer_modelling_and_constitutive_behaviour

# dilatometer_modelling_and_constitutive_behaviour

Created with work by Inigo Howe, Patryk Jedrasiak, Hugh Shercliff

This program contains a method of testing various constitutive models and extracting the constitutive behaviour of dilatometer samples correcting for inhomogeneities in termperature, strain and strain rate. The model is currently configured to a dilatometer run under vacuum, with no active cooling during the deformation for a sample of length 10mm with a diameter of 5mm. For both heatup and deformation the temperature is fitted to the experimental central themocoupole temperature for any general temperature profile.

File: experimental_data/deformation/1/520/009_Compression_Inigo_Al_6110_REF_SHT_540C_Deform_520C_1.0s-1__1.asc (part 4 of 25)
 C:\WinTA100\DIL805.PRO\Data\Deformation\Inigo\009_Compression_Inigo_Al_6110_REF_SHT_540C_Deform_520C_1.0s-1__1.asc
     No.          Time   Tem.1        DL     Force  Strain   kf (Def.)    Phi  (D)    Phi* (D)   Tem.2   Tem.3        Poti      HF 
                     s      °C        µm         N       %       N/mm²                     1/s      °C      °C          mm       % 
     925      0.107129   522.7   -323.54     750.9    3.24     37.0045      0.0253      1.1035     0.0     0.0     10.1325    0.00 
     926      0.107237   522.7   -324.95     752.3    3.25     37.0686      0.0255      1.1182     0.0     0.0     10.1313    0.00 
     927      0.107366   522.8   -325.51     753.7    3.26     37.1360      0.0255      1.1096     0.0     0.0     10.1300    0.00 
     928      0.107474   522.7   -327.20     753.7    3.27     37.1295      0.0257      1.0858     0.0     0.0     10.1289    0.00 
     929      0.107599   522.2   -331.13     746.6    3.31     36.7669      0.0261      1.0876     0.0     0.0     10.1276    0.00 
     930      0.107708   522.8   -329.16     755.8    3.29     37.2263      0.0259      1.0640     0.0     0.0     10.1265    0.00 
     931      0.107825   522.8   -329.73     755.8    3.30     37.2241      0.0260      1.0647     0.0     0.0     10.1253    0.00 
     932      0.107934   522.7   -331.98     753.0    3.32     37.0765      0.0262      1.0308     0.0     0.0     10.1242    0.00 
     933      0.108062   522.7   -333.38     753.7    3.33     37.1058      0.0263      1.0365     0.0     0.0     10.1229    0.00 
     934      0.108171   522.9   -333.66     756.5    3.34     37.2437      0.0264      1.0150     0.0     0.0     10.1218    0.00 
     935      0.108298   522.7   -336.19     755.1    3.36     37.1645      0.0266      1.0316     0.0     0.0     10.1205    0.00 
     936      0.108408   522.7   -337.04     755.1    3.37     37.1612      0.0267      0.9994     0.0     0.0     10.1194    0.00 
     937      0.108516   523.0   -337.32     756.5    3.37     37.2296      0.0268      0.9998     0.0     0.0     10.1183    0.00 
     938      0.108642   522.6   -339.00     753.7    3.39     37.0842      0.0269      0.9953     0.0     0.0     10.1170    0.00 
     939      0.108758   523.0   -339.28     757.9    3.39     37.2915      0.0270      0.9991     0.0     0.0     10.1158    0.00 
     940      0.108866   522.8   -340.69     756.5    3.41     37.2166      0.0271      1.0133     0.0     0.0     10.1147    0.00 
     941      0.108995   522.8   -342.38     756.5    3.42     37.2101      0.0273      1.0253     0.0     0.0     10.1134    0.00 
     942      0.109103   522.8   -343.50     757.9    3.44     37.2752      0.0274      1.0302     0.0     0.0     10.1123    0.00 
     943      0.109211   522.8   -344.34     757.9    3.44     37.2719      0.0275      1.0074     0.0     0.0     10.1112    0.00 
     944      0.109337   522.7   -346.59     755.8    3.47     37.1592      0.0277      1.0309     0.0     0.0     10.1099    0.00 
     945      0.109447   522.8   -346.03     758.6    3.46     37.3001      0.0277      1.0332     0.0     0.0     10.1088    0.00 
     946      0.109573   522.8   -347.72     757.9    3.48     37.2589      0.0278      1.0560     0.0     0.0     10.1075    0.00 
     947      0.109681   523.0   -348.56     759.3    3.49     37.3250      0.0279      1.0702     0.0     0.0     10.1064    0.00 
     948      0.109801   523.3   -349.12     761.5    3.49     37.4269      0.0280      1.0696     0.0     0.0     10.1052    0.00 
     949      0.109910   522.3   -352.78     755.1    3.53     37.1007      0.0284      1.0724     0.0     0.0     10.1041    0.00 
     950      0.110021   522.7   -353.62     756.5    3.54     37.1668      0.0284      1.0798     0.0     0.0     10.1030    0.00 
     951      0.110147   522.9   -353.06     760.0    3.53     37.3423      0.0284      1.0743     0.0     0.0     10.1017    0.00 
     952      0.110256   522.8   -355.03     760.0    3.55     37.3347      0.0286      1.0761     0.0     0.0     10.1006    0.00 
     953      0.110384   522.7   -356.43     759.3    3.56     37.2946      0.0287      1.0641     0.0     0.0     10.0993    0.00 
     954      0.110492   522.7   -358.40     756.5    3.58     37.1484      0.0289      1.0587     0.0     0.0     10.0982    0.00 
     955      0.110619   522.7   -359.24     758.6    3.59     37.2491      0.0290      1.0658     0.0     0.0     10.0969    0.00 
     956      0.110718   522.8   -359.24     760.0    3.59     37.3184      0.0290      1.0631     0.0     0.0     10.0959    0.00 
     957      0.110845   522.7   -361.21     757.9    3.61     37.2068      0.0292      1.0437     0.0     0.0     10.0946    0.00 
     958      0.110955   523.0   -361.77     760.8    3.62     37.3432      0.0293      1.0516     0.0     0.0     10.0935    0.00 
     959      0.111081   522.8   -363.18     760.8    3.63     37.3378      0.0294      1.0596     0.0     0.0     10.0922    0.00 
     960      0.111189   522.7   -364.87     760.8    3.65     37.3313      0.0296      1.0704     0.0     0.0     10.0911    0.00 
     961      0.111298   522.7   -365.99     759.3    3.66     37.2576      0.0297      1.0910     0.0     0.0     10.0900    0.00 
     962      0.111426   522.9   -366.55     760.0    3.67     37.2901      0.0298      1.0852     0.0     0.0     10.0887    0.00 
     963      0.111534   522.9   -367.96     761.5    3.68     37.3539      0.0299      1.0957     0.0     0.0     10.0876    0.00 
     964      0.111670   522.8   -369.93     760.0    3.70     37.2770      0.0301      1.0941     0.0     0.0     10.0862    0.00 
     965      0.111778   522.8   -370.77     760.8    3.71     37.3084      0.0302      1.1110     0.0     0.0     10.0851    0.00 
     966      0.111887   522.9   -371.89     760.8    3.72     37.3040      0.0303      1.1078     0.0     0.0     10.0840    0.00 
     967      0.111997   522.8   -373.58     760.0    3.74     37.2629      0.0305      1.1052     0.0     0.0     10.0829    0.00 
     968      0.112122   522.8   -374.70     760.0    3.75     37.2585      0.0306      1.0918     0.0     0.0     10.0816    0.00 
     969      0.112230   522.7   -375.83     760.8    3.76     37.2888      0.0307      1.0971     0.0     0.0     10.0805    0.00 
     970      0.112359   522.9   -377.52     762.9    3.78     37.3860      0.0309      1.0845     0.0     0.0     10.0792    0.00 
     971      0.112467   522.9   -377.80     762.9    3.78     37.3849      0.0310      1.0916     0.0     0.0     10.0781    0.00 
     972      0.112576   522.9   -378.92     762.9    3.79     37.3805      0.0311      1.0892     0.0     0.0     10.0770    0.00 
     973      0.112696   522.9   -380.05     765.0    3.80     37.4799      0.0312      1.1011     0.0     0.0     10.0757    0.00 
     974      0.112805   522.7   -382.01     760.8    3.82     37.2648      0.0314      1.0941     0.0     0.0     10.0746    0.00 
     975      0.112934   523.0   -382.29     762.9    3.82     37.3674      0.0314      1.1137     0.0     0.0     10.0733    0.00 
     976      0.113043   522.8   -383.98     761.5    3.84     37.2918      0.0316      1.1060     0.0     0.0     10.0722    0.00 
     977      0.113169   522.7   -386.23     761.5    3.86     37.2830      0.0318      1.1195     0.0     0.0     10.0709    0.00 
     978      0.113279   522.8   -387.07     762.9    3.87     37.3489      0.0319      1.1227     0.0     0.0     10.0698    0.00 
     979      0.113387   523.1   -387.07     765.7    3.87     37.4871      0.0319      1.1140     0.0     0.0     10.0687    0.00 
     980      0.113513   522.7   -390.73     762.9    3.91     37.3347      0.0323      1.1108     0.0     0.0     10.0674    0.00 
     981      0.113631   523.0   -389.88     764.3    3.90     37.4070      0.0322      1.1011     0.0     0.0     10.0662    0.00 
     982      0.113739   522.8   -392.13     763.6    3.92     37.3637      0.0324      1.0904     0.0     0.0     10.0651    0.00 
     983      0.113850   522.9   -392.70     764.3    3.93     37.3961      0.0325      1.0682     0.0     0.0     10.0639    0.00 
     984      0.113978   523.0   -393.54     765.7    3.94     37.4618      0.0326      1.0577     0.0     0.0     10.0626    0.00 
     985      0.114086   523.0   -395.23     767.1    3.95     37.5243      0.0328      1.0246     0.0     0.0     10.0615    0.00 
     986      0.114214   522.7   -398.04     763.6    3.98     37.3408      0.0331      1.0262     0.0     0.0     10.0602    0.00 
     987      0.114322   523.1   -396.91     767.1    3.97     37.5177      0.0329      0.9894     0.0     0.0     10.0591    0.00 
     988      0.114430   522.9   -398.60     767.1    3.99     37.5111      0.0331      0.9867     0.0     0.0     10.0580    0.00 
     989      0.114557   522.8   -400.00     765.7    4.00     37.4366      0.0333      0.9594     0.0     0.0     10.0567    0.00 
     990      0.114677   522.8   -401.41     765.7    4.01     37.4312      0.0334      0.9589     0.0     0.0     10.0555    0.00 
     991      0.114788   523.0   -400.85     767.8    4.01     37.5368      0.0333      0.9680     0.0     0.0     10.0544    0.00 
     992      0.114896   523.0   -402.25     767.1    4.02     37.4969      0.0335      0.9682     0.0     0.0     10.0533    0.00 
     993      0.115023   522.7   -404.22     766.4    4.04     37.4547      0.0337      0.9649     0.0     0.0     10.0520    0.00 
     994      0.115135   522.9   -404.50     767.8    4.05     37.5226      0.0337      0.9672     0.0     0.0     10.0509    0.00 
     995      0.115244   523.0   -405.91     769.2    4.06     37.5860      0.0339      0.9978     0.0     0.0     10.0498    0.00 
     996      0.115371   522.9   -407.31     767.8    4.07     37.5116      0.0340      1.0000     0.0     0.0     10.0485    0.00 
     997      0.115481   523.2   -407.59     769.9    4.08     37.6139      0.0341      1.0149     0.0     0.0     10.0474    0.00 
     998      0.115600   522.8   -409.84     767.8    4.10     37.5017      0.0343      1.0164     0.0     0.0     10.0462    0.00 
     999      0.115710   522.9   -410.69     769.2    4.11     37.5673      0.0344      1.0288     0.0     0.0     10.0451    0.00 
    1000      0.115836   522.9   -412.65     767.8    4.13     37.4907      0.0346      1.0459     0.0     0.0     10.0438    0.00 
    1001      0.115945   523.1   -412.37     769.9    4.12     37.5952      0.0346      1.0387     0.0     0.0     10.0427    0.00 
    1002      0.116056   523.0   -413.50     772.0    4.13     37.6941      0.0347      1.0554     0.0     0.0     10.0415    0.00 
    1003      0.116183   523.1   -415.18     770.6    4.15     37.6186      0.0348      1.0289     0.0     0.0     10.0403    0.00 
    1004      0.116292   522.8   -417.15     769.2    4.17     37.5420      0.0350      1.0640     0.0     0.0     10.0392    0.00 
    1005      0.116402   523.2   -417.15     772.0    4.17     37.6797      0.0350      1.0521     0.0     0.0     10.0381    0.00 
    1006      0.116528   523.2   -418.00     773.5    4.18     37.7453      0.0351      1.0703     0.0     0.0     10.0367    0.00 
    1007      0.116647   522.9   -420.24     771.3    4.20     37.6332      0.0354      1.0594     0.0     0.0     10.0356    0.00 
    1008      0.116756   523.0   -421.37     769.2    4.21     37.5255      0.0355      1.0619     0.0     0.0     10.0345    0.00 
    1009      0.116865   522.9   -422.77     771.3    4.23     37.6232      0.0356      1.0724     0.0     0.0     10.0334    0.00 
    1010      0.116992   523.0   -423.06     772.8    4.23     37.6910      0.0357      1.0661     0.0     0.0     10.0321    0.00 
    1011      0.117102   522.9   -424.74     771.3    4.25     37.6155      0.0358      1.0788     0.0     0.0     10.0310    0.00 
    1012      0.117231   523.0   -425.87     772.0    4.26     37.6455      0.0360      1.0579     0.0     0.0     10.0297    0.00 
    1013      0.117339   522.9   -427.27     769.9    4.27     37.5367      0.0361      1.0835     0.0     0.0     10.0286    0.00 
    1014      0.117447   523.1   -427.83     771.3    4.28     37.6033      0.0362      1.0595     0.0     0.0     10.0275    0.00 
    1015      0.117567   522.9   -429.80     772.0    4.30     37.6300      0.0364      1.0875     0.0     0.0     10.0263    0.00 
    1016      0.117694   522.8   -430.93     771.3    4.31     37.5912      0.0365      1.0704     0.0     0.0     10.0251    0.00 
    1017      0.117804   523.1   -431.49     772.8    4.31     37.6578      0.0365      1.0868     0.0     0.0     10.0240    0.00 
    1018      0.117912   523.0   -433.18     772.8    4.33     37.6511      0.0367      1.0846     0.0     0.0     10.0229    0.00 
    1019      0.118038   523.2   -433.46     774.2    4.33     37.7188      0.0368      1.0860     0.0     0.0     10.0216    0.00 
    1020      0.118149   522.8   -435.99     772.8    4.36     37.6401      0.0370      1.0813     0.0     0.0     10.0205    0.00 
    1021      0.118259   522.9   -436.83     772.0    4.37     37.6024      0.0371      1.0943     0.0     0.0     10.0194    0.00 
    1022      0.118385   523.1   -437.39     774.2    4.37     37.7033      0.0372      1.1221     0.0     0.0     10.0182    0.00 
    1023      0.118503   522.8   -439.08     772.8    4.39     37.6279      0.0373      1.0872     0.0     0.0     10.0170    0.00 
    1024      0.118611   522.8   -441.61     770.6    4.42     37.5149      0.0376      1.1283     0.0     0.0     10.0159    0.00 
    1025      0.118740   523.1   -440.77     774.9    4.41     37.7243      0.0375      1.0922     0.0     0.0     10.0146    0.00 
    1026      0.118849   522.7   -443.86     771.3    4.44     37.5404      0.0378      1.1330     0.0     0.0     10.0135    0.00 
    1027      0.118958   523.0   -444.14     775.6    4.44     37.7454      0.0379      1.0992     0.0     0.0     10.0124    0.00 
    1028      0.119087   523.5   -442.73     780.5    4.43     37.9914      0.0377      1.1378     0.0     0.0     10.0111    0.00 
    1029      0.119195   522.8   -446.67     774.9    4.47     37.7010      0.0381      1.0960     0.0     0.0     10.0100    0.00 
    1030      0.119303   522.6   -449.20     772.0    4.49     37.5537      0.0384      1.1131     0.0     0.0     10.0089    0.00 
    1031      0.119429   522.8   -449.48     774.2    4.49     37.6556      0.0384      1.0923     0.0     0.0     10.0076    0.00 
    1032      0.119549   523.0   -449.48     777.0    4.49     37.7929      0.0384      1.0697     0.0     0.0     10.0064    0.00 
    1033      0.119660   522.4   -454.26     767.8    4.54     37.3280      0.0389      1.0708     0.0     0.0     10.0053    0.00 
    1034      0.119768   523.2   -451.17     777.7    4.51     37.8206      0.0386      1.0221     0.0     0.0     10.0042    0.00 
    1035      0.119896   523.0   -453.98     774.9    4.54     37.6722      0.0389      1.0564     0.0     0.0     10.0030    0.00 
    1036      0.120007   522.9   -454.82     777.0    4.55     37.7718      0.0390      1.0158     0.0     0.0     10.0019    0.00 
    1037      0.120116   523.0   -455.38     777.7    4.55     37.8039      0.0390      1.0415     0.0     0.0     10.0008    0.00 
    1038      0.120243   523.1   -456.51     778.4    4.57     37.8337      0.0392      1.0157     0.0     0.0      9.9995    0.00 
    1039      0.120354   522.8   -458.20     776.3    4.58     37.7241      0.0393      1.0578     0.0     0.0      9.9984    0.00 
    1040      0.120472   523.2   -458.20     779.1    4.58     37.8613      0.0393      1.0310     0.0     0.0      9.9972    0.00 
    1041      0.120582   522.8   -461.01     775.6    4.61     37.6787      0.0396      1.0517     0.0     0.0      9.9962    0.00 
    1042      0.120708   522.9   -462.69     777.0    4.63     37.7406      0.0398      1.0639     0.0     0.0      9.9949    0.00 
    1043      0.120820   522.9   -462.97     778.4    4.63     37.8081      0.0398      1.0534     0.0     0.0      9.9938    0.00 
    1044      0.120929   522.9   -464.38     778.4    4.64     37.8025      0.0400      1.0686     0.0     0.0      9.9927    0.00 
    1045      0.121055   523.0   -464.66     779.1    4.65     37.8357      0.0400      1.0414     0.0     0.0      9.9914    0.00 
    1046      0.121164   523.0   -466.35     779.1    4.66     37.8290      0.0402      1.0329     0.0     0.0      9.9904    0.00 
    1047      0.121274   522.8   -468.03     777.0    4.68     37.7195      0.0404      1.0133     0.0     0.0      9.9893    0.00 
    1048      0.121400   523.0   -468.88     778.4    4.69     37.7847      0.0405      1.0062     0.0     0.0      9.9880    0.00 
    1049      0.121518   522.9   -469.72     778.4    4.70     37.7813      0.0406      0.9780     0.0     0.0      9.9869    0.00 
    1050      0.121626   523.0   -470.28     779.8    4.70     37.8476      0.0406      0.9679     0.0     0.0      9.9858    0.00 
    1051      0.121752   522.7   -472.81     777.7    4.73     37.7348      0.0409      0.9430     0.0     0.0      9.9845    0.00 
    1052      0.121862   523.0   -473.09     779.8    4.73     37.8364      0.0409      0.9400     0.0     0.0      9.9834    0.00 
    1053      0.121970   523.0   -473.38     779.8    4.73     37.8353      0.0409      0.9405     0.0     0.0      9.9824    0.00 
    1054      0.122099   522.9   -475.06     779.8    4.75     37.8286      0.0411      0.9451     0.0     0.0      9.9811    0.00 
    1055      0.122209   523.0   -475.62     780.5    4.76     37.8606      0.0412      0.9549     0.0     0.0      9.9800    0.00 
    1056      0.122318   523.1   -476.19     781.2    4.76     37.8926      0.0412      0.9637     0.0     0.0      9.9790    0.00 
    1057      0.122438   522.9   -478.15     780.5    4.78     37.8506      0.0414      0.9907     0.0     0.0      9.9778    0.00 
    1058      0.122565   523.0   -478.72     782.6    4.79     37.9510      0.0415      1.0021     0.0     0.0      9.9765    0.00 
    1059      0.122677   522.8   -480.97     780.5    4.81     37.8394      0.0417      1.0199     0.0     0.0      9.9754    0.00 
    1060      0.122786   523.1   -480.97     783.3    4.81     37.9762      0.0417      1.0378     0.0     0.0      9.9743    0.00 
    1061      0.122912   523.2   -481.81     784.0    4.82     38.0071      0.0418      1.0616     0.0     0.0      9.9731    0.00 
    1062      0.123023   523.0   -484.06     780.5    4.84     37.8271      0.0421      1.0677     0.0     0.0      9.9720    0.00 
    1063      0.123133   522.9   -485.46     780.5    4.85     37.8215      0.0422      1.0841     0.0     0.0      9.9709    0.00 
    1064      0.123260   523.1   -486.31     782.6    4.86     37.9207      0.0423      1.0852     0.0     0.0      9.9697    0.00 
    1065      0.123380   522.8   -487.99     779.8    4.88     37.7773      0.0425      1.0933     0.0     0.0      9.9685    0.00 
    1066      0.123491   522.9   -489.12     781.9    4.89     37.8753      0.0426      1.0954     0.0     0.0      9.9674    0.00 
    1067      0.123599   523.3   -489.40     785.5    4.89     38.0451      0.0426      1.0880     0.0     0.0      9.9664    0.00 
    1068      0.123709   523.2   -490.24     784.0    4.90     37.9734      0.0427      1.0950     0.0     0.0      9.9653    0.00 
    1069      0.123838   522.9   -492.49     781.2    4.92     37.8277      0.0429      1.0932     0.0     0.0      9.9640    0.00 
    1070      0.123946   523.1   -493.62     784.0    4.94     37.9599      0.0431      1.0995     0.0     0.0      9.9630    0.00 
    1071      0.124074   523.1   -494.46     784.0    4.94     37.9566      0.0431      1.1050     0.0     0.0      9.9617    0.00 
    1072      0.124185   523.2   -495.58     786.2    4.96     38.0546      0.0433      1.0926     0.0     0.0      9.9606    0.00 
    1073      0.124293   523.0   -497.55     781.2    4.98     37.8076      0.0435      1.0797     0.0     0.0      9.9596    0.00 
    1074      0.124414   522.8   -498.96     782.6    4.99     37.8703      0.0436      1.0791     0.0     0.0      9.9584    0.00 
    1075      0.124523   522.8   -499.80     783.3    5.00     37.9011      0.0437      1.0715     0.0     0.0      9.9573    0.00 
    1076      0.124653   523.1   -500.64     783.3    5.01     37.8977      0.0438      1.0719     0.0     0.0      9.9560    0.00 
    1077      0.124761   523.0   -501.49     783.3    5.01     37.8944      0.0439      1.0582     0.0     0.0      9.9550    0.00 
    1078      0.124871   522.9   -502.89     782.6    5.03     37.8546      0.0440      1.0656     0.0     0.0      9.9539    0.00 
    1079      0.125000   522.8   -504.58     784.0    5.05     37.9162      0.0442      1.0539     0.0     0.0      9.9526    0.00 
    1080      0.125108   522.9   -505.14     784.0    5.05     37.9139      0.0443      1.0649     0.0     0.0      9.9516    0.00 
    1081      0.125217   523.0   -505.98     784.0    5.06     37.9105      0.0444      1.0627     0.0     0.0      9.9505    0.00 
    1082      0.125336   523.1   -507.11     786.2    5.07     38.0084      0.0445      1.0490     0.0     0.0      9.9493    0.00 
    1083      0.125463   522.8   -509.36     784.7    5.09     37.9312      0.0447      1.0653     0.0     0.0      9.9481    0.00 
    1084      0.125574   523.1   -509.08     787.6    5.09     38.0688      0.0447      1.0612     0.0     0.0      9.9470    0.00 
    1085      0.125683   522.9   -511.61     784.0    5.12     37.8881      0.0450      1.0812     0.0     0.0      9.9459    0.00 
    1086      0.125810   522.7   -513.29     783.3    5.13     37.8473      0.0451      1.0346     0.0     0.0      9.9447    0.00 
    1087      0.125921   523.0   -513.86     786.2    5.14     37.9814      0.0452      1.0489     0.0     0.0      9.9436    0.00 
    1088      0.126030   522.9   -514.70     785.5    5.15     37.9439      0.0453      1.0075     0.0     0.0      9.9425    0.00 
    1089      0.126152   522.8   -516.10     785.5    5.16     37.9383      0.0454      1.0209     0.0     0.0      9.9414    0.00 
    1090      0.126262   523.1   -516.39     786.9    5.16     38.0054      0.0455      0.9958     0.0     0.0      9.9403    0.00 
    1091      0.126380   523.4   -516.39     789.7    5.16     38.1417      0.0455      0.9968     0.0     0.0      9.9392    0.00 
    1092      0.126508   522.7   -520.32     784.0    5.20     37.8533      0.0459      0.9823     0.0     0.0      9.9379    0.00 
    1093      0.126616   522.9   -520.32     786.2    5.20     37.9555      0.0459      0.9701     0.0     0.0      9.9369    0.00 
    1094      0.126742   523.0   -521.16     788.3    5.21     38.0543      0.0460      0.9873     0.0     0.0      9.9357    0.00 
    1095      0.126853   523.0   -521.45     789.0    5.21     38.0873      0.0460      0.9757     0.0     0.0      9.9346    0.00 
    1096      0.126963   523.0   -523.69     788.3    5.24     38.0442      0.0462      0.9926     0.0     0.0      9.9335    0.00 
    1097      0.127090   523.0   -523.98     788.3    5.24     38.0431      0.0463      0.9762     0.0     0.0      9.9323    0.00 
    1098      0.127201   522.7   -525.94     786.2    5.26     37.9330      0.0465      1.0157     0.0     0.0      9.9312    0.00 
    1099      0.127318   522.9   -526.51     788.3    5.27     38.0329      0.0465      1.0043     0.0     0.0      9.9301    0.00 
    1100      0.127428   522.9   -527.63     786.9    5.28     37.9603      0.0466      1.0258     0.0     0.0      9.9290    0.00 
    1101      0.127554   523.1   -528.19     790.4    5.28     38.1283      0.0467      1.0100     0.0     0.0      9.9278    0.00 
    1102      0.127662   523.0   -529.88     788.3    5.30     38.0194      0.0469      1.0261     0.0     0.0      9.9267    0.00 
    1103      0.127771   522.7   -531.57     787.6    5.32     37.9785      0.0471      1.0235     0.0     0.0      9.9257    0.00 
    1104      0.127898   522.8   -532.69     788.3    5.33     38.0081      0.0472      1.0427     0.0     0.0      9.9245    0.00 
    1105      0.128007   523.0   -533.25     789.0    5.33     38.0398      0.0472      1.0416     0.0     0.0      9.9234    0.00 
    1106      0.128135   523.1   -533.81     791.8    5.34     38.1737      0.0473      1.0473     0.0     0.0      9.9222    0.00 
    1107      0.128245   522.9   -536.06     789.7    5.36     38.0626      0.0475      1.0357     0.0     0.0      9.9211    0.00 
    1108      0.128365   522.9   -537.19     789.7    5.37     38.0580      0.0477      1.0479     0.0     0.0      9.9200    0.00 
    1109      0.128474   523.2   -537.47     791.8    5.37     38.1589      0.0477      1.0486     0.0     0.0      9.9190    0.00 
    1110      0.128582   522.9   -538.59     791.8    5.39     38.1544      0.0478      1.0495     0.0     0.0      9.9179    0.00 
    1111      0.128711   522.8   -540.84     789.0    5.41     38.0093      0.0480      1.0412     0.0     0.0      9.9167    0.00 
    1112      0.128820   523.1   -540.84     792.5    5.41     38.1793      0.0480      1.0394     0.0     0.0      9.9156    0.00 
    1113      0.128929   522.9   -543.09     790.4    5.43     38.0683      0.0483      1.0465     0.0     0.0      9.9146    0.00 
    1114      0.129058   522.8   -544.22     789.7    5.44     38.0298      0.0484      1.0248     0.0     0.0      9.9134    0.00 
    1115      0.129167   522.8   -545.34     790.4    5.45     38.0592      0.0485      1.0338     0.0     0.0      9.9123    0.00 
    1116      0.129286   523.2   -545.06     793.2    5.45     38.1963      0.0485      1.0062     0.0     0.0      9.9111    0.00 
    1117      0.129394   522.8   -547.31     791.1    5.47     38.0853      0.0487      1.0312     0.0     0.0      9.9101    0.00 
    1118      0.129521   523.1   -547.59     792.5    5.48     38.1521      0.0488      1.0059     0.0     0.0      9.9089    0.00 
    1119      0.129632   522.9   -548.71     792.5    5.49     38.1476      0.0489      1.0328     0.0     0.0      9.9078    0.00 
    1120      0.129741   522.7   -550.68     790.4    5.51     38.0377      0.0491      1.0283     0.0     0.0      9.9068    0.00 
    1121      0.129868   522.8   -551.81     791.8    5.52     38.1011      0.0492      1.0309     0.0     0.0      9.9055    0.00 
    1122      0.129978   522.8   -553.21     791.1    5.53     38.0615      0.0493      1.0362     0.0     0.0      9.9045    0.00 
    1123      0.130104   523.0   -552.93     795.3    5.53     38.2664      0.0493      1.0353     0.0     0.0      9.9033    0.00 
    1124      0.130223   522.9   -554.90     792.5    5.55     38.1226      0.0495      1.0529     0.0     0.0      9.9022    0.00 
    1125      0.130332   522.8   -556.30     793.2    5.56     38.1509      0.0497      1.0475     0.0     0.0      9.9011    0.00 
    1126      0.130441   522.8   -556.87     793.2    5.57     38.1486      0.0497      1.0593     0.0     0.0      9.9001    0.00 
    1127      0.130568   523.1   -558.27     795.3    5.58     38.2447      0.0499      1.0475     0.0     0.0      9.8989    0.00 
    1128      0.130677   522.7   -559.96     792.5    5.60     38.1022      0.0501      1.0447     0.0     0.0      9.8978    0.00 
    1129      0.130785   522.7   -561.36     792.5    5.61     38.0965      0.0502      1.0360     0.0     0.0      9.8968    0.00 
    1130      0.130913   522.8   -561.93     793.2    5.62     38.1282      0.0503      1.0221     0.0     0.0      9.8956    0.00 
    1131      0.131021   522.8   -562.49     793.2    5.62     38.1259      0.0503      1.0184     0.0     0.0      9.8946    0.00 
    1132      0.131147   522.8   -564.46     792.5    5.64     38.0840      0.0505      1.0009     0.0     0.0      9.8934    0.00 
    1133      0.131265   522.8   -565.58     795.3    5.66     38.2151      0.0507      0.9950     0.0     0.0      9.8922    0.00 
    1134      0.131373   522.9   -565.86     795.3    5.66     38.2140      0.0507      0.9993     0.0     0.0      9.8912    0.00 
    1135      0.131482   523.2   -566.14     797.5    5.66     38.3146      0.0507      0.9861     0.0     0.0      9.8902    0.00 
    1136      0.131609   522.7   -568.95     793.2    5.69     38.0998      0.0510      0.9791     0.0     0.0      9.8890    0.00 
    1137      0.131717   522.8   -569.80     795.3    5.70     38.1980      0.0511      0.9717     0.0     0.0      9.8879    0.00 
    1138      0.131844   523.0   -570.36     796.7    5.70     38.2635      0.0512      0.9649     0.0     0.0      9.8867    0.00 
    1139      0.131954   522.8   -572.05     795.3    5.72     38.1889      0.0513      0.9732     0.0     0.0      9.8857    0.00 
    1140      0.132063   523.0   -572.05     798.2    5.72     38.3245      0.0513      0.9612     0.0     0.0      9.8846    0.00 
    1141      0.132182   522.8   -573.45     797.5    5.73     38.2849      0.0515      0.9669     0.0     0.0      9.8835    0.00 
    1142      0.132308   522.8   -575.14     796.7    5.75     38.2441      0.0517      0.9648     0.0     0.0      9.8823    0.00 
    1143      0.132417   522.9   -575.42     797.5    5.75     38.2769      0.0517      0.9727     0.0     0.0      9.8812    0.00 
    1144      0.132527   522.7   -577.39     795.3    5.77     38.1673      0.0519      0.9786     0.0     0.0      9.8802    0.00 
    1145      0.132653   523.1   -577.39     799.6    5.77     38.3705      0.0519      0.9818     0.0     0.0      9.8790    0.00 
    1146      0.132761   523.0   -578.51     800.3    5.79     38.3998      0.0520      0.9940     0.0     0.0      9.8780    0.00 
    1147      0.132890   523.0   -579.92     801.0    5.80     38.4279      0.0522      0.9897     0.0     0.0      9.8768    0.00 
    1148      0.132999   522.8   -581.04     798.9    5.81     38.3218      0.0523      1.0282     0.0     0.0      9.8757    0.00 
    1149      0.133109   522.8   -582.17     798.9    5.82     38.3172      0.0524      1.0067     0.0     0.0      9.8747    0.00 
    1150      0.133229   522.8   -583.57     798.2    5.84     38.2776      0.0526      1.0457     0.0     0.0      9.8736    0.00 
    1151      0.133337   522.9   -584.13     800.3    5.84     38.3769      0.0526      1.0221     0.0     0.0      9.8725    0.00 
    1152      0.133465   522.8   -586.10     799.6    5.86     38.3350      0.0528      1.0268     0.0     0.0      9.8713    0.00 
    1153      0.133574   522.7   -587.51     798.2    5.88     38.2616      0.0530      1.0265     0.0     0.0      9.8703    0.00 
    1154      0.133703   522.9   -587.23     801.7    5.87     38.4319      0.0530      1.0114     0.0     0.0      9.8691    0.00 
    1155      0.133812   522.7   -590.04     798.9    5.90     38.2852      0.0533      1.0116     0.0     0.0      9.8680    0.00 
    1156      0.133921   522.8   -589.47     801.7    5.89     38.4227      0.0532      0.9898     0.0     0.0      9.8670    0.00 
    1157      0.134050   522.8   -591.16     801.0    5.91     38.3820      0.0534      0.9998     0.0     0.0      9.8658    0.00 
    1158      0.134150   522.7   -592.29     800.3    5.92     38.3436      0.0535      0.9874     0.0     0.0      9.8648    0.00 
    1159      0.134279   522.7   -593.69     800.3    5.94     38.3379      0.0536      1.0095     0.0     0.0      9.8636    0.00 
    1160      0.134387   522.9   -594.25     803.1    5.94     38.4708      0.0537      1.0068     0.0     0.0      9.8626    0.00 
    1161      0.134514   522.8   -595.38     803.8    5.95     38.5000      0.0538      1.0291     0.0     0.0      9.8614    0.00 
    1162      0.134624   522.8   -596.78     802.4    5.97     38.4267      0.0540      1.0390     0.0     0.0      9.8603    0.00 
    1163      0.134733   522.8   -597.06     803.1    5.97     38.4593      0.0540      1.0737     0.0     0.0      9.8593    0.00 
    1164      0.134860   523.1   -597.91     805.9    5.98     38.5911      0.0541      1.0918     0.0     0.0      9.8581    0.00 
    1165      0.134971   522.7   -600.44     801.7    6.00     38.3780      0.0544      1.1154     0.0     0.0      9.8571    0.00 
    1166      0.135080   522.8   -601.00     802.4    6.01     38.4095      0.0544      1.1187     0.0     0.0      9.8560    0.00 
    1167      0.135199   522.7   -602.97     801.7    6.03     38.3676      0.0546      1.1377     0.0     0.0      9.8549    0.00 
    1168      0.135325   522.3   -605.22     798.9    6.05     38.2234      0.0549      1.1161     0.0     0.0      9.8537    0.00 
    1169      0.135434   522.8   -605.22     803.1    6.05     38.4260      0.0549      1.1159     0.0     0.0      9.8527    0.00 
    1170      0.135544   522.7   -606.62     803.1    6.07     38.4202      0.0550      1.1019     0.0     0.0      9.8516    0.00 
    1171      0.135671   522.6   -608.03     801.0    6.08     38.3132      0.0552      1.0792     0.0     0.0      9.8504    0.00 
    1172      0.135781   522.6   -609.43     801.7    6.09     38.3412      0.0553      1.0774     0.0     0.0      9.8494    0.00 
    1173      0.135891   522.8   -608.87     805.9    6.09     38.5461      0.0553      1.0290     0.0     0.0      9.8483    0.00 
    1174      0.136017   522.4   -611.40     801.0    6.11     38.2995      0.0555      1.0545     0.0     0.0      9.8472    0.00 
    1175      0.136137   522.6   -611.96     803.8    6.12     38.4321      0.0556      0.9994     0.0     0.0      9.8460    0.00 
    1176      0.136245   522.6   -613.09     802.4    6.13     38.3601      0.0557      1.0207     0.0     0.0      9.8450    0.00 
    1177      0.136354   522.7   -613.93     803.8    6.14     38.4241      0.0558      0.9927     0.0     0.0      9.8439    0.00 
    1178      0.136482   522.7   -615.06     803.8    6.15     38.4195      0.0559      0.9816     0.0     0.0      9.8427    0.00 
    1179      0.136591   522.0   -618.15     798.2    6.18     38.1371      0.0562      0.9861     0.0     0.0      9.8417    0.00 
    1180      0.136701   522.8   -616.46     807.3    6.16     38.5824      0.0561      0.9692     0.0     0.0      9.8407    0.00 
    1181      0.136829   522.6   -618.99     803.1    6.19     38.3696      0.0563      0.9834     0.0     0.0      9.8395    0.00 
    1182      0.136937   522.6   -619.55     803.8    6.20     38.4011      0.0564      0.9542     0.0     0.0      9.8385    0.00 
    1183      0.137054   522.6   -620.68     803.1    6.21     38.3628      0.0565      0.9571     0.0     0.0      9.8374    0.00 
    1184      0.137180   522.4   -622.65     803.8    6.23     38.3884      0.0567      0.9365     0.0     0.0      9.8362    0.00 
    1185      0.137290   522.7   -621.80     808.0    6.22     38.5941      0.0566      0.9477     0.0     0.0      9.8351    0.00 
    1186      0.137399   522.6   -622.93     806.6    6.23     38.5221      0.0568      0.9364     0.0     0.0      9.8341    0.00 
    1187      0.137526   522.6   -624.89     805.9    6.25     38.4803      0.0570      0.9343     0.0     0.0      9.8329    0.00 
    1188      0.137636   522.7   -625.18     807.3    6.25     38.5465      0.0570      0.9370     0.0     0.0      9.8318    0.00 
    1189      0.137746   522.5   -627.42     805.9    6.27     38.4699      0.0572      0.9360     0.0     0.0      9.8308    0.00 
    1190      0.137873   522.5   -628.55     805.9    6.29     38.4653      0.0574      0.9453     0.0     0.0      9.8296    0.00 
    1191      0.137983   522.7   -628.83     808.7    6.29     38.5989      0.0574      0.9513     0.0     0.0      9.8286    0.00 
    1192      0.138101   522.6   -629.39     807.3    6.29     38.5292      0.0574      0.9355     0.0     0.0      9.8275    0.00 
    1193      0.138210   522.7   -630.52     808.7    6.31     38.5919      0.0576      0.9707     0.0     0.0      9.8264    0.00 
    1194      0.138337   522.7   -631.64     808.7    6.32     38.5873      0.0577      0.9689     0.0     0.0      9.8253    0.00 
    1195      0.138445   522.7   -632.77     809.4    6.33     38.6163      0.0578      1.0052     0.0     0.0      9.8242    0.00 
    1196      0.138572   522.7   -633.89     809.4    6.34     38.6117      0.0579      1.0134     0.0     0.0      9.8230    0.00 
    1197      0.138682   522.9   -634.17     812.3    6.34     38.7452      0.0580      1.0088     0.0     0.0      9.8220    0.00 
    1198      0.138790   522.4   -637.26     807.3    6.37     38.4968      0.0583      1.0318     0.0     0.0      9.8210    0.00 
    1199      0.138915   522.6   -637.26     809.4    6.37     38.5978      0.0583      1.0326     0.0     0.0      9.8199    0.00 
    1200      0.139033   522.4   -638.67     809.4    6.39     38.5920      0.0584      1.0436     0.0     0.0      9.8188    0.00 
    1201      0.139142   522.5   -639.79     808.7    6.40     38.5537      0.0586      1.0388     0.0     0.0      9.8177    0.00 
    1202      0.139270   522.4   -640.92     808.7    6.41     38.5491      0.0587      1.0422     0.0     0.0      9.8165    0.00 
    1203      0.139379   522.3   -642.89     808.0    6.43     38.5073      0.0589      1.0253     0.0     0.0      9.8155    0.00 
    1204      0.139488   522.3   -643.45     808.7    6.43     38.5387      0.0589      1.0260     0.0     0.0      9.8145    0.00 
    1205      0.139617   522.7   -643.17     813.7    6.43     38.7752      0.0589      1.0123     0.0     0.0      9.8133    0.00 
    1206      0.139725   522.4   -645.70     809.4    6.46     38.5630      0.0592      1.0183     0.0     0.0      9.8122    0.00 
    1207      0.139834   522.4   -646.54     811.6    6.47     38.6604      0.0593      1.0294     0.0     0.0      9.8112    0.00 
    1208      0.139964   522.6   -646.82     813.0    6.47     38.7265      0.0593      1.0260     0.0     0.0      9.8100    0.00 
    1209      0.140084   522.6   -648.23     812.3    6.48     38.6870      0.0595      1.0272     0.0     0.0      9.8089    0.00 
    1210      0.140192   522.3   -649.91     809.4    6.50     38.5456      0.0596      1.0482     0.0     0.0      9.8079    0.00 
    1211      0.140300   522.5   -651.04     812.3    6.51     38.6754      0.0598      1.0537     0.0     0.0      9.8069    0.00 
    1212      0.140427   522.3   -652.16     813.0    6.52     38.7043      0.0599      1.0713     0.0     0.0      9.8057    0.00 
    1213      0.140537   522.6   -652.16     815.8    6.52     38.8387      0.0599      1.0737     0.0     0.0      9.8047    0.00 
    1214      0.140645   522.5   -654.41     811.6    6.54     38.6278      0.0601      1.0576     0.0     0.0      9.8037    0.00 
    1215      0.140771   522.2   -657.79     808.0    6.58     38.4460      0.0605      1.0691     0.0     0.0      9.8025    0.00 
    1216      0.140880   522.4   -656.38     814.4    6.56     38.7540      0.0603      1.0677     0.0     0.0      9.8015    0.00 
    1217      0.140996   522.9   -656.38     817.9    6.56     38.9220      0.0603      1.0580     0.0     0.0      9.8004    0.00 
    1218      0.141126   522.3   -659.19     813.0    6.59     38.6752      0.0606      1.0470     0.0     0.0      9.7992    0.00 
    1219      0.141235   522.3   -660.60     812.3    6.61     38.6359      0.0608      1.0155     0.0     0.0      9.7982    0.00 
    1220      0.141344   522.2   -662.00     811.6    6.62     38.5965      0.0609      1.0408     0.0     0.0      9.7972    0.00 
    1221      0.141472   522.3   -661.72     815.1    6.62     38.7655      0.0609      1.0283     0.0     0.0      9.7960    0.00 
    1222      0.141580   522.3   -663.13     814.4    6.63     38.7261      0.0611      1.0140     0.0     0.0      9.7949    0.00 
    1223      0.141690   522.3   -665.09     813.0    6.65     38.6508      0.0613      0.9850     0.0     0.0      9.7939    0.00 
    1224      0.141819   522.4   -665.09     816.5    6.65     38.8186      0.0613      0.9904     0.0     0.0      9.7927    0.00 
    1225      0.141937   522.2   -667.62     813.7    6.68     38.6739      0.0615      0.9891     0.0     0.0      9.7916    0.00 
    1226      0.142047   522.3   -667.34     815.1    6.67     38.7421      0.0615      0.9823     0.0     0.0      9.7906    0.00 
    1227      0.142156   522.4   -668.19     816.5    6.68     38.8057      0.0616      0.9923     0.0     0.0      9.7895    0.00
