Repository: LightForm-group/dilatometer_modelling_and_constitutive_behaviour

# dilatometer_modelling_and_constitutive_behaviour

Created with work by Inigo Howe, Patryk Jedrasiak, Hugh Shercliff

This program contains a method of testing various constitutive models and extracting the constitutive behaviour of dilatometer samples correcting for inhomogeneities in termperature, strain and strain rate. The model is currently configured to a dilatometer run under vacuum, with no active cooling during the deformation for a sample of length 10mm with a diameter of 5mm. For both heatup and deformation the temperature is fitted to the experimental central themocoupole temperature for any general temperature profile.

File: experimental_data/deformation/1/520/018_Compression_Daniel_Al_Hom1_SHT_540C_Deform_520C_1.0s-1_QuenchHeGas__1.asc (part 4 of 27)
 C:\WinTA100\DIL805.PRO\Data\Deformation\ChrisDaniel\018_Compression_Daniel_Al_Hom1_SHT_540C_Deform_520C_1.0s-1_QuenchHeGas__1.asc
     No.          Time   Tem.1        DL     Force  Strain   kf (Def.)    Phi  (D)    Phi* (D)   Tem.2   Tem.3        Poti      HF 
                     s      °C        µm         N       %       N/mm²                     1/s      °C      °C          mm       % 
     925      0.098812   521.2    -62.16     575.9    0.62     29.1459      0.0086      0.9686     0.0     0.0     10.2180    0.00 
     926      0.098921   520.9    -64.65     575.9    0.65     29.1386      0.0088      0.9673     0.0     0.0     10.2169    0.00 
     927      0.099030   521.0    -64.93     576.6    0.65     29.1735      0.0089      0.9378     0.0     0.0     10.2158    0.00 
     928      0.099121   521.2    -64.93     580.1    0.65     29.3521      0.0089      0.9439     0.0     0.0     10.2148    0.00 
     929      0.099230   521.0    -67.14     578.0    0.67     29.2384      0.0091      0.9158     0.0     0.0     10.2137    0.00 
     930      0.099347   521.0    -68.25     579.4    0.68     29.3066      0.0092      0.8964     0.0     0.0     10.2125    0.00 
     931      0.099456   521.0    -69.35     579.4    0.69     29.3033      0.0093      0.8818     0.0     0.0     10.2114    0.00 
     932      0.099567   521.3    -69.08     584.3    0.69     29.5540      0.0093      0.8889     0.0     0.0     10.2103    0.00 
     933      0.099659   521.1    -70.46     582.9    0.70     29.4785      0.0094      0.8997     0.0     0.0     10.2093    0.00 
     934      0.099767   520.9    -72.12     582.2    0.72     29.4379      0.0096      0.8978     0.0     0.0     10.2082    0.00 
     935      0.099875   521.5    -71.01     587.2    0.71     29.6910      0.0095      0.9076     0.0     0.0     10.2071    0.00 
     936      0.099984   521.3    -72.40     587.9    0.72     29.7225      0.0096      0.8944     0.0     0.0     10.2060    0.00 
     937      0.100096   521.0    -75.99     584.3    0.76     29.5334      0.0100      0.8936     0.0     0.0     10.2048    0.00 
     938      0.100205   521.3    -75.44     588.6    0.75     29.7491      0.0099      0.9163     0.0     0.0     10.2037    0.00 
     939      0.100307   521.4    -75.44     590.7    0.75     29.8561      0.0099      0.9164     0.0     0.0     10.2026    0.00 
     940      0.100415   521.2    -77.93     589.3    0.78     29.7773      0.0102      0.9120     0.0     0.0     10.2015    0.00 
     941      0.100524   521.0    -79.31     590.0    0.79     29.8088      0.0103      0.9191     0.0     0.0     10.2004    0.00 
     942      0.100633   521.2    -79.59     591.4    0.80     29.8792      0.0103      0.9104     0.0     0.0     10.1992    0.00 
     943      0.100743   521.2    -80.97     590.7    0.81     29.8394      0.0105      0.9483     0.0     0.0     10.1981    0.00 
     944      0.100835   522.1    -79.04     599.1    0.79     30.2731      0.0103      0.9355     0.0     0.0     10.1971    0.00 
     945      0.100944   521.8    -80.42     597.0    0.80     30.1620      0.0104      0.9613     0.0     0.0     10.1960    0.00 
     946      0.101052   521.1    -83.74     594.2    0.84     30.0093      0.0108      0.9693     0.0     0.0     10.1949    0.00 
     947      0.101161   521.3    -84.29     595.6    0.84     30.0789      0.0108      0.9855     0.0     0.0     10.1938    0.00 
     948      0.101261   521.2    -85.95     594.2    0.86     30.0026      0.0110      1.0000     0.0     0.0     10.1928    0.00 
     949      0.101368   521.0    -86.78     596.3    0.87     30.1070      0.0111      1.0024     0.0     0.0     10.1916    0.00 
     950      0.101478   521.0    -88.44     592.8    0.88     29.9238      0.0112      0.9981     0.0     0.0     10.1905    0.00 
     951      0.101587   521.1    -88.44     596.3    0.88     30.1019      0.0112      0.9924     0.0     0.0     10.1894    0.00 
     952      0.101696   521.3    -89.27     598.4    0.89     30.2063      0.0113      1.0124     0.0     0.0     10.1883    0.00 
     953      0.101804   521.2    -90.66     599.9    0.91     30.2733      0.0115      1.0070     0.0     0.0     10.1872    0.00 
     954      0.101912   521.3    -91.49     598.4    0.91     30.1995      0.0115      1.0136     0.0     0.0     10.1860    0.00 
     955      0.102021   521.4    -92.32     602.0    0.92     30.3751      0.0116      0.9976     0.0     0.0     10.1849    0.00 
     956      0.102133   521.3    -93.70     599.9    0.94     30.2640      0.0118      0.9872     0.0     0.0     10.1838    0.00 
     957      0.102234   521.2    -94.81     601.3    0.95     30.3318      0.0119      0.9837     0.0     0.0     10.1827    0.00 
     958      0.102344   521.0    -97.30     599.9    0.97     30.2530      0.0121      0.9796     0.0     0.0     10.1816    0.00 
     959      0.102452   521.2    -97.57     602.0    0.98     30.3589      0.0122      0.9819     0.0     0.0     10.1805    0.00 
     960      0.102560   521.3    -97.85     603.4    0.98     30.4293      0.0122      0.9702     0.0     0.0     10.1794    0.00 
     961      0.102669   521.2    -99.51     601.3    1.00     30.3174      0.0124      0.9615     0.0     0.0     10.1783    0.00 
     962      0.102761   521.1   -100.62     602.0    1.01     30.3496      0.0125      0.9544     0.0     0.0     10.1774    0.00 
     963      0.102872   521.3   -100.62     604.8    1.01     30.4919      0.0125      0.9674     0.0     0.0     10.1762    0.00 
     964      0.102980   521.5   -101.17     606.9    1.01     30.5970      0.0125      0.9689     0.0     0.0     10.1751    0.00 
     965      0.103090   521.4   -102.83     606.2    1.03     30.5563      0.0127      0.9725     0.0     0.0     10.1740    0.00 
     966      0.103211   521.3   -104.49     605.5    1.04     30.5156      0.0129      0.9750     0.0     0.0     10.1728    0.00 
     967      0.103302   521.3   -104.77     608.3    1.05     30.6570      0.0129      0.9871     0.0     0.0     10.1718    0.00 
     968      0.103413   521.1   -106.98     604.1    1.07     30.4368      0.0131      0.9915     0.0     0.0     10.1707    0.00 
     969      0.103521   521.4   -106.98     608.3    1.07     30.6501      0.0131      0.9933     0.0     0.0     10.1696    0.00 
     970      0.103630   521.3   -108.36     608.3    1.08     30.6458      0.0133      0.9949     0.0     0.0     10.1685    0.00 
     971      0.103740   521.2   -110.30     606.9    1.10     30.5688      0.0134      0.9926     0.0     0.0     10.1674    0.00 
     972      0.103833   521.0   -110.85     605.5    1.11     30.4960      0.0135      0.9990     0.0     0.0     10.1664    0.00 
     973      0.103942   521.0   -111.41     607.6    1.11     30.6009      0.0136      0.9812     0.0     0.0     10.1653    0.00 
     974      0.104051   521.2   -113.07     609.0    1.13     30.6668      0.0137      0.9856     0.0     0.0     10.1642    0.00 
     975      0.104159   521.3   -113.34     610.4    1.13     30.7370      0.0138      0.9557     0.0     0.0     10.1631    0.00 
     976      0.104260   521.3   -114.45     611.1    1.14     30.7691      0.0139      0.9755     0.0     0.0     10.1621    0.00 
     977      0.104369   521.4   -114.73     611.1    1.15     30.7682      0.0139      0.9722     0.0     0.0     10.1610    0.00 
     978      0.104479   521.3   -116.39     611.1    1.16     30.7631      0.0141      0.9886     0.0     0.0     10.1599    0.00 
     979      0.104589   521.2   -118.05     609.7    1.18     30.6869      0.0142      0.9808     0.0     0.0     10.1588    0.00 
     980      0.104699   521.4   -118.88     612.6    1.19     30.8264      0.0143      0.9819     0.0     0.0     10.1577    0.00 
     981      0.104807   521.0   -120.81     609.0    1.21     30.6428      0.0145      0.9815     0.0     0.0     10.1566    0.00 
     982      0.104917   521.2   -120.54     611.9    1.21     30.7857      0.0145      0.9814     0.0     0.0     10.1554    0.00 
     983      0.105008   521.2   -122.20     612.6    1.22     30.8160      0.0147      0.9907     0.0     0.0     10.1545    0.00 
     984      0.105118   521.4   -122.47     613.3    1.22     30.8506      0.0147      0.9822     0.0     0.0     10.1534    0.00 
     985      0.105237   521.3   -123.86     614.0    1.24     30.8818      0.0148      0.9771     0.0     0.0     10.1522    0.00 
     986      0.105329   521.1   -125.79     611.1    1.26     30.7338      0.0150      0.9740     0.0     0.0     10.1513    0.00 
     987      0.105438   521.3   -125.79     614.0    1.26     30.8758      0.0150      0.9772     0.0     0.0     10.1501    0.00 
     988      0.105547   521.4   -126.62     615.4    1.27     30.9441      0.0151      0.9776     0.0     0.0     10.1490    0.00 
     989      0.105656   521.4   -128.00     616.8    1.28     31.0108      0.0152      0.9838     0.0     0.0     10.1479    0.00 
     990      0.105766   521.5   -128.28     616.8    1.28     31.0099      0.0153      0.9853     0.0     0.0     10.1468    0.00 
     991      0.105875   521.2   -131.60     613.3    1.32     30.8221      0.0156      0.9948     0.0     0.0     10.1457    0.00 
     992      0.105984   521.5   -131.32     616.8    1.31     31.0003      0.0156      1.0073     0.0     0.0     10.1445    0.00 
     993      0.106077   521.5   -131.60     618.2    1.32     31.0704      0.0156      1.0076     0.0     0.0     10.1436    0.00 
     994      0.106196   521.4   -133.26     617.5    1.33     31.0297      0.0158      1.0050     0.0     0.0     10.1424    0.00 
     995      0.106305   521.3   -134.09     618.2    1.34     31.0626      0.0159      1.0253     0.0     0.0     10.1413    0.00 
     996      0.106415   521.3   -135.75     618.2    1.36     31.0573      0.0160      1.0122     0.0     0.0     10.1401    0.00 
     997      0.106505   521.1   -137.41     616.1    1.37     30.9458      0.0162      1.0354     0.0     0.0     10.1392    0.00 
     998      0.106614   521.3   -137.41     618.2    1.37     31.0521      0.0162      1.0226     0.0     0.0     10.1381    0.00 
     999      0.106723   521.3   -139.07     616.8    1.39     30.9760      0.0164      1.0116     0.0     0.0     10.1370    0.00 
    1000      0.106835   521.2   -140.18     616.8    1.40     30.9725      0.0165      1.0057     0.0     0.0     10.1358    0.00 
    1001      0.106945   521.4   -140.18     620.3    1.40     31.1497      0.0165      1.0018     0.0     0.0     10.1347    0.00 
    1002      0.107053   521.3   -141.56     618.2    1.42     31.0390      0.0166      1.0051     0.0     0.0     10.1336    0.00 
    1003      0.107156   521.0   -143.50     618.2    1.43     31.0329      0.0168      0.9912     0.0     0.0     10.1325    0.00 
    1004      0.107264   521.3   -144.60     620.3    1.45     31.1357      0.0169      0.9905     0.0     0.0     10.1314    0.00 
    1005      0.107372   521.5   -144.60     621.7    1.45     31.2066      0.0169      0.9485     0.0     0.0     10.1303    0.00 
    1006      0.107482   521.0   -147.09     618.2    1.47     31.0216      0.0172      0.9366     0.0     0.0     10.1291    0.00 
    1007      0.107591   521.3   -147.65     619.6    1.48     31.0907      0.0172      0.9130     0.0     0.0     10.1280    0.00 
    1008      0.107682   521.5   -147.09     622.4    1.47     31.2341      0.0172      0.9347     0.0     0.0     10.1271    0.00 
    1009      0.107790   521.2   -149.58     622.4    1.50     31.2262      0.0174      0.9200     0.0     0.0     10.1260    0.00 
    1010      0.107899   521.5   -149.58     623.8    1.50     31.2970      0.0174      0.9082     0.0     0.0     10.1248    0.00 
    1011      0.108009   521.3   -150.69     623.8    1.51     31.2935      0.0175      0.9024     0.0     0.0     10.1237    0.00 
    1012      0.108126   521.3   -152.35     623.1    1.52     31.2528      0.0177      0.9111     0.0     0.0     10.1225    0.00 
    1013      0.108217   521.5   -152.90     624.6    1.53     31.3219      0.0178      0.9356     0.0     0.0     10.1216    0.00 
    1014      0.108334   521.9   -151.52     629.5    1.52     31.5740      0.0176      0.9514     0.0     0.0     10.1204    0.00 
    1015      0.108443   521.6   -154.01     626.0    1.54     31.3891      0.0179      0.9726     0.0     0.0     10.1192    0.00 
    1016      0.108552   521.2   -157.05     621.0    1.57     31.1318      0.0182      0.9872     0.0     0.0     10.1181    0.00 
    1017      0.108662   521.3   -158.16     623.8    1.58     31.2698      0.0183      1.0062     0.0     0.0     10.1170    0.00 
    1018      0.108753   521.4   -157.61     626.7    1.58     31.4130      0.0182      1.0391     0.0     0.0     10.1160    0.00 
    1019      0.108861   521.5   -158.44     628.1    1.58     31.4811      0.0183      1.0488     0.0     0.0     10.1149    0.00 
    1020      0.108969   521.3   -159.54     626.0    1.60     31.3715      0.0184      1.0435     0.0     0.0     10.1138    0.00 
    1021      0.109088   521.3   -162.31     625.3    1.62     31.3273      0.0187      1.0665     0.0     0.0     10.1126    0.00 
    1022      0.109179   521.5   -161.76     628.1    1.62     31.4705      0.0187      1.0585     0.0     0.0     10.1117    0.00 
    1023      0.109286   521.2   -163.97     623.1    1.64     31.2160      0.0189      1.0674     0.0     0.0     10.1106    0.00 
    1024      0.109395   521.5   -164.52     626.7    1.65     31.3910      0.0189      1.0552     0.0     0.0     10.1094    0.00 
    1025      0.109504   521.5   -165.35     628.1    1.65     31.4590      0.0190      1.0493     0.0     0.0     10.1083    0.00 
    1026      0.109614   521.3   -167.29     626.7    1.67     31.3821      0.0192      1.0449     0.0     0.0     10.1072    0.00 
    1027      0.109722   521.3   -168.40     627.4    1.68     31.4139      0.0193      1.0363     0.0     0.0     10.1061    0.00 
    1028      0.109830   521.1   -170.06     626.7    1.70     31.3733      0.0195      1.0300     0.0     0.0     10.1050    0.00 
    1029      0.109940   521.3   -170.89     628.1    1.71     31.4413      0.0196      1.0036     0.0     0.0     10.1039    0.00 
    1030      0.110040   521.6   -170.06     632.3    1.70     31.6559      0.0195      1.0109     0.0     0.0     10.1029    0.00 
    1031      0.110147   521.5   -171.16     630.9    1.71     31.5817      0.0196      0.9918     0.0     0.0     10.1018    0.00 
    1032      0.110256   521.5   -172.82     630.9    1.73     31.5764      0.0198      0.9939     0.0     0.0     10.1006    0.00 
    1033      0.110367   521.3   -175.31     628.8    1.75     31.4624      0.0200      1.0027     0.0     0.0     10.0995    0.00 
    1034      0.110475   521.4   -175.59     629.5    1.76     31.4969      0.0201      0.9928     0.0     0.0     10.0984    0.00 
    1035      0.110583   521.3   -177.80     629.5    1.78     31.4898      0.0203      1.0020     0.0     0.0     10.0973    0.00 
    1036      0.110691   521.5   -177.25     630.9    1.77     31.5622      0.0202      0.9719     0.0     0.0     10.0962    0.00 
    1037      0.110801   521.7   -177.80     633.7    1.78     31.7016      0.0203      0.9892     0.0     0.0     10.0951    0.00 
    1038      0.110910   521.7   -179.46     633.7    1.79     31.6962      0.0205      0.9904     0.0     0.0     10.0940    0.00 
    1039      0.111000   521.5   -180.29     632.3    1.80     31.6230      0.0206      0.9975     0.0     0.0     10.0930    0.00 
    1040      0.111118   521.4   -181.40     633.7    1.81     31.6900      0.0207      1.0065     0.0     0.0     10.0918    0.00 
    1041      0.111228   521.5   -182.51     634.4    1.83     31.7217      0.0208      0.9988     0.0     0.0     10.0907    0.00 
    1042      0.111319   521.4   -184.44     632.3    1.84     31.6096      0.0210      1.0009     0.0     0.0     10.0898    0.00 
    1043      0.111427   521.4   -185.55     632.3    1.86     31.6060      0.0211      0.9834     0.0     0.0     10.0887    0.00 
    1044      0.111535   521.6   -185.27     635.1    1.85     31.7480      0.0211      0.9997     0.0     0.0     10.0876    0.00 
    1045      0.111644   521.3   -187.21     633.0    1.87     31.6360      0.0213      0.9922     0.0     0.0     10.0865    0.00 
    1046      0.111754   521.5   -188.04     634.4    1.88     31.7038      0.0213      1.0067     0.0     0.0     10.0854    0.00 
    1047      0.111862   521.7   -188.32     635.8    1.88     31.7735      0.0214      1.0205     0.0     0.0     10.0843    0.00 
    1048      0.111970   521.7   -188.87     637.3    1.89     31.8422      0.0214      1.0182     0.0     0.0     10.0832    0.00 
    1049      0.112071   521.4   -191.36     635.1    1.91     31.7283      0.0217      1.0340     0.0     0.0     10.0822    0.00 
    1050      0.112179   521.5   -192.46     637.3    1.92     31.8305      0.0218      1.0255     0.0     0.0     10.0811    0.00 
    1051      0.112287   521.5   -193.85     636.5    1.94     31.7908      0.0219      1.0409     0.0     0.0     10.0800    0.00 
    1052      0.112395   521.7   -194.12     638.0    1.94     31.8604      0.0220      1.0393     0.0     0.0     10.0789    0.00 
    1053      0.112504   521.7   -195.23     638.7    1.95     31.8920      0.0221      1.0481     0.0     0.0     10.0778    0.00 
    1054      0.112614   521.4   -196.89     635.8    1.97     31.7457      0.0222      1.0507     0.0     0.0     10.0766    0.00 
    1055      0.112722   521.5   -198.00     637.3    1.98     31.8126      0.0224      1.0426     0.0     0.0     10.0755    0.00 
    1056      0.112831   521.7   -198.83     638.0    1.99     31.8451      0.0224      1.0406     0.0     0.0     10.0744    0.00 
    1057      0.112940   521.7   -199.93     639.4    2.00     31.9119      0.0226      1.0313     0.0     0.0     10.0733    0.00 
    1058      0.113041   521.5   -201.32     639.4    2.01     31.9074      0.0227      1.0240     0.0     0.0     10.0723    0.00 
    1059      0.113149   521.4   -202.15     637.3    2.02     31.7991      0.0228      1.0111     0.0     0.0     10.0712    0.00 
    1060      0.113258   521.8   -202.15     640.1    2.02     31.9399      0.0228      1.0094     0.0     0.0     10.0700    0.00 
    1061      0.113368   521.5   -204.91     638.7    2.05     31.8605      0.0231      1.0056     0.0     0.0     10.0689    0.00 
    1062      0.113459   521.3   -206.02     636.5    2.06     31.7513      0.0232      1.0082     0.0     0.0     10.0680    0.00 
    1063      0.113567   521.7   -205.74     640.8    2.06     31.9634      0.0231      1.0154     0.0     0.0     10.0669    0.00 
    1064      0.113675   521.7   -206.57     640.8    2.07     31.9607      0.0232      1.0134     0.0     0.0     10.0658    0.00 
    1065      0.113783   521.5   -208.23     639.4    2.08     31.8849      0.0234      1.0258     0.0     0.0     10.0647    0.00 
    1066      0.113892   521.4   -209.34     639.4    2.09     31.8813      0.0235      1.0204     0.0     0.0     10.0636    0.00 
    1067      0.114009   521.4   -211.00     638.0    2.11     31.8055      0.0237      1.0442     0.0     0.0     10.0624    0.00 
    1068      0.114118   521.7   -211.00     640.8    2.11     31.9463      0.0237      1.0504     0.0     0.0     10.0613    0.00 
    1069      0.114209   521.6   -212.38     642.2    2.12     32.0121      0.0238      1.0337     0.0     0.0     10.0604    0.00 
    1070      0.114319   521.2   -214.60     637.3    2.15     31.7587      0.0241      1.0498     0.0     0.0     10.0593    0.00 
    1071      0.114427   521.5   -214.60     640.8    2.15     31.9345      0.0241      1.0340     0.0     0.0     10.0582    0.00 
    1072      0.114535   521.5   -216.26     642.9    2.16     32.0346      0.0242      1.0407     0.0     0.0     10.0571    0.00 
    1073      0.114643   521.4   -217.92     639.4    2.18     31.8534      0.0244      0.9991     0.0     0.0     10.0560    0.00 
    1074      0.114752   521.5   -217.92     642.2    2.18     31.9940      0.0244      1.0206     0.0     0.0     10.0548    0.00 
    1075      0.114862   521.4   -219.30     640.8    2.19     31.9192      0.0245      0.9831     0.0     0.0     10.0537    0.00 
    1076      0.114958   521.5   -220.41     642.2    2.20     31.9859      0.0246      1.0011     0.0     0.0     10.0527    0.00 
    1077      0.115068   521.7   -220.96     642.9    2.21     32.0192      0.0247      0.9759     0.0     0.0     10.0516    0.00 
    1078      0.115176   521.7   -220.96     645.7    2.21     32.1598      0.0247      0.9743     0.0     0.0     10.0505    0.00 
    1079      0.115286   521.3   -225.39     638.7    2.25     31.7939      0.0252      0.9897     0.0     0.0     10.0494    0.00 
    1080      0.115394   521.7   -223.17     645.7    2.23     32.1525      0.0249      0.9896     0.0     0.0     10.0483    0.00 
    1081      0.115502   521.7   -224.56     646.4    2.25     32.1831      0.0251      1.0201     0.0     0.0     10.0472    0.00 
    1082      0.115611   521.7   -225.94     644.3    2.26     32.0732      0.0252      1.0139     0.0     0.0     10.0461    0.00 
    1083      0.115720   521.5   -228.43     642.2    2.28     31.9596      0.0255      1.0365     0.0     0.0     10.0450    0.00 
    1084      0.115829   521.5   -228.71     645.0    2.29     32.0992      0.0255      1.0439     0.0     0.0     10.0439    0.00 
    1085      0.115928   521.5   -229.81     645.7    2.30     32.1307      0.0256      1.0656     0.0     0.0     10.0429    0.00 
    1086      0.116038   521.8   -229.81     647.1    2.30     32.2009      0.0256      1.0612     0.0     0.0     10.0418    0.00 
    1087      0.116148   521.6   -232.30     646.4    2.32     32.1576      0.0259      1.0507     0.0     0.0     10.0407    0.00 
    1088      0.116256   521.5   -233.41     645.0    2.33     32.0838      0.0260      1.0617     0.0     0.0     10.0396    0.00 
    1089      0.116364   521.5   -234.79     646.4    2.35     32.1494      0.0261      1.0489     0.0     0.0     10.0384    0.00 
    1090      0.116455   521.7   -234.79     645.7    2.35     32.1143      0.0261      1.0414     0.0     0.0     10.0375    0.00 
    1091      0.116564   521.3   -237.28     643.6    2.37     32.0009      0.0264      1.0325     0.0     0.0     10.0364    0.00 
    1092      0.116673   521.8   -236.73     648.5    2.37     32.2483      0.0263      1.0040     0.0     0.0     10.0353    0.00 
    1093      0.116782   521.6   -238.94     645.7    2.39     32.1007      0.0265      1.0269     0.0     0.0     10.0342    0.00 
    1094      0.116884   521.9   -238.67     648.5    2.39     32.2419      0.0265      1.0043     0.0     0.0     10.0332    0.00 
    1095      0.116991   521.5   -240.88     645.0    2.41     32.0592      0.0267      1.0092     0.0     0.0     10.0321    0.00 
    1096      0.117099   521.7   -241.43     647.8    2.41     32.1977      0.0268      0.9868     0.0     0.0     10.0310    0.00 
    1097      0.117207   521.7   -241.99     649.3    2.42     32.2660      0.0269      1.0070     0.0     0.0     10.0299    0.00 
    1098      0.117316   521.7   -243.65     649.3    2.44     32.2605      0.0270      0.9901     0.0     0.0     10.0288    0.00 
    1099      0.117426   521.7   -244.75     648.5    2.45     32.2218      0.0271      1.0183     0.0     0.0     10.0277    0.00 
    1100      0.117534   521.8   -245.31     650.0    2.45     32.2901      0.0272      1.0042     0.0     0.0     10.0266    0.00 
    1101      0.117642   521.3   -248.07     645.7    2.48     32.0706      0.0275      1.0146     0.0     0.0     10.0255    0.00 
    1102      0.117750   521.7   -248.63     648.5    2.49     32.2090      0.0275      1.0115     0.0     0.0     10.0244    0.00 
    1103      0.117850   521.9   -248.07     650.7    2.48     32.3160      0.0275      1.0219     0.0     0.0     10.0234    0.00 
    1104      0.117959   521.9   -249.46     652.1    2.49     32.3815      0.0276      1.0352     0.0     0.0     10.0223    0.00 
    1105      0.118068   521.8   -250.29     650.0    2.50     32.2736      0.0277      1.0412     0.0     0.0     10.0212    0.00 
    1106      0.118177   521.7   -252.22     651.4    2.52     32.3373      0.0279      1.0608     0.0     0.0     10.0200    0.00 
    1107      0.118286   521.8   -253.05     651.4    2.53     32.3345      0.0280      1.0558     0.0     0.0     10.0189    0.00 
    1108      0.118394   521.7   -255.27     648.5    2.55     32.1871      0.0282      1.0801     0.0     0.0     10.0178    0.00 
    1109      0.118502   521.8   -255.54     651.4    2.56     32.3263      0.0282      1.0525     0.0     0.0     10.0167    0.00 
    1110      0.118610   521.7   -256.65     651.4    2.57     32.3226      0.0284      1.0711     0.0     0.0     10.0156    0.00 
    1111      0.118719   521.7   -258.03     650.0    2.58     32.2480      0.0285      1.0472     0.0     0.0     10.0145    0.00 
    1112      0.118813   521.7   -258.86     651.4    2.59     32.3152      0.0286      1.0573     0.0     0.0     10.0135    0.00 
    1113      0.118933   521.5   -260.80     650.0    2.61     32.2388      0.0288      1.0412     0.0     0.0     10.0123    0.00 
    1114      0.119025   521.5   -261.07     651.4    2.61     32.3079      0.0288      1.0014     0.0     0.0     10.0114    0.00 
    1115      0.119135   521.7   -261.90     652.1    2.62     32.3401      0.0289      1.0049     0.0     0.0     10.0103    0.00 
    1116      0.119243   521.8   -262.46     654.2    2.62     32.4433      0.0290      0.9705     0.0     0.0     10.0092    0.00 
    1117      0.119353   521.5   -264.95     649.3    2.65     32.1901      0.0292      0.9977     0.0     0.0     10.0080    0.00 
    1118      0.119463   521.7   -264.95     653.5    2.65     32.4000      0.0292      0.9644     0.0     0.0     10.0069    0.00 
    1119      0.119571   521.8   -265.50     654.9    2.66     32.4682      0.0293      0.9926     0.0     0.0     10.0058    0.00 
    1120      0.119680   521.6   -268.27     649.3    2.68     32.1791      0.0296      0.9755     0.0     0.0     10.0047    0.00 
    1121      0.119800   521.7   -268.27     653.5    2.68     32.3890      0.0296      0.9900     0.0     0.0     10.0035    0.00 
    1122      0.119892   521.8   -268.27     657.0    2.68     32.5639      0.0296      1.0095     0.0     0.0     10.0026    0.00 
    1123      0.120002   522.2   -268.54     659.8    2.69     32.7028      0.0296      1.0267     0.0     0.0     10.0015    0.00 
    1124      0.120096   521.5   -272.14     652.8    2.72     32.3411      0.0299      1.0555     0.0     0.0     10.0005    0.00 
    1125      0.120204   521.5   -272.97     653.5    2.73     32.3733      0.0300      1.0448     0.0     0.0      9.9994    0.00 
    1126      0.120312   521.7   -273.80     654.2    2.74     32.4055      0.0301      1.0819     0.0     0.0      9.9983    0.00 
    1127      0.120420   521.7   -274.35     654.9    2.74     32.4386      0.0302      1.0503     0.0     0.0      9.9972    0.00 
    1128      0.120530   521.5   -276.57     654.2    2.77     32.3963      0.0304      1.0578     0.0     0.0      9.9961    0.00 
    1129      0.120639   521.8   -276.57     655.6    2.77     32.4662      0.0304      1.0475     0.0     0.0      9.9950    0.00 
    1130      0.120749   521.9   -277.12     657.7    2.77     32.5692      0.0305      1.0508     0.0     0.0      9.9939    0.00 
    1131      0.120852   521.3   -279.61     654.2    2.80     32.3862      0.0307      1.0352     0.0     0.0      9.9928    0.00 
    1132      0.120961   521.0   -280.99     653.5    2.81     32.3466      0.0309      1.0120     0.0     0.0      9.9917    0.00 
    1133      0.121071   521.7   -281.55     654.9    2.82     32.4146      0.0309      1.0110     0.0     0.0      9.9906    0.00 
    1134      0.121182   521.8   -282.38     656.3    2.82     32.4817      0.0310      0.9951     0.0     0.0      9.9895    0.00 
    1135      0.121273   521.7   -283.21     656.3    2.83     32.4789      0.0311      1.0029     0.0     0.0      9.9886    0.00 
    1136      0.121382   521.7   -284.04     657.0    2.84     32.5111      0.0312      0.9960     0.0     0.0      9.9875    0.00 
    1137      0.121491   521.8   -284.59     657.7    2.85     32.5442      0.0312      1.0179     0.0     0.0      9.9864    0.00 
    1138      0.121601   521.7   -286.53     657.0    2.87     32.5028      0.0314      1.0167     0.0     0.0      9.9852    0.00 
    1139      0.121710   521.9   -286.80     657.7    2.87     32.5367      0.0315      1.0478     0.0     0.0      9.9842    0.00 
    1140      0.121810   521.8   -287.36     659.1    2.87     32.6047      0.0315      1.0528     0.0     0.0      9.9831    0.00 
    1141      0.121921   521.5   -289.85     656.3    2.90     32.4568      0.0318      1.0601     0.0     0.0      9.9820    0.00 
    1142      0.122030   521.5   -291.78     657.0    2.92     32.4852      0.0320      1.0667     0.0     0.0      9.9809    0.00 
    1143      0.122138   521.7   -292.06     657.0    2.92     32.4842      0.0320      1.0558     0.0     0.0      9.9798    0.00 
    1144      0.122246   520.9   -294.55     651.4    2.95     32.1969      0.0323      1.0576     0.0     0.0      9.9788    0.00 
    1145      0.122355   521.9   -293.44     659.1    2.93     32.5843      0.0321      1.0331     0.0     0.0      9.9777    0.00 
    1146      0.122465   521.8   -294.83     659.8    2.95     32.6145      0.0323      1.0176     0.0     0.0      9.9766    0.00 
    1147      0.122555   521.7   -296.21     658.4    2.96     32.5401      0.0324      1.0065     0.0     0.0      9.9757    0.00 
    1148      0.122664   521.7   -297.04     657.7    2.97     32.5025      0.0325      1.0076     0.0     0.0      9.9746    0.00 
    1149      0.122768   521.8   -298.42     659.1    2.98     32.5676      0.0327      0.9943     0.0     0.0      9.9735    0.00 
    1150      0.122876   521.7   -299.81     657.0    3.00     32.4583      0.0328      0.9863     0.0     0.0      9.9725    0.00 
    1151      0.122985   521.9   -299.81     661.2    3.00     32.6675      0.0328      0.9674     0.0     0.0      9.9714    0.00 
    1152      0.123096   521.8   -301.19     658.4    3.01     32.5234      0.0329      0.9651     0.0     0.0      9.9702    0.00 
    1153      0.123205   521.9   -302.02     659.8    3.02     32.5903      0.0330      0.9820     0.0     0.0      9.9692    0.00 
    1154      0.123314   521.9   -302.85     662.0    3.03     32.6921      0.0331      0.9984     0.0     0.0      9.9681    0.00 
    1155      0.123422   522.0   -303.40     662.7    3.03     32.7251      0.0332      1.0135     0.0     0.0      9.9670    0.00 
    1156      0.123532   521.8   -306.17     659.8    3.06     32.5764      0.0335      1.0286     0.0     0.0      9.9659    0.00 
    1157      0.123641   521.7   -307.28     657.7    3.07     32.4682      0.0336      1.0323     0.0     0.0      9.9648    0.00 
    1158      0.123742   521.6   -307.83     660.5    3.08     32.6057      0.0336      1.0363     0.0     0.0      9.9638    0.00 
    1159      0.123854   521.9   -308.66     662.0    3.09     32.6725      0.0337      1.0389     0.0     0.0      9.9627    0.00 
    1160      0.123945   521.9   -308.94     662.7    3.09     32.7064      0.0337      1.0309     0.0     0.0      9.9618    0.00 
    1161      0.124053   521.9   -310.04     663.4    3.10     32.7375      0.0339      1.0513     0.0     0.0      9.9607    0.00 
    1162      0.124164   521.8   -311.70     662.7    3.12     32.6971      0.0340      1.0603     0.0     0.0      9.9596    0.00 
    1163      0.124275   521.8   -312.81     662.0    3.13     32.6585      0.0341      1.0626     0.0     0.0      9.9585    0.00 
    1164      0.124383   521.8   -315.02     660.5    3.15     32.5815      0.0344      1.0504     0.0     0.0      9.9574    0.00 
    1165      0.124491   521.7   -316.13     659.8    3.16     32.5429      0.0345      1.0264     0.0     0.0      9.9563    0.00 
    1166      0.124599   521.7   -317.51     659.1    3.18     32.5035      0.0346      1.0258     0.0     0.0      9.9552    0.00 
    1167      0.124700   522.1   -316.41     664.8    3.16     32.7856      0.0345      1.0176     0.0     0.0      9.9542    0.00 
    1168      0.124810   522.0   -317.51     663.4    3.18     32.7123      0.0346      1.0367     0.0     0.0      9.9531    0.00 
    1169      0.124919   522.1   -318.62     664.8    3.19     32.7781      0.0347      1.0421     0.0     0.0      9.9520    0.00 
    1170      0.125029   521.9   -320.28     663.4    3.20     32.7029      0.0349      1.0320     0.0     0.0      9.9509    0.00 
    1171      0.125138   521.7   -322.49     660.5    3.22     32.5563      0.0351      1.0539     0.0     0.0      9.9499    0.00 
    1172      0.125229   521.9   -322.22     664.1    3.22     32.7312      0.0351      1.0301     0.0     0.0      9.9490    0.00 
    1173      0.125338   521.6   -323.88     660.5    3.24     32.5517      0.0353      1.0478     0.0     0.0      9.9479    0.00 
    1174      0.125447   521.7   -325.26     662.0    3.25     32.6166      0.0354      1.0267     0.0     0.0      9.9468    0.00 
    1175      0.125557   521.9   -324.98     665.5    3.25     32.7914      0.0354      1.0549     0.0     0.0      9.9457    0.00 
    1176      0.125678   521.5   -328.30     661.2    3.28     32.5715      0.0357      1.0508     0.0     0.0      9.9445    0.00 
    1177      0.125768   521.8   -328.02     663.4    3.28     32.6768      0.0357      1.0522     0.0     0.0      9.9436    0.00 
    1178      0.125876   521.7   -329.41     664.8    3.29     32.7416      0.0359      1.0477     0.0     0.0      9.9425    0.00 
    1179      0.125984   522.1   -329.13     666.9    3.29     32.8468      0.0358      1.0181     0.0     0.0      9.9414    0.00 
    1180      0.126094   521.8   -331.62     662.0    3.32     32.5951      0.0361      1.0399     0.0     0.0      9.9403    0.00 
    1181      0.126205   521.7   -331.90     664.1    3.32     32.6984      0.0361      1.0154     0.0     0.0      9.9392    0.00 
    1182      0.126314   521.7   -333.56     665.5    3.34     32.7623      0.0363      1.0487     0.0     0.0      9.9382    0.00 
    1183      0.126423   521.7   -334.66     664.1    3.35     32.6891      0.0364      1.0262     0.0     0.0      9.9371    0.00 
    1184      0.126514   521.6   -336.32     663.4    3.36     32.6487      0.0366      1.0172     0.0     0.0      9.9362    0.00 
    1185      0.126624   521.8   -336.88     664.8    3.37     32.7163      0.0366      1.0229     0.0     0.0      9.9350    0.00 
    1186      0.126741   521.8   -337.43     665.5    3.37     32.7492      0.0367      1.0066     0.0     0.0      9.9340    0.00 
    1187      0.126852   521.8   -338.54     665.5    3.39     32.7454      0.0368      1.0191     0.0     0.0      9.9328    0.00 
    1188      0.126944   522.0   -339.37     668.3    3.39     32.8815      0.0369      0.9944     0.0     0.0      9.9319    0.00 
    1189      0.127053   522.1   -340.47     667.6    3.40     32.8430      0.0370      0.9929     0.0     0.0      9.9308    0.00 
    1190      0.127162   521.7   -342.69     665.5    3.43     32.7314      0.0372      0.9753     0.0     0.0      9.9298    0.00 
    1191      0.127272   522.1   -342.41     667.6    3.42     32.8364      0.0372      0.9600     0.0     0.0      9.9287    0.00 
    1192      0.127382   521.8   -344.35     666.2    3.44     32.7604      0.0374      0.9663     0.0     0.0      9.9276    0.00 
    1193      0.127491   521.9   -344.35     668.3    3.44     32.8645      0.0374      0.9474     0.0     0.0      9.9265    0.00 
    1194      0.127583   521.7   -346.56     665.5    3.47     32.7182      0.0376      0.9610     0.0     0.0      9.9256    0.00 
    1195      0.127701   521.9   -346.84     668.3    3.47     32.8561      0.0377      0.9528     0.0     0.0      9.9244    0.00 
    1196      0.127810   522.0   -347.39     669.0    3.47     32.8889      0.0377      0.9750     0.0     0.0      9.9233    0.00 
    1197      0.127920   521.9   -348.50     669.0    3.48     32.8851      0.0378      0.9765     0.0     0.0      9.9222    0.00 
    1198      0.128011   522.2   -348.50     670.4    3.48     32.9545      0.0378      0.9875     0.0     0.0      9.9213    0.00 
    1199      0.128122   522.4   -349.88     671.8    3.50     33.0191      0.0380      1.0093     0.0     0.0      9.9203    0.00 
    1200      0.128231   521.9   -351.82     668.3    3.52     32.8391      0.0382      1.0303     0.0     0.0      9.9192    0.00 
    1201      0.128339   521.9   -353.20     669.0    3.53     32.8691      0.0383      1.0496     0.0     0.0      9.9181    0.00 
    1202      0.128449   521.5   -355.14     665.5    3.55     32.6892      0.0385      1.0465     0.0     0.0      9.9170    0.00 
    1203      0.128559   521.9   -354.86     669.0    3.55     32.8634      0.0385      1.0498     0.0     0.0      9.9160    0.00 
    1204      0.128657   521.7   -356.52     667.6    3.57     32.7885      0.0387      1.0454     0.0     0.0      9.9150    0.00 
    1205      0.128766   521.6   -357.63     668.3    3.58     32.8194      0.0388      1.0411     0.0     0.0      9.9139    0.00 
    1206      0.128876   522.1   -357.63     671.8    3.58     32.9926      0.0388      1.0471     0.0     0.0      9.9128    0.00 
    1207      0.128984   521.9   -358.73     669.7    3.59     32.8849      0.0389      1.0316     0.0     0.0      9.9118    0.00 
    1208      0.129093   521.8   -360.95     668.3    3.61     32.8080      0.0391      1.0282     0.0     0.0      9.9107    0.00 
    1209      0.129202   521.9   -362.05     670.4    3.62     32.9082      0.0392      1.0070     0.0     0.0      9.9096    0.00 
    1210      0.129313   521.7   -362.88     669.0    3.63     32.8361      0.0393      1.0018     0.0     0.0      9.9085    0.00 
    1211      0.129404   521.9   -363.16     670.4    3.63     32.9044      0.0393      1.0058     0.0     0.0      9.9076    0.00 
    1212      0.129513   521.7   -364.82     669.7    3.65     32.8641      0.0395      0.9966     0.0     0.0      9.9066    0.00 
    1213      0.129616   521.7   -365.93     669.7    3.66     32.8604      0.0396      1.0084     0.0     0.0      9.9056    0.00 
    1214      0.129725   521.9   -365.93     671.8    3.66     32.9642      0.0396      1.0109     0.0     0.0      9.9045    0.00 
    1215      0.129834   521.9   -367.31     672.5    3.67     32.9941      0.0398      1.0112     0.0     0.0      9.9034    0.00 
    1216      0.129943   521.9   -368.97     673.2    3.69     33.0230      0.0400      1.0206     0.0     0.0      9.9024    0.00 
    1217      0.130052   521.9   -369.25     674.0    3.69     33.0567      0.0400      1.0212     0.0     0.0      9.9013    0.00 
    1218      0.130162   521.8   -370.91     671.8    3.71     32.9472      0.0402      1.0275     0.0     0.0      9.9002    0.00 
    1219      0.130271   521.8   -372.01     672.5    3.72     32.9780      0.0403      1.0252     0.0     0.0      9.8992    0.00 
    1220      0.130380   521.7   -373.67     670.4    3.74     32.8685      0.0404      1.0227     0.0     0.0      9.8981    0.00 
    1221      0.130490   521.7   -374.78     670.4    3.75     32.8648      0.0406      1.0234     0.0     0.0      9.8970    0.00 
    1222      0.130587   521.9   -374.78     671.8    3.75     32.9339      0.0406      1.0157     0.0     0.0      9.8961    0.00 
    1223      0.130697   521.8   -375.89     674.0    3.76     33.0339      0.0407      1.0081     0.0     0.0      9.8950    0.00 
    1224      0.130806   521.9   -376.99     674.0    3.77     33.0301      0.0408      1.0103     0.0     0.0      9.8939    0.00 
    1225      0.130915   521.8   -378.38     672.5    3.78     32.9562      0.0409      0.9976     0.0     0.0      9.8929    0.00 
    1226      0.131024   521.7   -379.76     671.1    3.80     32.8823      0.0411      0.9978     0.0     0.0      9.8918    0.00 
    1227      0.131115   521.8   -379.76     674.0    3.80     33.0206      0.0411      0.9847     0.0     0.0      9.8909    0.00
