Repository: LightForm-group/dilatometer_modelling_and_constitutive_behaviour

# dilatometer_modelling_and_constitutive_behaviour

Created with work by Inigo Howe, Patryk Jedrasiak, Hugh Shercliff

This program contains a method of testing various constitutive models and extracting the constitutive behaviour of dilatometer samples correcting for inhomogeneities in termperature, strain and strain rate. The model is currently configured to a dilatometer run under vacuum, with no active cooling during the deformation for a sample of length 10mm with a diameter of 5mm. For both heatup and deformation the temperature is fitted to the experimental central themocoupole temperature for any general temperature profile.

File: experimental_data/deformation/1/520/039_Compression_Inigo_Al_6110_REF_SHT_540C_Deform_520C_1.0s-1__1.asc (part 4 of 24)
 C:\WinTA100\DIL805.PRO\Data\Deformation\Inigo\039_Compression_Inigo_Al_6110_REF_SHT_540C_Deform_520C_1.0s-1__1.asc
     No.          Time   Tem.1        DL     Force  Strain   kf (Def.)    Phi  (D)    Phi* (D)   Tem.2   Tem.3        Poti      HF 
                     s      °C        µm         N       %       N/mm²                     1/s      °C      °C          mm       % 
     925      0.107180   521.6   -458.88     751.6    4.59     36.5212      0.0376      0.9922     0.0     0.0     10.1356    0.00 
     926      0.107291   521.6   -460.29     750.9    4.60     36.4815      0.0377      1.0230     0.0     0.0     10.1345    0.00 
     927      0.107418   521.8   -460.57     754.4    4.61     36.6519      0.0377      1.0105     0.0     0.0     10.1333    0.00 
     928      0.107527   521.6   -462.82     750.9    4.63     36.4718      0.0380      1.0220     0.0     0.0     10.1322    0.00 
     929      0.107638   521.6   -463.66     752.3    4.64     36.5372      0.0381      1.0214     0.0     0.0     10.1311    0.00 
     930      0.107764   521.8   -463.94     755.1    4.64     36.6732      0.0381      1.0398     0.0     0.0     10.1298    0.00 
     931      0.107871   521.6   -465.91     753.0    4.66     36.5628      0.0383      1.0548     0.0     0.0     10.1288    0.00 
     932      0.108000   521.6   -467.32     753.0    4.67     36.5574      0.0384      1.0825     0.0     0.0     10.1275    0.00 
     933      0.108119   521.9   -467.03     757.2    4.67     36.7641      0.0384      1.0936     0.0     0.0     10.1263    0.00 
     934      0.108229   521.7   -469.28     753.7    4.69     36.5841      0.0386      1.1097     0.0     0.0     10.1252    0.00 
     935      0.108337   521.5   -470.97     753.7    4.71     36.5777      0.0388      1.1108     0.0     0.0     10.1242    0.00 
     936      0.108463   521.4   -472.66     752.3    4.73     36.5027      0.0390      1.1147     0.0     0.0     10.1229    0.00 
     937      0.108573   521.6   -473.50     753.7    4.74     36.5680      0.0391      1.1016     0.0     0.0     10.1218    0.00 
     938      0.108681   521.6   -474.06     753.7    4.74     36.5658      0.0392      1.0919     0.0     0.0     10.1208    0.00 
     939      0.108807   521.6   -476.03     754.4    4.76     36.5925      0.0394      1.0540     0.0     0.0     10.1195    0.00 
     940      0.108916   521.4   -477.15     753.0    4.77     36.5197      0.0395      1.0590     0.0     0.0     10.1184    0.00 
     941      0.109043   521.5   -478.28     753.7    4.78     36.5496      0.0396      1.0286     0.0     0.0     10.1172    0.00 
     942      0.109162   521.6   -479.40     754.4    4.79     36.5795      0.0397      1.0236     0.0     0.0     10.1160    0.00 
     943      0.109270   521.6   -480.25     754.4    4.80     36.5763      0.0398      1.0077     0.0     0.0     10.1150    0.00 
     944      0.109377   521.7   -480.81     755.8    4.81     36.6425      0.0399      1.0014     0.0     0.0     10.1139    0.00 
     945      0.109504   521.4   -482.78     754.4    4.83     36.5666      0.0401      1.0070     0.0     0.0     10.1126    0.00 
     946      0.109614   522.1   -481.93     760.0    4.82     36.8435      0.0400      1.0160     0.0     0.0     10.1116    0.00 
     947      0.109740   521.8   -484.18     757.2    4.84     36.6980      0.0402      1.0370     0.0     0.0     10.1103    0.00 
     948      0.109849   521.7   -485.31     755.8    4.85     36.6252      0.0403      1.0405     0.0     0.0     10.1092    0.00 
     949      0.109958   521.7   -486.99     756.5    4.87     36.6529      0.0405      1.0684     0.0     0.0     10.1082    0.00 
     950      0.110077   521.6   -487.84     757.2    4.88     36.6839      0.0406      1.0507     0.0     0.0     10.1070    0.00 
     951      0.110205   521.4   -490.09     754.4    4.90     36.5385      0.0408      1.0742     0.0     0.0     10.1057    0.00 
     952      0.110313   521.6   -490.93     756.5    4.91     36.6378      0.0409      1.0277     0.0     0.0     10.1047    0.00 
     953      0.110421   521.6   -492.33     754.4    4.92     36.5298      0.0411      1.0460     0.0     0.0     10.1036    0.00 
     954      0.110549   521.7   -492.62     757.2    4.93     36.6654      0.0411      1.0213     0.0     0.0     10.1023    0.00 
     955      0.110657   521.7   -493.46     757.9    4.93     36.6963      0.0412      1.0261     0.0     0.0     10.1013    0.00 
     956      0.110783   521.6   -495.43     756.5    4.95     36.6204      0.0414      1.0039     0.0     0.0     10.1000    0.00 
     957      0.110892   521.7   -495.43     759.3    4.95     36.7571      0.0414      0.9954     0.0     0.0     10.0989    0.00 
     958      0.111002   521.7   -497.39     758.6    4.97     36.7153      0.0416      0.9916     0.0     0.0     10.0979    0.00 
     959      0.111120   521.8   -497.68     760.0    4.98     36.7825      0.0416      0.9982     0.0     0.0     10.0967    0.00 
     960      0.111247   521.7   -499.08     760.0    4.99     36.7771      0.0418      1.0208     0.0     0.0     10.0954    0.00 
     961      0.111355   522.0   -499.36     762.9    4.99     36.9126      0.0418      1.0266     0.0     0.0     10.0944    0.00 
     962      0.111465   521.7   -501.89     758.6    5.02     36.6979      0.0421      1.0485     0.0     0.0     10.0933    0.00 
     963      0.111592   521.7   -503.30     758.6    5.03     36.6925      0.0422      1.0616     0.0     0.0     10.0920    0.00 
     964      0.111706   521.6   -504.42     757.2    5.04     36.6199      0.0423      1.0798     0.0     0.0     10.0909    0.00 
     965      0.111816   521.6   -504.70     760.0    5.05     36.7553      0.0424      1.0912     0.0     0.0     10.0898    0.00 
     966      0.111942   521.9   -505.83     762.2    5.06     36.8533      0.0425      1.0933     0.0     0.0     10.0886    0.00 
     967      0.112062   521.8   -506.95     761.5    5.07     36.8149      0.0426      1.0990     0.0     0.0     10.0874    0.00 
     968      0.112171   521.4   -509.76     757.2    5.10     36.5993      0.0429      1.1051     0.0     0.0     10.0863    0.00 
     969      0.112279   521.7   -509.76     760.0    5.10     36.7357      0.0429      1.1032     0.0     0.0     10.0852    0.00 
     970      0.112407   521.6   -511.73     760.0    5.12     36.7281      0.0431      1.1000     0.0     0.0     10.0840    0.00 
     971      0.112515   521.7   -512.29     758.6    5.12     36.6577      0.0432      1.0744     0.0     0.0     10.0829    0.00 
     972      0.112642   521.7   -514.26     760.0    5.14     36.7183      0.0434      1.0621     0.0     0.0     10.0817    0.00 
     973      0.112752   521.7   -514.82     761.5    5.15     36.7843      0.0434      1.0441     0.0     0.0     10.0806    0.00 
     974      0.112861   521.7   -515.95     762.2    5.16     36.8141      0.0436      1.0574     0.0     0.0     10.0795    0.00 
     975      0.112979   521.7   -517.07     760.8    5.17     36.7415      0.0437      1.0379     0.0     0.0     10.0784    0.00 
     976      0.113105   521.7   -518.48     762.2    5.18     36.8042      0.0438      1.0403     0.0     0.0     10.0771    0.00 
     977      0.113214   521.9   -518.76     764.3    5.19     36.9054      0.0439      1.0143     0.0     0.0     10.0760    0.00 
     978      0.113325   521.6   -520.73     761.5    5.21     36.7614      0.0441      1.0197     0.0     0.0     10.0750    0.00 
     979      0.113450   521.7   -521.57     762.2    5.22     36.7922      0.0442      1.0217     0.0     0.0     10.0737    0.00 
     980      0.113558   521.9   -522.13     765.7    5.22     36.9604      0.0442      1.0369     0.0     0.0     10.0727    0.00 
     981      0.113687   521.7   -523.54     762.9    5.24     36.8187      0.0444      1.0417     0.0     0.0     10.0714    0.00 
     982      0.113795   521.8   -524.66     765.0    5.25     36.9165      0.0445      1.0354     0.0     0.0     10.0703    0.00 
     983      0.113903   521.7   -526.91     762.9    5.27     36.8056      0.0447      1.0423     0.0     0.0     10.0693    0.00 
     984      0.114021   521.6   -527.76     763.6    5.28     36.8363      0.0448      1.0362     0.0     0.0     10.0681    0.00 
     985      0.114147   521.7   -528.32     765.0    5.28     36.9022      0.0449      1.0553     0.0     0.0     10.0669    0.00 
     986      0.114256   521.8   -528.88     765.7    5.29     36.9341      0.0449      1.0277     0.0     0.0     10.0658    0.00 
     987      0.114366   521.7   -530.57     765.0    5.31     36.8935      0.0451      1.0437     0.0     0.0     10.0647    0.00 
     988      0.114491   521.6   -532.25     762.9    5.32     36.7848      0.0453      1.0257     0.0     0.0     10.0635    0.00 
     989      0.114599   521.7   -533.10     764.3    5.33     36.8496      0.0454      1.0386     0.0     0.0     10.0624    0.00 
     990      0.114728   521.8   -534.50     765.0    5.35     36.8781      0.0455      1.0286     0.0     0.0     10.0612    0.00 
     991      0.114836   522.0   -534.22     768.5    5.34     37.0493      0.0455      1.0135     0.0     0.0     10.0601    0.00 
     992      0.114955   521.7   -536.75     764.3    5.37     36.8354      0.0458      1.0048     0.0     0.0     10.0590    0.00 
     993      0.115063   521.8   -537.31     767.1    5.37     36.9692      0.0458      0.9980     0.0     0.0     10.0579    0.00 
     994      0.115191   521.7   -538.72     765.7    5.39     36.8957      0.0460      1.0063     0.0     0.0     10.0566    0.00 
     995      0.115301   521.7   -539.56     766.4    5.40     36.9264      0.0461      1.0007     0.0     0.0     10.0556    0.00 
     996      0.115409   521.6   -540.97     765.7    5.41     36.8869      0.0462      0.9983     0.0     0.0     10.0545    0.00 
     997      0.115534   521.7   -541.81     767.1    5.42     36.9516      0.0463      0.9869     0.0     0.0     10.0533    0.00 
     998      0.115643   521.7   -543.22     766.4    5.43     36.9122      0.0464      0.9924     0.0     0.0     10.0522    0.00 
     999      0.115771   521.8   -543.50     767.8    5.43     36.9790      0.0465      0.9976     0.0     0.0     10.0510    0.00 
    1000      0.115879   521.9   -544.90     769.9    5.45     37.0755      0.0466      0.9984     0.0     0.0     10.0499    0.00 
    1001      0.115997   522.0   -545.47     769.9    5.45     37.0733      0.0467      1.0107     0.0     0.0     10.0488    0.00 
    1002      0.116105   522.0   -546.87     769.2    5.47     37.0338      0.0468      1.0269     0.0     0.0     10.0477    0.00 
    1003      0.116232   521.8   -548.28     770.6    5.48     37.0962      0.0470      1.0280     0.0     0.0     10.0465    0.00 
    1004      0.116342   521.7   -550.24     767.1    5.50     36.9187      0.0472      1.0537     0.0     0.0     10.0454    0.00 
    1005      0.116467   521.9   -550.53     769.9    5.51     37.0534      0.0472      1.0586     0.0     0.0     10.0442    0.00 
    1006      0.116575   521.8   -552.49     769.9    5.52     37.0457      0.0474      1.0894     0.0     0.0     10.0431    0.00 
    1007      0.116704   521.8   -553.06     768.5    5.53     36.9756      0.0475      1.0842     0.0     0.0     10.0419    0.00 
    1008      0.116812   522.0   -553.62     771.3    5.54     37.1092      0.0475      1.0923     0.0     0.0     10.0408    0.00 
    1009      0.116933   521.9   -555.02     770.6    5.55     37.0697      0.0477      1.0966     0.0     0.0     10.0397    0.00 
    1010      0.117041   522.0   -556.43     770.6    5.56     37.0642      0.0478      1.1038     0.0     0.0     10.0386    0.00 
    1011      0.117167   521.4   -558.40     768.5    5.58     36.9547      0.0480      1.0899     0.0     0.0     10.0374    0.00 
    1012      0.117277   521.9   -558.68     772.8    5.59     37.1572      0.0481      1.0910     0.0     0.0     10.0363    0.00 
    1013      0.117385   521.6   -560.65     768.5    5.61     36.9459      0.0483      1.0436     0.0     0.0     10.0352    0.00 
    1014      0.117510   521.4   -564.02     765.7    5.64     36.7970      0.0486      1.0405     0.0     0.0     10.0340    0.00 
    1015      0.117619   521.7   -563.18     768.5    5.63     36.9360      0.0485      1.0001     0.0     0.0     10.0329    0.00 
    1016      0.117730   522.0   -562.89     772.8    5.63     37.1406      0.0485      1.0106     0.0     0.0     10.0319    0.00 
    1017      0.117865   521.8   -564.58     771.3    5.65     37.0661      0.0487      0.9715     0.0     0.0     10.0305    0.00 
    1018      0.117974   521.9   -564.86     773.5    5.65     37.1668      0.0487      0.9874     0.0     0.0     10.0295    0.00 
    1019      0.118081   521.8   -567.11     771.3    5.67     37.0562      0.0490      0.9898     0.0     0.0     10.0284    0.00 
    1020      0.118210   522.1   -566.55     777.0    5.67     37.3297      0.0489      1.0039     0.0     0.0     10.0272    0.00 
    1021      0.118319   521.7   -569.64     771.3    5.70     37.0463      0.0492      1.0144     0.0     0.0     10.0261    0.00 
    1022      0.118427   522.1   -569.08     774.9    5.69     37.2180      0.0492      1.0095     0.0     0.0     10.0251    0.00 
    1023      0.118554   521.7   -571.89     771.3    5.72     37.0374      0.0495      1.0576     0.0     0.0     10.0238    0.00 
    1024      0.118663   521.8   -572.17     773.5    5.72     37.1380      0.0495      1.0398     0.0     0.0     10.0227    0.00 
    1025      0.118789   521.8   -573.86     773.5    5.74     37.1313      0.0497      1.0757     0.0     0.0     10.0215    0.00 
    1026      0.118891   521.8   -574.42     773.5    5.74     37.1291      0.0497      1.0388     0.0     0.0     10.0205    0.00 
    1027      0.119017   521.6   -577.23     771.3    5.77     37.0164      0.0500      1.0468     0.0     0.0     10.0193    0.00 
    1028      0.119125   521.7   -577.23     773.5    5.77     37.1181      0.0500      1.0266     0.0     0.0     10.0183    0.00 
    1029      0.119253   521.9   -577.79     774.9    5.78     37.1836      0.0501      1.0133     0.0     0.0     10.0170    0.00 
    1030      0.119361   521.8   -579.20     774.9    5.79     37.1780      0.0502      0.9953     0.0     0.0     10.0160    0.00 
    1031      0.119469   521.7   -580.89     773.5    5.81     37.1037      0.0504      0.9781     0.0     0.0     10.0149    0.00 
    1032      0.119595   521.8   -581.73     774.9    5.82     37.1680      0.0505      0.9825     0.0     0.0     10.0137    0.00 
    1033      0.119706   521.9   -582.29     775.6    5.82     37.1997      0.0506      0.9908     0.0     0.0     10.0126    0.00 
    1034      0.119824   522.2   -582.01     779.8    5.82     37.4039      0.0505      1.0065     0.0     0.0     10.0114    0.00 
    1035      0.119934   522.1   -583.98     778.4    5.84     37.3284      0.0508      1.0206     0.0     0.0     10.0104    0.00 
    1036      0.120059   521.8   -585.95     776.3    5.86     37.2191      0.0510      1.0399     0.0     0.0     10.0092    0.00 
    1037      0.120169   521.8   -586.79     777.0    5.87     37.2496      0.0511      1.0666     0.0     0.0     10.0081    0.00 
    1038      0.120296   521.8   -587.63     777.0    5.88     37.2462      0.0511      1.0716     0.0     0.0     10.0068    0.00 
    1039      0.120404   521.9   -589.60     777.7    5.90     37.2723      0.0514      1.0954     0.0     0.0     10.0058    0.00 
    1040      0.120531   521.8   -590.44     777.7    5.90     37.2689      0.0514      1.0823     0.0     0.0     10.0045    0.00 
    1041      0.120641   521.8   -591.85     777.0    5.92     37.2295      0.0516      1.0971     0.0     0.0     10.0035    0.00 
    1042      0.120749   521.8   -593.25     776.3    5.93     37.1902      0.0517      1.0890     0.0     0.0     10.0024    0.00 
    1043      0.120867   521.6   -594.66     774.9    5.95     37.1170      0.0519      1.0776     0.0     0.0     10.0013    0.00 
    1044      0.120993   521.6   -596.35     774.2    5.96     37.0765      0.0521      1.0707     0.0     0.0     10.0001    0.00 
    1045      0.121101   522.1   -595.78     779.8    5.96     37.3492      0.0520      1.0524     0.0     0.0      9.9990    0.00 
    1046      0.121210   521.9   -596.91     779.1    5.97     37.3109      0.0521      1.0471     0.0     0.0      9.9979    0.00 
    1047      0.121337   521.9   -598.31     779.1    5.98     37.3053      0.0523      1.0279     0.0     0.0      9.9967    0.00 
    1048      0.121445   521.9   -599.72     779.1    6.00     37.2998      0.0524      1.0463     0.0     0.0      9.9957    0.00 
    1049      0.121572   521.8   -600.84     779.8    6.01     37.3291      0.0525      1.0380     0.0     0.0      9.9944    0.00 
    1050      0.121682   521.8   -601.97     779.1    6.02     37.2908      0.0527      1.0368     0.0     0.0      9.9934    0.00 
    1051      0.121798   521.7   -603.37     778.4    6.03     37.2515      0.0528      1.0231     0.0     0.0      9.9922    0.00 
    1052      0.121908   521.9   -604.22     779.8    6.04     37.3157      0.0529      1.0101     0.0     0.0      9.9912    0.00 
    1053      0.122034   521.7   -606.47     777.7    6.06     37.2055      0.0531      1.0165     0.0     0.0      9.9900    0.00 
    1054      0.122143   521.8   -606.47     779.8    6.06     37.3067      0.0531      1.0179     0.0     0.0      9.9889    0.00 
    1055      0.122272   521.9   -607.03     779.8    6.07     37.3045      0.0532      1.0144     0.0     0.0      9.9876    0.00 
    1056      0.122380   521.7   -609.00     779.1    6.09     37.2629      0.0534      1.0138     0.0     0.0      9.9866    0.00 
    1057      0.122488   521.8   -609.84     779.1    6.10     37.2596      0.0535      0.9951     0.0     0.0      9.9855    0.00 
    1058      0.122615   522.0   -610.96     782.6    6.11     37.4239      0.0536      1.0163     0.0     0.0      9.9843    0.00 
    1059      0.122724   521.9   -611.25     781.2    6.11     37.3553      0.0537      1.0147     0.0     0.0      9.9833    0.00 
    1060      0.122845   522.1   -612.37     784.0    6.12     37.4857      0.0538      1.0340     0.0     0.0      9.9821    0.00 
    1061      0.122953   521.8   -614.34     781.9    6.14     37.3767      0.0540      1.0339     0.0     0.0      9.9810    0.00 
    1062      0.123079   521.9   -614.90     784.0    6.15     37.4756      0.0540      1.0441     0.0     0.0      9.9798    0.00 
    1063      0.123190   521.7   -617.71     779.8    6.18     37.2621      0.0543      1.0423     0.0     0.0      9.9787    0.00 
    1064      0.123298   521.9   -617.43     782.6    6.17     37.3981      0.0543      1.0370     0.0     0.0      9.9777    0.00 
    1065      0.123423   521.8   -619.12     781.9    6.19     37.3577      0.0545      1.0358     0.0     0.0      9.9765    0.00 
    1066      0.123532   521.8   -619.68     784.0    6.20     37.4566      0.0546      1.0326     0.0     0.0      9.9754    0.00 
    1067      0.123660   521.9   -620.80     784.7    6.21     37.4858      0.0547      1.0243     0.0     0.0      9.9742    0.00 
    1068      0.123779   521.8   -622.77     782.6    6.23     37.3768      0.0549      0.9994     0.0     0.0      9.9730    0.00 
    1069      0.123887   521.8   -623.61     781.9    6.24     37.3397      0.0550      1.0040     0.0     0.0      9.9720    0.00 
    1070      0.123994   522.0   -623.90     786.2    6.24     37.5408      0.0550      0.9784     0.0     0.0      9.9709    0.00 
    1071      0.124121   521.7   -625.86     782.6    6.26     37.3645      0.0552      1.0190     0.0     0.0      9.9697    0.00 
    1072      0.124231   522.7   -624.46     789.0    6.24     37.6733      0.0551      0.9782     0.0     0.0      9.9686    0.00 
    1073      0.124356   521.8   -628.11     783.3    6.28     37.3892      0.0555      1.0231     0.0     0.0      9.9674    0.00 
    1074      0.124464   521.9   -628.96     785.5    6.29     37.4869      0.0555      0.9975     0.0     0.0      9.9664    0.00 
    1075      0.124573   522.0   -629.80     784.7    6.30     37.4498      0.0556      1.0344     0.0     0.0      9.9653    0.00 
    1076      0.124693   521.7   -631.49     784.7    6.31     37.4431      0.0558      1.0222     0.0     0.0      9.9641    0.00 
    1077      0.124821   522.4   -629.24     792.5    6.29     37.8225      0.0556      1.0401     0.0     0.0      9.9629    0.00 
    1078      0.124929   521.6   -634.02     784.7    6.34     37.4330      0.0561      1.0475     0.0     0.0      9.9619    0.00 
    1079      0.125037   521.8   -634.58     785.5    6.35     37.4644      0.0561      1.0397     0.0     0.0      9.9608    0.00 
    1080      0.125166   521.8   -636.26     784.7    6.36     37.4240      0.0563      1.0769     0.0     0.0      9.9596    0.00 
    1081      0.125274   522.0   -636.26     786.9    6.36     37.5249      0.0563      1.0394     0.0     0.0      9.9586    0.00 
    1082      0.125399   521.8   -638.23     785.5    6.38     37.4498      0.0565      1.0693     0.0     0.0      9.9573    0.00 
    1083      0.125509   521.8   -638.51     787.6    6.39     37.5496      0.0566      1.0354     0.0     0.0      9.9563    0.00 
    1084      0.125619   522.1   -639.08     790.4    6.39     37.6819      0.0566      1.0689     0.0     0.0      9.9552    0.00 
    1085      0.125735   521.8   -640.48     788.3    6.40     37.5753      0.0568      1.0728     0.0     0.0      9.9541    0.00 
    1086      0.125863   521.8   -643.01     786.9    6.43     37.4979      0.0570      1.0529     0.0     0.0      9.9529    0.00 
    1087      0.125970   521.8   -643.57     787.6    6.44     37.5293      0.0571      1.0591     0.0     0.0      9.9518    0.00 
    1088      0.126097   521.9   -644.42     789.0    6.44     37.5931      0.0572      1.0401     0.0     0.0      9.9506    0.00 
    1089      0.126208   521.7   -645.82     787.6    6.46     37.5203      0.0573      1.0412     0.0     0.0      9.9495    0.00 
    1090      0.126317   521.8   -647.51     786.9    6.48     37.4799      0.0575      1.0337     0.0     0.0      9.9485    0.00 
    1091      0.126443   521.8   -647.79     788.3    6.48     37.5460      0.0576      1.0228     0.0     0.0      9.9472    0.00 
    1092      0.126552   521.7   -650.04     786.2    6.50     37.4361      0.0578      1.0183     0.0     0.0      9.9462    0.00 
    1093      0.126671   522.1   -650.32     790.4    6.50     37.6366      0.0578      0.9983     0.0     0.0      9.9451    0.00 
    1094      0.126780   521.9   -650.88     790.4    6.51     37.6344      0.0579      1.0020     0.0     0.0      9.9440    0.00 
    1095      0.126906   522.0   -651.16     791.8    6.51     37.7004      0.0579      1.0064     0.0     0.0      9.9428    0.00 
    1096      0.127014   521.9   -652.57     791.8    6.53     37.6948      0.0581      1.0144     0.0     0.0      9.9418    0.00 
    1097      0.127143   521.8   -655.10     789.0    6.55     37.5502      0.0583      1.0178     0.0     0.0      9.9406    0.00 
    1098      0.127250   521.8   -655.94     789.7    6.56     37.5804      0.0584      1.0423     0.0     0.0      9.9395    0.00 
    1099      0.127358   521.8   -656.50     790.4    6.57     37.6117      0.0585      1.0531     0.0     0.0      9.9385    0.00 
    1100      0.127485   521.7   -658.47     789.0    6.58     37.5367      0.0587      1.0711     0.0     0.0      9.9372    0.00 
    1101      0.127595   521.9   -658.19     791.8    6.58     37.6721      0.0587      1.0868     0.0     0.0      9.9362    0.00 
    1102      0.127711   521.9   -659.60     789.7    6.60     37.5657      0.0588      1.1015     0.0     0.0      9.9351    0.00 
    1103      0.127821   521.8   -661.85     790.4    6.62     37.5902      0.0591      1.1137     0.0     0.0      9.9340    0.00 
    1104      0.127948   521.7   -662.97     789.7    6.63     37.5522      0.0592      1.1273     0.0     0.0      9.9328    0.00 
    1105      0.128057   521.9   -663.53     793.2    6.64     37.7177      0.0592      1.1204     0.0     0.0      9.9317    0.00 
    1106      0.128185   521.8   -664.94     790.4    6.65     37.5778      0.0594      1.1180     0.0     0.0      9.9305    0.00 
    1107      0.128293   521.8   -666.62     790.4    6.67     37.5710      0.0596      1.1026     0.0     0.0      9.9294    0.00 
    1108      0.128401   521.6   -668.03     790.4    6.68     37.5653      0.0597      1.0994     0.0     0.0      9.9284    0.00 
    1109      0.128528   521.6   -669.44     789.7    6.69     37.5262      0.0599      1.0832     0.0     0.0      9.9272    0.00 
    1110      0.128645   521.7   -670.28     790.4    6.70     37.5563      0.0600      1.0670     0.0     0.0      9.9260    0.00 
    1111      0.128754   521.8   -670.84     791.8    6.71     37.6211      0.0600      1.0444     0.0     0.0      9.9250    0.00 
    1112      0.128881   521.7   -671.97     791.1    6.72     37.5830      0.0601      1.0357     0.0     0.0      9.9238    0.00 
    1113      0.128989   521.8   -673.37     790.4    6.73     37.5438      0.0603      1.0051     0.0     0.0      9.9228    0.00 
    1114      0.129098   521.8   -673.65     793.9    6.74     37.7103      0.0603      1.0151     0.0     0.0      9.9217    0.00 
    1115      0.129226   521.8   -675.62     791.8    6.76     37.6018      0.0605      0.9876     0.0     0.0      9.9205    0.00 
    1116      0.129334   521.6   -677.31     791.8    6.77     37.5950      0.0607      0.9897     0.0     0.0      9.9195    0.00 
    1117      0.129461   521.7   -677.59     793.2    6.78     37.6609      0.0607      0.9748     0.0     0.0      9.9182    0.00 
    1118      0.129580   521.9   -677.59     795.3    6.78     37.7614      0.0607      0.9753     0.0     0.0      9.9171    0.00 
    1119      0.129689   521.6   -680.68     792.5    6.81     37.6149      0.0611      0.9838     0.0     0.0      9.9160    0.00 
    1120      0.129799   521.9   -680.12     795.3    6.80     37.7512      0.0610      0.9800     0.0     0.0      9.9150    0.00 
    1121      0.129924   521.7   -682.09     794.6    6.82     37.7097      0.0612      1.0080     0.0     0.0      9.9138    0.00 
    1122      0.130033   521.9   -682.09     796.0    6.82     37.7767      0.0612      0.9963     0.0     0.0      9.9127    0.00 
    1123      0.130144   521.7   -684.05     795.3    6.84     37.7352      0.0614      1.0084     0.0     0.0      9.9117    0.00 
    1124      0.130269   521.7   -684.90     795.3    6.85     37.7318      0.0615      0.9889     0.0     0.0      9.9105    0.00 
    1125      0.130377   521.8   -685.74     795.3    6.86     37.7284      0.0616      1.0215     0.0     0.0      9.9094    0.00 
    1126      0.130506   521.8   -687.15     796.7    6.87     37.7896      0.0618      1.0087     0.0     0.0      9.9082    0.00 
    1127      0.130622   521.7   -688.83     795.3    6.89     37.7159      0.0620      1.0367     0.0     0.0      9.9071    0.00 
    1128      0.130732   521.8   -689.39     795.3    6.89     37.7136      0.0620      1.0205     0.0     0.0      9.9060    0.00 
    1129      0.130841   521.8   -691.08     796.7    6.91     37.7737      0.0622      1.0174     0.0     0.0      9.9050    0.00 
    1130      0.130968   521.6   -692.21     796.0    6.92     37.7357      0.0623      1.0152     0.0     0.0      9.9038    0.00 
    1131      0.131077   521.8   -692.21     798.2    6.92     37.8360      0.0623      1.0233     0.0     0.0      9.9027    0.00 
    1132      0.131187   521.7   -693.33     796.7    6.93     37.7645      0.0624      1.0265     0.0     0.0      9.9017    0.00 
    1133      0.131312   521.8   -693.89     800.3    6.94     37.9295      0.0625      1.0306     0.0     0.0      9.9005    0.00 
    1134      0.131421   522.0   -695.86     799.6    6.96     37.8880      0.0627      1.0295     0.0     0.0      9.8994    0.00 
    1135      0.131539   521.6   -697.83     796.0    6.98     37.7129      0.0629      1.0321     0.0     0.0      9.8983    0.00 
    1136      0.131668   521.6   -699.23     796.7    6.99     37.7406      0.0631      1.0406     0.0     0.0      9.8971    0.00 
    1137      0.131776   521.7   -698.95     798.9    6.99     37.8420      0.0630      1.0368     0.0     0.0      9.8960    0.00 
    1138      0.131884   521.8   -700.36     798.9    7.00     37.8363      0.0632      1.0480     0.0     0.0      9.8950    0.00 
    1139      0.132010   521.8   -701.76     799.6    7.02     37.8640      0.0633      1.0352     0.0     0.0      9.8938    0.00 
    1140      0.132120   521.6   -703.17     799.6    7.03     37.8583      0.0635      1.0484     0.0     0.0      9.8927    0.00 
    1141      0.132230   521.7   -703.45     801.7    7.03     37.9574      0.0635      1.0393     0.0     0.0      9.8917    0.00 
    1142      0.132356   521.7   -704.86     801.0    7.05     37.9182      0.0637      1.0463     0.0     0.0      9.8904    0.00 
    1143      0.132465   521.9   -705.70     802.4    7.06     37.9816      0.0638      1.0206     0.0     0.0      9.8894    0.00 
    1144      0.132582   521.7   -707.10     801.0    7.07     37.9091      0.0639      1.0342     0.0     0.0      9.8883    0.00 
    1145      0.132710   521.7   -708.79     801.7    7.09     37.9356      0.0641      1.0207     0.0     0.0      9.8870    0.00 
    1146      0.132818   521.7   -710.20     799.6    7.10     37.8297      0.0643      1.0254     0.0     0.0      9.8860    0.00 
    1147      0.132926   521.6   -711.32     798.9    7.11     37.7917      0.0644      1.0153     0.0     0.0      9.8850    0.00 
    1148      0.133053   521.7   -711.32     800.3    7.11     37.8585      0.0644      1.0069     0.0     0.0      9.8838    0.00 
    1149      0.133163   521.8   -712.45     803.1    7.12     37.9874      0.0645      1.0159     0.0     0.0      9.8827    0.00 
    1150      0.133288   521.8   -713.01     803.8    7.13     38.0185      0.0646      1.0042     0.0     0.0      9.8815    0.00 
    1151      0.133398   521.8   -714.69     803.8    7.15     38.0116      0.0647      1.0391     0.0     0.0      9.8805    0.00 
    1152      0.133515   522.0   -715.54     804.5    7.16     38.0415      0.0648      1.0244     0.0     0.0      9.8794    0.00 
    1153      0.133624   521.6   -717.79     800.3    7.18     37.8321      0.0651      1.0470     0.0     0.0      9.8783    0.00 
    1154      0.133752   521.6   -718.63     801.0    7.19     37.8620      0.0652      1.0446     0.0     0.0      9.8771    0.00 
    1155      0.133861   521.8   -718.91     803.8    7.19     37.9943      0.0652      1.0476     0.0     0.0      9.8761    0.00 
    1156      0.133986   521.6   -721.16     801.7    7.21     37.8851      0.0654      1.0575     0.0     0.0      9.8749    0.00 
    1157      0.134096   521.8   -721.16     805.2    7.21     38.0518      0.0654      1.0485     0.0     0.0      9.8738    0.00 
    1158      0.134204   521.6   -722.85     803.8    7.23     37.9782      0.0656      1.0835     0.0     0.0      9.8728    0.00 
    1159      0.134330   521.6   -723.97     801.7    7.24     37.8736      0.0657      1.0817     0.0     0.0      9.8716    0.00 
    1160      0.134439   521.6   -725.10     803.1    7.25     37.9357      0.0659      1.0981     0.0     0.0      9.8705    0.00 
    1161      0.134556   521.6   -726.50     803.1    7.27     37.9299      0.0660      1.0878     0.0     0.0      9.8694    0.00 
    1162      0.134665   521.6   -727.06     803.8    7.27     37.9609      0.0661      1.0743     0.0     0.0      9.8683    0.00 
    1163      0.134793   521.4   -729.88     800.3    7.30     37.7829      0.0664      1.0934     0.0     0.0      9.8671    0.00 
    1164      0.134901   521.8   -728.75     805.2    7.29     38.0207      0.0663      1.0923     0.0     0.0      9.8661    0.00 
    1165      0.135027   521.7   -730.16     805.2    7.30     38.0149      0.0664      1.1145     0.0     0.0      9.8649    0.00 
    1166      0.135138   521.4   -732.40     803.1    7.32     37.9058      0.0666      1.0885     0.0     0.0      9.8638    0.00 
    1167      0.135246   521.4   -733.25     803.1    7.33     37.9023      0.0667      1.0864     0.0     0.0      9.8628    0.00 
    1168      0.135373   521.2   -736.62     798.2    7.37     37.6555      0.0671      1.0686     0.0     0.0      9.8616    0.00 
    1169      0.135490   521.4   -736.34     803.1    7.36     37.8897      0.0671      1.0660     0.0     0.0      9.8605    0.00 
    1170      0.135599   521.6   -736.06     804.5    7.36     37.9574      0.0670      1.0421     0.0     0.0      9.8594    0.00 
    1171      0.135727   521.6   -737.75     806.6    7.38     38.0504      0.0672      1.0117     0.0     0.0      9.8582    0.00 
    1172      0.135835   521.6   -739.15     804.5    7.39     37.9447      0.0674      1.0111     0.0     0.0      9.8572    0.00 
    1173      0.135943   521.4   -740.28     804.5    7.40     37.9401      0.0675      0.9943     0.0     0.0      9.8562    0.00 
    1174      0.136070   521.4   -741.40     805.2    7.41     37.9688      0.0676      1.0025     0.0     0.0      9.8549    0.00 
    1175      0.136180   521.6   -741.40     806.6    7.41     38.0354      0.0676      0.9829     0.0     0.0      9.8539    0.00 
    1176      0.136306   521.6   -743.37     805.9    7.43     37.9940      0.0678      0.9722     0.0     0.0      9.8527    0.00 
    1177      0.136423   521.3   -744.77     805.9    7.45     37.9882      0.0680      0.9650     0.0     0.0      9.8516    0.00 
    1178      0.136531   521.3   -745.90     805.9    7.46     37.9836      0.0681      0.9763     0.0     0.0      9.8505    0.00 
    1179      0.136640   521.6   -745.90     807.3    7.46     38.0501      0.0681      0.9823     0.0     0.0      9.8495    0.00 
    1180      0.136768   521.6   -747.02     808.0    7.47     38.0788      0.0682      0.9986     0.0     0.0      9.8483    0.00 
    1181      0.136877   521.3   -748.71     806.6    7.49     38.0053      0.0684      0.9937     0.0     0.0      9.8472    0.00 
    1182      0.136985   521.6   -748.99     808.0    7.49     38.0707      0.0684      1.0064     0.0     0.0      9.8462    0.00 
    1183      0.137113   521.4   -750.40     809.4    7.50     38.1314      0.0686      1.0166     0.0     0.0      9.8450    0.00 
    1184      0.137221   521.6   -752.36     808.0    7.52     38.0568      0.0688      1.0106     0.0     0.0      9.8440    0.00 
    1185      0.137347   521.4   -753.21     807.3    7.53     38.0201      0.0689      1.0417     0.0     0.0      9.8428    0.00 
    1186      0.137449   521.6   -752.93     810.2    7.53     38.1542      0.0689      1.0284     0.0     0.0      9.8418    0.00 
    1187      0.137575   521.6   -755.18     810.2    7.55     38.1449      0.0691      1.0498     0.0     0.0      9.8406    0.00 
    1188      0.137684   521.6   -756.30     808.0    7.56     38.0406      0.0692      1.0330     0.0     0.0      9.8396    0.00 
    1189      0.137811   521.4   -757.42     808.0    7.57     38.0360      0.0693      1.0504     0.0     0.0      9.8384    0.00 
    1190      0.137920   521.3   -759.39     808.0    7.59     38.0279      0.0696      1.0512     0.0     0.0      9.8373    0.00 
    1191      0.138029   521.6   -758.83     810.2    7.59     38.1298      0.0695      1.0364     0.0     0.0      9.8363    0.00 
    1192      0.138157   521.4   -760.52     810.2    7.61     38.1229      0.0697      1.0356     0.0     0.0      9.8351    0.00 
    1193      0.138266   521.6   -761.64     810.9    7.62     38.1514      0.0698      1.0128     0.0     0.0      9.8340    0.00 
    1194      0.138383   521.3   -763.89     809.4    7.64     38.0758      0.0700      1.0387     0.0     0.0      9.8329    0.00 
    1195      0.138510   521.7   -763.89     810.9    7.64     38.1422      0.0700      1.0086     0.0     0.0      9.8317    0.00 
    1196      0.138620   521.6   -764.73     811.6    7.65     38.1719      0.0701      1.0383     0.0     0.0      9.8307    0.00 
    1197      0.138730   521.4   -766.14     811.6    7.66     38.1661      0.0703      0.9942     0.0     0.0      9.8296    0.00 
    1198      0.138856   521.4   -767.54     810.2    7.68     38.0939      0.0704      1.0204     0.0     0.0      9.8284    0.00 
    1199      0.138964   521.4   -768.67     812.3    7.69     38.1888      0.0706      1.0205     0.0     0.0      9.8274    0.00 
    1200      0.139075   521.6   -768.39     813.7    7.68     38.2563      0.0705      1.0436     0.0     0.0      9.8264    0.00 
    1201      0.139200   521.4   -770.64     813.0    7.71     38.2138      0.0708      1.0484     0.0     0.0      9.8252    0.00 
    1202      0.139308   521.6   -771.48     813.0    7.71     38.2103      0.0709      1.0449     0.0     0.0      9.8241    0.00 
    1203      0.139428   521.3   -773.17     810.2    7.73     38.0707      0.0711      1.0719     0.0     0.0      9.8230    0.00 
    1204      0.139537   521.4   -773.17     812.3    7.73     38.1702      0.0711      1.0585     0.0     0.0      9.8219    0.00 
    1205      0.139665   521.2   -775.70     811.6    7.76     38.1265      0.0713      1.0906     0.0     0.0      9.8207    0.00 
    1206      0.139773   521.8   -775.42     816.5    7.75     38.3598      0.0713      1.0807     0.0     0.0      9.8197    0.00 
    1207      0.139901   521.2   -777.95     813.0    7.78     38.1835      0.0716      1.0961     0.0     0.0      9.8185    0.00 
    1208      0.140011   521.2   -779.35     810.2    7.79     38.0452      0.0717      1.0992     0.0     0.0      9.8175    0.00 
    1209      0.140120   521.2   -779.63     812.3    7.80     38.1434      0.0718      1.0891     0.0     0.0      9.8164    0.00 
    1210      0.140251   521.1   -781.60     812.3    7.82     38.1353      0.0720      1.0925     0.0     0.0      9.8152    0.00 
    1211      0.140367   521.2   -782.16     812.3    7.82     38.1330      0.0720      1.0734     0.0     0.0      9.8141    0.00 
    1212      0.140477   521.4   -782.44     813.7    7.82     38.1981      0.0721      1.0745     0.0     0.0      9.8131    0.00 
    1213      0.140587   521.2   -784.41     813.7    7.84     38.1899      0.0723      1.0620     0.0     0.0      9.8120    0.00 
    1214      0.140714   521.2   -784.97     815.1    7.85     38.2538      0.0723      1.0632     0.0     0.0      9.8108    0.00 
    1215      0.140824   520.9   -788.07     809.4    7.88     37.9761      0.0727      1.0471     0.0     0.0      9.8098    0.00 
    1216      0.140934   521.1   -788.07     813.0    7.88     38.1416      0.0727      1.0449     0.0     0.0      9.8088    0.00 
    1217      0.141061   521.0   -789.47     812.3    7.89     38.1027      0.0728      1.0270     0.0     0.0      9.8075    0.00 
    1218      0.141172   521.1   -790.31     814.4    7.90     38.1985      0.0729      1.0076     0.0     0.0      9.8065    0.00 
    1219      0.141281   521.3   -790.88     816.5    7.91     38.2955      0.0730      1.0144     0.0     0.0      9.8054    0.00 
    1220      0.141400   521.3   -791.44     816.5    7.91     38.2932      0.0730      1.0124     0.0     0.0      9.8043    0.00 
    1221      0.141526   521.1   -793.13     814.4    7.93     38.1869      0.0732      1.0349     0.0     0.0      9.8032    0.00 
    1222      0.141635   521.4   -793.13     817.9    7.93     38.3523      0.0732      1.0303     0.0     0.0      9.8021    0.00 
    1223      0.141744   521.0   -795.94     814.4    7.96     38.1752      0.0735      1.0276     0.0     0.0      9.8011    0.00 
    1224      0.141870   521.2   -796.78     816.5    7.97     38.2709      0.0736      1.0259     0.0     0.0      9.7999    0.00 
    1225      0.141978   520.9   -798.19     813.7    7.98     38.1328      0.0738      1.0284     0.0     0.0      9.7989    0.00 
    1226      0.142106   521.3   -798.75     816.5    7.99     38.2628      0.0738      1.0360     0.0     0.0      9.7977    0.00 
    1227      0.142217   521.1   -799.59     815.8    8.00     38.2262      0.0739      1.0344     0.0     0.0      9.7966    0.00
