Repository: LightForm-group/dilatometer_modelling_and_constitutive_behaviour

# dilatometer_modelling_and_constitutive_behaviour

Created with work by Inigo Howe, Patryk Jedrasiak, Hugh Shercliff

This program contains a method of testing various constitutive models and extracting the constitutive behaviour of dilatometer samples correcting for inhomogeneities in termperature, strain and strain rate. The model is currently configured to a dilatometer run under vacuum, with no active cooling during the deformation for a sample of length 10mm with a diameter of 5mm. For both heatup and deformation the temperature is fitted to the experimental central themocoupole temperature for any general temperature profile.

File: experimental_data/deformation/1/490/008_Compression_Daniel_Al_Hom1_SHT_540C_Deform_490C_1.0s-1_QuenchHeGas__1.asc (part 5 of 27)
 C:\WinTA100\DIL805.PRO\Data\Deformation\ChrisDaniel\008_Compression_Daniel_Al_Hom1_SHT_540C_Deform_490C_1.0s-1_QuenchHeGas__1.asc
     No.          Time   Tem.1        DL     Force  Strain   kf (Def.)    Phi  (D)    Phi* (D)   Tem.2   Tem.3        Poti      HF 
                     s      °C        µm         N       %       N/mm²                     1/s      °C      °C          mm       % 
    1228      0.131226   492.9   -564.13     793.2    5.64     38.1192      0.0434      1.0459     0.0     0.0      9.8906    0.00 
    1229      0.131336   493.3   -563.30     798.9    5.63     38.3939      0.0433      1.0294     0.0     0.0      9.8895    0.00 
    1230      0.131446   492.9   -566.35     793.9    5.66     38.1442      0.0436      1.0460     0.0     0.0      9.8884    0.00 
    1231      0.131556   493.1   -566.62     796.7    5.67     38.2787      0.0436      1.0265     0.0     0.0      9.8873    0.00 
    1232      0.131667   492.9   -567.73     795.3    5.68     38.2064      0.0438      1.0334     0.0     0.0      9.8863    0.00 
    1233      0.131758   493.2   -567.73     798.9    5.68     38.3759      0.0438      1.0340     0.0     0.0      9.8854    0.00 
    1234      0.131875   493.1   -569.11     797.5    5.69     38.3025      0.0439      1.0412     0.0     0.0      9.8842    0.00 
    1235      0.131985   493.1   -570.77     796.7    5.71     38.2619      0.0441      1.0471     0.0     0.0      9.8832    0.00 
    1236      0.132094   492.9   -571.60     796.7    5.72     38.2585      0.0442      1.0608     0.0     0.0      9.8821    0.00 
    1237      0.132202   493.1   -572.16     799.6    5.72     38.3918      0.0442      1.0759     0.0     0.0      9.8811    0.00 
    1238      0.132293   493.0   -574.37     796.7    5.74     38.2473      0.0445      1.0544     0.0     0.0      9.8802    0.00 
    1239      0.132402   493.1   -574.37     798.2    5.74     38.3150      0.0445      1.0666     0.0     0.0      9.8791    0.00 
    1240      0.132513   492.9   -576.03     796.0    5.76     38.2067      0.0446      1.0654     0.0     0.0      9.8781    0.00 
    1241      0.132622   492.9   -577.41     796.0    5.77     38.2011      0.0448      1.0459     0.0     0.0      9.8770    0.00 
    1242      0.132730   492.7   -579.63     794.6    5.80     38.1244      0.0450      1.0378     0.0     0.0      9.8760    0.00 
    1243      0.132849   493.1   -578.80     798.9    5.79     38.3309      0.0449      0.9852     0.0     0.0      9.8748    0.00 
    1244      0.132941   492.9   -580.73     798.9    5.81     38.3230      0.0451      0.9970     0.0     0.0      9.8739    0.00 
    1245      0.133050   493.1   -581.01     798.9    5.81     38.3219      0.0452      0.9643     0.0     0.0      9.8728    0.00 
    1246      0.133162   493.1   -581.29     801.0    5.81     38.4223      0.0452      0.9862     0.0     0.0      9.8718    0.00 
    1247      0.133270   493.2   -582.39     801.0    5.82     38.4178      0.0453      0.9637     0.0     0.0      9.8707    0.00 
    1248      0.133379   493.1   -584.33     800.3    5.84     38.3761      0.0455      0.9747     0.0     0.0      9.8697    0.00 
    1249      0.133488   492.9   -585.99     797.5    5.86     38.2340      0.0457      0.9766     0.0     0.0      9.8686    0.00 
    1250      0.133579   493.1   -585.43     801.0    5.85     38.4054      0.0456      1.0054     0.0     0.0      9.8677    0.00 
    1251      0.133688   493.2   -585.99     802.4    5.86     38.4708      0.0457      1.0145     0.0     0.0      9.8667    0.00 
    1252      0.133796   493.2   -587.09     803.1    5.87     38.5001      0.0458      1.0280     0.0     0.0      9.8656    0.00 
    1253      0.133915   493.0   -589.58     798.9    5.90     38.2870      0.0461      1.0448     0.0     0.0      9.8645    0.00 
    1254      0.134005   492.8   -590.97     799.6    5.91     38.3152      0.0462      1.0675     0.0     0.0      9.8636    0.00 
    1255      0.134114   493.0   -591.24     800.3    5.91     38.3479      0.0463      1.0899     0.0     0.0      9.8626    0.00 
    1256      0.134223   493.1   -591.52     801.7    5.92     38.4144      0.0463      1.0789     0.0     0.0      9.8615    0.00 
    1257      0.134333   492.8   -594.01     798.9    5.94     38.2690      0.0465      1.0841     0.0     0.0      9.8605    0.00 
    1258      0.134444   492.9   -594.29     801.0    5.94     38.3693      0.0466      1.0597     0.0     0.0      9.8594    0.00 
    1259      0.134553   493.0   -596.22     799.6    5.96     38.2938      0.0468      1.0947     0.0     0.0      9.8584    0.00 
    1260      0.134661   493.1   -596.22     801.7    5.96     38.3952      0.0468      1.0709     0.0     0.0      9.8573    0.00 
    1261      0.134770   493.1   -597.61     801.7    5.98     38.3895      0.0469      1.0804     0.0     0.0      9.8563    0.00 
    1262      0.134871   492.8   -598.99     800.3    5.99     38.3163      0.0471      1.0399     0.0     0.0      9.8553    0.00 
    1263      0.134982   492.8   -599.82     799.6    6.00     38.2791      0.0472      1.0567     0.0     0.0      9.8543    0.00 
    1264      0.135091   492.7   -602.31     798.2    6.02     38.2014      0.0474      1.0371     0.0     0.0      9.8532    0.00 
    1265      0.135184   492.8   -602.03     801.0    6.02     38.3377      0.0474      1.0457     0.0     0.0      9.8523    0.00 
    1266      0.135292   492.9   -602.86     801.7    6.03     38.3681      0.0475      1.0489     0.0     0.0      9.8513    0.00 
    1267      0.135400   492.9   -603.69     802.4    6.04     38.3984      0.0476      1.0371     0.0     0.0      9.8503    0.00 
    1268      0.135509   492.8   -605.08     802.4    6.05     38.3928      0.0477      1.0712     0.0     0.0      9.8492    0.00 
    1269      0.135619   493.3   -605.35     806.6    6.05     38.5943      0.0478      1.0461     0.0     0.0      9.8482    0.00 
    1270      0.135727   492.8   -607.29     802.4    6.07     38.3838      0.0480      1.1015     0.0     0.0      9.8471    0.00 
    1271      0.135828   492.9   -607.29     804.5    6.07     38.4850      0.0480      1.0631     0.0     0.0      9.8462    0.00 
    1272      0.135938   492.7   -610.33     801.0    6.10     38.3038      0.0483      1.0857     0.0     0.0      9.8451    0.00 
    1273      0.136046   492.7   -610.61     800.3    6.11     38.2689      0.0483      1.0819     0.0     0.0      9.8441    0.00 
    1274      0.136154   492.9   -611.16     804.5    6.11     38.4692      0.0484      1.0647     0.0     0.0      9.8431    0.00 
    1275      0.136264   492.3   -615.31     796.7    6.15     38.0811      0.0488      1.0557     0.0     0.0      9.8420    0.00 
    1276      0.136375   492.8   -613.38     802.4    6.13     38.3589      0.0486      1.0259     0.0     0.0      9.8410    0.00 
    1277      0.136466   492.7   -614.76     802.4    6.15     38.3532      0.0488      1.0120     0.0     0.0      9.8401    0.00 
    1278      0.136576   492.7   -616.42     801.7    6.16     38.3127      0.0489      0.9778     0.0     0.0      9.8391    0.00 
    1279      0.136685   492.9   -615.59     805.2    6.16     38.4848      0.0488      0.9659     0.0     0.0      9.8380    0.00 
    1280      0.136803   492.8   -617.53     803.1    6.18     38.3756      0.0491      0.9399     0.0     0.0      9.8369    0.00 
    1281      0.136894   492.8   -618.63     804.5    6.19     38.4385      0.0492      0.9480     0.0     0.0      9.8360    0.00 
    1282      0.137003   492.8   -619.74     802.4    6.20     38.3329      0.0493      0.9427     0.0     0.0      9.8350    0.00 
    1283      0.137113   492.8   -620.57     805.2    6.21     38.4643      0.0494      0.9473     0.0     0.0      9.8339    0.00 
    1284      0.137222   492.9   -621.12     805.9    6.21     38.4958      0.0494      0.9578     0.0     0.0      9.8329    0.00 
    1285      0.137331   492.8   -622.78     805.2    6.23     38.4552      0.0496      0.9521     0.0     0.0      9.8318    0.00 
    1286      0.137441   492.9   -623.06     806.6    6.23     38.5215      0.0496      0.9713     0.0     0.0      9.8308    0.00 
    1287      0.137550   492.9   -623.89     807.3    6.24     38.5518      0.0497      1.0033     0.0     0.0      9.8298    0.00 
    1288      0.137658   492.9   -624.72     807.3    6.25     38.5484      0.0498      0.9850     0.0     0.0      9.8287    0.00 
    1289      0.137759   492.8   -626.10     808.0    6.26     38.5764      0.0500      1.0097     0.0     0.0      9.8278    0.00 
    1290      0.137869   492.7   -628.04     805.2    6.28     38.4337      0.0502      1.0016     0.0     0.0      9.8267    0.00 
    1291      0.137977   492.7   -629.15     804.5    6.29     38.3955      0.0503      1.0144     0.0     0.0      9.8257    0.00 
    1292      0.138085   492.6   -630.53     805.9    6.31     38.4572      0.0504      1.0112     0.0     0.0      9.8247    0.00 
    1293      0.138196   493.1   -629.70     809.4    6.30     38.6290      0.0503      1.0051     0.0     0.0      9.8236    0.00 
    1294      0.138288   492.8   -631.36     808.0    6.31     38.5548      0.0505      1.0038     0.0     0.0      9.8227    0.00 
    1295      0.138397   492.9   -632.47     808.0    6.32     38.5502      0.0506      1.0039     0.0     0.0      9.8217    0.00 
    1296      0.138506   493.0   -632.74     810.2    6.33     38.6501      0.0507      1.0313     0.0     0.0      9.8207    0.00 
    1297      0.138613   492.9   -633.30     810.9    6.33     38.6815      0.0507      1.0379     0.0     0.0      9.8197    0.00 
    1298      0.138713   492.7   -635.79     807.3    6.36     38.5029      0.0510      1.0413     0.0     0.0      9.8187    0.00 
    1299      0.138822   492.7   -637.17     808.0    6.37     38.5309      0.0511      1.0295     0.0     0.0      9.8177    0.00 
    1300      0.138930   492.6   -638.28     805.2    6.38     38.3917      0.0513      1.0306     0.0     0.0      9.8166    0.00 
    1301      0.139039   492.8   -638.55     808.7    6.39     38.5588      0.0513      1.0210     0.0     0.0      9.8156    0.00 
    1302      0.139150   492.6   -639.94     806.6    6.40     38.4522      0.0514      1.0156     0.0     0.0      9.8146    0.00 
    1303      0.139260   492.9   -639.94     810.9    6.40     38.6540      0.0514      1.0141     0.0     0.0      9.8135    0.00 
    1304      0.139368   492.8   -641.60     810.2    6.42     38.6136      0.0516      1.0025     0.0     0.0      9.8125    0.00 
    1305      0.139478   492.5   -643.53     808.0    6.44     38.5047      0.0518      0.9763     0.0     0.0      9.8114    0.00 
    1306      0.139571   492.6   -644.09     808.7    6.44     38.5360      0.0519      0.9470     0.0     0.0      9.8105    0.00 
    1307      0.139690   492.8   -644.92     810.2    6.45     38.5999      0.0520      0.9167     0.0     0.0      9.8094    0.00 
    1308      0.139800   492.8   -646.30     810.9    6.46     38.6278      0.0521      0.9061     0.0     0.0      9.8084    0.00 
    1309      0.139891   492.9   -645.19     812.3    6.45     38.6996      0.0520      0.9110     0.0     0.0      9.8075    0.00 
    1310      0.140000   492.8   -646.58     810.2    6.47     38.5930      0.0522      0.9111     0.0     0.0      9.8065    0.00 
    1311      0.140110   492.6   -648.79     810.2    6.49     38.5839      0.0524      0.9176     0.0     0.0      9.8054    0.00 
    1312      0.140221   492.8   -649.34     810.9    6.49     38.6152      0.0524      0.9357     0.0     0.0      9.8044    0.00 
    1313      0.140330   492.8   -649.90     812.3    6.50     38.6801      0.0525      0.9377     0.0     0.0      9.8033    0.00 
    1314      0.140439   492.8   -650.73     813.7    6.51     38.7439      0.0526      0.9905     0.0     0.0      9.8023    0.00 
    1315      0.140548   493.4   -649.90     817.2    6.50     38.9154      0.0525      0.9822     0.0     0.0      9.8013    0.00 
    1316      0.140639   492.7   -652.94     813.7    6.53     38.7347      0.0528      1.0358     0.0     0.0      9.8004    0.00 
    1317      0.140758   492.6   -654.87     811.6    6.55     38.6259      0.0530      1.0517     0.0     0.0      9.7993    0.00 
    1318      0.140869   492.8   -655.15     813.0    6.55     38.6920      0.0531      1.0834     0.0     0.0      9.7982    0.00 
    1319      0.140960   492.6   -657.09     811.6    6.57     38.6168      0.0533      1.0883     0.0     0.0      9.7974    0.00 
    1320      0.141069   492.8   -656.53     814.4    6.57     38.7534      0.0532      1.0788     0.0     0.0      9.7963    0.00 
    1321      0.141180   492.5   -658.75     813.0    6.59     38.6771      0.0535      1.0647     0.0     0.0      9.7953    0.00 
    1322      0.141291   492.7   -659.58     813.7    6.60     38.7072      0.0535      1.0548     0.0     0.0      9.7942    0.00 
    1323      0.141399   492.6   -660.96     813.0    6.61     38.6679      0.0537      1.0736     0.0     0.0      9.7932    0.00 
    1324      0.141507   492.7   -661.51     814.4    6.62     38.7327      0.0538      1.0348     0.0     0.0      9.7922    0.00 
    1325      0.141615   492.7   -662.90     814.4    6.63     38.7270      0.0539      1.0366     0.0     0.0      9.7912    0.00 
    1326      0.141717   492.7   -663.73     813.7    6.64     38.6900      0.0540      0.9943     0.0     0.0      9.7902    0.00 
    1327      0.141826   492.4   -665.11     814.4    6.65     38.7178      0.0541      0.9851     0.0     0.0      9.7892    0.00 
    1328      0.141935   492.5   -665.94     815.1    6.66     38.7479      0.0542      0.9804     0.0     0.0      9.7881    0.00 
    1329      0.142045   492.8   -666.22     816.5    6.66     38.8139      0.0543      0.9792     0.0     0.0      9.7871    0.00 
    1330      0.142137   492.6   -666.49     815.8    6.66     38.7792      0.0543      0.9793     0.0     0.0      9.7862    0.00 
    1331      0.142246   492.7   -668.43     817.2    6.68     38.8382      0.0545      0.9573     0.0     0.0      9.7852    0.00 
    1332      0.142354   492.5   -669.81     814.4    6.70     38.6983      0.0546      0.9717     0.0     0.0      9.7842    0.00 
    1333      0.142465   492.5   -670.37     815.8    6.70     38.7631      0.0547      0.9857     0.0     0.0      9.7831    0.00 
    1334      0.142575   492.4   -672.03     814.4    6.72     38.6891      0.0549      0.9901     0.0     0.0      9.7821    0.00 
    1335      0.142674   492.5   -672.86     814.4    6.73     38.6857      0.0550      0.9908     0.0     0.0      9.7811    0.00 
    1336      0.142785   492.8   -672.03     819.3    6.72     38.9238      0.0549      0.9949     0.0     0.0      9.7801    0.00 
    1337      0.142894   492.7   -674.79     816.5    6.75     38.7782      0.0552      1.0016     0.0     0.0      9.7790    0.00 
    1338      0.143002   492.5   -675.90     815.8    6.76     38.7401      0.0553      1.0233     0.0     0.0      9.7780    0.00 
    1339      0.143112   493.2   -674.79     822.9    6.75     39.0799      0.0552      1.0364     0.0     0.0      9.7770    0.00 
    1340      0.143223   492.7   -676.73     819.3    6.77     38.9042      0.0554      1.0402     0.0     0.0      9.7759    0.00 
    1341      0.143314   492.4   -679.50     814.4    6.79     38.6582      0.0557      1.0331     0.0     0.0      9.7751    0.00 
    1342      0.143423   492.5   -680.33     815.1    6.80     38.6882      0.0558      1.0271     0.0     0.0      9.7740    0.00 
    1343      0.143533   492.5   -681.16     817.2    6.81     38.7853      0.0559      1.0369     0.0     0.0      9.7730    0.00 
    1344      0.143652   492.4   -681.71     817.2    6.82     38.7830      0.0559      1.0131     0.0     0.0      9.7719    0.00 
    1345      0.143742   492.4   -682.82     816.5    6.83     38.7449      0.0560      1.0164     0.0     0.0      9.7710    0.00 
    1346      0.143851   492.8   -682.82     820.7    6.83     38.9458      0.0560      1.0191     0.0     0.0      9.7700    0.00 
    1347      0.143961   492.5   -684.48     817.9    6.84     38.8049      0.0562      1.0281     0.0     0.0      9.7690    0.00 
    1348      0.144069   492.4   -685.86     817.9    6.86     38.7992      0.0564      1.0134     0.0     0.0      9.7679    0.00 
    1349      0.144179   492.4   -685.86     819.3    6.86     38.8661      0.0564      1.0263     0.0     0.0      9.7669    0.00 
    1350      0.144289   492.4   -688.07     819.3    6.88     38.8569      0.0566      1.0141     0.0     0.0      9.7659    0.00 
    1351      0.144399   492.4   -689.18     818.6    6.89     38.8188      0.0567      1.0138     0.0     0.0      9.7649    0.00 
    1352      0.144508   492.7   -688.90     820.7    6.89     38.9203      0.0567      1.0425     0.0     0.0      9.7638    0.00 
    1353      0.144610   492.6   -690.29     822.2    6.90     38.9815      0.0568      1.0368     0.0     0.0      9.7629    0.00 
    1354      0.144719   492.2   -693.61     817.2    6.94     38.7334      0.0572      1.0488     0.0     0.0      9.7618    0.00 
    1355      0.144828   492.3   -693.33     819.3    6.93     38.8349      0.0572      1.0197     0.0     0.0      9.7608    0.00 
    1356      0.144919   492.5   -693.05     821.4    6.93     38.9364      0.0571      1.0376     0.0     0.0      9.7600    0.00 
    1357      0.145028   492.3   -694.99     820.0    6.95     38.8615      0.0573      1.0049     0.0     0.0      9.7589    0.00 
    1358      0.145138   492.2   -695.82     819.3    6.96     38.8245      0.0574      1.0064     0.0     0.0      9.7579    0.00 
    1359      0.145247   492.5   -696.10     822.9    6.96     38.9906      0.0575      0.9959     0.0     0.0      9.7569    0.00 
    1360      0.145356   492.3   -697.76     821.4    6.98     38.9168      0.0576      0.9976     0.0     0.0      9.7558    0.00 
    1361      0.145467   492.1   -700.52     817.9    7.01     38.7381      0.0579      0.9810     0.0     0.0      9.7548    0.00 
    1362      0.145566   492.3   -699.69     822.9    7.00     38.9755      0.0578      0.9680     0.0     0.0      9.7539    0.00 
    1363      0.145675   492.3   -700.80     822.2    7.01     38.9375      0.0580      0.9660     0.0     0.0      9.7528    0.00 
    1364      0.145786   492.4   -701.35     822.2    7.01     38.9351      0.0580      0.9426     0.0     0.0      9.7518    0.00 
    1365      0.145895   492.2   -702.74     821.4    7.03     38.8959      0.0582      0.9568     0.0     0.0      9.7508    0.00 
    1366      0.146004   492.5   -703.29     824.3    7.03     39.0273      0.0582      0.9524     0.0     0.0      9.7498    0.00 
    1367      0.146114   492.4   -704.67     822.9    7.05     38.9547      0.0584      0.9762     0.0     0.0      9.7487    0.00 
    1368      0.146206   492.4   -705.23     825.0    7.05     39.0525      0.0584      0.9529     0.0     0.0      9.7479    0.00 
    1369      0.146316   492.2   -706.89     822.9    7.07     38.9454      0.0586      0.9781     0.0     0.0      9.7469    0.00 
    1370      0.146424   492.4   -707.44     825.0    7.07     39.0433      0.0587      0.9674     0.0     0.0      9.7459    0.00 
    1371      0.146528   492.3   -708.55     824.3    7.09     39.0052      0.0588      0.9929     0.0     0.0      9.7449    0.00 
    1372      0.146636   492.3   -709.10     825.0    7.09     39.0363      0.0589      0.9997     0.0     0.0      9.7439    0.00 
    1373      0.146744   492.4   -709.65     825.7    7.10     39.0673      0.0589      1.0187     0.0     0.0      9.7429    0.00 
    1374      0.146853   492.2   -711.59     825.0    7.12     39.0258      0.0591      1.0204     0.0     0.0      9.7418    0.00 
    1375      0.146968   492.4   -712.14     827.1    7.12     39.1236      0.0592      1.0394     0.0     0.0      9.7408    0.00 
    1376      0.147076   492.2   -713.80     825.7    7.14     39.0499      0.0594      1.0392     0.0     0.0      9.7398    0.00 
    1377      0.147168   492.3   -714.63     827.1    7.15     39.1131      0.0595      1.0380     0.0     0.0      9.7389    0.00 
    1378      0.147280   492.2   -716.02     825.0    7.16     39.0072      0.0596      1.0239     0.0     0.0      9.7378    0.00 
    1379      0.147388   492.2   -716.85     825.7    7.17     39.0371      0.0597      1.0203     0.0     0.0      9.7368    0.00 
    1380      0.147507   492.2   -717.95     825.0    7.18     38.9991      0.0598      1.0168     0.0     0.0      9.7357    0.00 
    1381      0.147598   492.2   -718.23     827.8    7.18     39.1314      0.0598      0.9941     0.0     0.0      9.7349    0.00 
    1382      0.147707   492.1   -719.89     825.0    7.20     38.9909      0.0600      0.9901     0.0     0.0      9.7338    0.00 
    1383      0.147815   492.2   -719.89     827.8    7.20     39.1244      0.0600      0.9691     0.0     0.0      9.7328    0.00 
    1384      0.147924   492.0   -722.65     824.3    7.23     38.9460      0.0603      0.9794     0.0     0.0      9.7318    0.00 
    1385      0.148034   492.2   -722.38     827.1    7.22     39.0805      0.0603      0.9687     0.0     0.0      9.7308    0.00 
    1386      0.148143   492.2   -722.93     828.5    7.23     39.1449      0.0603      0.9811     0.0     0.0      9.7298    0.00 
    1387      0.148252   492.0   -724.59     827.1    7.25     39.0712      0.0605      0.9636     0.0     0.0      9.7288    0.00 
    1388      0.148343   492.1   -725.42     825.0    7.25     38.9677      0.0606      0.9951     0.0     0.0      9.7279    0.00 
    1389      0.148452   492.2   -725.70     829.2    7.26     39.1665      0.0606      0.9944     0.0     0.0      9.7269    0.00 
    1390      0.148572   492.2   -726.80     829.9    7.27     39.1952      0.0608      1.0268     0.0     0.0      9.7257    0.00 
    1391      0.148683   492.3   -727.91     830.6    7.28     39.2238      0.0609      1.0226     0.0     0.0      9.7247    0.00 
    1392      0.148774   492.2   -729.57     829.2    7.30     39.1502      0.0611      1.0315     0.0     0.0      9.7239    0.00 
    1393      0.148883   492.1   -731.51     828.5    7.32     39.1087      0.0613      1.0336     0.0     0.0      9.7228    0.00 
    1394      0.148992   491.9   -731.78     827.8    7.32     39.0742      0.0613      1.0313     0.0     0.0      9.7218    0.00 
    1395      0.149101   492.0   -732.61     828.5    7.33     39.1040      0.0614      1.0267     0.0     0.0      9.7208    0.00 
    1396      0.149212   492.1   -733.44     830.6    7.33     39.2004      0.0615      1.0093     0.0     0.0      9.7198    0.00 
    1397      0.149320   492.0   -734.83     827.8    7.35     39.0614      0.0616      1.0179     0.0     0.0      9.7188    0.00 
    1398      0.149429   492.4   -734.83     833.4    7.35     39.3278      0.0616      0.9955     0.0     0.0      9.7178    0.00 
    1399      0.149531   491.9   -736.76     829.2    7.37     39.1198      0.0618      1.0195     0.0     0.0      9.7168    0.00 
    1400      0.149640   492.1   -737.32     830.6    7.37     39.1840      0.0619      0.9928     0.0     0.0      9.7158    0.00 
    1401      0.149749   492.0   -738.70     830.6    7.39     39.1782      0.0621      1.0044     0.0     0.0      9.7148    0.00 
    1402      0.149859   491.9   -739.81     829.2    7.40     39.1070      0.0622      0.9961     0.0     0.0      9.7137    0.00 
    1403      0.149950   492.1   -739.81     832.0    7.40     39.2401      0.0622      0.9895     0.0     0.0      9.7129    0.00 
    1404      0.150059   492.1   -742.02     830.6    7.42     39.1642      0.0624      1.0088     0.0     0.0      9.7119    0.00 
    1405      0.150168   492.1   -742.02     833.4    7.42     39.2972      0.0624      0.9958     0.0     0.0      9.7108    0.00 
    1406      0.150277   492.1   -743.40     832.7    7.43     39.2581      0.0626      1.0163     0.0     0.0      9.7098    0.00 
    1407      0.150387   492.1   -744.51     833.4    7.45     39.2867      0.0627      0.9954     0.0     0.0      9.7088    0.00 
    1408      0.150485   492.1   -745.06     834.1    7.45     39.3176      0.0627      1.0183     0.0     0.0      9.7079    0.00 
    1409      0.150594   491.9   -747.28     831.3    7.47     39.1752      0.0630      0.9941     0.0     0.0      9.7068    0.00 
    1410      0.150704   492.0   -747.55     832.7    7.48     39.2405      0.0630      1.0105     0.0     0.0      9.7058    0.00 
    1411      0.150812   491.9   -747.83     833.4    7.48     39.2726      0.0630      1.0154     0.0     0.0      9.7048    0.00 
    1412      0.150921   492.1   -748.94     835.6    7.49     39.3676      0.0632      0.9926     0.0     0.0      9.7038    0.00 
    1413      0.151031   491.8   -751.15     830.6    7.51     39.1255      0.0634      1.0137     0.0     0.0      9.7028    0.00 
    1414      0.151141   492.1   -750.32     835.6    7.50     39.3618      0.0633      0.9964     0.0     0.0      9.7018    0.00 
    1415      0.151234   491.8   -752.53     833.4    7.53     39.2526      0.0635      1.0162     0.0     0.0      9.7009    0.00 
    1416      0.151342   491.8   -754.19     833.4    7.54     39.2456      0.0637      0.9933     0.0     0.0      9.6999    0.00 
    1417      0.151463   492.1   -754.19     836.3    7.54     39.3785      0.0637      0.9877     0.0     0.0      9.6988    0.00 
    1418      0.151553   491.8   -755.85     834.1    7.56     39.2718      0.0639      0.9720     0.0     0.0      9.6979    0.00 
    1419      0.151662   491.6   -756.96     834.1    7.57     39.2671      0.0640      0.9676     0.0     0.0      9.6969    0.00 
    1420      0.151771   491.8   -756.96     835.6    7.57     39.3335      0.0640      0.9541     0.0     0.0      9.6959    0.00 
    1421      0.151880   491.9   -757.51     837.0    7.58     39.3976      0.0641      0.9704     0.0     0.0      9.6949    0.00 
    1422      0.151988   492.0   -758.62     837.7    7.59     39.4261      0.0642      0.9693     0.0     0.0      9.6939    0.00 
    1423      0.152097   491.8   -760.28     837.0    7.60     39.3858      0.0644      0.9707     0.0     0.0      9.6929    0.00 
    1424      0.152205   491.8   -761.11     836.3    7.61     39.3490      0.0645      0.9761     0.0     0.0      9.6918    0.00 
    1425      0.152314   491.8   -761.66     837.7    7.62     39.4131      0.0645      0.9853     0.0     0.0      9.6908    0.00 
    1426      0.152414   491.8   -763.32     837.0    7.63     39.3728      0.0647      0.9862     0.0     0.0      9.6899    0.00 
    1427      0.152524   491.9   -763.60     838.4    7.64     39.4380      0.0647      0.9926     0.0     0.0      9.6889    0.00 
    1428      0.152635   491.8   -764.71     837.7    7.65     39.4001      0.0649      1.0107     0.0     0.0      9.6878    0.00 
    1429      0.152744   491.8   -765.81     839.1    7.66     39.4618      0.0650      0.9865     0.0     0.0      9.6868    0.00 
    1430      0.152853   491.4   -768.30     836.3    7.68     39.3184      0.0653      1.0032     0.0     0.0      9.6858    0.00 
    1431      0.152944   491.8   -768.03     837.7    7.68     39.3860      0.0652      0.9699     0.0     0.0      9.6850    0.00 
    1432      0.153053   491.7   -768.86     839.8    7.69     39.4819      0.0653      0.9819     0.0     0.0      9.6839    0.00 
    1433      0.153163   491.5   -769.96     839.1    7.70     39.4440      0.0654      0.9601     0.0     0.0      9.6829    0.00 
    1434      0.153272   491.9   -770.24     840.5    7.70     39.5092      0.0655      0.9517     0.0     0.0      9.6819    0.00 
    1435      0.153374   491.5   -772.18     838.4    7.72     39.4014      0.0657      0.9584     0.0     0.0      9.6810    0.00 
    1436      0.153484   491.8   -772.18     839.8    7.72     39.4677      0.0657      0.9549     0.0     0.0      9.6799    0.00 
    1437      0.153592   491.7   -773.56     839.1    7.74     39.4287      0.0658      0.9754     0.0     0.0      9.6789    0.00 
    1438      0.153701   491.9   -774.11     841.9    7.74     39.5589      0.0659      0.9749     0.0     0.0      9.6779    0.00 
    1439      0.153811   491.9   -774.94     844.0    7.75     39.6549      0.0660      1.0039     0.0     0.0      9.6769    0.00 
    1440      0.153919   491.5   -776.88     839.8    7.77     39.4476      0.0662      1.0068     0.0     0.0      9.6759    0.00 
    1441      0.154029   491.6   -777.99     840.5    7.78     39.4760      0.0663      1.0267     0.0     0.0      9.6749    0.00 
    1442      0.154138   491.7   -778.82     841.9    7.79     39.5388      0.0664      1.0435     0.0     0.0      9.6739    0.00 
    1443      0.154231   491.9   -779.09     842.6    7.79     39.5707      0.0664      1.0465     0.0     0.0      9.6730    0.00 
    1444      0.154350   491.7   -780.48     841.9    7.80     39.5317      0.0666      1.0472     0.0     0.0      9.6719    0.00 
    1445      0.154460   491.5   -781.86     841.9    7.82     39.5257      0.0667      1.0448     0.0     0.0      9.6709    0.00 
    1446      0.154551   491.7   -782.41     841.9    7.82     39.5234      0.0668      1.0533     0.0     0.0      9.6701    0.00 
    1447      0.154660   491.4   -784.63     839.8    7.85     39.4145      0.0670      1.0513     0.0     0.0      9.6690    0.00 
    1448      0.154768   491.5   -785.46     840.5    7.85     39.4441      0.0671      1.0243     0.0     0.0      9.6680    0.00 
    1449      0.154878   491.6   -785.46     841.9    7.85     39.5103      0.0671      1.0195     0.0     0.0      9.6670    0.00 
    1450      0.154988   491.5   -786.84     842.6    7.87     39.5375      0.0673      0.9991     0.0     0.0      9.6660    0.00 
    1451      0.155096   491.4   -788.22     841.2    7.88     39.4653      0.0674      1.0066     0.0     0.0      9.6650    0.00 
    1452      0.155205   491.6   -788.50     844.7    7.88     39.6297      0.0674      1.0060     0.0     0.0      9.6640    0.00 
    1453      0.155324   491.7   -788.77     846.1    7.89     39.6947      0.0675      1.0059     0.0     0.0      9.6629    0.00 
    1454      0.155415   491.3   -791.26     841.2    7.91     39.4523      0.0677      0.9937     0.0     0.0      9.6620    0.00 
    1455      0.155523   491.5   -792.37     843.3    7.92     39.5468      0.0679      0.9768     0.0     0.0      9.6610    0.00 
    1456      0.155632   491.5   -792.65     843.3    7.93     39.5457      0.0679      0.9841     0.0     0.0      9.6600    0.00 
    1457      0.155742   491.5   -793.20     844.7    7.93     39.6095      0.0680      0.9741     0.0     0.0      9.6590    0.00 
    1458      0.155834   491.4   -794.86     842.6    7.95     39.5031      0.0681      0.9707     0.0     0.0      9.6581    0.00 
    1459      0.155943   491.3   -795.69     844.7    7.96     39.5987      0.0682      0.9649     0.0     0.0      9.6571    0.00 
    1460      0.156051   491.4   -796.80     844.0    7.97     39.5609      0.0683      0.9652     0.0     0.0      9.6561    0.00 
    1461      0.156161   491.3   -797.90     843.3    7.98     39.5231      0.0685      0.9724     0.0     0.0      9.6551    0.00 
    1462      0.156271   491.4   -798.18     844.7    7.98     39.5880      0.0685      0.9788     0.0     0.0      9.6540    0.00 
    1463      0.156372   491.8   -798.73     847.6    7.99     39.7179      0.0686      0.9826     0.0     0.0      9.6532    0.00 
    1464      0.156483   491.4   -800.12     847.6    8.00     39.7120      0.0687      1.0031     0.0     0.0      9.6521    0.00 
    1465      0.156592   491.7   -800.39     848.3    8.00     39.7438      0.0687      1.0221     0.0     0.0      9.6511    0.00 
    1466      0.156700   491.4   -802.33     844.7    8.02     39.5702      0.0689      1.0568     0.0     0.0      9.6501    0.00 
    1467      0.156809   491.3   -803.44     847.6    8.03     39.6976      0.0691      1.0608     0.0     0.0      9.6491    0.00 
    1468      0.156919   491.5   -803.99     847.6    8.04     39.6952      0.0691      1.0795     0.0     0.0      9.6481    0.00 
    1469      0.157010   491.3   -805.65     846.9    8.06     39.6550      0.0693      1.0715     0.0     0.0      9.6472    0.00 
    1470      0.157119   491.0   -807.59     844.0    8.08     39.5145      0.0695      1.0884     0.0     0.0      9.6462    0.00 
    1471      0.157228   491.3   -808.14     844.7    8.08     39.5452      0.0696      1.0730     0.0     0.0      9.6452    0.00 
    1472      0.157348   491.3   -808.69     848.3    8.09     39.7080      0.0696      1.0662     0.0     0.0      9.6441    0.00 
    1473      0.157441   491.3   -810.35     846.9    8.10     39.6347      0.0698      1.0491     0.0     0.0      9.6432    0.00 
    1474      0.157551   491.3   -810.63     847.6    8.11     39.6666      0.0698      1.0174     0.0     0.0      9.6422    0.00 
    1475      0.157660   491.2   -812.01     846.9    8.12     39.6276      0.0700      1.0093     0.0     0.0      9.6412    0.00 
    1476      0.157768   491.3   -812.01     848.3    8.12     39.6936      0.0700      0.9933     0.0     0.0      9.6402    0.00 
    1477      0.157876   491.1   -813.40     848.3    8.13     39.6877      0.0701      0.9842     0.0     0.0      9.6392    0.00 
    1478      0.157986   491.0   -815.33     846.9    8.15     39.6133      0.0704      0.9627     0.0     0.0      9.6382    0.00 
    1479      0.158095   491.0   -815.89     846.1    8.16     39.5779      0.0704      0.9755     0.0     0.0      9.6372    0.00 
    1480      0.158203   491.0   -816.44     848.3    8.16     39.6745      0.0705      0.9409     0.0     0.0      9.6362    0.00 
    1481      0.158302   491.0   -818.38     846.1    8.18     39.5671      0.0707      0.9574     0.0     0.0      9.6353    0.00 
    1482      0.158412   491.2   -818.10     849.7    8.18     39.7333      0.0707      0.9297     0.0     0.0      9.6343    0.00 
    1483      0.158521   491.2   -818.93     850.4    8.19     39.7627      0.0708      0.9552     0.0     0.0      9.6333    0.00 
    1484      0.158630   491.0   -820.31     849.7    8.20     39.7238      0.0709      0.9405     0.0     0.0      9.6323    0.00 
    1485      0.158740   491.1   -820.87     851.1    8.21     39.7873      0.0710      0.9511     0.0     0.0      9.6312    0.00 
    1486      0.158831   491.0   -822.53     850.4    8.23     39.7472      0.0711      0.9504     0.0     0.0      9.6304    0.00 
    1487      0.158940   491.3   -822.80     851.1    8.23     39.7790      0.0712      0.9584     0.0     0.0      9.6294    0.00 
    1488      0.159049   491.0   -824.74     850.4    8.25     39.7376      0.0714      0.9785     0.0     0.0      9.6284    0.00 
    1489      0.159160   491.3   -823.91     853.2    8.24     39.8731      0.0713      0.9642     0.0     0.0      9.6274    0.00 
    1490      0.159262   491.0   -825.85     851.1    8.26     39.7658      0.0715      1.0105     0.0     0.0      9.6264    0.00 
    1491      0.159370   491.0   -826.68     853.2    8.27     39.8611      0.0716      0.9861     0.0     0.0      9.6254    0.00 
    1492      0.159481   491.0   -828.06     851.1    8.28     39.7562      0.0717      1.0427     0.0     0.0      9.6244    0.00 
    1493      0.159591   491.0   -828.61     853.9    8.29     39.8856      0.0718      1.0073     0.0     0.0      9.6234    0.00 
    1494      0.159699   491.0   -829.72     853.2    8.30     39.8479      0.0719      1.0273     0.0     0.0      9.6224    0.00 
    1495      0.159807   490.9   -831.66     853.2    8.32     39.8394      0.0721      0.9954     0.0     0.0      9.6214    0.00 
    1496      0.159916   490.9   -832.49     852.5    8.32     39.8029      0.0722      1.0095     0.0     0.0      9.6204    0.00 
    1497      0.160007   491.0   -833.32     853.2    8.33     39.8322      0.0723      1.0140     0.0     0.0      9.6196    0.00 
    1498      0.160117   491.1   -833.32     856.0    8.33     39.9640      0.0723      0.9927     0.0     0.0      9.6186    0.00 
    1499      0.160235   490.8   -835.53     853.2    8.36     39.8226      0.0726      1.0036     0.0     0.0      9.6175    0.00 
    1500      0.160328   491.0   -835.53     856.0    8.36     39.9544      0.0726      0.9656     0.0     0.0      9.6166    0.00 
    1501      0.160436   490.8   -837.19     853.9    8.37     39.8483      0.0727      1.0069     0.0     0.0      9.6156    0.00 
    1502      0.160545   491.3   -836.36     859.6    8.36     40.1154      0.0727      0.9804     0.0     0.0      9.6146    0.00 
    1503      0.160655   491.0   -838.02     856.7    8.38     39.9764      0.0728      1.0074     0.0     0.0      9.6136    0.00 
    1504      0.160765   490.8   -839.96     856.0    8.40     39.9351      0.0730      0.9913     0.0     0.0      9.6125    0.00 
    1505      0.160873   490.9   -840.79     856.0    8.41     39.9315      0.0731      1.0101     0.0     0.0      9.6115    0.00 
    1506      0.160981   490.1   -843.00     851.8    8.43     39.7243      0.0734      1.0041     0.0     0.0      9.6105    0.00 
    1507      0.161090   490.9   -842.72     855.3    8.43     39.8901      0.0733      1.0013     0.0     0.0      9.6095    0.00 
    1508      0.161191   490.9   -843.55     856.7    8.44     39.9523      0.0734      0.9894     0.0     0.0      9.6086    0.00 
    1509      0.161300   490.8   -844.94     855.3    8.45     39.8805      0.0736      0.9814     0.0     0.0      9.6076    0.00 
    1510      0.161410   490.8   -845.49     856.7    8.45     39.9438      0.0736      1.0047     0.0     0.0      9.6066    0.00 
    1511      0.161521   490.9   -846.04     858.8    8.46     40.0401      0.0737      0.9926     0.0     0.0      9.6056    0.00 
    1512      0.161612   490.8   -847.70     856.7    8.48     39.9342      0.0739      1.0013     0.0     0.0      9.6047    0.00 
    1513      0.161721   490.8   -848.26     856.7    8.48     39.9318      0.0739      0.9790     0.0     0.0      9.6037    0.00 
    1514      0.161829   490.8   -849.64     856.7    8.50     39.9257      0.0741      0.9836     0.0     0.0      9.6027    0.00 
    1515      0.161938   490.8   -850.19     859.6    8.50     40.0549      0.0742      0.9918     0.0     0.0      9.6017    0.00 
    1516      0.162048   490.8   -851.02     858.8    8.51     40.0184      0.0743      1.0069     0.0     0.0      9.6007    0.00 
    1517      0.162149   490.8   -852.13     858.8    8.52     40.0135      0.0744      1.0158     0.0     0.0      9.5998    0.00 
    1518      0.162259   490.6   -854.07     857.4    8.54     39.9393      0.0746      1.0120     0.0     0.0      9.5988    0.00 
    1519      0.162367   490.6   -855.17     856.0    8.55     39.8687      0.0747      1.0215     0.0     0.0      9.5978    0.00 
    1520      0.162477   490.9   -855.17     859.6    8.55     40.0331      0.0747      1.0075     0.0     0.0      9.5968    0.00 
    1521      0.162587   490.8   -856.28     858.8    8.56     39.9954      0.0748      1.0218     0.0     0.0      9.5957    0.00 
    1522      0.162696   490.8   -856.83     861.7    8.57     40.1244      0.0749      1.0017     0.0     0.0      9.5947    0.00 
    1523      0.162804   490.8   -857.66     861.7    8.58     40.1208      0.0750      1.0185     0.0     0.0      9.5937    0.00 
    1524      0.162896   490.4   -859.87     858.1    8.60     39.9468      0.0752      1.0203     0.0     0.0      9.5929    0.00 
    1525      0.163005   490.6   -860.43     858.8    8.60     39.9772      0.0753      1.0102     0.0     0.0      9.5919    0.00 
    1526      0.163125   490.4   -862.36     858.8    8.62     39.9687      0.0755      1.0144     0.0     0.0      9.5908    0.00 
    1527      0.163219   490.5   -861.81     862.4    8.62     40.1354      0.0754      0.9945     0.0     0.0      9.5899    0.00 
    1528      0.163330   490.4   -863.75     860.3    8.64     40.0284      0.0756      0.9991     0.0     0.0      9.5889    0.00 
    1529      0.163439   490.8   -864.30     861.7    8.64     40.0916      0.0757      0.9835     0.0     0.0      9.5879    0.00 
    1530      0.163547   490.8   -864.58     862.4    8.65     40.1232      0.0757      1.0012     0.0     0.0      9.5869    0.00
