Repository: LightForm-group/dilatometer_modelling_and_constitutive_behaviour

# dilatometer_modelling_and_constitutive_behaviour

Created with work by Inigo Howe, Patryk Jedrasiak, Hugh Shercliff

This program contains a method of testing various constitutive models and extracting the constitutive behaviour of dilatometer samples correcting for inhomogeneities in termperature, strain and strain rate. The model is currently configured to a dilatometer run under vacuum, with no active cooling during the deformation for a sample of length 10mm with a diameter of 5mm. For both heatup and deformation the temperature is fitted to the experimental central themocoupole temperature for any general temperature profile.

File: experimental_data/deformation/1/520/009_Compression_Inigo_Al_6110_REF_SHT_540C_Deform_520C_1.0s-1__1.asc (part 5 of 25)
 C:\WinTA100\DIL805.PRO\Data\Deformation\Inigo\009_Compression_Inigo_Al_6110_REF_SHT_540C_Deform_520C_1.0s-1__1.asc
     No.          Time   Tem.1        DL     Force  Strain   kf (Def.)    Phi  (D)    Phi* (D)   Tem.2   Tem.3        Poti      HF 
                     s      °C        µm         N       %       N/mm²                     1/s      °C      °C          mm       % 
    1228      0.142283   522.3   -669.87     814.4    6.70     38.6981      0.0618      0.9740     0.0     0.0      9.7883    0.00 
    1229      0.142394   522.1   -672.12     812.3    6.72     38.5882      0.0620      1.0052     0.0     0.0      9.7873    0.00 
    1230      0.142503   522.6   -671.56     818.6    6.72     38.8923      0.0620      0.9912     0.0     0.0      9.7863    0.00 
    1231      0.142629   522.3   -672.40     817.2    6.72     38.8217      0.0620      0.9989     0.0     0.0      9.7851    0.00 
    1232      0.142739   522.2   -674.09     816.5    6.74     38.7811      0.0622      1.0067     0.0     0.0      9.7841    0.00 
    1233      0.142849   522.3   -674.37     817.2    6.74     38.8135      0.0623      1.0014     0.0     0.0      9.7830    0.00 
    1234      0.142970   522.3   -676.06     817.2    6.76     38.8065      0.0624      1.0201     0.0     0.0      9.7819    0.00 
    1235      0.143097   522.3   -677.18     817.9    6.77     38.8353      0.0626      1.0157     0.0     0.0      9.7807    0.00 
    1236      0.143207   522.3   -678.87     816.5    6.79     38.7613      0.0627      1.0032     0.0     0.0      9.7797    0.00 
    1237      0.143316   521.8   -682.24     811.6    6.82     38.5128      0.0631      0.9914     0.0     0.0      9.7787    0.00 
    1238      0.143443   522.2   -680.84     817.2    6.81     38.7866      0.0630      0.9714     0.0     0.0      9.7775    0.00 
    1239      0.143554   522.3   -680.84     820.0    6.81     38.9206      0.0630      0.9605     0.0     0.0      9.7765    0.00 
    1240      0.143662   522.1   -682.80     818.6    6.83     38.8454      0.0632      0.9307     0.0     0.0      9.7755    0.00 
    1241      0.143789   522.2   -683.65     817.9    6.84     38.8084      0.0633      0.9459     0.0     0.0      9.7743    0.00 
    1242      0.143908   522.3   -683.93     820.0    6.84     38.9076      0.0633      0.9207     0.0     0.0      9.7732    0.00 
    1243      0.144017   522.3   -685.33     819.3    6.85     38.8683      0.0634      0.9424     0.0     0.0      9.7722    0.00 
    1244      0.144130   522.1   -687.02     819.3    6.87     38.8613      0.0636      0.9156     0.0     0.0      9.7711    0.00 
    1245      0.144257   522.0   -688.15     818.6    6.88     38.8231      0.0637      0.9213     0.0     0.0      9.7699    0.00 
    1246      0.144368   521.8   -689.55     817.2    6.90     38.7503      0.0639      0.9439     0.0     0.0      9.7689    0.00 
    1247      0.144477   522.3   -688.99     821.4    6.89     38.9534      0.0638      0.9511     0.0     0.0      9.7679    0.00 
    1248      0.144604   522.0   -690.96     820.7    6.91     38.9118      0.0640      0.9823     0.0     0.0      9.7667    0.00 
    1249      0.144715   522.1   -691.24     820.0    6.91     38.8771      0.0641      0.9825     0.0     0.0      9.7657    0.00 
    1250      0.144823   522.1   -692.64     820.7    6.93     38.9047      0.0642      1.0136     0.0     0.0      9.7647    0.00 
    1251      0.144942   522.3   -693.21     822.9    6.93     39.0027      0.0643      1.0161     0.0     0.0      9.7636    0.00 
    1252      0.145067   522.2   -694.89     822.9    6.95     38.9956      0.0645      1.0509     0.0     0.0      9.7624    0.00 
    1253      0.145175   522.1   -696.30     822.9    6.96     38.9897      0.0646      1.0356     0.0     0.0      9.7614    0.00 
    1254      0.145304   522.0   -697.98     821.4    6.98     38.9158      0.0648      1.0502     0.0     0.0      9.7602    0.00 
    1255      0.145412   521.9   -699.39     820.7    6.99     38.8765      0.0649      1.0433     0.0     0.0      9.7592    0.00 
    1256      0.145520   522.1   -700.23     822.2    7.00     38.9398      0.0650      1.0454     0.0     0.0      9.7582    0.00 
    1257      0.145646   522.1   -701.08     822.9    7.01     38.9697      0.0651      1.0444     0.0     0.0      9.7570    0.00 
    1258      0.145756   522.1   -701.36     825.7    7.01     39.1022      0.0652      1.0406     0.0     0.0      9.7560    0.00 
    1259      0.145877   522.0   -702.76     823.6    7.03     38.9961      0.0653      1.0355     0.0     0.0      9.7549    0.00 
    1260      0.145985   521.9   -704.17     823.6    7.04     38.9902      0.0655      1.0228     0.0     0.0      9.7539    0.00 
    1261      0.146112   522.0   -705.57     823.6    7.06     38.9843      0.0656      1.0281     0.0     0.0      9.7527    0.00 
    1262      0.146223   521.9   -705.86     823.6    7.06     38.9831      0.0656      1.0225     0.0     0.0      9.7517    0.00 
    1263      0.146332   521.8   -707.54     823.6    7.08     38.9760      0.0658      1.0198     0.0     0.0      9.7506    0.00 
    1264      0.146457   521.9   -708.67     824.3    7.09     39.0047      0.0659      1.0161     0.0     0.0      9.7495    0.00 
    1265      0.146567   521.8   -709.51     823.6    7.10     38.9678      0.0660      1.0224     0.0     0.0      9.7484    0.00 
    1266      0.146678   521.7   -711.48     820.7    7.11     38.8260      0.0662      1.0156     0.0     0.0      9.7474    0.00 
    1267      0.146804   521.8   -712.60     823.6    7.13     38.9548      0.0664      1.0206     0.0     0.0      9.7461    0.00 
    1268      0.146923   522.1   -712.04     826.4    7.12     39.0907      0.0663      1.0055     0.0     0.0      9.7451    0.00 
    1269      0.147031   521.9   -714.01     826.4    7.14     39.0824      0.0665      0.9945     0.0     0.0      9.7441    0.00 
    1270      0.147159   522.0   -715.41     826.4    7.15     39.0765      0.0667      0.9992     0.0     0.0      9.7429    0.00 
    1271      0.147268   521.8   -715.69     825.7    7.16     39.0419      0.0667      0.9949     0.0     0.0      9.7419    0.00 
    1272      0.147377   521.8   -717.66     825.7    7.18     39.0337      0.0669      1.0110     0.0     0.0      9.7409    0.00 
    1273      0.147506   521.8   -718.51     826.4    7.19     39.0635      0.0670      0.9853     0.0     0.0      9.7397    0.00 
    1274      0.147614   521.9   -719.35     826.4    7.19     39.0599      0.0671      0.9990     0.0     0.0      9.7387    0.00 
    1275      0.147723   521.8   -720.75     827.8    7.21     39.1207      0.0672      0.9901     0.0     0.0      9.7377    0.00 
    1276      0.147843   522.0   -721.04     829.2    7.21     39.1862      0.0673      1.0216     0.0     0.0      9.7366    0.00 
    1277      0.147970   522.0   -722.44     828.5    7.22     39.1469      0.0674      1.0040     0.0     0.0      9.7354    0.00 
    1278      0.148079   521.9   -723.00     830.6    7.23     39.2446      0.0675      1.0335     0.0     0.0      9.7344    0.00 
    1279      0.148188   521.8   -725.53     827.8    7.26     39.1006      0.0678      1.0174     0.0     0.0      9.7334    0.00 
    1280      0.148316   521.8   -726.38     827.8    7.26     39.0970      0.0679      1.0235     0.0     0.0      9.7322    0.00 
    1281      0.148426   522.0   -727.22     827.8    7.27     39.0934      0.0679      1.0400     0.0     0.0      9.7312    0.00 
    1282      0.148534   521.8   -726.94     830.6    7.27     39.2280      0.0679      1.0131     0.0     0.0      9.7302    0.00 
    1283      0.148660   521.6   -730.59     827.1    7.31     39.0459      0.0683      1.0266     0.0     0.0      9.7290    0.00 
    1284      0.148780   522.0   -729.75     831.3    7.30     39.2494      0.0682      0.9970     0.0     0.0      9.7279    0.00 
    1285      0.148889   521.6   -732.00     826.4    7.32     39.0067      0.0685      1.0146     0.0     0.0      9.7269    0.00 
    1286      0.149000   521.8   -732.28     830.6    7.32     39.2054      0.0685      0.9804     0.0     0.0      9.7258    0.00 
    1287      0.149127   521.7   -733.69     830.6    7.34     39.1994      0.0686      0.9703     0.0     0.0      9.7247    0.00 
    1288      0.149236   521.7   -734.81     829.9    7.35     39.1614      0.0688      0.9492     0.0     0.0      9.7236    0.00 
    1289      0.149346   521.6   -735.65     829.2    7.36     39.1245      0.0689      0.9472     0.0     0.0      9.7226    0.00 
    1290      0.149473   521.4   -737.34     827.1    7.37     39.0175      0.0690      0.9429     0.0     0.0      9.7215    0.00 
    1291      0.149583   521.6   -737.62     830.6    7.38     39.1828      0.0691      0.9497     0.0     0.0      9.7204    0.00 
    1292      0.149693   521.8   -737.62     830.6    7.38     39.1828      0.0691      0.9493     0.0     0.0      9.7194    0.00 
    1293      0.149810   521.4   -740.15     829.2    7.40     39.1055      0.0693      0.9563     0.0     0.0      9.7184    0.00 
    1294      0.149937   522.0   -739.59     834.1    7.40     39.3409      0.0693      0.9790     0.0     0.0      9.7172    0.00 
    1295      0.150045   521.7   -740.99     832.0    7.41     39.2351      0.0694      1.0027     0.0     0.0      9.7162    0.00 
    1296      0.150172   521.6   -742.68     832.7    7.43     39.2612      0.0696      1.0171     0.0     0.0      9.7150    0.00 
    1297      0.150282   521.6   -743.52     832.0    7.44     39.2243      0.0697      1.0273     0.0     0.0      9.7140    0.00 
    1298      0.150390   521.4   -745.49     831.3    7.45     39.1827      0.0699      1.0351     0.0     0.0      9.7130    0.00 
    1299      0.150515   521.4   -746.90     829.2    7.47     39.0770      0.0701      1.0386     0.0     0.0      9.7118    0.00 
    1300      0.150624   521.4   -747.74     831.3    7.48     39.1732      0.0702      1.0357     0.0     0.0      9.7108    0.00 
    1301      0.150745   521.6   -748.58     831.3    7.49     39.1696      0.0702      1.0082     0.0     0.0      9.7097    0.00 
    1302      0.150856   521.4   -749.43     831.3    7.49     39.1661      0.0703      1.0173     0.0     0.0      9.7087    0.00 
    1303      0.150982   521.4   -751.11     832.0    7.51     39.1922      0.0705      0.9843     0.0     0.0      9.7075    0.00 
    1304      0.151094   521.6   -751.40     834.1    7.51     39.2907      0.0706      0.9865     0.0     0.0      9.7065    0.00 
    1305      0.151203   521.4   -752.52     833.4    7.53     39.2527      0.0707      0.9681     0.0     0.0      9.7055    0.00 
    1306      0.151330   521.7   -753.08     834.9    7.53     39.3168      0.0707      0.9663     0.0     0.0      9.7043    0.00 
    1307      0.151439   521.3   -755.33     832.0    7.55     39.1743      0.0710      0.9636     0.0     0.0      9.7033    0.00 
    1308      0.151549   521.6   -755.61     835.6    7.56     39.3392      0.0710      0.9675     0.0     0.0      9.7023    0.00 
    1309      0.151676   521.6   -756.17     835.6    7.56     39.3368      0.0711      0.9892     0.0     0.0      9.7011    0.00 
    1310      0.151795   521.6   -757.30     837.0    7.57     39.3985      0.0712      0.9913     0.0     0.0      9.7000    0.00 
    1311      0.151903   521.2   -760.11     833.4    7.60     39.2205      0.0715      1.0237     0.0     0.0      9.6990    0.00 
    1312      0.152032   521.6   -758.99     838.4    7.59     39.4577      0.0714      1.0288     0.0     0.0      9.6978    0.00 
    1313      0.152141   521.3   -760.95     835.6    7.61     39.3165      0.0716      1.0470     0.0     0.0      9.6968    0.00 
    1314      0.152249   521.3   -762.64     836.3    7.63     39.3425      0.0718      1.0485     0.0     0.0      9.6958    0.00 
    1315      0.152378   521.4   -763.48     837.0    7.63     39.3721      0.0719      1.0636     0.0     0.0      9.6946    0.00 
    1316      0.152486   521.3   -764.61     836.3    7.65     39.3341      0.0720      1.0626     0.0     0.0      9.6936    0.00 
    1317      0.152595   521.3   -765.73     834.9    7.66     39.2630      0.0721      1.0800     0.0     0.0      9.6926    0.00 
    1318      0.152713   521.5   -766.29     839.1    7.66     39.4597      0.0722      1.0650     0.0     0.0      9.6915    0.00 
    1319      0.152838   521.0   -769.11     834.1    7.69     39.2155      0.0725      1.0711     0.0     0.0      9.6903    0.00 
    1320      0.152947   521.2   -769.39     835.6    7.69     39.2806      0.0725      1.0655     0.0     0.0      9.6893    0.00 
    1321      0.153059   521.3   -769.67     839.1    7.70     39.4453      0.0725      1.0570     0.0     0.0      9.6883    0.00 
    1322      0.153185   521.2   -771.35     837.7    7.71     39.3717      0.0727      1.0510     0.0     0.0      9.6871    0.00 
    1323      0.153294   521.1   -772.48     837.0    7.72     39.3338      0.0728      1.0387     0.0     0.0      9.6861    0.00 
    1324      0.153422   521.2   -773.88     839.8    7.74     39.4604      0.0730      1.0302     0.0     0.0      9.6850    0.00 
    1325      0.153531   521.4   -774.73     839.8    7.75     39.4568      0.0731      1.0334     0.0     0.0      9.6840    0.00 
    1326      0.153641   521.2   -776.13     839.1    7.76     39.4177      0.0732      1.0294     0.0     0.0      9.6829    0.00 
    1327      0.153758   520.9   -777.54     837.7    7.78     39.3454      0.0734      1.0115     0.0     0.0      9.6819    0.00 
    1328      0.153887   521.2   -778.10     839.1    7.78     39.4093      0.0734      1.0097     0.0     0.0      9.6807    0.00 
    1329      0.153996   521.2   -778.94     839.8    7.79     39.4388      0.0735      0.9982     0.0     0.0      9.6797    0.00 
    1330      0.154107   521.0   -780.07     839.8    7.80     39.4340      0.0737      1.0014     0.0     0.0      9.6787    0.00 
    1331      0.154218   521.3   -780.63     841.9    7.81     39.5310      0.0737      1.0074     0.0     0.0      9.6777    0.00 
    1332      0.154344   521.2   -781.76     841.9    7.82     39.5262      0.0738      1.0034     0.0     0.0      9.6765    0.00 
    1333      0.154452   521.0   -783.44     839.1    7.83     39.3864      0.0740      1.0116     0.0     0.0      9.6755    0.00 
    1334      0.154581   520.9   -784.85     839.1    7.85     39.3804      0.0742      1.0026     0.0     0.0      9.6743    0.00 
    1335      0.154698   520.9   -786.53     839.8    7.87     39.4063      0.0744      0.9962     0.0     0.0      9.6732    0.00 
    1336      0.154807   520.9   -786.82     841.2    7.87     39.4714      0.0744      1.0007     0.0     0.0      9.6722    0.00 
    1337      0.154915   521.2   -786.82     843.3    7.87     39.5707      0.0744      0.9860     0.0     0.0      9.6712    0.00 
    1338      0.155041   520.9   -789.06     840.5    7.89     39.4286      0.0746      0.9910     0.0     0.0      9.6700    0.00 
    1339      0.155150   521.1   -789.35     841.9    7.89     39.4936      0.0747      0.9856     0.0     0.0      9.6690    0.00 
    1340      0.155277   521.1   -790.47     842.6    7.90     39.5219      0.0748      0.9701     0.0     0.0      9.6679    0.00 
    1341      0.155385   520.9   -792.72     842.6    7.93     39.5122      0.0750      0.9597     0.0     0.0      9.6669    0.00 
    1342      0.155493   520.8   -792.72     842.6    7.93     39.5122      0.0750      0.9437     0.0     0.0      9.6659    0.00 
    1343      0.155612   520.8   -794.12     841.2    7.94     39.4400      0.0752      0.9501     0.0     0.0      9.6648    0.00 
    1344      0.155738   520.9   -794.97     842.6    7.95     39.5026      0.0753      0.9386     0.0     0.0      9.6636    0.00 
    1345      0.155849   520.9   -795.81     842.6    7.96     39.4990      0.0754      0.9411     0.0     0.0      9.6626    0.00 
    1346      0.155958   520.9   -796.94     842.6    7.97     39.4942      0.0755      0.9405     0.0     0.0      9.6616    0.00 
    1347      0.156086   520.8   -797.78     844.0    7.98     39.5567      0.0756      0.9610     0.0     0.0      9.6604    0.00 
    1348      0.156195   520.9   -798.90     843.3    7.99     39.5188      0.0757      0.9740     0.0     0.0      9.6594    0.00 
    1349      0.156320   521.3   -798.34     848.3    7.98     39.7527      0.0756      0.9795     0.0     0.0      9.6583    0.00 
    1350      0.156428   520.9   -800.31     844.7    8.00     39.5789      0.0759      1.0022     0.0     0.0      9.6573    0.00 
    1351      0.156538   520.8   -802.84     841.9    8.03     39.4358      0.0761      0.9960     0.0     0.0      9.6562    0.00 
    1352      0.156655   520.7   -803.68     843.3    8.04     39.4983      0.0762      1.0346     0.0     0.0      9.6552    0.00 
    1353      0.156783   520.8   -804.24     845.4    8.04     39.5950      0.0763      1.0225     0.0     0.0      9.6540    0.00 
    1354      0.156892   520.9   -805.09     847.6    8.05     39.6905      0.0764      1.0360     0.0     0.0      9.6530    0.00 
    1355      0.157001   520.7   -806.77     845.4    8.07     39.5841      0.0766      1.0038     0.0     0.0      9.6520    0.00 
    1356      0.157131   520.7   -808.18     845.4    8.08     39.5780      0.0767      1.0163     0.0     0.0      9.6508    0.00 
    1357      0.157240   520.7   -808.74     846.1    8.09     39.6087      0.0768      1.0080     0.0     0.0      9.6498    0.00 
    1358      0.157349   520.8   -809.02     848.3    8.09     39.7065      0.0768      0.9998     0.0     0.0      9.6488    0.00 
    1359      0.157477   520.7   -811.27     845.4    8.11     39.5647      0.0770      0.9883     0.0     0.0      9.6476    0.00 
    1360      0.157597   520.8   -811.27     850.4    8.11     39.7959      0.0770      0.9807     0.0     0.0      9.6465    0.00 
    1361      0.157706   520.4   -813.52     845.4    8.14     39.5550      0.0773      0.9834     0.0     0.0      9.6455    0.00 
    1362      0.157814   520.8   -813.52     849.0    8.14     39.7201      0.0773      0.9851     0.0     0.0      9.6445    0.00 
    1363      0.157944   520.8   -814.93     850.4    8.15     39.7801      0.0774      1.0041     0.0     0.0      9.6433    0.00 
    1364      0.158053   520.8   -815.49     849.7    8.15     39.7446      0.0775      0.9954     0.0     0.0      9.6423    0.00 
    1365      0.158163   520.8   -817.18     848.3    8.17     39.6713      0.0777      1.0219     0.0     0.0      9.6413    0.00 
    1366      0.158291   520.8   -817.46     852.5    8.17     39.8681      0.0777      1.0153     0.0     0.0      9.6401    0.00 
    1367      0.158400   520.5   -819.42     848.3    8.19     39.6616      0.0779      1.0485     0.0     0.0      9.6391    0.00 
    1368      0.158535   520.5   -820.83     849.0    8.21     39.6885      0.0781      1.0336     0.0     0.0      9.6378    0.00 
    1369      0.158626   520.5   -821.95     848.3    8.22     39.6507      0.0782      1.0516     0.0     0.0      9.6370    0.00 
    1370      0.158751   520.7   -822.24     851.1    8.22     39.7814      0.0782      1.0410     0.0     0.0      9.6358    0.00 
    1371      0.158861   520.5   -823.92     849.0    8.24     39.6752      0.0784      1.0463     0.0     0.0      9.6348    0.00 
    1372      0.158988   520.4   -825.33     849.0    8.25     39.6691      0.0786      1.0335     0.0     0.0      9.6337    0.00 
    1373      0.159097   520.6   -825.33     851.8    8.25     39.8010      0.0786      1.0335     0.0     0.0      9.6327    0.00 
    1374      0.159207   520.4   -827.01     851.1    8.27     39.7607      0.0788      1.0349     0.0     0.0      9.6316    0.00 
    1375      0.159335   520.4   -828.14     851.1    8.28     39.7558      0.0789      1.0240     0.0     0.0      9.6305    0.00 
    1376      0.159444   520.4   -829.54     851.1    8.30     39.7497      0.0790      1.0208     0.0     0.0      9.6294    0.00 
    1377      0.159564   520.3   -830.39     851.8    8.30     39.7790      0.0791      1.0098     0.0     0.0      9.6284    0.00 
    1378      0.159672   520.4   -831.51     853.2    8.32     39.8401      0.0793      1.0195     0.0     0.0      9.6274    0.00 
    1379      0.159800   520.3   -832.92     850.4    8.33     39.7022      0.0794      1.0079     0.0     0.0      9.6262    0.00 
    1380      0.159909   520.3   -833.20     853.9    8.33     39.8657      0.0794      1.0245     0.0     0.0      9.6252    0.00 
    1381      0.160018   520.5   -833.76     853.9    8.34     39.8632      0.0795      1.0055     0.0     0.0      9.6242    0.00 
    1382      0.160149   520.3   -835.73     851.8    8.36     39.7559      0.0797      1.0266     0.0     0.0      9.6230    0.00 
    1383      0.160257   520.3   -836.85     852.5    8.37     39.7839      0.0798      1.0077     0.0     0.0      9.6220    0.00 
    1384      0.160365   520.3   -837.98     852.5    8.38     39.7790      0.0800      1.0367     0.0     0.0      9.6210    0.00 
    1385      0.160503   520.4   -838.82     853.2    8.39     39.8083      0.0800      1.0126     0.0     0.0      9.6198    0.00 
    1386      0.160614   520.2   -840.23     853.9    8.40     39.8351      0.0802      1.0127     0.0     0.0      9.6187    0.00 
    1387      0.160723   519.9   -842.48     851.1    8.42     39.6937      0.0804      0.9844     0.0     0.0      9.6178    0.00 
    1388      0.160832   520.3   -841.35     856.7    8.41     39.9619      0.0803      0.9941     0.0     0.0      9.6168    0.00 
    1389      0.160962   520.0   -843.88     850.4    8.44     39.6547      0.0806      0.9951     0.0     0.0      9.6156    0.00 
    1390      0.161070   520.3   -843.32     856.0    8.43     39.9204      0.0805      0.9935     0.0     0.0      9.6146    0.00 
    1391      0.161179   520.1   -845.29     854.6    8.45     39.8460      0.0808      0.9751     0.0     0.0      9.6136    0.00 
    1392      0.161308   520.2   -846.41     854.6    8.46     39.8411      0.0809      0.9610     0.0     0.0      9.6124    0.00 
    1393      0.161417   519.9   -848.10     853.9    8.48     39.8009      0.0811      0.9729     0.0     0.0      9.6114    0.00 
    1394      0.161535   520.1   -848.10     857.4    8.48     39.9654      0.0811      0.9608     0.0     0.0      9.6103    0.00 
    1395      0.161644   520.2   -849.22     855.3    8.49     39.8618      0.0812      0.9847     0.0     0.0      9.6093    0.00 
    1396      0.161771   520.4   -848.66     861.7    8.49     40.1602      0.0811      0.9614     0.0     0.0      9.6081    0.00 
    1397      0.161882   519.9   -852.88     854.6    8.53     39.8130      0.0816      0.9833     0.0     0.0      9.6071    0.00 
    1398      0.161990   519.9   -853.16     855.3    8.53     39.8446      0.0816      0.9777     0.0     0.0      9.6061    0.00 
    1399      0.162115   520.0   -853.72     857.4    8.54     39.9408      0.0817      1.0192     0.0     0.0      9.6050    0.00 
    1400      0.162225   520.2   -853.44     860.3    8.53     40.0735      0.0816      0.9935     0.0     0.0      9.6040    0.00 
    1401      0.162352   519.9   -855.69     856.7    8.56     39.8993      0.0819      1.0126     0.0     0.0      9.6028    0.00 
    1402      0.162453   520.0   -856.53     857.4    8.57     39.9285      0.0820      1.0067     0.0     0.0      9.6019    0.00 
    1403      0.162580   519.9   -857.66     858.8    8.58     39.9893      0.0821      1.0370     0.0     0.0      9.6007    0.00 
    1404      0.162689   519.6   -859.34     857.4    8.59     39.9163      0.0823      1.0605     0.0     0.0      9.5997    0.00 
    1405      0.162818   520.2   -859.34     862.4    8.59     40.1462      0.0823      1.0386     0.0     0.0      9.5986    0.00 
    1406      0.162927   519.9   -861.31     858.1    8.61     39.9405      0.0825      1.0532     0.0     0.0      9.5976    0.00 
    1407      0.163035   519.7   -863.00     857.4    8.63     39.9003      0.0827      1.0189     0.0     0.0      9.5966    0.00 
    1408      0.163164   519.8   -863.84     858.1    8.64     39.9294      0.0828      1.0708     0.0     0.0      9.5954    0.00 
    1409      0.163273   519.8   -864.68     859.6    8.65     39.9914      0.0829      1.0539     0.0     0.0      9.5944    0.00 
    1410      0.163382   519.8   -864.96     858.1    8.65     39.9245      0.0829      1.0787     0.0     0.0      9.5934    0.00 
    1411      0.163502   519.8   -866.93     859.6    8.67     39.9816      0.0831      1.0445     0.0     0.0      9.5923    0.00 
    1412      0.163631   519.7   -867.78     859.6    8.68     39.9779      0.0832      1.0679     0.0     0.0      9.5911    0.00 
    1413      0.163740   519.6   -869.46     858.1    8.69     39.9049      0.0834      1.0792     0.0     0.0      9.5901    0.00 
    1414      0.163849   519.8   -869.18     862.4    8.69     40.1030      0.0834      1.0682     0.0     0.0      9.5891    0.00 
    1415      0.163978   519.7   -871.15     861.7    8.71     40.0616      0.0836      1.1012     0.0     0.0      9.5880    0.00 
    1416      0.164088   520.0   -871.15     865.2    8.71     40.2256      0.0836      1.0616     0.0     0.0      9.5870    0.00 
    1417      0.164196   518.6   -876.21     853.2    8.76     39.6458      0.0841      1.0832     0.0     0.0      9.5860    0.00 
    1418      0.164325   519.5   -875.08     858.8    8.75     39.9131      0.0840      1.0540     0.0     0.0      9.5848    0.00 
    1419      0.164442   519.7   -875.37     861.7    8.75     40.0430      0.0840      1.0533     0.0     0.0      9.5837    0.00 
    1420      0.164552   518.9   -878.18     856.0    8.78     39.7684      0.0844      1.0081     0.0     0.0      9.5827    0.00 
    1421      0.164660   519.4   -877.90     860.3    8.78     39.9664      0.0843      0.9972     0.0     0.0      9.5817    0.00 
    1422      0.164787   519.6   -878.46     863.8    8.78     40.1278      0.0844      0.9669     0.0     0.0      9.5805    0.00 
    1423      0.164898   519.5   -880.71     861.7    8.81     40.0196      0.0846      0.9596     0.0     0.0      9.5796    0.00 
    1424      0.165007   519.6   -880.99     862.4    8.81     40.0512      0.0847      0.9418     0.0     0.0      9.5786    0.00 
    1425      0.165132   519.4   -882.11     863.1    8.82     40.0790      0.0848      0.9246     0.0     0.0      9.5774    0.00 
    1426      0.165241   519.4   -882.96     862.4    8.83     40.0425      0.0849      0.9253     0.0     0.0      9.5764    0.00 
    1427      0.165379   519.5   -883.80     865.2    8.84     40.1699      0.0850      0.9187     0.0     0.0      9.5752    0.00 
    1428      0.165470   519.6   -884.64     865.2    8.85     40.1661      0.0851      0.9207     0.0     0.0      9.5743    0.00 
    1429      0.165597   519.5   -886.05     863.8    8.86     40.0944      0.0852      0.9469     0.0     0.0      9.5732    0.00 
    1430      0.165706   519.6   -886.61     865.9    8.87     40.1902      0.0853      0.9527     0.0     0.0      9.5722    0.00 
    1431      0.165835   519.6   -887.17     867.3    8.87     40.2533      0.0853      0.9668     0.0     0.0      9.5710    0.00 
    1432      0.165944   519.4   -889.14     867.3    8.89     40.2446      0.0856      0.9805     0.0     0.0      9.5700    0.00 
    1433      0.166052   519.4   -890.27     865.2    8.90     40.1414      0.0857      0.9714     0.0     0.0      9.5690    0.00 
    1434      0.166181   519.3   -891.67     865.2    8.92     40.1352      0.0858      0.9957     0.0     0.0      9.5678    0.00 
    1435      0.166290   519.5   -891.95     868.0    8.92     40.2649      0.0859      0.9892     0.0     0.0      9.5668    0.00 
    1436      0.166409   519.3   -893.08     867.3    8.93     40.2272      0.0860      0.9985     0.0     0.0      9.5657    0.00 
    1437      0.166518   519.4   -893.92     866.6    8.94     40.1907      0.0861      0.9904     0.0     0.0      9.5647    0.00 
    1438      0.166644   519.3   -895.04     867.3    8.95     40.2185      0.0862      0.9989     0.0     0.0      9.5636    0.00 
    1439      0.166754   519.3   -897.01     866.6    8.97     40.1771      0.0864      1.0009     0.0     0.0      9.5626    0.00 
    1440      0.166863   519.4   -897.01     868.0    8.97     40.2425      0.0864      1.0049     0.0     0.0      9.5616    0.00 
    1441      0.166990   519.2   -898.42     868.7    8.98     40.2690      0.0866      0.9991     0.0     0.0      9.5604    0.00 
    1442      0.167101   519.2   -899.82     866.6    9.00     40.1647      0.0867      1.0015     0.0     0.0      9.5594    0.00 
    1443      0.167210   519.3   -900.10     868.7    9.00     40.2616      0.0868      1.0109     0.0     0.0      9.5584    0.00 
    1444      0.167328   519.2   -901.51     868.0    9.02     40.2226      0.0869      1.0107     0.0     0.0      9.5573    0.00 
    1445      0.167455   519.2   -902.92     868.7    9.03     40.2491      0.0871      1.0251     0.0     0.0      9.5562    0.00 
    1446      0.167564   519.2   -902.92     870.8    9.03     40.3472      0.0871      1.0104     0.0     0.0      9.5552    0.00 
    1447      0.167674   519.1   -905.45     868.0    9.05     40.2052      0.0873      1.0152     0.0     0.0      9.5542    0.00 
    1448      0.167800   519.2   -906.01     870.8    9.06     40.3335      0.0874      1.0120     0.0     0.0      9.5531    0.00 
    1449      0.167908   519.1   -906.57     870.8    9.07     40.3310      0.0875      1.0089     0.0     0.0      9.5521    0.00 
    1450      0.168036   519.0   -908.82     868.7    9.09     40.2230      0.0877      1.0024     0.0     0.0      9.5509    0.00 
    1451      0.168147   519.0   -909.38     870.1    9.09     40.2859      0.0878      1.0065     0.0     0.0      9.5499    0.00 
    1452      0.168255   519.1   -910.22     869.4    9.10     40.2495      0.0879      0.9944     0.0     0.0      9.5489    0.00 
    1453      0.168374   519.0   -911.35     870.8    9.11     40.3098      0.0880      0.9966     0.0     0.0      9.5478    0.00 
    1454      0.168503   519.1   -911.63     873.0    9.12     40.4065      0.0880      0.9986     0.0     0.0      9.5466    0.00 
    1455      0.168612   519.2   -912.75     873.7    9.13     40.4342      0.0882      0.9860     0.0     0.0      9.5456    0.00 
    1456      0.168720   519.0   -914.44     873.0    9.14     40.3941      0.0883      1.0135     0.0     0.0      9.5446    0.00 
    1457      0.168849   519.4   -915.00     874.4    9.15     40.4569      0.0884      1.0000     0.0     0.0      9.5435    0.00 
    1458      0.168958   518.8   -916.69     872.3    9.17     40.3514      0.0886      1.0032     0.0     0.0      9.5425    0.00 
    1459      0.169068   519.0   -918.10     871.6    9.18     40.3125      0.0887      0.9979     0.0     0.0      9.5415    0.00 
    1460      0.169197   518.9   -918.94     873.0    9.19     40.3741      0.0888      0.9878     0.0     0.0      9.5403    0.00 
    1461      0.169297   518.8   -920.06     870.8    9.20     40.2711      0.0890      1.0046     0.0     0.0      9.5394    0.00 
    1462      0.169426   519.0   -920.06     873.7    9.20     40.4017      0.0890      0.9829     0.0     0.0      9.5382    0.00 
    1463      0.169535   518.9   -921.75     873.0    9.22     40.3616      0.0891      0.9998     0.0     0.0      9.5372    0.00 
    1464      0.169661   519.0   -922.59     875.8    9.23     40.4883      0.0892      0.9761     0.0     0.0      9.5361    0.00 
    1465      0.169771   518.8   -924.00     873.0    9.24     40.3516      0.0894      0.9966     0.0     0.0      9.5351    0.00 
    1466      0.169880   518.7   -924.84     873.0    9.25     40.3478      0.0895      0.9821     0.0     0.0      9.5341    0.00 
    1467      0.170007   519.3   -924.56     879.3    9.25     40.6426      0.0895      1.0031     0.0     0.0      9.5329    0.00 
    1468      0.170118   518.8   -927.65     874.4    9.28     40.4005      0.0898      1.0025     0.0     0.0      9.5319    0.00 
    1469      0.170226   518.6   -927.93     874.4    9.28     40.3993      0.0898      1.0101     0.0     0.0      9.5309    0.00 
    1470      0.170344   518.7   -929.34     875.8    9.29     40.4582      0.0900      1.0299     0.0     0.0      9.5298    0.00 
    1471      0.170470   518.7   -929.90     875.8    9.30     40.4557      0.0900      1.0285     0.0     0.0      9.5287    0.00 
    1472      0.170578   518.6   -931.31     875.8    9.31     40.4494      0.0902      1.0372     0.0     0.0      9.5277    0.00 
    1473      0.170706   518.7   -932.15     877.2    9.32     40.5109      0.0903      1.0181     0.0     0.0      9.5265    0.00 
    1474      0.170816   518.7   -932.99     877.2    9.33     40.5071      0.0904      1.0449     0.0     0.0      9.5255    0.00 
    1475      0.170925   518.7   -934.12     877.2    9.34     40.5021      0.0905      1.0333     0.0     0.0      9.5246    0.00 
    1476      0.171053   518.5   -936.93     875.8    9.37     40.4244      0.0908      1.0442     0.0     0.0      9.5234    0.00 
    1477      0.171162   518.6   -936.37     879.3    9.36     40.5897      0.0908      1.0352     0.0     0.0      9.5224    0.00 
    1478      0.171283   518.5   -938.05     877.2    9.38     40.4845      0.0909      1.0355     0.0     0.0      9.5213    0.00 
    1479      0.171392   518.5   -939.46     876.5    9.39     40.4456      0.0911      1.0344     0.0     0.0      9.5203    0.00 
    1480      0.171501   518.7   -939.46     879.3    9.39     40.5759      0.0911      1.0338     0.0     0.0      9.5193    0.00 
    1481      0.171629   518.6   -940.30     880.0    9.40     40.6047      0.0912      1.0457     0.0     0.0      9.5182    0.00 
    1482      0.171737   518.5   -941.43     878.6    9.41     40.5345      0.0913      1.0513     0.0     0.0      9.5172    0.00 
    1483      0.171864   518.5   -943.40     879.3    9.43     40.5583      0.0915      1.0687     0.0     0.0      9.5160    0.00 
    1484      0.171973   518.3   -944.80     877.2    9.45     40.4543      0.0917      1.0530     0.0     0.0      9.5150    0.00 
    1485      0.172083   518.5   -945.36     878.6    9.45     40.5169      0.0917      1.0616     0.0     0.0      9.5140    0.00 
    1486      0.172218   518.2   -947.33     876.5    9.47     40.4105      0.0920      1.0306     0.0     0.0      9.5128    0.00 
    1487      0.172326   518.3   -948.17     877.9    9.48     40.4718      0.0921      1.0304     0.0     0.0      9.5118    0.00 
    1488      0.172436   518.3   -949.02     877.2    9.49     40.4355      0.0922      1.0132     0.0     0.0      9.5108    0.00 
    1489      0.172547   518.5   -948.74     880.7    9.49     40.5994      0.0921      1.0105     0.0     0.0      9.5098    0.00 
    1490      0.172673   518.1   -951.27     876.5    9.51     40.3929      0.0924      0.9991     0.0     0.0      9.5087    0.00 
    1491      0.172784   518.1   -952.39     880.0    9.52     40.5505      0.0925      0.9683     0.0     0.0      9.5077    0.00 
    1492      0.172893   518.0   -953.80     877.2    9.54     40.4142      0.0927      0.9442     0.0     0.0      9.5067    0.00 
    1493      0.173019   518.3   -953.23     882.1    9.53     40.6443      0.0926      0.9443     0.0     0.0      9.5055    0.00 
    1494      0.173129   518.2   -954.64     880.0    9.55     40.5404      0.0928      0.9321     0.0     0.0      9.5045    0.00 
    1495      0.173248   518.1   -955.76     881.4    9.56     40.6004      0.0929      0.9591     0.0     0.0      9.5034    0.00 
    1496      0.173357   518.3   -956.05     882.1    9.56     40.6316      0.0929      0.9678     0.0     0.0      9.5025    0.00 
    1497      0.173484   518.3   -956.89     882.8    9.57     40.6604      0.0930      0.9869     0.0     0.0      9.5013    0.00 
    1498      0.173592   517.8   -960.82     876.5    9.61     40.3503      0.0935      0.9961     0.0     0.0      9.5003    0.00 
    1499      0.173719   518.2   -959.14     882.8    9.59     40.6502      0.0933      1.0286     0.0     0.0      9.4992    0.00 
    1500      0.173830   518.3   -959.98     884.3    9.60     40.7114      0.0934      1.0500     0.0     0.0      9.4982    0.00 
    1501      0.173939   518.1   -961.39     884.3    9.61     40.7051      0.0935      1.0416     0.0     0.0      9.4972    0.00 
    1502      0.174066   517.9   -963.64     882.8    9.64     40.6300      0.0938      1.0891     0.0     0.0      9.4961    0.00 
    1503      0.174183   518.1   -963.92     885.7    9.64     40.7587      0.0938      1.0442     0.0     0.0      9.4950    0.00 
    1504      0.174292   517.4   -968.41     877.9    9.68     40.3813      0.0943      1.0947     0.0     0.0      9.4940    0.00 
    1505      0.174402   518.2   -965.60     885.7    9.66     40.7511      0.0940      1.0312     0.0     0.0      9.4930    0.00 
    1506      0.174528   518.0   -967.29     884.3    9.67     40.6785      0.0942      1.0360     0.0     0.0      9.4919    0.00 
    1507      0.174635   517.2   -970.66     876.5    9.71     40.3063      0.0945      0.9985     0.0     0.0      9.4909    0.00 
    1508      0.174764   517.9   -969.26     885.7    9.69     40.7346      0.0944      0.9818     0.0     0.0      9.4897    0.00 
    1509      0.174873   517.6   -971.23     882.8    9.71     40.5959      0.0946      0.9708     0.0     0.0      9.4887    0.00 
    1510      0.174982   517.9   -971.51     885.0    9.72     40.6920      0.0946      0.9553     0.0     0.0      9.4877    0.00 
    1511      0.175112   518.0   -972.63     885.7    9.73     40.7194      0.0948      0.9478     0.0     0.0      9.4866    0.00 
    1512      0.175231   517.9   -973.47     885.7    9.73     40.7156      0.0949      0.9283     0.0     0.0      9.4855    0.00 
    1513      0.175340   517.7   -974.60     885.7    9.75     40.7105      0.0950      0.9601     0.0     0.0      9.4845    0.00 
    1514      0.175449   517.6   -976.00     885.0    9.76     40.6717      0.0951      0.9487     0.0     0.0      9.4835    0.00 
    1515      0.175578   517.6   -977.13     885.7    9.77     40.6991      0.0953      0.9728     0.0     0.0      9.4823    0.00 
    1516      0.175687   517.9   -977.97     885.7    9.78     40.6953      0.0954      0.9956     0.0     0.0      9.4814    0.00 
    1517      0.175797   517.9   -977.97     888.5    9.78     40.8250      0.0954      1.0092     0.0     0.0      9.4804    0.00 
    1518      0.175926   517.9   -979.10     889.2    9.79     40.8523      0.0955      1.0233     0.0     0.0      9.4792    0.00 
    1519      0.176034   517.5   -981.91     886.4    9.82     40.7099      0.0958      1.0308     0.0     0.0      9.4782    0.00 
    1520      0.176155   517.7   -981.63     889.2    9.82     40.8409      0.0958      1.0338     0.0     0.0      9.4771    0.00 
    1521      0.176264   517.6   -983.31     888.5    9.83     40.8008      0.0959      1.0452     0.0     0.0      9.4761    0.00 
    1522      0.176374   517.6   -984.72     887.1    9.85     40.7296      0.0961      1.0339     0.0     0.0      9.4751    0.00 
    1523      0.176501   517.8   -985.00     889.9    9.85     40.8580      0.0961      1.0267     0.0     0.0      9.4740    0.00 
    1524      0.176610   517.4   -986.97     888.5    9.87     40.7843      0.0964      1.0123     0.0     0.0      9.4730    0.00 
    1525      0.176740   517.2   -988.65     887.8    9.89     40.7442      0.0965      0.9995     0.0     0.0      9.4718    0.00 
    1526      0.176850   517.5   -989.22     888.5    9.89     40.7741      0.0966      0.9911     0.0     0.0      9.4708    0.00 
    1527      0.176959   517.6   -988.94     891.3    9.89     40.9049      0.0966      0.9745     0.0     0.0      9.4698    0.00 
    1528      0.177097   517.6   -989.78     892.0    9.90     40.9335      0.0967      0.9735     0.0     0.0      9.4686    0.00 
    1529      0.177188   517.6   -991.47     891.3    9.91     40.8934      0.0969      0.9539     0.0     0.0      9.4678    0.00 
    1530      0.177316   517.4   -992.31     889.9    9.92     40.8248      0.0969      0.9912     0.0     0.0      9.4666    0.00
