Repository: LightForm-group/dilatometer_modelling_and_constitutive_behaviour

# dilatometer_modelling_and_constitutive_behaviour

Created with work by Inigo Howe, Patryk Jedrasiak, Hugh Shercliff

This program contains a method of testing various constitutive models and extracting the constitutive behaviour of dilatometer samples correcting for inhomogeneities in termperature, strain and strain rate. The model is currently configured to a dilatometer run under vacuum, with no active cooling during the deformation for a sample of length 10mm with a diameter of 5mm. For both heatup and deformation the temperature is fitted to the experimental central themocoupole temperature for any general temperature profile.

File: experimental_data/deformation/1/520/018_Compression_Daniel_Al_Hom1_SHT_540C_Deform_520C_1.0s-1_QuenchHeGas__1.asc (part 5 of 27)
 C:\WinTA100\DIL805.PRO\Data\Deformation\ChrisDaniel\018_Compression_Daniel_Al_Hom1_SHT_540C_Deform_520C_1.0s-1_QuenchHeGas__1.asc
     No.          Time   Tem.1        DL     Force  Strain   kf (Def.)    Phi  (D)    Phi* (D)   Tem.2   Tem.3        Poti      HF 
                     s      °C        µm         N       %       N/mm²                     1/s      °C      °C          mm       % 
    1228      0.131225   521.9   -381.42     673.2    3.81     32.9804      0.0412      0.9911     0.0     0.0      9.8898    0.00 
    1229      0.131334   521.7   -382.53     673.2    3.83     32.9766      0.0414      0.9744     0.0     0.0      9.8888    0.00 
    1230      0.131443   521.9   -383.08     674.7    3.83     33.0438      0.0414      0.9998     0.0     0.0      9.8877    0.00 
    1231      0.131546   522.0   -383.91     674.7    3.84     33.0410      0.0415      0.9917     0.0     0.0      9.8867    0.00 
    1232      0.131654   521.9   -385.29     674.7    3.85     33.0362      0.0416      0.9970     0.0     0.0      9.8857    0.00 
    1233      0.131763   521.7   -387.23     674.7    3.87     33.0295      0.0418      0.9990     0.0     0.0      9.8846    0.00 
    1234      0.131873   522.1   -386.12     676.8    3.86     33.1370      0.0417      1.0059     0.0     0.0      9.8835    0.00 
    1235      0.131983   521.8   -388.61     675.4    3.89     33.0593      0.0420      1.0155     0.0     0.0      9.8825    0.00 
    1236      0.132092   521.8   -389.72     674.0    3.90     32.9864      0.0421      1.0077     0.0     0.0      9.8814    0.00 
    1237      0.132200   521.8   -390.27     675.4    3.90     33.0536      0.0422      1.0230     0.0     0.0      9.8804    0.00 
    1238      0.132292   521.8   -391.93     674.7    3.92     33.0134      0.0423      1.0071     0.0     0.0      9.8795    0.00 
    1239      0.132401   521.5   -393.31     671.8    3.93     32.8705      0.0425      1.0337     0.0     0.0      9.8784    0.00 
    1240      0.132520   521.9   -392.76     677.5    3.93     33.1487      0.0424      1.0133     0.0     0.0      9.8773    0.00 
    1241      0.132631   521.8   -394.97     676.8    3.95     33.1065      0.0427      1.0287     0.0     0.0      9.8762    0.00 
    1242      0.132722   521.9   -395.80     676.8    3.96     33.1036      0.0427      1.0191     0.0     0.0      9.8753    0.00 
    1243      0.132831   521.8   -396.63     676.1    3.97     33.0663      0.0428      1.0229     0.0     0.0      9.8743    0.00 
    1244      0.132940   521.8   -398.29     674.7    3.98     32.9915      0.0430      1.0178     0.0     0.0      9.8732    0.00 
    1245      0.133049   521.9   -398.57     678.2    3.99     33.1631      0.0430      1.0087     0.0     0.0      9.8722    0.00 
    1246      0.133160   521.8   -399.68     676.8    4.00     33.0903      0.0431      1.0039     0.0     0.0      9.8711    0.00 
    1247      0.133268   521.7   -401.06     676.1    4.01     33.0510      0.0433      1.0006     0.0     0.0      9.8700    0.00 
    1248      0.133376   521.8   -402.72     676.1    4.03     33.0453      0.0435      1.0202     0.0     0.0      9.8690    0.00 
    1249      0.133476   521.8   -403.00     676.8    4.03     33.0788      0.0435      1.0036     0.0     0.0      9.8680    0.00 
    1250      0.133584   521.8   -404.38     678.9    4.04     33.1775      0.0436      1.0256     0.0     0.0      9.8670    0.00 
    1251      0.133693   521.8   -405.49     677.5    4.05     33.1047      0.0438      0.9983     0.0     0.0      9.8659    0.00 
    1252      0.133801   521.9   -405.76     679.6    4.06     33.2072      0.0438      1.0099     0.0     0.0      9.8649    0.00 
    1253      0.133910   522.0   -406.32     680.3    4.06     33.2398      0.0438      1.0086     0.0     0.0      9.8638    0.00 
    1254      0.134020   521.9   -407.42     680.3    4.07     33.2360      0.0440      0.9990     0.0     0.0      9.8628    0.00 
    1255      0.134112   521.7   -409.64     677.5    4.10     33.0904      0.0442      1.0060     0.0     0.0      9.8619    0.00 
    1256      0.134221   521.8   -410.19     677.5    4.10     33.0885      0.0442      0.9839     0.0     0.0      9.8609    0.00 
    1257      0.134328   521.6   -412.68     676.8    4.13     33.0455      0.0445      0.9831     0.0     0.0      9.8598    0.00 
    1258      0.134438   521.5   -413.23     676.1    4.13     33.0091      0.0446      0.9486     0.0     0.0      9.8587    0.00 
    1259      0.134555   521.8   -413.51     678.9    4.14     33.1460      0.0446      0.9361     0.0     0.0      9.8577    0.00 
    1260      0.134645   521.8   -414.62     678.9    4.15     33.1421      0.0447      0.9150     0.0     0.0      9.8568    0.00 
    1261      0.134754   521.8   -414.34     680.3    4.14     33.2120      0.0447      0.9186     0.0     0.0      9.8557    0.00 
    1262      0.134866   522.2   -414.89     682.4    4.15     33.3134      0.0447      0.9305     0.0     0.0      9.8547    0.00 
    1263      0.134975   522.0   -416.28     682.4    4.16     33.3086      0.0449      0.9332     0.0     0.0      9.8536    0.00 
    1264      0.135083   521.9   -417.66     679.6    4.18     33.1661      0.0450      0.9441     0.0     0.0      9.8526    0.00 
    1265      0.135192   521.9   -419.04     681.0    4.19     33.2301      0.0452      0.9380     0.0     0.0      9.8515    0.00 
    1266      0.135302   521.8   -420.43     680.3    4.20     33.1909      0.0453      0.9598     0.0     0.0      9.8505    0.00 
    1267      0.135410   521.7   -421.26     679.6    4.21     33.1536      0.0454      0.9767     0.0     0.0      9.8493    0.00 
    1268      0.135512   521.9   -421.53     681.0    4.22     33.2215      0.0454      0.9786     0.0     0.0      9.8485    0.00 
    1269      0.135621   521.9   -422.92     680.3    4.23     33.1823      0.0456      1.0158     0.0     0.0      9.8474    0.00 
    1270      0.135730   521.9   -424.02     682.4    4.24     33.2817      0.0457      0.9952     0.0     0.0      9.8464    0.00 
    1271      0.135840   521.4   -425.68     678.2    4.26     33.0695      0.0459      1.0284     0.0     0.0      9.8453    0.00 
    1272      0.135931   521.7   -425.96     681.0    4.26     33.2062      0.0459      1.0063     0.0     0.0      9.8445    0.00 
    1273      0.136042   522.0   -426.24     682.4    4.26     33.2740      0.0459      1.0195     0.0     0.0      9.8434    0.00 
    1274      0.136151   521.8   -428.17     681.0    4.28     33.1985      0.0461      1.0008     0.0     0.0      9.8424    0.00 
    1275      0.136259   521.8   -428.73     683.1    4.29     33.2998      0.0462      1.0063     0.0     0.0      9.8413    0.00 
    1276      0.136369   521.7   -430.94     680.3    4.31     33.1545      0.0464      1.0332     0.0     0.0      9.8403    0.00 
    1277      0.136470   521.9   -430.66     683.1    4.31     33.2930      0.0464      1.0155     0.0     0.0      9.8393    0.00 
    1278      0.136580   521.5   -433.43     679.6    4.33     33.1115      0.0467      1.0377     0.0     0.0      9.8383    0.00 
    1279      0.136689   521.9   -432.88     682.4    4.33     33.2509      0.0466      1.0031     0.0     0.0      9.8372    0.00 
    1280      0.136799   521.7   -434.54     681.7    4.35     33.2108      0.0468      1.0275     0.0     0.0      9.8362    0.00 
    1281      0.136907   521.5   -435.92     681.0    4.36     33.1716      0.0469      1.0114     0.0     0.0      9.8352    0.00 
    1282      0.137017   521.9   -435.64     684.5    4.36     33.3445      0.0469      1.0299     0.0     0.0      9.8341    0.00 
    1283      0.137110   521.8   -437.03     683.1    4.37     33.2709      0.0470      1.0198     0.0     0.0      9.8332    0.00 
    1284      0.137219   521.7   -438.96     682.4    4.39     33.2298      0.0472      1.0280     0.0     0.0      9.8322    0.00 
    1285      0.137328   521.5   -440.07     680.3    4.40     33.1229      0.0474      1.0382     0.0     0.0      9.8312    0.00 
    1286      0.137430   521.8   -440.62     682.4    4.41     33.2240      0.0474      1.0359     0.0     0.0      9.8302    0.00 
    1287      0.137539   521.6   -441.73     682.4    4.42     33.2202      0.0475      1.0306     0.0     0.0      9.8292    0.00 
    1288      0.137647   521.7   -442.84     682.4    4.43     33.2163      0.0477      1.0192     0.0     0.0      9.8281    0.00 
    1289      0.137756   521.7   -443.39     682.4    4.43     33.2144      0.0477      1.0150     0.0     0.0      9.8271    0.00 
    1290      0.137867   521.8   -445.05     684.5    4.45     33.3117      0.0479      1.0138     0.0     0.0      9.8260    0.00 
    1291      0.137976   521.8   -445.60     684.5    4.46     33.3097      0.0479      1.0084     0.0     0.0      9.8250    0.00 
    1292      0.138086   521.9   -446.43     683.8    4.46     33.2725      0.0480      0.9783     0.0     0.0      9.8239    0.00 
    1293      0.138177   521.3   -450.03     677.5    4.50     32.9511      0.0484      0.9668     0.0     0.0      9.8231    0.00 
    1294      0.138288   521.5   -449.48     681.7    4.49     33.1589      0.0483      0.9369     0.0     0.0      9.8220    0.00 
    1295      0.138405   521.7   -449.75     682.4    4.50     33.1923      0.0484      0.9255     0.0     0.0      9.8209    0.00 
    1296      0.138515   521.7   -451.14     683.1    4.51     33.2218      0.0485      0.9105     0.0     0.0      9.8199    0.00 
    1297      0.138605   521.9   -450.31     687.4    4.50     33.4306      0.0484      0.9126     0.0     0.0      9.8190    0.00 
    1298      0.138715   522.0   -452.24     688.1    4.52     33.4582      0.0486      0.9104     0.0     0.0      9.8180    0.00 
    1299      0.138824   521.7   -453.35     685.2    4.53     33.3170      0.0488      0.9322     0.0     0.0      9.8169    0.00 
    1300      0.138933   521.9   -453.90     688.1    4.54     33.4523      0.0488      0.9429     0.0     0.0      9.8159    0.00 
    1301      0.139043   521.6   -455.84     687.4    4.56     33.4113      0.0490      0.9418     0.0     0.0      9.8149    0.00 
    1302      0.139151   521.7   -456.95     685.9    4.57     33.3388      0.0491      0.9670     0.0     0.0      9.8138    0.00 
    1303      0.139260   521.8   -456.95     690.2    4.57     33.5446      0.0491      0.9647     0.0     0.0      9.8128    0.00 
    1304      0.139362   521.7   -458.33     685.9    4.58     33.3340      0.0493      0.9951     0.0     0.0      9.8118    0.00 
    1305      0.139471   521.7   -459.43     687.4    4.59     33.3987      0.0494      1.0105     0.0     0.0      9.8108    0.00 
    1306      0.139581   521.7   -460.54     685.2    4.61     33.2919      0.0495      1.0196     0.0     0.0      9.8098    0.00 
    1307      0.139691   521.7   -461.37     687.4    4.61     33.3919      0.0496      1.0410     0.0     0.0      9.8087    0.00 
    1308      0.139782   521.7   -462.48     687.4    4.62     33.3880      0.0497      1.0230     0.0     0.0      9.8079    0.00 
    1309      0.139891   521.6   -464.41     684.5    4.64     33.2441      0.0499      1.0179     0.0     0.0      9.8068    0.00 
    1310      0.140000   521.7   -464.41     687.4    4.64     33.3812      0.0499      1.0186     0.0     0.0      9.8058    0.00 
    1311      0.140111   521.7   -465.52     688.1    4.66     33.4116      0.0500      1.0152     0.0     0.0      9.8047    0.00 
    1312      0.140221   521.7   -467.18     685.9    4.67     33.3030      0.0502      1.0238     0.0     0.0      9.8037    0.00 
    1313      0.140323   521.9   -466.90     690.9    4.67     33.5438      0.0502      1.0075     0.0     0.0      9.8027    0.00 
    1314      0.140433   521.5   -469.39     686.7    4.69     33.3295      0.0504      1.0115     0.0     0.0      9.8017    0.00 
    1315      0.140541   521.5   -470.78     685.9    4.71     33.2905      0.0506      0.9877     0.0     0.0      9.8007    0.00 
    1316      0.140649   521.7   -471.05     688.1    4.71     33.3922      0.0506      1.0000     0.0     0.0      9.7997    0.00 
    1317      0.140758   521.7   -471.61     688.8    4.72     33.4245      0.0507      0.9797     0.0     0.0      9.7986    0.00 
    1318      0.140852   521.8   -472.16     690.2    4.72     33.4911      0.0507      0.9829     0.0     0.0      9.7977    0.00 
    1319      0.140961   521.6   -474.10     687.4    4.74     33.3473      0.0509      0.9768     0.0     0.0      9.7967    0.00 
    1320      0.141071   521.7   -474.37     690.2    4.74     33.4833      0.0510      0.9806     0.0     0.0      9.7957    0.00 
    1321      0.141181   521.7   -476.59     688.1    4.77     33.3728      0.0512      0.9931     0.0     0.0      9.7946    0.00 
    1322      0.141300   521.7   -476.59     690.2    4.77     33.4755      0.0512      0.9678     0.0     0.0      9.7935    0.00 
    1323      0.141391   521.7   -477.69     690.2    4.78     33.4716      0.0513      0.9670     0.0     0.0      9.7926    0.00 
    1324      0.141502   521.5   -479.35     688.1    4.79     33.3632      0.0515      0.9536     0.0     0.0      9.7916    0.00 
    1325      0.141611   521.5   -479.91     689.5    4.80     33.4296      0.0515      0.9633     0.0     0.0      9.7905    0.00 
    1326      0.141719   521.7   -480.74     688.8    4.81     33.3925      0.0516      0.9558     0.0     0.0      9.7895    0.00 
    1327      0.141831   521.5   -482.12     689.5    4.82     33.4219      0.0518      0.9493     0.0     0.0      9.7885    0.00 
    1328      0.141922   521.7   -482.40     691.6    4.82     33.5235      0.0518      0.9452     0.0     0.0      9.7876    0.00 
    1329      0.142032   521.5   -484.06     691.6    4.84     33.5177      0.0520      0.9349     0.0     0.0      9.7866    0.00 
    1330      0.142141   521.7   -484.61     690.2    4.85     33.4473      0.0520      0.9486     0.0     0.0      9.7855    0.00 
    1331      0.142261   521.8   -484.89     691.6    4.85     33.5148      0.0521      0.9481     0.0     0.0      9.7844    0.00 
    1332      0.142353   521.7   -485.99     693.7    4.86     33.6134      0.0522      0.9530     0.0     0.0      9.7835    0.00 
    1333      0.142463   521.5   -488.21     690.2    4.88     33.4347      0.0524      0.9639     0.0     0.0      9.7825    0.00 
    1334      0.142573   521.5   -488.21     691.6    4.88     33.5031      0.0524      0.9676     0.0     0.0      9.7815    0.00 
    1335      0.142681   521.8   -489.31     693.7    4.89     33.6017      0.0525      0.9782     0.0     0.0      9.7805    0.00 
    1336      0.142789   521.5   -490.70     691.6    4.91     33.4943      0.0527      0.9713     0.0     0.0      9.7794    0.00 
    1337      0.142899   521.5   -491.80     691.6    4.92     33.4904      0.0528      0.9803     0.0     0.0      9.7784    0.00 
    1338      0.142991   521.7   -492.36     693.7    4.92     33.5910      0.0528      0.9769     0.0     0.0      9.7775    0.00 
    1339      0.143100   521.5   -493.74     690.2    4.94     33.4152      0.0530      0.9906     0.0     0.0      9.7765    0.00 
    1340      0.143209   521.6   -494.29     691.6    4.94     33.4816      0.0531      0.9702     0.0     0.0      9.7755    0.00 
    1341      0.143328   521.6   -495.68     693.7    4.96     33.5792      0.0532      0.9779     0.0     0.0      9.7744    0.00 
    1342      0.143419   521.7   -496.51     692.3    4.97     33.5080      0.0533      0.9760     0.0     0.0      9.7735    0.00 
    1343      0.143528   521.5   -497.06     693.7    4.97     33.5743      0.0533      0.9790     0.0     0.0      9.7725    0.00 
    1344      0.143636   521.5   -498.17     693.7    4.98     33.5704      0.0535      0.9963     0.0     0.0      9.7714    0.00 
    1345      0.143745   521.7   -499.00     695.1    4.99     33.6358      0.0535      0.9879     0.0     0.0      9.7704    0.00 
    1346      0.143856   521.4   -501.21     691.6    5.01     33.4573      0.0538      1.0007     0.0     0.0      9.7694    0.00 
    1347      0.143965   521.5   -501.49     693.7    5.01     33.5587      0.0538      0.9938     0.0     0.0      9.7683    0.00 
    1348      0.144076   521.7   -502.32     694.4    5.02     33.5899      0.0539      0.9974     0.0     0.0      9.7673    0.00 
    1349      0.144187   521.5   -503.70     693.7    5.04     33.5509      0.0540      0.9893     0.0     0.0      9.7663    0.00 
    1350      0.144286   521.7   -504.25     696.5    5.04     33.6855      0.0541      0.9778     0.0     0.0      9.7653    0.00 
    1351      0.144397   521.5   -506.19     693.7    5.06     33.5421      0.0543      0.9975     0.0     0.0      9.7643    0.00 
    1352      0.144506   521.5   -506.74     695.8    5.07     33.6425      0.0544      0.9727     0.0     0.0      9.7633    0.00 
    1353      0.144598   521.5   -508.13     693.7    5.08     33.5352      0.0545      0.9751     0.0     0.0      9.7624    0.00 
    1354      0.144706   521.5   -508.68     695.1    5.09     33.6015      0.0546      0.9405     0.0     0.0      9.7614    0.00 
    1355      0.144819   521.7   -508.96     697.2    5.09     33.7029      0.0546      0.9447     0.0     0.0      9.7604    0.00 
    1356      0.144928   521.5   -510.89     697.2    5.11     33.6960      0.0548      0.9504     0.0     0.0      9.7593    0.00 
    1357      0.145038   521.9   -509.79     701.5    5.10     33.9046      0.0547      0.9589     0.0     0.0      9.7583    0.00 
    1358      0.145148   521.4   -512.28     697.2    5.12     33.6911      0.0549      0.9789     0.0     0.0      9.7573    0.00 
    1359      0.145248   521.4   -513.66     696.5    5.14     33.6521      0.0551      0.9725     0.0     0.0      9.7563    0.00 
    1360      0.145356   521.4   -515.04     696.5    5.15     33.6472      0.0552      0.9977     0.0     0.0      9.7553    0.00 
    1361      0.145464   521.4   -515.87     695.1    5.16     33.5761      0.0553      0.9903     0.0     0.0      9.7543    0.00 
    1362      0.145574   521.7   -515.60     701.5    5.16     33.8838      0.0553      1.0249     0.0     0.0      9.7533    0.00 
    1363      0.145682   521.7   -516.70     699.4    5.17     33.7776      0.0554      1.0153     0.0     0.0      9.7523    0.00 
    1364      0.145773   521.4   -518.64     695.8    5.19     33.6003      0.0556      1.0382     0.0     0.0      9.7514    0.00 
    1365      0.145882   521.4   -519.19     695.8    5.19     33.5984      0.0557      1.0374     0.0     0.0      9.7504    0.00 
    1366      0.145992   521.3   -520.85     697.2    5.21     33.6606      0.0558      1.0317     0.0     0.0      9.7493    0.00 
    1367      0.146102   521.5   -522.24     696.5    5.22     33.6217      0.0560      1.0226     0.0     0.0      9.7483    0.00 
    1368      0.146219   521.5   -522.79     698.7    5.23     33.7219      0.0561      0.9906     0.0     0.0      9.7472    0.00 
    1369      0.146310   521.2   -524.17     696.5    5.24     33.6148      0.0562      0.9723     0.0     0.0      9.7464    0.00 
    1370      0.146420   521.4   -524.45     698.7    5.24     33.7160      0.0562      0.9810     0.0     0.0      9.7453    0.00 
    1371      0.146529   521.4   -526.11     698.7    5.26     33.7101      0.0564      0.9626     0.0     0.0      9.7443    0.00 
    1372      0.146638   521.4   -526.94     698.7    5.27     33.7071      0.0565      0.9636     0.0     0.0      9.7433    0.00 
    1373      0.146747   521.5   -526.94     700.8    5.27     33.8093      0.0565      0.9281     0.0     0.0      9.7423    0.00 
    1374      0.146857   521.5   -528.04     700.1    5.28     33.7713      0.0566      0.9524     0.0     0.0      9.7413    0.00 
    1375      0.146965   521.4   -529.43     700.1    5.29     33.7663      0.0568      0.9393     0.0     0.0      9.7403    0.00 
    1376      0.147057   521.4   -529.98     699.4    5.30     33.7303      0.0568      0.9693     0.0     0.0      9.7394    0.00 
    1377      0.147177   521.5   -530.81     702.2    5.31     33.8635      0.0569      0.9703     0.0     0.0      9.7383    0.00 
    1378      0.147286   521.5   -531.64     702.2    5.32     33.8605      0.0570      0.9629     0.0     0.0      9.7373    0.00 
    1379      0.147396   521.0   -536.34     693.0    5.36     33.4015      0.0575      0.9833     0.0     0.0      9.7362    0.00 
    1380      0.147486   521.5   -533.30     702.2    5.33     33.8546      0.0572      0.9677     0.0     0.0      9.7354    0.00 
    1381      0.147596   521.4   -534.96     702.2    5.35     33.8487      0.0573      1.0033     0.0     0.0      9.7344    0.00 
    1382      0.147704   521.5   -536.07     702.2    5.36     33.8447      0.0575      0.9503     0.0     0.0      9.7334    0.00 
    1383      0.147812   521.2   -537.73     700.1    5.38     33.7367      0.0576      0.9921     0.0     0.0      9.7324    0.00 
    1384      0.147922   521.3   -538.56     702.2    5.39     33.8358      0.0577      0.9561     0.0     0.0      9.7313    0.00 
    1385      0.148033   521.4   -539.39     699.4    5.39     33.6968      0.0578      0.9885     0.0     0.0      9.7303    0.00 
    1386      0.148136   521.5   -539.94     702.9    5.40     33.8649      0.0579      0.9545     0.0     0.0      9.7293    0.00 
    1387      0.148246   521.5   -540.49     702.9    5.40     33.8629      0.0579      0.9493     0.0     0.0      9.7283    0.00 
    1388      0.148355   521.2   -543.26     699.4    5.43     33.6830      0.0582      0.9588     0.0     0.0      9.7273    0.00 
    1389      0.148463   521.4   -542.98     702.9    5.43     33.8540      0.0582      0.9591     0.0     0.0      9.7263    0.00 
    1390      0.148572   521.4   -543.81     702.9    5.44     33.8510      0.0583      0.9699     0.0     0.0      9.7253    0.00 
    1391      0.148664   521.2   -545.47     701.5    5.45     33.7771      0.0584      0.9587     0.0     0.0      9.7244    0.00 
    1392      0.148774   521.2   -546.30     702.9    5.46     33.8421      0.0585      0.9489     0.0     0.0      9.7234    0.00 
    1393      0.148884   521.5   -546.86     703.6    5.47     33.8741      0.0586      0.9502     0.0     0.0      9.7224    0.00 
    1394      0.148994   521.3   -548.52     702.2    5.49     33.8002      0.0588      0.9532     0.0     0.0      9.7213    0.00 
    1395      0.149096   521.5   -547.96     705.0    5.48     33.9381      0.0587      0.9681     0.0     0.0      9.7204    0.00 
    1396      0.149206   521.2   -550.18     702.2    5.50     33.7942      0.0589      0.9606     0.0     0.0      9.7194    0.00 
    1397      0.149315   521.2   -551.28     700.8    5.51     33.7224      0.0591      0.9914     0.0     0.0      9.7184    0.00 
    1398      0.149423   521.3   -551.84     702.9    5.52     33.8223      0.0591      0.9909     0.0     0.0      9.7173    0.00 
    1399      0.149532   521.5   -552.39     705.7    5.52     33.9561      0.0592      0.9997     0.0     0.0      9.7163    0.00 
    1400      0.149640   521.3   -554.60     702.9    5.55     33.8124      0.0594      1.0088     0.0     0.0      9.7153    0.00 
    1401      0.149749   521.6   -553.77     707.8    5.54     34.0530      0.0593      1.0116     0.0     0.0      9.7143    0.00 
    1402      0.149841   521.3   -556.26     702.9    5.56     33.8064      0.0596      1.0413     0.0     0.0      9.7134    0.00 
    1403      0.149950   521.3   -556.54     705.0    5.57     33.9073      0.0596      1.0454     0.0     0.0      9.7124    0.00 
    1404      0.150060   521.2   -558.75     705.7    5.59     33.9332      0.0599      1.0451     0.0     0.0      9.7113    0.00 
    1405      0.150161   520.8   -559.86     702.2    5.60     33.7596      0.0600      1.0192     0.0     0.0      9.7105    0.00 
    1406      0.150270   521.0   -561.24     702.2    5.61     33.7547      0.0601      1.0246     0.0     0.0      9.7094    0.00 
    1407      0.150379   521.3   -560.97     705.7    5.61     33.9253      0.0601      0.9875     0.0     0.0      9.7084    0.00 
    1408      0.150488   521.2   -562.07     704.3    5.62     33.8535      0.0602      1.0205     0.0     0.0      9.7074    0.00 
    1409      0.150598   521.5   -561.80     707.1    5.62     33.9902      0.0602      0.9889     0.0     0.0      9.7064    0.00 
    1410      0.150707   521.0   -564.84     703.6    5.65     33.8096      0.0605      0.9937     0.0     0.0      9.7054    0.00 
    1411      0.150816   521.1   -565.95     705.0    5.66     33.8735      0.0606      0.9837     0.0     0.0      9.7043    0.00 
    1412      0.150925   521.2   -566.22     705.7    5.66     33.9064      0.0606      0.9882     0.0     0.0      9.7033    0.00 
    1413      0.151016   521.0   -567.61     705.0    5.68     33.8675      0.0608      0.9758     0.0     0.0      9.7025    0.00 
    1414      0.151135   521.3   -567.61     707.8    5.68     34.0031      0.0608      0.9671     0.0     0.0      9.7014    0.00 
    1415      0.151246   521.5   -568.71     708.5    5.69     34.0330      0.0609      0.9697     0.0     0.0      9.7003    0.00 
    1416      0.151337   521.2   -570.37     705.7    5.70     33.8915      0.0611      0.9710     0.0     0.0      9.6995    0.00 
    1417      0.151446   521.0   -572.03     705.7    5.72     33.8855      0.0613      0.9891     0.0     0.0      9.6985    0.00 
    1418      0.151555   521.2   -571.76     707.1    5.72     33.9543      0.0612      0.9873     0.0     0.0      9.6975    0.00 
    1419      0.151664   521.3   -572.59     708.5    5.73     34.0191      0.0613      0.9750     0.0     0.0      9.6964    0.00 
    1420      0.151776   521.0   -575.08     705.0    5.75     33.8407      0.0616      0.9775     0.0     0.0      9.6954    0.00 
    1421      0.151885   521.2   -575.08     708.5    5.75     34.0101      0.0616      0.9730     0.0     0.0      9.6944    0.00 
    1422      0.151993   521.2   -575.63     709.2    5.76     34.0420      0.0616      1.0017     0.0     0.0      9.6934    0.00 
    1423      0.152096   521.0   -577.01     709.9    5.77     34.0708      0.0618      0.9955     0.0     0.0      9.6924    0.00 
    1424      0.152204   521.3   -577.01     709.9    5.77     34.0708      0.0618      1.0116     0.0     0.0      9.6914    0.00 
    1425      0.152313   521.0   -579.50     707.1    5.80     33.9264      0.0621      1.0085     0.0     0.0      9.6904    0.00 
    1426      0.152423   521.0   -580.61     707.8    5.81     33.9563      0.0622      1.0069     0.0     0.0      9.6894    0.00 
    1427      0.152515   521.0   -581.72     707.1    5.82     33.9184      0.0623      1.0148     0.0     0.0      9.6885    0.00 
    1428      0.152624   521.0   -581.99     708.5    5.82     33.9851      0.0623      0.9922     0.0     0.0      9.6875    0.00 
    1429      0.152732   520.6   -584.21     706.4    5.84     33.8756      0.0626      0.9905     0.0     0.0      9.6865    0.00 
    1430      0.152841   521.2   -583.93     709.9    5.84     34.0458      0.0625      0.9653     0.0     0.0      9.6855    0.00 
    1431      0.152951   521.0   -584.48     709.2    5.84     34.0100      0.0626      0.9894     0.0     0.0      9.6845    0.00 
    1432      0.153067   521.0   -586.42     709.9    5.86     34.0368      0.0628      0.9747     0.0     0.0      9.6834    0.00 
    1433      0.153158   520.9   -587.53     707.8    5.88     33.9313      0.0629      0.9637     0.0     0.0      9.6826    0.00 
    1434      0.153268   521.2   -587.53     713.5    5.88     34.2020      0.0629      0.9603     0.0     0.0      9.6816    0.00 
    1435      0.153377   521.0   -588.91     712.8    5.89     34.1631      0.0631      0.9601     0.0     0.0      9.6806    0.00 
    1436      0.153486   521.0   -590.57     709.2    5.91     33.9880      0.0632      0.9534     0.0     0.0      9.6795    0.00 
    1437      0.153595   521.0   -590.57     710.6    5.91     34.0556      0.0632      0.9666     0.0     0.0      9.6785    0.00 
    1438      0.153705   521.2   -590.85     714.9    5.91     34.2575      0.0633      0.9807     0.0     0.0      9.6775    0.00 
    1439      0.153815   520.8   -593.89     709.9    5.94     34.0098      0.0636      0.9840     0.0     0.0      9.6765    0.00 
    1440      0.153906   520.7   -594.99     709.2    5.95     33.9720      0.0637      0.9693     0.0     0.0      9.6756    0.00 
    1441      0.154026   521.0   -594.44     712.8    5.94     34.1430      0.0636      0.9808     0.0     0.0      9.6745    0.00 
    1442      0.154134   521.0   -595.55     712.8    5.96     34.1390      0.0638      0.9665     0.0     0.0      9.6735    0.00 
    1443      0.154244   520.9   -597.48     712.8    5.97     34.1320      0.0640      0.9665     0.0     0.0      9.6724    0.00 
    1444      0.154335   520.9   -597.48     713.5    5.97     34.1658      0.0640      0.9651     0.0     0.0      9.6716    0.00 
    1445      0.154444   521.0   -597.76     714.2    5.98     34.1986      0.0640      0.9774     0.0     0.0      9.6706    0.00 
    1446      0.154553   520.7   -600.80     711.4    6.01     34.0524      0.0643      0.9705     0.0     0.0      9.6696    0.00 
    1447      0.154662   520.7   -601.36     709.9    6.01     33.9828      0.0644      0.9598     0.0     0.0      9.6686    0.00 
    1448      0.154772   520.8   -601.63     712.8    6.02     34.1169      0.0644      0.9583     0.0     0.0      9.6676    0.00 
    1449      0.154883   520.9   -602.19     712.8    6.02     34.1149      0.0645      0.9651     0.0     0.0      9.6665    0.00 
    1450      0.154984   520.7   -603.57     712.8    6.04     34.1099      0.0646      0.9757     0.0     0.0      9.6656    0.00 
    1451      0.155095   520.8   -604.68     713.5    6.05     34.1396      0.0647      0.9806     0.0     0.0      9.6646    0.00 
    1452      0.155203   520.8   -605.51     713.5    6.06     34.1366      0.0648      1.0046     0.0     0.0      9.6636    0.00 
    1453      0.155311   520.8   -606.34     714.9    6.06     34.2011      0.0649      0.9848     0.0     0.0      9.6626    0.00 
    1454      0.155421   520.7   -608.83     712.8    6.09     34.0908      0.0652      1.0082     0.0     0.0      9.6615    0.00 
    1455      0.155511   521.0   -608.00     716.3    6.08     34.2626      0.0651      0.9892     0.0     0.0      9.6607    0.00 
    1456      0.155621   520.8   -609.10     714.9    6.09     34.1911      0.0652      1.0032     0.0     0.0      9.6597    0.00 
    1457      0.155730   520.6   -610.76     714.2    6.11     34.1513      0.0654      0.9936     0.0     0.0      9.6587    0.00 
    1458      0.155839   520.7   -611.87     714.9    6.12     34.1810      0.0655      1.0027     0.0     0.0      9.6577    0.00 
    1459      0.155939   520.5   -613.81     712.1    6.14     34.0390      0.0657      0.9905     0.0     0.0      9.6568    0.00 
    1460      0.156048   520.7   -613.25     714.9    6.13     34.1759      0.0656      0.9787     0.0     0.0      9.6557    0.00 
    1461      0.156156   520.7   -614.64     714.9    6.15     34.1709      0.0658      0.9703     0.0     0.0      9.6547    0.00 
    1462      0.156265   520.7   -615.74     715.6    6.16     34.2006      0.0659      0.9558     0.0     0.0      9.6537    0.00 
    1463      0.156375   520.8   -616.57     716.3    6.17     34.2313      0.0660      0.9788     0.0     0.0      9.6527    0.00 
    1464      0.156483   520.9   -616.85     716.3    6.17     34.2303      0.0660      0.9664     0.0     0.0      9.6517    0.00 
    1465      0.156592   520.7   -618.23     714.9    6.18     34.1578      0.0662      0.9785     0.0     0.0      9.6507    0.00 
    1466      0.156702   520.7   -619.89     716.3    6.20     34.2192      0.0664      0.9512     0.0     0.0      9.6497    0.00 
    1467      0.156795   520.5   -620.72     714.9    6.21     34.1488      0.0664      0.9629     0.0     0.0      9.6488    0.00 
    1468      0.156915   520.8   -621.00     717.7    6.21     34.2826      0.0665      0.9682     0.0     0.0      9.6477    0.00 
    1469      0.157025   520.8   -622.38     718.4    6.22     34.3112      0.0666      0.9666     0.0     0.0      9.6467    0.00 
    1470      0.157116   520.5   -623.77     716.3    6.24     34.2051      0.0668      0.9604     0.0     0.0      9.6458    0.00 
    1471      0.157225   520.6   -624.60     716.3    6.25     34.2020      0.0669      0.9573     0.0     0.0      9.6448    0.00 
    1472      0.157333   520.5   -625.98     716.3    6.26     34.1970      0.0670      0.9626     0.0     0.0      9.6438    0.00 
    1473      0.157442   520.7   -626.26     718.4    6.26     34.2971      0.0670      0.9527     0.0     0.0      9.6428    0.00 
    1474      0.157552   520.7   -626.26     719.8    6.26     34.3644      0.0670      0.9665     0.0     0.0      9.6418    0.00 
    1475      0.157660   520.6   -627.09     720.5    6.27     34.3951      0.0671      0.9584     0.0     0.0      9.6408    0.00 
    1476      0.157768   520.5   -629.58     718.4    6.30     34.2849      0.0674      0.9878     0.0     0.0      9.6399    0.00 
    1477      0.157886   520.5   -630.41     718.4    6.30     34.2819      0.0675      0.9922     0.0     0.0      9.6388    0.00 
    1478      0.157978   520.6   -630.68     719.1    6.31     34.3145      0.0675      1.0035     0.0     0.0      9.6379    0.00 
    1479      0.158087   520.5   -632.62     719.8    6.33     34.3411      0.0677      1.0055     0.0     0.0      9.6369    0.00 
    1480      0.158196   520.5   -633.17     719.1    6.33     34.3054      0.0678      0.9979     0.0     0.0      9.6359    0.00 
    1481      0.158306   520.5   -634.56     719.1    6.35     34.3004      0.0679      1.0215     0.0     0.0      9.6349    0.00 
    1482      0.158415   520.6   -634.83     719.8    6.35     34.3330      0.0679      1.0133     0.0     0.0      9.6339    0.00 
    1483      0.158506   520.4   -636.22     719.1    6.36     34.2943      0.0681      1.0183     0.0     0.0      9.6330    0.00 
    1484      0.158615   520.5   -637.60     719.8    6.38     34.3229      0.0682      0.9970     0.0     0.0      9.6320    0.00 
    1485      0.158724   520.4   -638.43     720.5    6.38     34.3535      0.0683      0.9915     0.0     0.0      9.6310    0.00 
    1486      0.158835   520.3   -639.26     719.8    6.39     34.3168      0.0684      0.9987     0.0     0.0      9.6300    0.00 
    1487      0.158934   520.7   -639.26     723.4    6.39     34.4850      0.0684      0.9751     0.0     0.0      9.6291    0.00 
    1488      0.159045   520.4   -641.75     719.8    6.42     34.3076      0.0687      0.9827     0.0     0.0      9.6280    0.00 
    1489      0.159153   520.4   -642.30     721.2    6.42     34.3729      0.0687      0.9587     0.0     0.0      9.6270    0.00 
    1490      0.159262   520.3   -642.86     719.8    6.43     34.3036      0.0688      0.9755     0.0     0.0      9.6260    0.00 
    1491      0.159372   520.3   -644.79     721.2    6.45     34.3637      0.0690      0.9697     0.0     0.0      9.6250    0.00 
    1492      0.159483   520.5   -643.96     724.8    6.44     34.5349      0.0689      0.9769     0.0     0.0      9.6240    0.00 
    1493      0.159592   520.5   -646.18     723.4    6.46     34.4595      0.0692      0.9673     0.0     0.0      9.6230    0.00 
    1494      0.159683   520.3   -647.28     721.9    6.47     34.3882      0.0693      0.9672     0.0     0.0      9.6222    0.00 
    1495      0.159793   520.3   -648.39     721.2    6.48     34.3505      0.0694      0.9746     0.0     0.0      9.6211    0.00 
    1496      0.159912   520.4   -648.94     722.6    6.49     34.4157      0.0695      0.9675     0.0     0.0      9.6201    0.00 
    1497      0.160021   520.4   -649.50     723.4    6.49     34.4473      0.0695      0.9742     0.0     0.0      9.6190    0.00 
    1498      0.160114   520.5   -650.33     726.2    6.50     34.5786      0.0696      0.9529     0.0     0.0      9.6182    0.00 
    1499      0.160224   520.1   -652.26     721.9    6.52     34.3699      0.0698      0.9748     0.0     0.0      9.6172    0.00 
    1500      0.160332   520.3   -652.82     724.8    6.53     34.5022      0.0699      0.9572     0.0     0.0      9.6162    0.00 
    1501      0.160440   520.1   -654.75     722.6    6.55     34.3943      0.0701      0.9613     0.0     0.0      9.6152    0.00 
    1502      0.160549   520.3   -654.20     724.8    6.54     34.4971      0.0700      0.9403     0.0     0.0      9.6142    0.00 
    1503      0.160659   520.2   -655.58     721.9    6.56     34.3577      0.0702      0.9468     0.0     0.0      9.6132    0.00 
    1504      0.160768   520.2   -657.24     722.6    6.57     34.3852      0.0703      0.9332     0.0     0.0      9.6122    0.00 
    1505      0.160872   520.4   -656.69     726.9    6.57     34.5887      0.0703      0.9615     0.0     0.0      9.6112    0.00 
    1506      0.160980   520.4   -658.35     728.3    6.58     34.6497      0.0705      0.9481     0.0     0.0      9.6102    0.00 
    1507      0.161091   520.1   -660.01     722.6    6.60     34.3750      0.0706      0.9567     0.0     0.0      9.6092    0.00 
    1508      0.161182   520.2   -660.56     724.1    6.61     34.4401      0.0707      0.9517     0.0     0.0      9.6083    0.00 
    1509      0.161293   520.3   -660.56     725.5    6.61     34.5072      0.0707      0.9526     0.0     0.0      9.6073    0.00 
    1510      0.161401   520.3   -662.22     726.2    6.62     34.5346      0.0709      0.9686     0.0     0.0      9.6063    0.00 
    1511      0.161509   520.3   -663.05     725.5    6.63     34.4980      0.0710      0.9662     0.0     0.0      9.6053    0.00 
    1512      0.161617   520.0   -664.71     724.8    6.65     34.4583      0.0711      0.9976     0.0     0.0      9.6043    0.00 
    1513      0.161726   520.2   -665.26     726.2    6.65     34.5234      0.0712      0.9847     0.0     0.0      9.6033    0.00 
    1514      0.161826   520.2   -666.92     726.2    6.67     34.5173      0.0714      0.9880     0.0     0.0      9.6024    0.00 
    1515      0.161933   520.4   -666.65     727.6    6.67     34.5854      0.0713      0.9760     0.0     0.0      9.6014    0.00 
    1516      0.162043   520.0   -668.03     727.6    6.68     34.5802      0.0715      0.9952     0.0     0.0      9.6004    0.00 
    1517      0.162152   519.9   -669.14     725.5    6.69     34.4755      0.0716      1.0046     0.0     0.0      9.5994    0.00 
    1518      0.162261   520.2   -669.14     728.3    6.69     34.6097      0.0716      1.0242     0.0     0.0      9.5984    0.00 
    1519      0.162369   520.1   -671.35     725.5    6.71     34.4674      0.0719      1.0098     0.0     0.0      9.5974    0.00 
    1520      0.162477   519.9   -673.56     725.5    6.74     34.4592      0.0721      1.0134     0.0     0.0      9.5964    0.00 
    1521      0.162586   520.1   -673.56     726.9    6.74     34.5262      0.0721      1.0069     0.0     0.0      9.5954    0.00 
    1522      0.162696   520.1   -674.12     728.3    6.74     34.5912      0.0721      1.0135     0.0     0.0      9.5944    0.00 
    1523      0.162797   520.2   -674.67     729.7    6.75     34.6562      0.0722      0.9981     0.0     0.0      9.5935    0.00 
    1524      0.162907   520.1   -675.78     729.7    6.76     34.6521      0.0723      0.9939     0.0     0.0      9.5925    0.00 
    1525      0.163015   519.8   -678.27     725.5    6.78     34.4418      0.0726      0.9880     0.0     0.0      9.5915    0.00 
    1526      0.163124   519.9   -679.10     727.6    6.79     34.5392      0.0727      0.9895     0.0     0.0      9.5904    0.00 
    1527      0.163227   519.9   -679.37     729.0    6.79     34.6052      0.0727      0.9698     0.0     0.0      9.5895    0.00 
    1528      0.163336   520.2   -679.65     731.1    6.80     34.7047      0.0727      0.9497     0.0     0.0      9.5885    0.00 
    1529      0.163446   519.9   -681.59     729.0    6.82     34.5970      0.0730      0.9493     0.0     0.0      9.5875    0.00 
    1530      0.163536   520.0   -681.86     730.4    6.82     34.6629      0.0730      0.9233     0.0     0.0      9.5866    0.00
