Repository: LightForm-group/dilatometer_modelling_and_constitutive_behaviour

# dilatometer_modelling_and_constitutive_behaviour

Created with work by Inigo Howe, Patryk Jedrasiak, Hugh Shercliff

This program contains a method of testing various constitutive models and extracting the constitutive behaviour of dilatometer samples correcting for inhomogeneities in termperature, strain and strain rate. The model is currently configured to a dilatometer run under vacuum, with no active cooling during the deformation for a sample of length 10mm with a diameter of 5mm. For both heatup and deformation the temperature is fitted to the experimental central themocoupole temperature for any general temperature profile.

File: experimental_data/deformation/1/520/039_Compression_Inigo_Al_6110_REF_SHT_540C_Deform_520C_1.0s-1__1.asc (part 5 of 24)
 C:\WinTA100\DIL805.PRO\Data\Deformation\Inigo\039_Compression_Inigo_Al_6110_REF_SHT_540C_Deform_520C_1.0s-1__1.asc
     No.          Time   Tem.1        DL     Force  Strain   kf (Def.)    Phi  (D)    Phi* (D)   Tem.2   Tem.3        Poti      HF 
                     s      °C        µm         N       %       N/mm²                     1/s      °C      °C          mm       % 
    1228      0.142337   521.2   -801.00     815.8    8.01     38.2204      0.0741      1.0254     0.0     0.0      9.7955    0.00 
    1229      0.142445   520.8   -802.68     815.8    8.03     38.2133      0.0743      1.0143     0.0     0.0      9.7945    0.00 
    1230      0.142555   521.2   -803.25     817.2    8.03     38.2771      0.0743      1.0121     0.0     0.0      9.7934    0.00 
    1231      0.142682   520.9   -804.37     816.5    8.04     38.2394      0.0744      0.9957     0.0     0.0      9.7922    0.00 
    1232      0.142791   521.2   -804.37     820.0    8.04     38.4046      0.0744      0.9847     0.0     0.0      9.7912    0.00 
    1233      0.142902   521.0   -806.34     817.9    8.06     38.2973      0.0747      0.9864     0.0     0.0      9.7901    0.00 
    1234      0.143029   521.1   -807.18     818.6    8.07     38.3268      0.0747      0.9852     0.0     0.0      9.7890    0.00 
    1235      0.143139   520.9   -809.15     817.2    8.09     38.2525      0.0750      1.0174     0.0     0.0      9.7879    0.00 
    1236      0.143258   520.9   -809.15     819.3    8.09     38.3516      0.0750      1.0011     0.0     0.0      9.7868    0.00 
    1237      0.143366   521.1   -810.27     820.0    8.10     38.3800      0.0751      1.0274     0.0     0.0      9.7858    0.00 
    1238      0.143494   521.2   -811.12     821.4    8.11     38.4425      0.0752      1.0162     0.0     0.0      9.7846    0.00 
    1239      0.143604   521.0   -812.52     819.3    8.13     38.3376      0.0753      1.0352     0.0     0.0      9.7835    0.00 
    1240      0.143731   521.1   -813.65     820.7    8.14     38.3989      0.0755      1.0600     0.0     0.0      9.7823    0.00 
    1241      0.143842   521.2   -814.21     821.4    8.14     38.4296      0.0755      1.0458     0.0     0.0      9.7813    0.00 
    1242      0.143951   520.7   -817.30     817.9    8.17     38.2516      0.0758      1.0646     0.0     0.0      9.7803    0.00 
    1243      0.144078   521.0   -817.86     820.7    8.18     38.3813      0.0759      1.0317     0.0     0.0      9.7791    0.00 
    1244      0.144189   520.9   -818.71     820.7    8.19     38.3778      0.0760      1.0538     0.0     0.0      9.7780    0.00 
    1245      0.144309   520.9   -820.11     820.7    8.20     38.3719      0.0762      1.0247     0.0     0.0      9.7769    0.00 
    1246      0.144417   521.1   -819.83     822.9    8.20     38.4720      0.0761      1.0237     0.0     0.0      9.7759    0.00 
    1247      0.144526   521.0   -821.80     822.2    8.22     38.4308      0.0763      1.0226     0.0     0.0      9.7749    0.00 
    1248      0.144655   521.1   -821.80     822.9    8.22     38.4638      0.0763      1.0059     0.0     0.0      9.7737    0.00 
    1249      0.144764   520.8   -824.33     820.7    8.24     38.3543      0.0766      1.0189     0.0     0.0      9.7726    0.00 
    1250      0.144889   521.0   -824.05     825.0    8.24     38.5533      0.0766      0.9885     0.0     0.0      9.7714    0.00 
    1251      0.144999   520.9   -826.02     823.6    8.26     38.4791      0.0768      1.0058     0.0     0.0      9.7704    0.00 
    1252      0.145108   520.6   -827.98     821.4    8.28     38.3719      0.0770      0.9972     0.0     0.0      9.7694    0.00 
    1253      0.145229   520.9   -827.98     823.6    8.28     38.4708      0.0770      1.0227     0.0     0.0      9.7683    0.00 
    1254      0.145338   520.8   -829.11     822.9    8.29     38.4332      0.0771      1.0296     0.0     0.0      9.7672    0.00 
    1255      0.145465   520.9   -830.23     824.3    8.30     38.4944      0.0773      1.0178     0.0     0.0      9.7660    0.00 
    1256      0.145576   520.9   -831.08     824.3    8.31     38.4908      0.0773      1.0307     0.0     0.0      9.7650    0.00 
    1257      0.145702   521.0   -831.92     825.0    8.32     38.5202      0.0774      1.0364     0.0     0.0      9.7638    0.00 
    1258      0.145810   521.0   -832.48     827.8    8.32     38.6497      0.0775      1.0515     0.0     0.0      9.7628    0.00 
    1259      0.145920   520.9   -834.45     825.0    8.34     38.5096      0.0777      1.0646     0.0     0.0      9.7618    0.00 
    1260      0.146048   520.9   -835.29     824.3    8.35     38.4731      0.0778      1.0396     0.0     0.0      9.7606    0.00 
    1261      0.146157   520.3   -838.95     821.4    8.39     38.3261      0.0782      1.0395     0.0     0.0      9.7596    0.00 
    1262      0.146276   520.5   -839.51     822.2    8.40     38.3567      0.0783      1.0168     0.0     0.0      9.7585    0.00 
    1263      0.146386   520.9   -838.38     826.4    8.38     38.5589      0.0781      1.0274     0.0     0.0      9.7574    0.00 
    1264      0.146514   520.8   -840.35     825.0    8.40     38.4848      0.0784      1.0178     0.0     0.0      9.7562    0.00 
    1265      0.146622   520.9   -840.35     826.4    8.40     38.5507      0.0784      1.0118     0.0     0.0      9.7552    0.00 
    1266      0.146730   520.9   -841.76     827.1    8.42     38.5777      0.0785      1.0361     0.0     0.0      9.7542    0.00 
    1267      0.146858   520.7   -843.73     824.3    8.44     38.4377      0.0787      1.0245     0.0     0.0      9.7530    0.00 
    1268      0.146967   520.9   -844.85     826.4    8.45     38.5317      0.0789      1.0649     0.0     0.0      9.7520    0.00 
    1269      0.147095   521.0   -844.29     829.2    8.44     38.6657      0.0788      1.0332     0.0     0.0      9.7508    0.00 
    1270      0.147195   520.9   -845.97     827.8    8.46     38.5928      0.0790      1.0627     0.0     0.0      9.7498    0.00 
    1271      0.147322   520.8   -848.50     824.3    8.49     38.4177      0.0793      1.0650     0.0     0.0      9.7486    0.00 
    1272      0.147431   520.8   -848.50     828.5    8.49     38.6150      0.0793      1.0791     0.0     0.0      9.7476    0.00 
    1273      0.147541   520.4   -851.60     824.3    8.52     38.4047      0.0796      1.0949     0.0     0.0      9.7466    0.00 
    1274      0.147668   520.8   -851.32     827.8    8.51     38.5703      0.0796      1.0665     0.0     0.0      9.7454    0.00 
    1275      0.147778   520.7   -853.00     824.3    8.53     38.3988      0.0797      1.0524     0.0     0.0      9.7444    0.00 
    1276      0.147905   520.6   -854.41     826.4    8.54     38.4915      0.0799      1.0337     0.0     0.0      9.7432    0.00 
    1277      0.148015   520.7   -854.13     829.2    8.54     38.6242      0.0799      1.0275     0.0     0.0      9.7422    0.00 
    1278      0.148135   520.7   -855.25     828.5    8.55     38.5865      0.0800      1.0073     0.0     0.0      9.7411    0.00 
    1279      0.148246   520.7   -856.66     829.2    8.57     38.6135      0.0801      1.0344     0.0     0.0      9.7400    0.00 
    1280      0.148354   520.8   -857.22     830.6    8.57     38.6768      0.0802      1.0223     0.0     0.0      9.7390    0.00 
    1281      0.148482   520.7   -859.47     829.2    8.59     38.6016      0.0805      1.0331     0.0     0.0      9.7378    0.00 
    1282      0.148593   520.8   -859.47     830.6    8.59     38.6673      0.0805      1.0033     0.0     0.0      9.7368    0.00 
    1283      0.148701   520.6   -861.15     829.2    8.61     38.5945      0.0806      1.0253     0.0     0.0      9.7358    0.00 
    1284      0.148829   520.5   -862.84     829.2    8.63     38.5874      0.0808      0.9921     0.0     0.0      9.7346    0.00 
    1285      0.148940   520.6   -863.40     829.9    8.63     38.6178      0.0809      1.0411     0.0     0.0      9.7336    0.00 
    1286      0.149065   520.8   -863.40     833.4    8.63     38.7820      0.0809      1.0119     0.0     0.0      9.7324    0.00 
    1287      0.149168   520.7   -865.09     832.0    8.65     38.7092      0.0811      1.0215     0.0     0.0      9.7314    0.00 
    1288      0.149294   520.1   -869.59     824.3    8.70     38.3292      0.0816      1.0059     0.0     0.0      9.7302    0.00 
    1289      0.149403   520.6   -867.06     832.0    8.67     38.7009      0.0813      0.9945     0.0     0.0      9.7292    0.00 
    1290      0.149513   520.7   -868.46     832.0    8.68     38.6949      0.0814      1.0216     0.0     0.0      9.7282    0.00 
    1291      0.149639   520.9   -867.90     834.1    8.68     38.7957      0.0814      0.9922     0.0     0.0      9.7270    0.00 
    1292      0.149747   520.6   -870.15     832.7    8.70     38.7206      0.0816      1.0261     0.0     0.0      9.7260    0.00 
    1293      0.149875   520.7   -870.99     834.1    8.71     38.7826      0.0817      1.0178     0.0     0.0      9.7248    0.00 
    1294      0.149983   520.4   -873.52     832.0    8.74     38.6735      0.0820      1.0466     0.0     0.0      9.7238    0.00 
    1295      0.150101   520.4   -874.65     830.6    8.75     38.6031      0.0821      1.0438     0.0     0.0      9.7227    0.00 
    1296      0.150212   520.4   -875.49     831.3    8.75     38.6323      0.0822      1.0281     0.0     0.0      9.7217    0.00 
    1297      0.150338   520.3   -877.18     832.0    8.77     38.6580      0.0824      1.0320     0.0     0.0      9.7205    0.00 
    1298      0.150448   520.4   -877.46     832.0    8.77     38.6568      0.0824      1.0038     0.0     0.0      9.7195    0.00 
    1299      0.150574   520.6   -878.02     834.1    8.78     38.7528      0.0825      1.0163     0.0     0.0      9.7184    0.00 
    1300      0.150682   520.2   -880.55     832.0    8.81     38.6437      0.0828      1.0205     0.0     0.0      9.7174    0.00 
    1301      0.150791   520.9   -878.58     837.0    8.79     38.8815      0.0825      1.0081     0.0     0.0      9.7163    0.00 
    1302      0.150920   520.3   -881.96     833.4    8.82     38.7033      0.0829      1.0042     0.0     0.0      9.7152    0.00 
    1303      0.151029   520.6   -881.96     834.9    8.82     38.7688      0.0829      0.9886     0.0     0.0      9.7141    0.00 
    1304      0.151147   520.3   -883.92     834.1    8.84     38.7277      0.0831      1.0038     0.0     0.0      9.7130    0.00 
    1305      0.151255   520.1   -885.89     832.7    8.86     38.6538      0.0833      0.9957     0.0     0.0      9.7120    0.00 
    1306      0.151383   520.4   -885.61     834.1    8.86     38.7205      0.0833      1.0287     0.0     0.0      9.7108    0.00 
    1307      0.151492   520.4   -885.89     837.0    8.86     38.8503      0.0833      1.0154     0.0     0.0      9.7098    0.00 
    1308      0.151617   520.2   -888.98     833.4    8.89     38.6734      0.0837      1.0345     0.0     0.0      9.7086    0.00 
    1309      0.151726   520.3   -888.98     836.3    8.89     38.8044      0.0837      1.0396     0.0     0.0      9.7076    0.00 
    1310      0.151836   520.4   -889.83     836.3    8.90     38.8008      0.0838      1.0373     0.0     0.0      9.7066    0.00 
    1311      0.151962   520.3   -890.95     837.0    8.91     38.8288      0.0839      1.0419     0.0     0.0      9.7054    0.00 
    1312      0.152081   520.3   -892.08     837.0    8.92     38.8240      0.0840      1.0267     0.0     0.0      9.7043    0.00 
    1313      0.152190   520.1   -893.76     835.6    8.94     38.7513      0.0842      1.0036     0.0     0.0      9.7033    0.00 
    1314      0.152299   520.1   -894.89     836.3    8.95     38.7793      0.0843      1.0340     0.0     0.0      9.7023    0.00 
    1315      0.152427   520.2   -895.45     836.3    8.95     38.7769      0.0844      1.0030     0.0     0.0      9.7011    0.00 
    1316      0.152536   519.9   -898.26     834.1    8.98     38.6668      0.0847      1.0149     0.0     0.0      9.7001    0.00 
    1317      0.152646   520.1   -897.98     837.0    8.98     38.7988      0.0847      1.0011     0.0     0.0      9.6991    0.00 
    1318      0.152774   520.4   -897.98     840.5    8.98     38.9624      0.0847      0.9877     0.0     0.0      9.6979    0.00 
    1319      0.152883   520.1   -900.51     837.7    9.01     38.8207      0.0850      1.0127     0.0     0.0      9.6969    0.00 
    1320      0.152993   520.8   -898.82     844.7    8.99     39.1550      0.0848      1.0198     0.0     0.0      9.6959    0.00 
    1321      0.153113   520.3   -901.35     839.1    9.01     38.8825      0.0850      1.0498     0.0     0.0      9.6948    0.00 
    1322      0.153225   520.3   -902.76     839.8    9.03     38.9092      0.0852      1.0569     0.0     0.0      9.6937    0.00 
    1323      0.153352   520.4   -903.88     841.2    9.04     38.9698      0.0853      1.0795     0.0     0.0      9.6926    0.00 
    1324      0.153461   519.9   -906.69     837.7    9.07     38.7944      0.0856      1.0652     0.0     0.0      9.6915    0.00 
    1325      0.153588   520.0   -906.98     837.0    9.07     38.7605      0.0857      1.0993     0.0     0.0      9.6903    0.00 
    1326      0.153696   520.2   -907.26     841.2    9.07     38.9554      0.0857      1.0691     0.0     0.0      9.6893    0.00 
    1327      0.153823   520.1   -909.22     839.1    9.09     38.8489      0.0859      1.0807     0.0     0.0      9.6882    0.00 
    1328      0.153934   519.9   -910.07     839.1    9.10     38.8453      0.0860      1.0625     0.0     0.0      9.6871    0.00 
    1329      0.154053   520.0   -911.47     839.8    9.11     38.8720      0.0862      1.0489     0.0     0.0      9.6860    0.00 
    1330      0.154162   519.9   -912.88     839.1    9.13     38.8333      0.0863      1.0322     0.0     0.0      9.6850    0.00 
    1331      0.154271   520.1   -912.60     841.2    9.13     38.9325      0.0863      1.0110     0.0     0.0      9.6840    0.00 
    1332      0.154400   519.9   -914.85     840.5    9.15     38.8902      0.0865      0.9917     0.0     0.0      9.6828    0.00 
    1333      0.154509   520.0   -914.85     841.2    9.15     38.9228      0.0865      1.0029     0.0     0.0      9.6818    0.00 
    1334      0.154617   519.8   -916.53     839.8    9.17     38.8503      0.0867      1.0010     0.0     0.0      9.6808    0.00 
    1335      0.154743   519.9   -917.10     841.9    9.17     38.9459      0.0868      1.0051     0.0     0.0      9.6797    0.00 
    1336      0.154853   520.1   -918.22     842.6    9.18     38.9737      0.0869      1.0206     0.0     0.0      9.6787    0.00 
    1337      0.154972   519.9   -919.06     841.9    9.19     38.9374      0.0870      1.0031     0.0     0.0      9.6776    0.00 
    1338      0.155081   519.7   -921.03     841.2    9.21     38.8963      0.0872      1.0336     0.0     0.0      9.6766    0.00 
    1339      0.155207   520.1   -920.47     845.4    9.20     39.0946      0.0871      1.0180     0.0     0.0      9.6754    0.00 
    1340      0.155316   519.7   -923.28     841.2    9.23     38.8867      0.0875      1.0332     0.0     0.0      9.6744    0.00 
    1341      0.155444   519.6   -924.97     840.5    9.25     38.8469      0.0876      1.0052     0.0     0.0      9.6732    0.00 
    1342      0.155552   519.8   -925.53     841.2    9.26     38.8771      0.0877      1.0234     0.0     0.0      9.6722    0.00 
    1343      0.155678   519.7   -926.37     841.2    9.26     38.8735      0.0878      0.9867     0.0     0.0      9.6710    0.00 
    1344      0.155788   519.8   -927.22     842.6    9.27     38.9351      0.0879      1.0114     0.0     0.0      9.6700    0.00 
    1345      0.155898   519.9   -927.22     845.4    9.27     39.0655      0.0879      0.9720     0.0     0.0      9.6690    0.00 
    1346      0.156017   519.8   -928.90     844.7    9.29     39.0256      0.0881      0.9897     0.0     0.0      9.6679    0.00 
    1347      0.156126   519.7   -930.31     844.0    9.30     38.9870      0.0882      0.9992     0.0     0.0      9.6669    0.00 
    1348      0.156256   520.1   -930.03     848.3    9.30     39.1838      0.0882      0.9862     0.0     0.0      9.6657    0.00 
    1349      0.156364   519.5   -933.12     844.0    9.33     38.9749      0.0885      1.0108     0.0     0.0      9.6647    0.00 
    1350      0.156489   519.9   -932.56     846.9    9.33     39.1077      0.0885      0.9789     0.0     0.0      9.6635    0.00 
    1351      0.156599   519.6   -935.09     842.6    9.35     38.9013      0.0888      1.0161     0.0     0.0      9.6625    0.00 
    1352      0.156708   519.6   -935.93     844.0    9.36     38.9628      0.0889      0.9913     0.0     0.0      9.6615    0.00 
    1353      0.156834   519.8   -936.49     846.1    9.36     39.0581      0.0889      1.0272     0.0     0.0      9.6604    0.00 
    1354      0.156952   519.7   -937.34     846.1    9.37     39.0545      0.0890      1.0056     0.0     0.0      9.6593    0.00 
    1355      0.157060   519.8   -938.46     846.9    9.38     39.0822      0.0891      1.0186     0.0     0.0      9.6583    0.00 
    1356      0.157170   519.6   -940.15     845.4    9.40     39.0098      0.0893      1.0255     0.0     0.0      9.6573    0.00 
    1357      0.157299   519.9   -939.87     850.4    9.40     39.2390      0.0893      1.0080     0.0     0.0      9.6561    0.00 
    1358      0.157407   519.6   -941.83     846.9    9.42     39.0677      0.0895      1.0515     0.0     0.0      9.6551    0.00 
    1359      0.157534   519.8   -942.68     849.0    9.43     39.1617      0.0896      1.0167     0.0     0.0      9.6539    0.00 
    1360      0.157644   519.6   -944.08     846.9    9.44     39.0580      0.0898      1.0596     0.0     0.0      9.6529    0.00 
    1361      0.157753   519.6   -945.21     847.6    9.45     39.0857      0.0899      1.0697     0.0     0.0      9.6519    0.00 
    1362      0.157881   519.7   -945.77     849.7    9.46     39.1809      0.0899      1.0816     0.0     0.0      9.6506    0.00 
    1363      0.157982   519.3   -948.58     843.3    9.49     38.8759      0.0902      1.0979     0.0     0.0      9.6498    0.00 
    1364      0.158111   519.6   -948.02     849.0    9.48     39.1386      0.0902      1.0646     0.0     0.0      9.6486    0.00 
    1365      0.158219   519.6   -949.70     849.0    9.50     39.1313      0.0904      1.1087     0.0     0.0      9.6476    0.00 
    1366      0.158345   519.5   -950.55     849.7    9.51     39.1602      0.0905      1.0669     0.0     0.0      9.6464    0.00 
    1367      0.158454   519.4   -951.67     849.7    9.52     39.1553      0.0906      1.1053     0.0     0.0      9.6454    0.00 
    1368      0.158564   519.5   -953.08     847.6    9.53     39.0517      0.0907      1.0639     0.0     0.0      9.6444    0.00 
    1369      0.158689   519.6   -954.20     849.0    9.54     39.1119      0.0909      1.0650     0.0     0.0      9.6432    0.00 
    1370      0.158797   519.0   -957.86     843.3    9.58     38.8361      0.0913      1.0357     0.0     0.0      9.6422    0.00 
    1371      0.158916   519.4   -956.17     849.7    9.56     39.1359      0.0911      1.0100     0.0     0.0      9.6412    0.00 
    1372      0.159042   519.5   -957.29     849.7    9.57     39.1310      0.0912      1.0052     0.0     0.0      9.6400    0.00 
    1373      0.159152   519.5   -957.86     851.8    9.58     39.2261      0.0913      0.9697     0.0     0.0      9.6390    0.00 
    1374      0.159261   519.4   -959.54     849.7    9.60     39.1213      0.0915      0.9824     0.0     0.0      9.6380    0.00 
    1375      0.159389   519.3   -960.39     850.4    9.60     39.1501      0.0916      0.9818     0.0     0.0      9.6368    0.00 
    1376      0.159499   519.3   -961.79     849.0    9.62     39.0790      0.0917      0.9954     0.0     0.0      9.6358    0.00 
    1377      0.159607   519.4   -962.35     850.4    9.62     39.1416      0.0918      0.9925     0.0     0.0      9.6348    0.00 
    1378      0.159733   519.2   -964.04     849.7    9.64     39.1018      0.0920      0.9798     0.0     0.0      9.6336    0.00 
    1379      0.159853   519.4   -964.04     852.5    9.64     39.2317      0.0920      0.9992     0.0     0.0      9.6325    0.00 
    1380      0.159963   519.4   -965.45     851.1    9.65     39.1607      0.0921      1.0067     0.0     0.0      9.6315    0.00 
    1381      0.160072   519.5   -966.01     853.9    9.66     39.2881      0.0922      1.0219     0.0     0.0      9.6305    0.00 
    1382      0.160199   519.3   -967.98     852.5    9.68     39.2146      0.0924      1.0529     0.0     0.0      9.6294    0.00 
    1383      0.160309   519.4   -968.54     852.5    9.69     39.2122      0.0925      1.0081     0.0     0.0      9.6284    0.00 
    1384      0.160419   518.8   -972.19     846.9    9.72     38.9367      0.0929      1.0384     0.0     0.0      9.6273    0.00 
    1385      0.160545   519.3   -971.07     853.2    9.71     39.2336      0.0927      0.9869     0.0     0.0      9.6262    0.00 
    1386      0.160653   519.0   -972.76     851.8    9.73     39.1614      0.0929      1.0184     0.0     0.0      9.6252    0.00 
    1387      0.160781   519.2   -973.32     851.8    9.73     39.1590      0.0930      1.0034     0.0     0.0      9.6240    0.00 
    1388      0.160881   519.6   -972.19     858.1    9.72     39.4559      0.0929      1.0219     0.0     0.0      9.6231    0.00 
    1389      0.161010   519.0   -975.85     851.1    9.76     39.1156      0.0933      1.0357     0.0     0.0      9.6219    0.00 
    1390      0.161118   519.4   -975.57     856.0    9.76     39.3438      0.0932      1.0509     0.0     0.0      9.6209    0.00 
    1391      0.161229   519.0   -977.54     855.3    9.78     39.3028      0.0935      1.0670     0.0     0.0      9.6199    0.00 
    1392      0.161357   519.2   -978.66     854.6    9.79     39.2655      0.0936      1.0633     0.0     0.0      9.6187    0.00 
    1393      0.161465   519.4   -978.94     856.0    9.79     39.3291      0.0936      1.0922     0.0     0.0      9.6177    0.00 
    1394      0.161592   519.0   -981.19     853.2    9.81     39.1897      0.0939      1.0791     0.0     0.0      9.6166    0.00 
    1395      0.161701   518.8   -982.88     852.5    9.83     39.1499      0.0940      1.1020     0.0     0.0      9.6156    0.00 
    1396      0.161822   518.9   -983.44     853.9    9.83     39.2123      0.0941      1.0805     0.0     0.0      9.6144    0.00 
    1397      0.161932   518.9   -985.13     855.3    9.85     39.2698      0.0943      1.0687     0.0     0.0      9.6134    0.00 
    1398      0.162059   518.8   -985.97     852.5    9.86     39.1365      0.0944      1.0551     0.0     0.0      9.6123    0.00 
    1399      0.162170   519.0   -986.81     854.6    9.87     39.2300      0.0945      1.0335     0.0     0.0      9.6112    0.00 
    1400      0.162279   519.0   -987.09     857.4    9.87     39.3584      0.0945      1.0123     0.0     0.0      9.6103    0.00 
    1401      0.162406   519.0   -988.50     856.0    9.88     39.2875      0.0947      1.0156     0.0     0.0      9.6091    0.00 
    1402      0.162516   519.0   -989.90     856.7    9.90     39.3137      0.0948      0.9883     0.0     0.0      9.6081    0.00 
    1403      0.162624   519.0   -991.03     856.7    9.91     39.3088      0.0949      1.0040     0.0     0.0      9.6071    0.00 
    1404      0.162750   519.1   -991.03     858.1    9.91     39.3736      0.0949      1.0086     0.0     0.0      9.6059    0.00 
    1405      0.162869   519.1   -991.87     858.8    9.92     39.4023      0.0950      1.0263     0.0     0.0      9.6048    0.00 
    1406      0.162980   518.7   -994.96     854.6    9.95     39.1945      0.0954      1.0424     0.0     0.0      9.6038    0.00 
    1407      0.163090   518.8   -994.96     856.7    9.95     39.2916      0.0954      1.0392     0.0     0.0      9.6028    0.00 
    1408      0.163217   518.8   -996.37     857.4    9.96     39.3179      0.0955      1.0438     0.0     0.0      9.6017    0.00 
    1409      0.163326   518.8   -997.21     858.1    9.97     39.3465      0.0956      1.0461     0.0     0.0      9.6007    0.00 
    1410      0.163436   518.8   -997.78     858.8    9.98     39.3764      0.0957      1.0456     0.0     0.0      9.5997    0.00 
    1411      0.163562   518.8   -999.18     858.1    9.99     39.3379      0.0959      1.0303     0.0     0.0      9.5985    0.00 
    1412      0.163670   518.9  -1000.02     860.3   10.00     39.4313      0.0959      1.0353     0.0     0.0      9.5975    0.00 
    1413      0.163788   518.5  -1002.27     856.7   10.02     39.2598      0.0962      0.9930     0.0     0.0      9.5964    0.00 
    1414      0.163915   518.1  -1005.37     851.8   10.05     39.0200      0.0965      1.0011     0.0     0.0      9.5953    0.00 
    1415      0.164026   518.8  -1003.40     860.3   10.03     39.4165      0.0963      0.9660     0.0     0.0      9.5943    0.00 
    1416      0.164136   518.7  -1003.68     860.3   10.04     39.4153      0.0964      0.9658     0.0     0.0      9.5933    0.00 
    1417      0.164246   518.7  -1005.08     858.8   10.05     39.3445      0.0965      0.9412     0.0     0.0      9.5922    0.00 
    1418      0.164374   518.9  -1005.93     860.3   10.06     39.4054      0.0966      0.9537     0.0     0.0      9.5911    0.00 
    1419      0.164483   518.7  -1007.90     860.3   10.08     39.3968      0.0968      0.9706     0.0     0.0      9.5901    0.00 
    1420      0.164593   518.8  -1007.33     861.7   10.07     39.4639      0.0968      0.9829     0.0     0.0      9.5890    0.00 
    1421      0.164721   518.5  -1009.86     860.3   10.10     39.3882      0.0970      0.9871     0.0     0.0      9.5878    0.00 
    1422      0.164841   518.7  -1010.71     861.0   10.11     39.4168      0.0971      0.9664     0.0     0.0      9.5868    0.00 
    1423      0.164949   518.5  -1012.39     858.8   10.12     39.3125      0.0973      1.0122     0.0     0.0      9.5858    0.00 
    1424      0.165058   518.5  -1012.96     861.0   10.13     39.4069      0.0974      1.0012     0.0     0.0      9.5848    0.00 
    1425      0.165187   518.7  -1013.80     861.0   10.14     39.4032      0.0975      1.0450     0.0     0.0      9.5836    0.00 
    1426      0.165296   518.8  -1014.36     863.1   10.14     39.4977      0.0975      1.0258     0.0     0.0      9.5826    0.00 
    1427      0.165423   518.8  -1015.49     863.8   10.15     39.5250      0.0977      1.0393     0.0     0.0      9.5814    0.00 
    1428      0.165534   518.5  -1017.45     860.3   10.17     39.3549      0.0979      1.0392     0.0     0.0      9.5804    0.00 
    1429      0.165643   518.5  -1017.73     863.8   10.18     39.5151      0.0979      1.0567     0.0     0.0      9.5794    0.00 
    1430      0.165763   518.5  -1018.86     863.8   10.19     39.5102      0.0980      1.0502     0.0     0.0      9.5783    0.00 
    1431      0.165873   518.5  -1020.55     861.0   10.21     39.3737      0.0982      1.0440     0.0     0.0      9.5773    0.00 
    1432      0.166001   518.3  -1022.23     861.7   10.22     39.3985      0.0984      1.0380     0.0     0.0      9.5762    0.00 
    1433      0.166109   518.5  -1022.51     862.4   10.23     39.4296      0.0984      1.0438     0.0     0.0      9.5752    0.00 
    1434      0.166218   518.4  -1023.92     863.8   10.24     39.4879      0.0986      1.0358     0.0     0.0      9.5742    0.00 
    1435      0.166347   518.5  -1024.20     863.1   10.24     39.4544      0.0986      1.0179     0.0     0.0      9.5730    0.00 
    1436      0.166456   518.4  -1025.89     863.1   10.26     39.4470      0.0988      1.0198     0.0     0.0      9.5720    0.00 
    1437      0.166581   518.4  -1026.73     864.5   10.27     39.5078      0.0989      1.0007     0.0     0.0      9.5709    0.00 
    1438      0.166696   518.3  -1028.70     861.7   10.29     39.3702      0.0991      1.0170     0.0     0.0      9.5698    0.00 
    1439      0.166804   518.5  -1027.85     866.6   10.28     39.5996      0.0990      0.9842     0.0     0.0      9.5688    0.00 
    1440      0.166913   518.3  -1029.82     864.5   10.30     39.4942      0.0993      1.0044     0.0     0.0      9.5678    0.00 
    1441      0.167041   518.3  -1031.51     865.2   10.32     39.5190      0.0995      0.9748     0.0     0.0      9.5666    0.00 
    1442      0.167151   518.3  -1031.79     864.5   10.32     39.4855      0.0995      1.0116     0.0     0.0      9.5656    0.00 
    1443      0.167279   518.4  -1032.35     867.3   10.32     39.6120      0.0995      0.9990     0.0     0.0      9.5645    0.00 
    1444      0.167388   518.3  -1033.76     867.3   10.34     39.6058      0.0997      1.0022     0.0     0.0      9.5635    0.00 
    1445      0.167496   518.2  -1035.73     865.9   10.36     39.5326      0.0999      0.9924     0.0     0.0      9.5625    0.00 
    1446      0.167622   518.2  -1036.01     866.6   10.36     39.5636      0.1000      0.9951     0.0     0.0      9.5614    0.00 
    1447      0.167742   518.1  -1037.69     865.2   10.38     39.4917      0.1001      1.0037     0.0     0.0      9.5603    0.00 
    1448      0.167852   518.2  -1037.69     867.3   10.38     39.5884      0.1001      0.9804     0.0     0.0      9.5592    0.00 
    1449      0.167963   518.2  -1039.38     867.3   10.39     39.5809      0.1003      0.9805     0.0     0.0      9.5582    0.00 
    1450      0.168089   518.1  -1040.50     867.3   10.41     39.5760      0.1005      0.9810     0.0     0.0      9.5571    0.00 
    1451      0.168199   518.0  -1041.63     866.6   10.42     39.5388      0.1006      0.9823     0.0     0.0      9.5561    0.00 
    1452      0.168308   518.2  -1041.91     869.4   10.42     39.6663      0.1006      0.9931     0.0     0.0      9.5551    0.00 
    1453      0.168434   518.5  -1042.47     872.3   10.42     39.7926      0.1007      0.9927     0.0     0.0      9.5540    0.00 
    1454      0.168542   518.0  -1044.16     868.7   10.44     39.6242      0.1009      0.9985     0.0     0.0      9.5530    0.00 
    1455      0.168659   518.0  -1046.13     866.6   10.46     39.5189      0.1011      1.0147     0.0     0.0      9.5519    0.00 
    1456      0.168787   518.4  -1045.28     873.0   10.45     39.8123      0.1010      1.0312     0.0     0.0      9.5507    0.00 
    1457      0.168898   518.1  -1047.53     870.8   10.48     39.7058      0.1012      1.0581     0.0     0.0      9.5497    0.00 
    1458      0.169007   518.0  -1048.38     869.4   10.48     39.6377      0.1013      1.0511     0.0     0.0      9.5487    0.00 
    1459      0.169134   517.9  -1050.34     868.0   10.50     39.5647      0.1016      1.0828     0.0     0.0      9.5475    0.00 
    1460      0.169244   518.1  -1050.62     871.6   10.51     39.7243      0.1016      1.0731     0.0     0.0      9.5466    0.00 
    1461      0.169352   518.0  -1052.03     871.6   10.52     39.7180      0.1017      1.1060     0.0     0.0      9.5456    0.00 
    1462      0.169477   517.9  -1053.44     869.4   10.53     39.6153      0.1019      1.0703     0.0     0.0      9.5444    0.00 
    1463      0.169587   518.0  -1054.00     871.6   10.54     39.7093      0.1020      1.0887     0.0     0.0      9.5434    0.00 
    1464      0.169707   517.8  -1055.40     870.1   10.55     39.6387      0.1021      1.0647     0.0     0.0      9.5423    0.00 
    1465      0.169817   517.8  -1056.25     869.4   10.56     39.6029      0.1022      1.0722     0.0     0.0      9.5413    0.00 
    1466      0.169944   517.8  -1058.21     871.6   10.58     39.6906      0.1024      1.0487     0.0     0.0      9.5402    0.00 
    1467      0.170053   517.8  -1058.78     872.3   10.59     39.7202      0.1025      1.0398     0.0     0.0      9.5392    0.00 
    1468      0.170164   517.8  -1059.90     871.6   10.60     39.6831      0.1026      1.0266     0.0     0.0      9.5382    0.00 
    1469      0.170289   517.8  -1061.03     871.6   10.61     39.6781      0.1027      1.0026     0.0     0.0      9.5370    0.00 
    1470      0.170397   517.6  -1062.43     870.1   10.62     39.6076      0.1029      1.0274     0.0     0.0      9.5361    0.00 
    1471      0.170526   518.1  -1061.31     875.8   10.61     39.8696      0.1028      0.9951     0.0     0.0      9.5349    0.00 
    1472      0.170642   517.6  -1064.68     870.8   10.65     39.6297      0.1032      1.0286     0.0     0.0      9.5338    0.00 
    1473      0.170752   517.8  -1064.40     873.0   10.64     39.7273      0.1031      1.0004     0.0     0.0      9.5328    0.00 
    1474      0.170861   517.8  -1065.80     873.7   10.66     39.7532      0.1033      1.0358     0.0     0.0      9.5318    0.00 
    1475      0.170988   517.6  -1067.49     873.0   10.67     39.7136      0.1035      1.0227     0.0     0.0      9.5307    0.00 
    1476      0.171099   517.6  -1067.49     875.1   10.67     39.8099      0.1035      1.0441     0.0     0.0      9.5297    0.00 
    1477      0.171208   517.6  -1069.46     873.0   10.69     39.7048      0.1037      1.0497     0.0     0.0      9.5287    0.00 
    1478      0.171335   517.6  -1070.30     875.1   10.70     39.7974      0.1038      1.0605     0.0     0.0      9.5275    0.00 
    1479      0.171446   517.4  -1071.99     873.0   10.72     39.6936      0.1040      1.0737     0.0     0.0      9.5265    0.00 
    1480      0.171554   517.5  -1072.27     875.1   10.72     39.7886      0.1040      1.0541     0.0     0.0      9.5254    0.00 
    1481      0.171674   517.5  -1073.39     875.1   10.73     39.7836      0.1041      1.0784     0.0     0.0      9.5244    0.00 
    1482      0.171800   517.4  -1074.80     874.4   10.75     39.7453      0.1043      1.0608     0.0     0.0      9.5233    0.00 
    1483      0.171909   517.6  -1075.64     875.8   10.76     39.8057      0.1044      1.0696     0.0     0.0      9.5223    0.00 
    1484      0.172019   517.5  -1076.77     874.4   10.77     39.7365      0.1045      1.0650     0.0     0.0      9.5213    0.00 
    1485      0.172145   517.4  -1078.17     874.4   10.78     39.7302      0.1047      1.0464     0.0     0.0      9.5202    0.00 
    1486      0.172252   517.1  -1080.14     872.3   10.80     39.6253      0.1049      1.0553     0.0     0.0      9.5192    0.00 
    1487      0.172381   517.3  -1080.70     875.1   10.81     39.7510      0.1050      1.0487     0.0     0.0      9.5180    0.00 
    1488      0.172489   517.5  -1080.42     877.2   10.80     39.8485      0.1049      1.0509     0.0     0.0      9.5171    0.00 
    1489      0.172608   517.2  -1082.39     875.1   10.82     39.7435      0.1051      1.0347     0.0     0.0      9.5160    0.00 
    1490      0.172716   517.5  -1083.23     877.2   10.83     39.8359      0.1052      1.0392     0.0     0.0      9.5150    0.00 
    1491      0.172843   517.1  -1084.92     876.5   10.85     39.7963      0.1054      1.0363     0.0     0.0      9.5138    0.00 
    1492      0.172952   517.4  -1085.48     875.1   10.85     39.7297      0.1055      1.0520     0.0     0.0      9.5128    0.00 
    1493      0.173061   517.4  -1085.76     877.2   10.86     39.8246      0.1055      1.0359     0.0     0.0      9.5118    0.00 
    1494      0.173187   517.1  -1087.73     877.9   10.88     39.8478      0.1057      1.0174     0.0     0.0      9.5107    0.00 
    1495      0.173297   517.1  -1089.98     875.8   10.90     39.7417      0.1060      1.0028     0.0     0.0      9.5097    0.00 
    1496      0.173424   517.1  -1090.26     877.9   10.90     39.8365      0.1060      1.0093     0.0     0.0      9.5085    0.00 
    1497      0.173543   517.2  -1091.10     877.9   10.91     39.8327      0.1061      1.0189     0.0     0.0      9.5075    0.00 
    1498      0.173651   517.4  -1091.39     880.0   10.91     39.9275      0.1062      0.9880     0.0     0.0      9.5065    0.00 
    1499      0.173759   517.1  -1093.35     877.9   10.93     39.8227      0.1064      0.9814     0.0     0.0      9.5055    0.00 
    1500      0.173885   517.4  -1093.35     880.7   10.93     39.9507      0.1064      0.9544     0.0     0.0      9.5043    0.00 
    1501      0.173995   516.7  -1095.88     876.5   10.96     39.7474      0.1067      0.9827     0.0     0.0      9.5034    0.00 
    1502      0.174121   517.2  -1095.60     879.3   10.96     39.8766      0.1066      0.9755     0.0     0.0      9.5022    0.00 
    1503      0.174232   517.8  -1095.04     883.5   10.95     40.0712      0.1066      0.9885     0.0     0.0      9.5012    0.00 
    1504      0.174342   517.1  -1098.41     880.0   10.98     39.8960      0.1069      0.9797     0.0     0.0      9.5002    0.00 
    1505      0.174468   516.9  -1099.82     877.9   11.00     39.7938      0.1071      0.9923     0.0     0.0      9.4991    0.00 
    1506      0.174586   517.1  -1100.66     880.0   11.01     39.8860      0.1072      1.0124     0.0     0.0      9.4980    0.00 
    1507      0.174694   517.1  -1100.94     880.7   11.01     39.9167      0.1072      1.0288     0.0     0.0      9.4970    0.00 
    1508      0.174802   517.4  -1100.94     883.5   11.01     40.0446      0.1072      1.0326     0.0     0.0      9.4961    0.00 
    1509      0.174931   517.1  -1102.91     882.1   11.03     39.9718      0.1074      1.0077     0.0     0.0      9.4949    0.00 
    1510      0.175039   516.9  -1104.60     880.7   11.05     39.9003      0.1076      1.0270     0.0     0.0      9.4939    0.00 
    1511      0.175164   517.0  -1105.16     882.1   11.05     39.9617      0.1077      1.0333     0.0     0.0      9.4928    0.00 
    1512      0.175273   517.0  -1106.85     882.1   11.07     39.9541      0.1079      1.0308     0.0     0.0      9.4918    0.00 
    1513      0.175383   516.9  -1107.69     881.4   11.08     39.9184      0.1080      1.0215     0.0     0.0      9.4908    0.00 
    1514      0.175502   516.9  -1108.25     882.8   11.08     39.9798      0.1080      0.9887     0.0     0.0      9.4897    0.00 
    1515      0.175628   516.6  -1110.50     880.0   11.11     39.8419      0.1083      0.9793     0.0     0.0      9.4886    0.00 
    1516      0.175736   516.9  -1111.34     881.4   11.11     39.9020      0.1084      0.9907     0.0     0.0      9.4876    0.00 
    1517      0.175846   517.1  -1110.50     884.3   11.11     40.0336      0.1083      0.9802     0.0     0.0      9.4866    0.00 
    1518      0.175973   517.1  -1111.63     885.7   11.12     40.0924      0.1084      0.9903     0.0     0.0      9.4854    0.00 
    1519      0.176082   517.0  -1112.75     885.7   11.13     40.0873      0.1086      0.9832     0.0     0.0      9.4844    0.00 
    1520      0.176209   516.9  -1115.00     885.7   11.15     40.0772      0.1088      0.9942     0.0     0.0      9.4833    0.00 
    1521      0.176318   516.8  -1116.40     883.5   11.16     39.9751      0.1090      1.0081     0.0     0.0      9.4823    0.00 
    1522      0.176426   516.9  -1116.12     884.3   11.16     40.0083      0.1089      1.0193     0.0     0.0      9.4813    0.00 
    1523      0.176545   516.9  -1117.53     886.4   11.18     40.0977      0.1091      1.0257     0.0     0.0      9.4803    0.00 
    1524      0.176670   516.8  -1118.65     885.7   11.19     40.0607      0.1092      1.0379     0.0     0.0      9.4791    0.00 
    1525      0.176778   516.6  -1119.78     885.0   11.20     40.0237      0.1093      1.0594     0.0     0.0      9.4781    0.00 
    1526      0.176907   516.8  -1120.62     887.1   11.21     40.1157      0.1094      1.0494     0.0     0.0      9.4770    0.00 
    1527      0.177015   516.9  -1122.03     885.7   11.22     40.0455      0.1096      1.0702     0.0     0.0      9.4760    0.00 
    1528      0.177123   516.8  -1123.71     885.0   11.24     40.0060      0.1098      1.0389     0.0     0.0      9.4750    0.00 
    1529      0.177249   516.6  -1124.28     886.4   11.24     40.0672      0.1098      1.0618     0.0     0.0      9.4738    0.00 
    1530      0.177359   516.6  -1124.84     885.7   11.25     40.0328      0.1099      1.0142     0.0     0.0      9.4729    0.00
