Repository: LightForm-group/dilatometer_modelling_and_constitutive_behaviour

# dilatometer_modelling_and_constitutive_behaviour

Created with work by Inigo Howe, Patryk Jedrasiak, Hugh Shercliff

This program contains a method of testing various constitutive models and extracting the constitutive behaviour of dilatometer samples correcting for inhomogeneities in termperature, strain and strain rate. The model is currently configured to a dilatometer run under vacuum, with no active cooling during the deformation for a sample of length 10mm with a diameter of 5mm. For both heatup and deformation the temperature is fitted to the experimental central themocoupole temperature for any general temperature profile.

File: experimental_data/deformation/1/490/008_Compression_Daniel_Al_Hom1_SHT_540C_Deform_490C_1.0s-1_QuenchHeGas__1.asc (part 6 of 27)
 C:\WinTA100\DIL805.PRO\Data\Deformation\ChrisDaniel\008_Compression_Daniel_Al_Hom1_SHT_540C_Deform_490C_1.0s-1_QuenchHeGas__1.asc
     No.          Time   Tem.1        DL     Force  Strain   kf (Def.)    Phi  (D)    Phi* (D)   Tem.2   Tem.3        Poti      HF 
                     s      °C        µm         N       %       N/mm²                     1/s      °C      °C          mm       % 
    1531      0.163657   490.5   -866.24     861.7    8.66     40.0831      0.0759      0.9886     0.0     0.0      9.5858    0.00 
    1532      0.163767   490.5   -867.34     861.7    8.67     40.0783      0.0760      0.9807     0.0     0.0      9.5848    0.00 
    1533      0.163859   490.5   -867.90     861.7    8.68     40.0758      0.0761      0.9767     0.0     0.0      9.5840    0.00 
    1534      0.163968   490.5   -869.00     861.7    8.69     40.0710      0.0762      0.9657     0.0     0.0      9.5830    0.00 
    1535      0.164076   490.5   -870.39     862.4    8.70     40.0977      0.0764      0.9694     0.0     0.0      9.5820    0.00 
    1536      0.164196   490.5   -871.77     861.7    8.72     40.0588      0.0765      0.9574     0.0     0.0      9.5809    0.00 
    1537      0.164287   490.6   -871.22     864.5    8.71     40.1925      0.0765      0.9822     0.0     0.0      9.5800    0.00 
    1538      0.164397   490.4   -872.88     862.4    8.73     40.0868      0.0766      0.9626     0.0     0.0      9.5790    0.00 
    1539      0.164506   490.4   -873.98     863.8    8.74     40.1475      0.0768      0.9823     0.0     0.0      9.5780    0.00 
    1540      0.164614   490.5   -873.98     865.9    8.74     40.2459      0.0768      0.9656     0.0     0.0      9.5770    0.00 
    1541      0.164723   490.6   -875.37     866.6    8.75     40.2726      0.0769      0.9885     0.0     0.0      9.5760    0.00 
    1542      0.164831   490.4   -877.03     863.1    8.77     40.1013      0.0771      0.9801     0.0     0.0      9.5750    0.00 
    1543      0.164939   490.5   -877.03     864.5    8.77     40.1669      0.0771      0.9954     0.0     0.0      9.5740    0.00 
    1544      0.165049   490.4   -879.24     863.8    8.79     40.1244      0.0773      0.9972     0.0     0.0      9.5730    0.00 
    1545      0.165150   490.5   -879.24     866.6    8.79     40.2555      0.0773      0.9829     0.0     0.0      9.5721    0.00 
    1546      0.165261   490.3   -882.01     863.1    8.82     40.0795      0.0776      1.0007     0.0     0.0      9.5711    0.00 
    1547      0.165370   490.5   -880.90     867.3    8.81     40.2810      0.0775      0.9912     0.0     0.0      9.5700    0.00 
    1548      0.165479   490.4   -882.84     864.5    8.83     40.1413      0.0777      1.0152     0.0     0.0      9.5690    0.00 
    1549      0.165570   490.5   -882.84     867.3    8.83     40.2724      0.0777      0.9800     0.0     0.0      9.5682    0.00 
    1550      0.165679   490.5   -883.94     868.0    8.84     40.3003      0.0779      1.0142     0.0     0.0      9.5672    0.00 
    1551      0.165789   490.4   -885.60     865.9    8.86     40.1947      0.0780      0.9997     0.0     0.0      9.5662    0.00 
    1552      0.165898   490.1   -886.71     866.6    8.87     40.2225      0.0782      1.0316     0.0     0.0      9.5652    0.00 
    1553      0.166006   490.3   -886.71     868.0    8.87     40.2881      0.0782      1.0294     0.0     0.0      9.5642    0.00 
    1554      0.166109   490.4   -888.09     868.0    8.88     40.2819      0.0783      1.0392     0.0     0.0      9.5632    0.00 
    1555      0.166218   490.1   -890.03     867.3    8.90     40.2406      0.0785      1.0380     0.0     0.0      9.5622    0.00 
    1556      0.166328   490.1   -891.14     867.3    8.91     40.2358      0.0786      1.0458     0.0     0.0      9.5612    0.00 
    1557      0.166437   490.4   -890.86     869.4    8.91     40.3352      0.0786      1.0635     0.0     0.0      9.5602    0.00 
    1558      0.166546   490.6   -891.97     870.1    8.92     40.3630      0.0787      1.0451     0.0     0.0      9.5592    0.00 
    1559      0.166655   490.0   -894.18     866.6    8.94     40.1896      0.0790      1.0426     0.0     0.0      9.5582    0.00 
    1560      0.166765   490.1   -894.46     869.4    8.94     40.3193      0.0790      1.0364     0.0     0.0      9.5572    0.00 
    1561      0.166856   490.0   -896.12     866.6    8.96     40.1810      0.0792      1.0434     0.0     0.0      9.5564    0.00 
    1562      0.166965   489.9   -897.22     868.0    8.97     40.2416      0.0793      1.0262     0.0     0.0      9.5554    0.00 
    1563      0.167083   490.1   -897.22     869.4    8.97     40.3070      0.0793      1.0108     0.0     0.0      9.5543    0.00 
    1564      0.167176   490.0   -898.61     868.0    8.99     40.2355      0.0795      0.9960     0.0     0.0      9.5534    0.00 
    1565      0.167284   490.0   -899.44     868.7    8.99     40.2645      0.0796      0.9885     0.0     0.0      9.5524    0.00 
    1566      0.167392   490.3   -899.99     870.8    9.00     40.3602      0.0796      0.9894     0.0     0.0      9.5514    0.00 
    1567      0.167501   490.2   -900.82     872.3    9.01     40.4219      0.0797      0.9903     0.0     0.0      9.5504    0.00 
    1568      0.167610   490.0   -902.48     870.8    9.02     40.3491      0.0799      0.9941     0.0     0.0      9.5494    0.00 
    1569      0.167719   489.9   -904.14     869.4    9.04     40.2764      0.0801      0.9745     0.0     0.0      9.5484    0.00 
    1570      0.167828   489.9   -904.97     870.1    9.05     40.3054      0.0802      0.9738     0.0     0.0      9.5474    0.00 
    1571      0.167937   490.0   -905.25     872.3    9.05     40.4022      0.0802      0.9851     0.0     0.0      9.5464    0.00 
    1572      0.168039   490.0   -905.80     871.6    9.06     40.3671      0.0803      0.9670     0.0     0.0      9.5455    0.00 
    1573      0.168148   490.0   -907.18     873.0    9.07     40.4263      0.0804      0.9921     0.0     0.0      9.5445    0.00 
    1574      0.168258   490.5   -906.91     876.5    9.07     40.5910      0.0804      0.9955     0.0     0.0      9.5435    0.00 
    1575      0.168368   490.0   -908.57     873.0    9.09     40.4202      0.0806      1.0086     0.0     0.0      9.5425    0.00 
    1576      0.168459   489.7   -911.33     870.1    9.11     40.2772      0.0809      1.0046     0.0     0.0      9.5417    0.00 
    1577      0.168568   490.0   -910.78     873.7    9.11     40.4430      0.0808      1.0034     0.0     0.0      9.5407    0.00 
    1578      0.168677   489.9   -912.16     872.3    9.12     40.3715      0.0810      1.0173     0.0     0.0      9.5397    0.00 
    1579      0.168786   489.7   -913.27     872.3    9.13     40.3666      0.0811      1.0089     0.0     0.0      9.5387    0.00 
    1580      0.168896   489.7   -914.10     871.6    9.14     40.3303      0.0812      1.0284     0.0     0.0      9.5377    0.00 
    1581      0.168998   489.7   -914.38     873.7    9.14     40.4270      0.0812      1.0280     0.0     0.0      9.5367    0.00 
    1582      0.169108   489.6   -916.04     872.3    9.16     40.3543      0.0814      1.0570     0.0     0.0      9.5357    0.00 
    1583      0.169218   489.7   -917.42     874.4    9.17     40.4461      0.0815      1.0418     0.0     0.0      9.5347    0.00 
    1584      0.169326   489.9   -917.42     874.4    9.17     40.4461      0.0815      1.0535     0.0     0.0      9.5337    0.00 
    1585      0.169435   489.8   -918.53     875.1    9.19     40.4738      0.0817      1.0516     0.0     0.0      9.5327    0.00 
    1586      0.169545   489.6   -920.46     873.7    9.20     40.3999      0.0819      1.0394     0.0     0.0      9.5317    0.00 
    1587      0.169653   489.5   -921.84     873.0    9.22     40.3611      0.0820      1.0515     0.0     0.0      9.5307    0.00 
    1588      0.169744   489.6   -921.84     874.4    9.22     40.4264      0.0820      1.0407     0.0     0.0      9.5299    0.00 
    1589      0.169853   489.6   -923.50     873.7    9.24     40.3864      0.0822      1.0358     0.0     0.0      9.5289    0.00 
    1590      0.169972   489.5   -924.89     873.7    9.25     40.3802      0.0824      0.9961     0.0     0.0      9.5278    0.00 
    1591      0.170080   489.5   -925.44     873.7    9.25     40.3778      0.0824      0.9885     0.0     0.0      9.5268    0.00 
    1592      0.170171   489.5   -925.99     875.1    9.26     40.4405      0.0825      0.9624     0.0     0.0      9.5260    0.00 
    1593      0.170280   489.5   -926.82     876.5    9.27     40.5020      0.0826      0.9674     0.0     0.0      9.5250    0.00 
    1594      0.170389   489.5   -927.65     876.5    9.28     40.4983      0.0827      0.9529     0.0     0.0      9.5240    0.00 
    1595      0.170500   489.6   -928.48     877.2    9.28     40.5272      0.0828      0.9518     0.0     0.0      9.5230    0.00 
    1596      0.170608   489.5   -929.87     875.8    9.30     40.4559      0.0829      0.9515     0.0     0.0      9.5220    0.00 
    1597      0.170717   489.5   -930.70     874.4    9.31     40.3870      0.0830      0.9424     0.0     0.0      9.5210    0.00 
    1598      0.170827   489.5   -931.80     876.5    9.32     40.4798      0.0831      0.9762     0.0     0.0      9.5200    0.00 
    1599      0.170945   489.6   -931.53     879.3    9.32     40.6114      0.0831      0.9571     0.0     0.0      9.5189    0.00 
    1600      0.171037   489.6   -933.46     877.9    9.33     40.5376      0.0833      0.9925     0.0     0.0      9.5181    0.00 
    1601      0.171147   489.5   -934.29     879.3    9.34     40.5990      0.0834      0.9847     0.0     0.0      9.5171    0.00 
    1602      0.171257   489.4   -935.95     877.9    9.36     40.5264      0.0836      1.0034     0.0     0.0      9.5161    0.00 
    1603      0.171366   489.0   -937.61     873.7    9.38     40.3236      0.0838      0.9973     0.0     0.0      9.5151    0.00 
    1604      0.171458   489.6   -936.51     880.7    9.37     40.6543      0.0836      0.9789     0.0     0.0      9.5142    0.00 
    1605      0.171568   489.2   -938.72     877.2    9.39     40.4815      0.0839      0.9840     0.0     0.0      9.5132    0.00 
    1606      0.171676   489.4   -939.00     880.0    9.39     40.6105      0.0839      0.9618     0.0     0.0      9.5122    0.00 
    1607      0.171785   489.5   -939.83     880.7    9.40     40.6394      0.0840      0.9855     0.0     0.0      9.5112    0.00 
    1608      0.171894   489.5   -940.93     880.7    9.41     40.6344      0.0841      0.9633     0.0     0.0      9.5101    0.00 
    1609      0.171995   489.5   -942.04     880.7    9.42     40.6295      0.0843      0.9886     0.0     0.0      9.5093    0.00 
    1610      0.172105   489.3   -943.70     879.3    9.44     40.5569      0.0844      0.9893     0.0     0.0      9.5083    0.00 
    1611      0.172216   489.2   -943.98     880.7    9.44     40.6208      0.0845      0.9941     0.0     0.0      9.5073    0.00 
    1612      0.172325   489.3   -944.81     882.1    9.45     40.6821      0.0846      1.0258     0.0     0.0      9.5063    0.00 
    1613      0.172433   489.4   -945.08     882.1    9.45     40.6809      0.0846      1.0010     0.0     0.0      9.5053    0.00 
    1614      0.172542   489.2   -947.30     879.3    9.47     40.5408      0.0848      1.0607     0.0     0.0      9.5043    0.00 
    1615      0.172633   489.3   -947.30     881.4    9.47     40.6384      0.0848      1.0513     0.0     0.0      9.5035    0.00 
    1616      0.172743   489.5   -947.85     882.8    9.48     40.7010      0.0849      1.0731     0.0     0.0      9.5025    0.00 
    1617      0.172852   489.1   -950.62     880.0    9.51     40.5585      0.0852      1.0578     0.0     0.0      9.5015    0.00 
    1618      0.172970   489.2   -951.45     880.7    9.51     40.5873      0.0853      1.0334     0.0     0.0      9.5004    0.00 
    1619      0.173062   488.8   -954.21     875.8    9.54     40.3473      0.0856      1.0240     0.0     0.0      9.4996    0.00 
    1620      0.173170   489.1   -953.11     881.4    9.53     40.6123      0.0855      0.9947     0.0     0.0      9.4986    0.00 
    1621      0.173278   489.2   -953.66     882.1    9.54     40.6424      0.0855      0.9840     0.0     0.0      9.4976    0.00 
    1622      0.173387   489.2   -955.04     881.4    9.55     40.6036      0.0857      0.9556     0.0     0.0      9.4966    0.00 
    1623      0.173498   489.2   -955.87     882.1    9.56     40.6324      0.0858      0.9468     0.0     0.0      9.4956    0.00 
    1624      0.173607   489.1   -956.70     882.8    9.57     40.6612      0.0859      0.9398     0.0     0.0      9.4946    0.00 
    1625      0.173715   489.2   -956.98     885.0    9.57     40.7575      0.0859      0.9448     0.0     0.0      9.4936    0.00 
    1626      0.173824   489.2   -958.09     885.0    9.58     40.7525      0.0860      0.9472     0.0     0.0      9.4926    0.00 
    1627      0.173926   489.0   -959.75     884.3    9.60     40.7125      0.0862      0.9567     0.0     0.0      9.4917    0.00 
    1628      0.174036   489.5   -959.19     887.8    9.59     40.8775      0.0861      0.9671     0.0     0.0      9.4907    0.00 
    1629      0.174146   489.0   -961.96     885.0    9.62     40.7350      0.0865      0.9991     0.0     0.0      9.4897    0.00 
    1630      0.174237   488.9   -962.51     885.0    9.63     40.7325      0.0865      0.9930     0.0     0.0      9.4889    0.00 
    1631      0.174346   489.2   -963.62     885.7    9.64     40.7600      0.0866      1.0292     0.0     0.0      9.4879    0.00 
    1632      0.174455   489.1   -964.17     886.4    9.64     40.7900      0.0867      1.0076     0.0     0.0      9.4869    0.00 
    1633      0.174564   489.2   -964.73     887.8    9.65     40.8524      0.0868      1.0320     0.0     0.0      9.4858    0.00 
    1634      0.174673   488.9   -966.94     885.0    9.67     40.7126      0.0870      0.9966     0.0     0.0      9.4848    0.00 
    1635      0.174781   488.9   -967.49     887.1    9.67     40.8075      0.0871      1.0030     0.0     0.0      9.4838    0.00 
    1636      0.174881   489.0   -968.05     887.1    9.68     40.8050      0.0871      0.9995     0.0     0.0      9.4829    0.00 
    1637      0.174990   489.1   -968.60     886.4    9.69     40.7700      0.0872      0.9741     0.0     0.0      9.4819    0.00 
    1638      0.175098   488.9   -970.54     885.0    9.71     40.6964      0.0874      0.9951     0.0     0.0      9.4810    0.00 
    1639      0.175208   489.1   -970.26     887.8    9.70     40.8274      0.0874      0.9694     0.0     0.0      9.4800    0.00 
    1640      0.175317   488.7   -972.75     885.0    9.73     40.6864      0.0876      1.0007     0.0     0.0      9.4790    0.00 
    1641      0.175428   488.8   -973.58     886.4    9.74     40.7475      0.0877      0.9925     0.0     0.0      9.4780    0.00 
    1642      0.175537   489.1   -973.58     889.2    9.74     40.8773      0.0877      1.0121     0.0     0.0      9.4770    0.00 
    1643      0.175628   488.8   -974.41     889.2    9.74     40.8735      0.0878      1.0098     0.0     0.0      9.4761    0.00 
    1644      0.175737   488.9   -975.24     889.9    9.75     40.9022      0.0879      1.0246     0.0     0.0      9.4751    0.00 
    1645      0.175855   489.0   -976.35     889.9    9.76     40.8972      0.0880      1.0445     0.0     0.0      9.4741    0.00 
    1646      0.175963   488.9   -977.73     888.5    9.78     40.8261      0.0882      1.0542     0.0     0.0      9.4731    0.00 
    1647      0.176072   488.6   -979.39     887.8    9.79     40.7861      0.0884      1.0800     0.0     0.0      9.4721    0.00 
    1648      0.176164   488.7   -980.22     888.5    9.80     40.8148      0.0885      1.0734     0.0     0.0      9.4712    0.00 
    1649      0.176274   488.6   -981.60     887.1    9.82     40.7437      0.0886      1.0887     0.0     0.0      9.4702    0.00 
    1650      0.176382   488.6   -982.71     886.4    9.83     40.7063      0.0888      1.0786     0.0     0.0      9.4692    0.00 
    1651      0.176493   488.7   -982.71     889.2    9.83     40.8359      0.0888      1.0781     0.0     0.0      9.4682    0.00 
    1652      0.176602   488.7   -983.82     889.2    9.84     40.8309      0.0889      1.0936     0.0     0.0      9.4672    0.00 
    1653      0.176712   488.7   -984.65     890.6    9.85     40.8920      0.0890      1.0900     0.0     0.0      9.4662    0.00 
    1654      0.176813   488.6   -986.03     889.2    9.86     40.8209      0.0891      1.1013     0.0     0.0      9.4653    0.00 
    1655      0.176923   488.6   -986.86     890.6    9.87     40.8820      0.0892      1.0973     0.0     0.0      9.4643    0.00 
    1656      0.177032   488.6   -989.07     889.2    9.89     40.8071      0.0895      1.0891     0.0     0.0      9.4633    0.00 
    1657      0.177140   488.2   -991.01     885.0    9.91     40.6041      0.0897      1.0744     0.0     0.0      9.4623    0.00 
    1658      0.177249   488.5   -990.45     889.2    9.90     40.8009      0.0896      1.0559     0.0     0.0      9.4613    0.00 
    1659      0.177340   488.6   -991.28     890.6    9.91     40.8619      0.0897      1.0345     0.0     0.0      9.4605    0.00 
    1660      0.177449   488.3   -992.39     889.2    9.92     40.7921      0.0898      1.0271     0.0     0.0      9.4595    0.00 
    1661      0.177557   488.6   -992.94     892.7    9.93     40.9515      0.0899      1.0048     0.0     0.0      9.4585    0.00 
    1662      0.177665   488.3   -994.88     889.9    9.95     40.8132      0.0901      1.0114     0.0     0.0      9.4575    0.00 
    1663      0.177783   488.3   -995.43     890.6    9.95     40.8431      0.0902      0.9749     0.0     0.0      9.4565    0.00 
    1664      0.177875   488.3   -996.82     889.9    9.97     40.8044      0.0903      0.9752     0.0     0.0      9.4556    0.00 
    1665      0.177984   488.3   -997.92     889.9    9.98     40.7994      0.0904      0.9423     0.0     0.0      9.4546    0.00 
    1666      0.178093   488.3   -997.37     892.0    9.97     40.8990      0.0904      0.9655     0.0     0.0      9.4536    0.00 
    1667      0.178203   488.3   -998.48     892.7    9.98     40.9263      0.0905      0.9592     0.0     0.0      9.4526    0.00 
    1668      0.178311   488.5   -998.75     894.1    9.99     40.9898      0.0905      0.9902     0.0     0.0      9.4517    0.00 
    1669      0.178421   488.3  -1001.24     891.3   10.01     40.8490      0.0908      0.9985     0.0     0.0      9.4507    0.00 
    1670      0.178531   488.3  -1001.52     892.0   10.02     40.8801      0.0908      1.0012     0.0     0.0      9.4496    0.00 
    1671      0.178641   488.1  -1003.73     890.6   10.04     40.8054      0.0911      1.0181     0.0     0.0      9.4487    0.00 
    1672      0.178731   488.3  -1003.73     892.0   10.04     40.8701      0.0911      1.0012     0.0     0.0      9.4477    0.00 
    1673      0.178851   488.1  -1005.67     890.6   10.06     40.7966      0.0913      1.0111     0.0     0.0      9.4467    0.00 
    1674      0.178960   488.3  -1005.67     894.8   10.06     40.9906      0.0913      1.0062     0.0     0.0      9.4457    0.00 
    1675      0.179068   488.1  -1006.78     892.7   10.07     40.8886      0.0914      1.0071     0.0     0.0      9.4448    0.00 
    1676      0.179160   488.2  -1007.61     892.0   10.08     40.8525      0.0915      0.9954     0.0     0.0      9.4439    0.00 
    1677      0.179270   488.1  -1008.99     892.7   10.09     40.8785      0.0917      1.0030     0.0     0.0      9.4429    0.00 
    1678      0.179381   488.3  -1008.71     895.5   10.09     41.0090      0.0916      0.9848     0.0     0.0      9.4419    0.00 
    1679      0.179490   488.1  -1011.20     894.1   10.11     40.9331      0.0919      0.9897     0.0     0.0      9.4409    0.00 
    1680      0.179598   488.3  -1011.20     894.8   10.11     40.9654      0.0919      0.9668     0.0     0.0      9.4400    0.00 
    1681      0.179708   488.0  -1012.86     894.1   10.13     40.9255      0.0921      0.9917     0.0     0.0      9.4389    0.00 
    1682      0.179809   488.0  -1013.69     893.4   10.14     40.8894      0.0922      0.9788     0.0     0.0      9.4381    0.00 
    1683      0.179919   488.1  -1014.52     894.8   10.15     40.9502      0.0923      1.0054     0.0     0.0      9.4370    0.00 
    1684      0.180028   488.2  -1014.52     896.3   10.15     41.0148      0.0923      0.9875     0.0     0.0      9.4361    0.00 
    1685      0.180138   488.3  -1016.18     896.3   10.16     41.0073      0.0925      0.9940     0.0     0.0      9.4351    0.00 
    1686      0.180229   487.8  -1017.84     893.4   10.18     40.8705      0.0927      1.0072     0.0     0.0      9.4342    0.00 
    1687      0.180337   488.0  -1017.57     897.0   10.18     41.0332      0.0926      1.0122     0.0     0.0      9.4333    0.00 
    1688      0.180447   488.0  -1019.23     894.8   10.19     40.9288      0.0928      1.0327     0.0     0.0      9.4322    0.00 
    1689      0.180557   488.0  -1020.06     895.5   10.20     40.9573      0.0929      1.0041     0.0     0.0      9.4312    0.00 
    1690      0.180666   487.9  -1021.44     895.5   10.21     40.9510      0.0931      1.0078     0.0     0.0      9.4303    0.00 
    1691      0.180765   487.8  -1022.82     895.5   10.23     40.9447      0.0932      1.0113     0.0     0.0      9.4293    0.00 
    1692      0.180875   487.9  -1022.55     897.0   10.23     41.0105      0.0932      1.0201     0.0     0.0      9.4284    0.00 
    1693      0.180984   487.9  -1023.65     897.7   10.24     41.0377      0.0933      1.0213     0.0     0.0      9.4274    0.00 
    1694      0.181092   488.1  -1024.48     898.4   10.24     41.0661      0.0934      1.0130     0.0     0.0      9.4264    0.00 
    1695      0.181201   487.8  -1026.70     897.0   10.27     40.9915      0.0936      1.0159     0.0     0.0      9.4254    0.00 
    1696      0.181311   487.7  -1028.08     895.5   10.28     40.9207      0.0938      1.0150     0.0     0.0      9.4244    0.00 
    1697      0.181420   487.8  -1027.53     898.4   10.28     41.0522      0.0937      1.0319     0.0     0.0      9.4234    0.00 
    1698      0.181529   488.0  -1028.63     898.4   10.29     41.0472      0.0939      1.0234     0.0     0.0      9.4225    0.00 
    1699      0.181620   487.9  -1029.46     899.1   10.29     41.0756      0.0939      1.0242     0.0     0.0      9.4216    0.00 
    1700      0.181739   487.9  -1030.85     900.5   10.31     41.1337      0.0941      1.0209     0.0     0.0      9.4206    0.00 
    1701      0.181849   487.7  -1032.23     896.3   10.32     40.9340      0.0943      1.0331     0.0     0.0      9.4196    0.00 
    1702      0.181959   487.6  -1032.78     899.8   10.33     41.0926      0.0943      1.0405     0.0     0.0      9.4186    0.00 
    1703      0.182050   487.7  -1034.17     897.7   10.34     40.9896      0.0945      1.0293     0.0     0.0      9.4177    0.00 
    1704      0.182160   487.6  -1035.27     898.4   10.35     41.0168      0.0946      1.0219     0.0     0.0      9.4167    0.00 
    1705      0.182268   487.7  -1035.83     900.5   10.36     41.1109      0.0947      1.0094     0.0     0.0      9.4158    0.00 
    1706      0.182378   487.6  -1037.76     899.1   10.38     41.0376      0.0949      1.0163     0.0     0.0      9.4148    0.00 
    1707      0.182487   487.6  -1037.76     900.5   10.38     41.1020      0.0949      1.0066     0.0     0.0      9.4138    0.00 
    1708      0.182597   487.7  -1038.32     902.6   10.38     41.1961      0.0949      1.0128     0.0     0.0      9.4128    0.00 
    1709      0.182698   487.8  -1038.87     901.9   10.39     41.1614      0.0950      1.0008     0.0     0.0      9.4118    0.00 
    1710      0.182807   487.7  -1040.25     901.9   10.40     41.1550      0.0952      1.0108     0.0     0.0      9.4109    0.00 
    1711      0.182916   487.5  -1042.47     899.1   10.42     41.0161      0.0954      0.9893     0.0     0.0      9.4099    0.00 
    1712      0.183025   487.5  -1042.74     901.2   10.43     41.1114      0.0954      0.9979     0.0     0.0      9.4089    0.00 
    1713      0.183136   487.4  -1043.85     901.2   10.44     41.1063      0.0956      0.9860     0.0     0.0      9.4079    0.00 
    1714      0.183228   487.5  -1044.96     901.9   10.45     41.1334      0.0957      0.9837     0.0     0.0      9.4070    0.00 
    1715      0.183337   487.3  -1045.79     900.5   10.46     41.0652      0.0958      0.9909     0.0     0.0      9.4061    0.00 
    1716      0.183447   487.5  -1045.79     902.6   10.46     41.1618      0.0958      0.9790     0.0     0.0      9.4051    0.00 
    1717      0.183557   487.3  -1047.72     902.6   10.48     41.1529      0.0960      0.9786     0.0     0.0      9.4041    0.00 
    1718      0.183656   487.5  -1048.28     903.3   10.48     41.1825      0.0960      0.9719     0.0     0.0      9.4032    0.00 
    1719      0.183765   487.6  -1048.83     904.0   10.49     41.2121      0.0961      0.9818     0.0     0.0      9.4022    0.00 
    1720      0.183876   487.7  -1049.11     904.7   10.49     41.2430      0.0961      0.9916     0.0     0.0      9.4012    0.00 
    1721      0.183985   487.5  -1050.77     904.7   10.51     41.2354      0.0963      0.9883     0.0     0.0      9.4002    0.00 
    1722      0.184094   487.5  -1052.43     903.3   10.52     41.1634      0.0965      1.0053     0.0     0.0      9.3992    0.00 
    1723      0.184203   487.2  -1054.09     901.9   10.54     41.0915      0.0967      1.0119     0.0     0.0      9.3982    0.00 
    1724      0.184313   487.2  -1054.64     901.9   10.55     41.0889      0.0968      1.0181     0.0     0.0      9.3972    0.00 
    1725      0.184404   487.4  -1054.64     904.7   10.55     41.2175      0.0968      1.0160     0.0     0.0      9.3964    0.00 
    1726      0.184514   487.7  -1054.64     909.7   10.55     41.4426      0.0968      1.0197     0.0     0.0      9.3954    0.00 
    1727      0.184632   487.3  -1057.40     904.7   10.57     41.2048      0.0971      1.0173     0.0     0.0      9.3943    0.00 
    1728      0.184723   487.2  -1057.68     905.4   10.58     41.2357      0.0971      1.0197     0.0     0.0      9.3935    0.00 
    1729      0.184832   487.3  -1058.79     906.8   10.59     41.2948      0.0972      1.0163     0.0     0.0      9.3925    0.00 
    1730      0.184942   487.2  -1059.89     906.1   10.60     41.2576      0.0973      1.0063     0.0     0.0      9.3915    0.00 
    1731      0.185052   486.8  -1061.83     901.9   10.62     41.0559      0.0976      0.9846     0.0     0.0      9.3905    0.00 
    1732      0.185161   487.1  -1061.83     905.4   10.62     41.2165      0.0976      0.9877     0.0     0.0      9.3895    0.00 
    1733      0.185270   487.2  -1062.38     907.5   10.62     41.3103      0.0976      0.9887     0.0     0.0      9.3885    0.00 
    1734      0.185379   487.1  -1063.77     906.1   10.64     41.2397      0.0978      0.9864     0.0     0.0      9.3875    0.00 
    1735      0.185489   487.0  -1065.15     905.4   10.65     41.2012      0.0979      0.9968     0.0     0.0      9.3865    0.00 
    1736      0.185591   487.6  -1064.32     909.7   10.64     41.3977      0.0978      0.9922     0.0     0.0      9.3856    0.00 
    1737      0.185700   487.1  -1066.53     907.5   10.67     41.2911      0.0981      1.0142     0.0     0.0      9.3846    0.00 
    1738      0.185808   487.3  -1066.53     910.4   10.67     41.4196      0.0981      0.9919     0.0     0.0      9.3837    0.00 
    1739      0.185900   486.8  -1068.75     906.8   10.69     41.2488      0.0983      1.0210     0.0     0.0      9.3828    0.00 
    1740      0.186009   486.9  -1069.58     906.8   10.70     41.2450      0.0984      1.0191     0.0     0.0      9.3819    0.00 
    1741      0.186119   486.7  -1070.68     907.5   10.71     41.2720      0.0986      1.0345     0.0     0.0      9.3809    0.00 
    1742      0.186230   486.8  -1072.07     907.5   10.72     41.2656      0.0987      1.0268     0.0     0.0      9.3799    0.00 
    1743      0.186339   487.1  -1071.79     909.7   10.72     41.3631      0.0987      1.0161     0.0     0.0      9.3789    0.00 
    1744      0.186449   486.7  -1073.73     907.5   10.74     41.2579      0.0989      1.0256     0.0     0.0      9.3779    0.00 
    1745      0.186570   486.8  -1074.56     908.2   10.75     41.2861      0.0990      1.0095     0.0     0.0      9.3768    0.00 
    1746      0.186661   486.9  -1074.28     911.8   10.74     41.4478      0.0990      1.0297     0.0     0.0      9.3760    0.00 
    1747      0.186772   486.8  -1076.22     909.7   10.76     41.3426      0.0992      0.9874     0.0     0.0      9.3750    0.00 
    1748      0.186863   486.8  -1077.05     909.7   10.77     41.3388      0.0993      1.0122     0.0     0.0      9.3741    0.00 
    1749      0.186972   486.8  -1078.71     908.2   10.79     41.2670      0.0995      0.9768     0.0     0.0      9.3732    0.00 
    1750      0.187080   486.6  -1079.54     909.7   10.80     41.3272      0.0995      0.9852     0.0     0.0      9.3722    0.00 
    1751      0.187190   486.8  -1079.81     909.7   10.80     41.3260      0.0996      0.9921     0.0     0.0      9.3712    0.00 
    1752      0.187299   486.9  -1080.37     913.2   10.80     41.4837      0.0996      0.9614     0.0     0.0      9.3702    0.00 
    1753      0.187409   486.3  -1083.41     907.5   10.83     41.2131      0.1000      0.9947     0.0     0.0      9.3692    0.00 
    1754      0.187518   487.3  -1081.47     916.0   10.81     41.6068      0.0998      0.9602     0.0     0.0      9.3682    0.00 
    1755      0.187620   486.7  -1083.41     911.8   10.83     41.4054      0.1000      1.0004     0.0     0.0      9.3673    0.00 
    1756      0.187729   486.6  -1084.52     913.2   10.85     41.4644      0.1001      0.9657     0.0     0.0      9.3663    0.00 
    1757      0.187838   486.7  -1085.62     911.8   10.86     41.3952      0.1002      0.9855     0.0     0.0      9.3653    0.00 
    1758      0.187948   486.7  -1086.45     913.9   10.86     41.4874      0.1003      0.9605     0.0     0.0      9.3643    0.00 
    1759      0.188040   486.6  -1087.01     913.2   10.87     41.4528      0.1004      0.9721     0.0     0.0      9.3635    0.00 
    1760      0.188149   486.3  -1089.77     909.0   10.90     41.2478      0.1007      0.9690     0.0     0.0      9.3625    0.00 
    1761      0.188257   486.7  -1088.94     914.6   10.89     41.5079      0.1006      0.9734     0.0     0.0      9.3615    0.00 
    1762      0.188366   486.6  -1090.33     914.6   10.90     41.5014      0.1008      0.9742     0.0     0.0      9.3606    0.00 
    1763      0.188478   486.5  -1091.43     913.2   10.91     41.4322      0.1009      0.9689     0.0     0.0      9.3596    0.00 
    1764      0.188577   486.6  -1091.43     915.3   10.91     41.5283      0.1009      0.9816     0.0     0.0      9.3586    0.00 
    1765      0.188687   486.4  -1093.09     914.6   10.93     41.4885      0.1011      0.9790     0.0     0.0      9.3576    0.00 
    1766      0.188795   486.6  -1093.37     915.3   10.93     41.5192      0.1011      1.0010     0.0     0.0      9.3567    0.00 
    1767      0.188903   487.2  -1092.82     918.8   10.93     41.6819      0.1010      1.0078     0.0     0.0      9.3557    0.00 
    1768      0.189011   486.3  -1096.69     913.2   10.97     41.4078      0.1015      1.0130     0.0     0.0      9.3547    0.00 
    1769      0.189120   486.5  -1097.52     916.0   10.98     41.5319      0.1016      1.0164     0.0     0.0      9.3537    0.00 
    1770      0.189232   486.4  -1098.07     915.3   10.98     41.4973      0.1016      1.0239     0.0     0.0      9.3527    0.00 
    1771      0.189341   486.5  -1099.18     917.4   10.99     41.5881      0.1018      1.0149     0.0     0.0      9.3517    0.00 
    1772      0.189431   486.3  -1100.84     914.6   11.01     41.4524      0.1019      1.0158     0.0     0.0      9.3509    0.00 
    1773      0.189551   486.5  -1100.29     917.4   11.00     41.5830      0.1019      0.9956     0.0     0.0      9.3498    0.00 
    1774      0.189659   486.6  -1101.12     918.8   11.01     41.6431      0.1020      1.0088     0.0     0.0      9.3489    0.00 
    1775      0.189769   486.2  -1103.05     916.0   11.03     41.5061      0.1022      1.0110     0.0     0.0      9.3479    0.00 
    1776      0.189860   486.5  -1103.05     918.8   11.03     41.6340      0.1022      1.0177     0.0     0.0      9.3471    0.00 
    1777      0.189969   486.5  -1103.88     919.5   11.04     41.6621      0.1023      1.0304     0.0     0.0      9.3461    0.00 
    1778      0.190079   486.6  -1105.54     918.1   11.06     41.5904      0.1025      1.0313     0.0     0.0      9.3451    0.00 
    1779      0.190187   486.4  -1106.10     918.8   11.06     41.6198      0.1025      1.0369     0.0     0.0      9.3441    0.00 
    1780      0.190297   486.2  -1108.03     917.4   11.08     41.5468      0.1027      1.0641     0.0     0.0      9.3431    0.00 
    1781      0.190407   486.3  -1108.59     917.4   11.09     41.5442      0.1028      1.0824     0.0     0.0      9.3421    0.00 
    1782      0.190507   486.2  -1109.14     918.8   11.09     41.6055      0.1029      1.0975     0.0     0.0      9.3412    0.00 
    1783      0.190618   486.2  -1110.80     919.5   11.11     41.6297      0.1031      1.0898     0.0     0.0      9.3402    0.00 
    1784      0.190727   486.1  -1112.18     917.4   11.12     41.5274      0.1032      1.1018     0.0     0.0      9.3392    0.00 
    1785      0.190836   486.1  -1113.29     917.4   11.13     41.5222      0.1033      1.0678     0.0     0.0      9.3383    0.00 
    1786      0.190946   485.8  -1113.84     917.4   11.14     41.5196      0.1034      1.0766     0.0     0.0      9.3373    0.00 
    1787      0.191038   486.1  -1114.12     918.8   11.14     41.5822      0.1034      1.0446     0.0     0.0      9.3364    0.00 
    1788      0.191148   486.1  -1115.50     920.2   11.16     41.6396      0.1036      1.0259     0.0     0.0      9.3354    0.00 
    1789      0.191256   485.8  -1117.44     918.1   11.17     41.5347      0.1038      1.0060     0.0     0.0      9.3345    0.00 
    1790      0.191365   486.0  -1117.72     920.2   11.18     41.6292      0.1038      0.9897     0.0     0.0      9.3335    0.00 
    1791      0.191465   485.9  -1119.38     918.8   11.19     41.5576      0.1040      0.9842     0.0     0.0      9.3326    0.00 
    1792      0.191574   485.9  -1119.65     921.0   11.20     41.6521      0.1041      0.9431     0.0     0.0      9.3316    0.00 
    1793      0.191684   485.8  -1120.76     918.8   11.21     41.5511      0.1042      0.9552     0.0     0.0      9.3306    0.00 
    1794      0.191794   486.2  -1120.21     924.5   11.20     41.8090      0.1041      0.9236     0.0     0.0      9.3296    0.00 
    1795      0.191903   485.9  -1122.14     921.7   11.22     41.6723      0.1043      0.9562     0.0     0.0      9.3287    0.00 
    1796      0.192011   486.0  -1122.69     923.8   11.23     41.7654      0.1044      0.9351     0.0     0.0      9.3277    0.00 
    1797      0.192119   486.1  -1122.97     923.1   11.23     41.7322      0.1044      0.9743     0.0     0.0      9.3267    0.00 
    1798      0.192230   485.9  -1125.18     921.7   11.25     41.6580      0.1047      0.9665     0.0     0.0      9.3257    0.00 
    1799      0.192322   485.9  -1126.01     922.4   11.26     41.6860      0.1048      0.9667     0.0     0.0      9.3249    0.00 
    1800      0.192443   485.9  -1127.40     921.7   11.27     41.6476      0.1049      0.9838     0.0     0.0      9.3238    0.00 
    1801      0.192534   485.9  -1127.40     923.1   11.27     41.7114      0.1049      0.9727     0.0     0.0      9.3230    0.00 
    1802      0.192642   485.7  -1129.33     921.0   11.29     41.6067      0.1051      0.9981     0.0     0.0      9.3220    0.00 
    1803      0.192750   485.9  -1129.06     924.5   11.29     41.7674      0.1051      0.9596     0.0     0.0      9.3211    0.00 
    1804      0.192858   486.1  -1129.61     926.6   11.30     41.8604      0.1052      0.9951     0.0     0.0      9.3201    0.00 
    1805      0.192967   485.8  -1131.27     924.5   11.31     41.7569      0.1054      0.9679     0.0     0.0      9.3191    0.00 
    1806      0.193077   485.6  -1132.93     922.4   11.33     41.6535      0.1056      0.9876     0.0     0.0      9.3181    0.00 
    1807      0.193186   485.9  -1133.21     925.9   11.33     41.8116      0.1056      0.9881     0.0     0.0      9.3171    0.00 
    1808      0.193294   485.9  -1133.48     925.9   11.33     41.8103      0.1056      0.9789     0.0     0.0      9.3162    0.00 
    1809      0.193395   485.6  -1136.25     922.4   11.36     41.6379      0.1059      0.9886     0.0     0.0      9.3153    0.00 
    1810      0.193504   485.7  -1135.70     925.9   11.36     41.7998      0.1059      0.9820     0.0     0.0      9.3143    0.00 
    1811      0.193612   485.7  -1136.53     925.9   11.37     41.7959      0.1060      1.0122     0.0     0.0      9.3133    0.00 
    1812      0.193721   485.8  -1137.36     926.6   11.37     41.8238      0.1060      1.0065     0.0     0.0      9.3123    0.00 
    1813      0.193831   485.7  -1138.46     925.9   11.38     41.7868      0.1062      1.0083     0.0     0.0      9.3113    0.00 
    1814      0.193939   485.5  -1140.68     924.5   11.41     41.7127      0.1064      1.0054     0.0     0.0      9.3104    0.00 
    1815      0.194048   485.6  -1141.23     925.9   11.41     41.7737      0.1065      1.0065     0.0     0.0      9.3094    0.00 
    1816      0.194139   485.5  -1142.06     927.3   11.42     41.8335      0.1066      0.9924     0.0     0.0      9.3086    0.00 
    1817      0.194249   485.4  -1143.17     925.9   11.43     41.7646      0.1067      0.9791     0.0     0.0      9.3076    0.00 
    1818      0.194359   485.6  -1143.17     928.0   11.43     41.8601      0.1067      0.9791     0.0     0.0      9.3065    0.00 
    1819      0.194462   485.4  -1144.83     925.9   11.45     41.7568      0.1069      0.9729     0.0     0.0      9.3057    0.00 
    1820      0.194572   485.6  -1145.10     927.3   11.45     41.8191      0.1069      0.9887     0.0     0.0      9.3047    0.00 
    1821      0.194680   485.7  -1145.66     930.1   11.46     41.9438      0.1070      0.9924     0.0     0.0      9.3037    0.00 
    1822      0.194789   485.5  -1147.32     928.7   11.47     41.8723      0.1072      0.9990     0.0     0.0      9.3028    0.00 
    1823      0.194898   485.4  -1148.42     928.0   11.48     41.8353      0.1073      1.0095     0.0     0.0      9.3018    0.00 
    1824      0.195008   485.5  -1149.25     929.4   11.49     41.8950      0.1074      1.0156     0.0     0.0      9.3008    0.00 
    1825      0.195116   485.5  -1150.08     930.1   11.50     41.9228      0.1075      1.0421     0.0     0.0      9.2998    0.00 
    1826      0.195225   485.5  -1150.91     930.1   11.51     41.9189      0.1076      1.0485     0.0     0.0      9.2989    0.00 
    1827      0.195316   485.3  -1152.57     928.7   11.53     41.8474      0.1078      1.0658     0.0     0.0      9.2981    0.00 
    1828      0.195436   485.4  -1153.13     930.8   11.53     41.9402      0.1078      1.0642     0.0     0.0      9.2970    0.00 
    1829      0.195546   485.3  -1154.23     929.4   11.54     41.8714      0.1080      1.0920     0.0     0.0      9.2960    0.00 
    1830      0.195637   485.3  -1155.62     929.4   11.56     41.8648      0.1081      1.0653     0.0     0.0      9.2952    0.00 
    1831      0.195747   485.2  -1156.72     929.4   11.57     41.8596      0.1082      1.0829     0.0     0.0      9.2942    0.00 
    1832      0.195855   485.3  -1157.00     931.5   11.57     41.9536      0.1083      1.0483     0.0     0.0      9.2932    0.00 
    1833      0.195964   485.1  -1158.11     931.5   11.58     41.9484      0.1084      1.0462     0.0     0.0      9.2922    0.00
