Repository: LightForm-group/dilatometer_modelling_and_constitutive_behaviour

# dilatometer_modelling_and_constitutive_behaviour

Created with work by Inigo Howe, Patryk Jedrasiak, Hugh Shercliff

This program contains a method of testing various constitutive models and extracting the constitutive behaviour of dilatometer samples correcting for inhomogeneities in termperature, strain and strain rate. The model is currently configured to a dilatometer run under vacuum, with no active cooling during the deformation for a sample of length 10mm with a diameter of 5mm. For both heatup and deformation the temperature is fitted to the experimental central themocoupole temperature for any general temperature profile.

File: experimental_data/deformation/1/520/009_Compression_Inigo_Al_6110_REF_SHT_540C_Deform_520C_1.0s-1__1.asc (part 6 of 25)
 C:\WinTA100\DIL805.PRO\Data\Deformation\Inigo\009_Compression_Inigo_Al_6110_REF_SHT_540C_Deform_520C_1.0s-1__1.asc
     No.          Time   Tem.1        DL     Force  Strain   kf (Def.)    Phi  (D)    Phi* (D)   Tem.2   Tem.3        Poti      HF 
                     s      °C        µm         N       %       N/mm²                     1/s      °C      °C          mm       % 
    1531      0.177424   517.5   -993.71     891.3    9.94     40.8832      0.0971      0.9927     0.0     0.0      9.4656    0.00 
    1532      0.177550   517.2   -995.12     889.9    9.95     40.8121      0.0973      1.0023     0.0     0.0      9.4645    0.00 
    1533      0.177660   517.6   -995.68     892.7    9.96     40.9390      0.0973      1.0049     0.0     0.0      9.4635    0.00 
    1534      0.177768   517.6   -996.24     894.1    9.96     41.0012      0.0974      1.0248     0.0     0.0      9.4625    0.00 
    1535      0.177896   517.4   -998.21     892.0    9.98     40.8952      0.0976      1.0362     0.0     0.0      9.4614    0.00 
    1536      0.178007   517.7   -998.21     894.1    9.98     40.9922      0.0976      1.0558     0.0     0.0      9.4604    0.00 
    1537      0.178123   517.5   -999.62     893.4   10.00     40.9535      0.0978      1.0798     0.0     0.0      9.4593    0.00 
    1538      0.178234   517.5  -1001.02     893.4   10.01     40.9471      0.0979      1.0689     0.0     0.0      9.4583    0.00 
    1539      0.178360   517.0  -1004.12     889.2   10.04     40.7390      0.0983      1.0570     0.0     0.0      9.4572    0.00 
    1540      0.178470   517.4  -1002.99     894.1   10.03     40.9705      0.0981      1.0470     0.0     0.0      9.4562    0.00 
    1541      0.178580   517.2  -1004.12     894.1   10.04     40.9653      0.0983      1.0453     0.0     0.0      9.4552    0.00 
    1542      0.178706   517.1  -1006.65     890.6   10.07     40.7922      0.0985      1.0191     0.0     0.0      9.4540    0.00 
    1543      0.178816   517.2  -1006.65     893.4   10.07     40.9215      0.0985      1.0233     0.0     0.0      9.4530    0.00 
    1544      0.178927   517.6  -1006.36     897.0   10.06     41.0844      0.0985      0.9981     0.0     0.0      9.4521    0.00 
    1545      0.179045   516.7  -1010.02     889.2   10.10     40.7123      0.0989      0.9860     0.0     0.0      9.4510    0.00 
    1546      0.179172   516.9  -1010.58     892.7   10.11     40.8713      0.0990      0.9517     0.0     0.0      9.4498    0.00 
    1547      0.179281   517.4  -1010.02     897.0   10.10     41.0677      0.0989      0.9653     0.0     0.0      9.4489    0.00 
    1548      0.179391   517.1  -1011.14     895.5   10.11     40.9979      0.0990      0.9549     0.0     0.0      9.4479    0.00 
    1549      0.179518   517.0  -1013.11     895.5   10.13     40.9890      0.0993      0.9725     0.0     0.0      9.4467    0.00 
    1550      0.179626   517.1  -1013.39     894.8   10.13     40.9554      0.0993      0.9638     0.0     0.0      9.4457    0.00 
    1551      0.179753   517.0  -1014.80     894.1   10.15     40.9167      0.0994      0.9977     0.0     0.0      9.4446    0.00 
    1552      0.179864   516.8  -1016.20     894.1   10.16     40.9103      0.0996      1.0163     0.0     0.0      9.4436    0.00 
    1553      0.179973   517.1  -1015.64     898.4   10.16     41.1066      0.0995      1.0291     0.0     0.0      9.4426    0.00 
    1554      0.180094   517.1  -1017.61     896.3   10.18     41.0007      0.0998      1.0663     0.0     0.0      9.4415    0.00 
    1555      0.180202   517.1  -1017.89     898.4   10.18     41.0963      0.0998      1.0689     0.0     0.0      9.4405    0.00 
    1556      0.180330   516.7  -1020.98     894.1   10.21     40.8885      0.1001      1.1023     0.0     0.0      9.4394    0.00 
    1557      0.180438   516.7  -1022.39     895.5   10.22     40.9467      0.1003      1.1036     0.0     0.0      9.4384    0.00 
    1558      0.180564   516.9  -1022.39     897.0   10.22     41.0112      0.1003      1.1118     0.0     0.0      9.4373    0.00 
    1559      0.180673   516.9  -1023.51     895.5   10.24     40.9415      0.1004      1.0904     0.0     0.0      9.4363    0.00 
    1560      0.180784   516.5  -1025.20     895.5   10.25     40.9338      0.1006      1.0768     0.0     0.0      9.4353    0.00 
    1561      0.180910   516.6  -1026.60     894.8   10.27     40.8952      0.1008      1.0651     0.0     0.0      9.4342    0.00 
    1562      0.181029   516.6  -1027.17     896.3   10.27     40.9571      0.1008      1.0516     0.0     0.0      9.4331    0.00 
    1563      0.181131   516.5  -1028.01     896.3   10.28     40.9533      0.1009      1.0513     0.0     0.0      9.4322    0.00 
    1564      0.181257   516.6  -1029.70     895.5   10.30     40.9133      0.1011      1.0151     0.0     0.0      9.4310    0.00 
    1565      0.181367   516.7  -1030.26     897.7   10.30     41.0075      0.1012      0.9993     0.0     0.0      9.4300    0.00 
    1566      0.181477   516.6  -1031.10     898.4   10.31     41.0359      0.1013      1.0019     0.0     0.0      9.4290    0.00 
    1567      0.181604   516.5  -1031.95     898.4   10.32     41.0320      0.1014      0.9988     0.0     0.0      9.4279    0.00 
    1568      0.181713   516.5  -1033.63     896.3   10.34     40.9276      0.1015      1.0140     0.0     0.0      9.4269    0.00 
    1569      0.181841   516.6  -1033.63     899.1   10.34     41.0565      0.1015      1.0130     0.0     0.0      9.4257    0.00 
    1570      0.181949   516.5  -1034.76     899.8   10.35     41.0836      0.1017      1.0127     0.0     0.0      9.4248    0.00 
    1571      0.182069   516.4  -1037.57     897.0   10.38     40.9418      0.1020      1.0201     0.0     0.0      9.4237    0.00 
    1572      0.182177   516.4  -1037.85     899.8   10.38     41.0694      0.1020      1.0151     0.0     0.0      9.4227    0.00 
    1573      0.182306   516.5  -1038.41     900.5   10.38     41.0990      0.1021      1.0334     0.0     0.0      9.4215    0.00 
    1574      0.182415   516.4  -1039.82     899.1   10.40     41.0282      0.1022      0.9988     0.0     0.0      9.4206    0.00 
    1575      0.182524   516.3  -1040.94     899.1   10.41     41.0230      0.1024      1.0165     0.0     0.0      9.4196    0.00 
    1576      0.182653   516.2  -1042.35     899.1   10.42     41.0166      0.1025      0.9765     0.0     0.0      9.4184    0.00 
    1577      0.182763   516.3  -1042.91     899.1   10.43     41.0140      0.1026      1.0111     0.0     0.0      9.4174    0.00 
    1578      0.182872   516.4  -1043.75     899.1   10.44     41.0102      0.1027      0.9718     0.0     0.0      9.4165    0.00 
    1579      0.182990   516.4  -1044.03     901.9   10.44     41.1376      0.1027      0.9745     0.0     0.0      9.4154    0.00 
    1580      0.183120   516.0  -1046.84     899.1   10.47     40.9960      0.1030      0.9717     0.0     0.0      9.4142    0.00 
    1581      0.183229   516.4  -1046.00     904.0   10.46     41.2251      0.1029      0.9720     0.0     0.0      9.4133    0.00 
    1582      0.183337   516.0  -1048.81     899.8   10.49     41.0192      0.1032      0.9983     0.0     0.0      9.4123    0.00 
    1583      0.183464   516.3  -1047.97     904.0   10.48     41.2161      0.1031      0.9745     0.0     0.0      9.4111    0.00 
    1584      0.183573   516.1  -1050.22     901.9   10.50     41.1092      0.1034      1.0109     0.0     0.0      9.4101    0.00 
    1585      0.183682   516.2  -1050.50     903.3   10.50     41.1723      0.1034      0.9784     0.0     0.0      9.4092    0.00 
    1586      0.183810   516.0  -1052.75     899.8   10.53     41.0011      0.1037      1.0430     0.0     0.0      9.4080    0.00 
    1587      0.183930   516.2  -1052.19     904.0   10.52     41.1967      0.1036      1.0158     0.0     0.0      9.4069    0.00 
    1588      0.184041   516.0  -1054.15     902.6   10.54     41.1233      0.1038      1.0555     0.0     0.0      9.4059    0.00 
    1589      0.184150   515.9  -1055.84     901.9   10.56     41.0834      0.1040      1.0245     0.0     0.0      9.4050    0.00 
    1590      0.184278   515.8  -1056.68     901.9   10.57     41.0795      0.1041      1.0419     0.0     0.0      9.4038    0.00 
    1591      0.184388   515.8  -1057.53     902.6   10.58     41.1078      0.1042      1.0461     0.0     0.0      9.4028    0.00 
    1592      0.184496   516.0  -1057.81     904.7   10.58     41.2029      0.1042      1.0400     0.0     0.0      9.4018    0.00 
    1593      0.184622   515.8  -1059.78     903.3   10.60     41.1296      0.1045      1.0374     0.0     0.0      9.4007    0.00 
    1594      0.184731   515.8  -1060.34     903.3   10.60     41.1270      0.1045      1.0241     0.0     0.0      9.3997    0.00 
    1595      0.184842   515.7  -1062.31     901.9   10.62     41.0537      0.1047      1.0236     0.0     0.0      9.3988    0.00 
    1596      0.184962   515.7  -1063.43     902.6   10.63     41.0807      0.1049      1.0068     0.0     0.0      9.3977    0.00 
    1597      0.185091   515.7  -1063.71     904.7   10.64     41.1757      0.1049      0.9959     0.0     0.0      9.3965    0.00 
    1598      0.185202   515.8  -1064.55     904.7   10.65     41.1718      0.1050      0.9807     0.0     0.0      9.3955    0.00 
    1599      0.185311   515.6  -1066.24     904.0   10.66     41.1320      0.1052      0.9650     0.0     0.0      9.3945    0.00 
    1600      0.185438   515.8  -1066.80     905.4   10.67     41.1936      0.1053      0.9777     0.0     0.0      9.3934    0.00 
    1601      0.185549   515.7  -1067.93     904.7   10.68     41.1563      0.1054      0.9822     0.0     0.0      9.3924    0.00 
    1602      0.185657   515.8  -1068.49     907.5   10.68     41.2821      0.1054      0.9951     0.0     0.0      9.3914    0.00 
    1603      0.185785   515.8  -1070.18     907.5   10.70     41.2743      0.1056      1.0007     0.0     0.0      9.3903    0.00 
    1604      0.185886   515.8  -1070.18     908.2   10.70     41.3064      0.1056      1.0140     0.0     0.0      9.3894    0.00 
    1605      0.186013   515.8  -1072.14     906.8   10.72     41.2331      0.1058      1.0386     0.0     0.0      9.3882    0.00 
    1606      0.186125   515.8  -1072.43     910.4   10.72     41.3923      0.1059      1.0412     0.0     0.0      9.3873    0.00 
    1607      0.186233   515.6  -1073.83     906.8   10.74     41.2253      0.1060      1.0722     0.0     0.0      9.3863    0.00 
    1608      0.186360   515.8  -1074.67     910.4   10.75     41.3818      0.1061      1.0759     0.0     0.0      9.3851    0.00 
    1609      0.186470   515.4  -1076.92     905.4   10.77     41.1469      0.1064      1.0801     0.0     0.0      9.3842    0.00 
    1610      0.186595   515.6  -1078.33     909.0   10.78     41.3008      0.1065      1.0637     0.0     0.0      9.3830    0.00 
    1611      0.186703   515.3  -1079.17     906.1   10.79     41.1686      0.1066      1.0474     0.0     0.0      9.3821    0.00 
    1612      0.186816   515.4  -1080.58     906.8   10.81     41.1942      0.1068      1.0241     0.0     0.0      9.3810    0.00 
    1613      0.186933   515.3  -1081.42     907.5   10.81     41.2223      0.1069      1.0075     0.0     0.0      9.3800    0.00 
    1614      0.187060   515.5  -1080.86     911.8   10.81     41.4173      0.1068      0.9939     0.0     0.0      9.3789    0.00 
    1615      0.187168   515.4  -1082.55     910.4   10.83     41.3453      0.1070      0.9777     0.0     0.0      9.3779    0.00 
    1616      0.187295   515.2  -1083.95     909.7   10.84     41.3068      0.1072      0.9725     0.0     0.0      9.3767    0.00 
    1617      0.187405   515.5  -1085.08     909.7   10.85     41.3016      0.1073      0.9624     0.0     0.0      9.3757    0.00 
    1618      0.187514   515.4  -1085.64     910.4   10.86     41.3310      0.1074      0.9699     0.0     0.0      9.3748    0.00 
    1619      0.187641   515.3  -1086.20     910.4   10.86     41.3284      0.1074      0.9728     0.0     0.0      9.3736    0.00 
    1620      0.187752   515.5  -1087.32     912.5   10.87     41.4193      0.1076      0.9726     0.0     0.0      9.3726    0.00 
    1621      0.187872   515.2  -1089.29     910.4   10.89     41.3141      0.1078      0.9934     0.0     0.0      9.3715    0.00 
    1622      0.187980   515.2  -1089.57     912.5   10.90     41.4088      0.1078      1.0092     0.0     0.0      9.3706    0.00 
    1623      0.188090   515.1  -1091.26     911.1   10.91     41.3370      0.1080      1.0203     0.0     0.0      9.3696    0.00 
    1624      0.188219   515.2  -1092.10     911.8   10.92     41.3651      0.1081      1.0151     0.0     0.0      9.3685    0.00 
    1625      0.188327   515.1  -1092.95     913.2   10.93     41.4252      0.1082      1.0137     0.0     0.0      9.3675    0.00 
    1626      0.188453   515.2  -1094.07     912.5   10.94     41.3879      0.1083      1.0098     0.0     0.0      9.3664    0.00 
    1627      0.188562   515.1  -1095.20     911.8   10.95     41.3507      0.1084      1.0236     0.0     0.0      9.3654    0.00 
    1628      0.188672   515.1  -1096.04     912.5   10.96     41.3788      0.1085      1.0073     0.0     0.0      9.3644    0.00 
    1629      0.188808   515.1  -1097.16     913.2   10.97     41.4056      0.1087      1.0293     0.0     0.0      9.3632    0.00 
    1630      0.188917   515.1  -1098.29     914.6   10.98     41.4643      0.1088      1.0119     0.0     0.0      9.3622    0.00 
    1631      0.189026   514.9  -1099.98     913.9   11.00     41.4245      0.1090      1.0193     0.0     0.0      9.3612    0.00 
    1632      0.189135   515.0  -1099.98     915.3   11.00     41.4884      0.1090      1.0102     0.0     0.0      9.3602    0.00 
    1633      0.189263   515.1  -1100.82     916.0   11.01     41.5165      0.1091      1.0197     0.0     0.0      9.3591    0.00 
    1634      0.189372   515.0  -1103.07     913.9   11.03     41.4101      0.1093      1.0257     0.0     0.0      9.3581    0.00 
    1635      0.189482   515.0  -1103.07     916.0   11.03     41.5060      0.1093      1.0204     0.0     0.0      9.3571    0.00 
    1636      0.189610   514.8  -1104.75     915.3   11.05     41.4662      0.1095      1.0406     0.0     0.0      9.3560    0.00 
    1637      0.189719   515.1  -1105.04     918.1   11.05     41.5927      0.1095      1.0345     0.0     0.0      9.3550    0.00 
    1638      0.189838   514.6  -1107.85     912.5   11.08     41.3239      0.1099      1.0439     0.0     0.0      9.3539    0.00 
    1639      0.189946   514.7  -1108.13     915.3   11.08     41.4505      0.1099      1.0467     0.0     0.0      9.3530    0.00 
    1640      0.190075   515.0  -1107.57     919.5   11.08     41.6448      0.1098      1.0541     0.0     0.0      9.3518    0.00 
    1641      0.190184   514.6  -1110.10     913.9   11.10     41.3774      0.1101      1.0510     0.0     0.0      9.3508    0.00 
    1642      0.190293   514.6  -1111.22     916.7   11.11     41.4999      0.1102      1.0556     0.0     0.0      9.3499    0.00 
    1643      0.190422   514.9  -1111.50     918.8   11.12     41.5945      0.1103      1.0638     0.0     0.0      9.3487    0.00 
    1644      0.190530   514.4  -1113.47     916.0   11.13     41.4575      0.1105      1.0611     0.0     0.0      9.3477    0.00 
    1645      0.190655   514.3  -1114.59     915.3   11.15     41.4203      0.1106      1.0539     0.0     0.0      9.3466    0.00 
    1646      0.190774   514.2  -1116.28     914.6   11.16     41.3805      0.1108      1.0383     0.0     0.0      9.3456    0.00 
    1647      0.190882   514.5  -1116.84     916.7   11.17     41.4737      0.1109      1.0207     0.0     0.0      9.3446    0.00 
    1648      0.190991   514.0  -1117.97     914.6   11.18     41.3727      0.1110      1.0299     0.0     0.0      9.3436    0.00 
    1649      0.191118   514.6  -1117.97     919.5   11.18     41.5961      0.1110      1.0185     0.0     0.0      9.3425    0.00 
    1650      0.191226   514.3  -1119.37     918.8   11.19     41.5576      0.1112      1.0151     0.0     0.0      9.3415    0.00 
    1651      0.191353   514.4  -1121.06     917.4   11.21     41.4859      0.1113      1.0116     0.0     0.0      9.3404    0.00 
    1652      0.191463   514.5  -1120.78     919.5   11.21     41.5830      0.1113      0.9985     0.0     0.0      9.3394    0.00 
    1653      0.191571   514.3  -1123.31     918.1   11.23     41.5073      0.1116      1.0072     0.0     0.0      9.3385    0.00 
    1654      0.191696   514.2  -1124.15     918.8   11.24     41.5353      0.1117      0.9912     0.0     0.0      9.3373    0.00 
    1655      0.191816   514.7  -1123.59     922.4   11.24     41.6974      0.1116      1.0066     0.0     0.0      9.3363    0.00 
    1656      0.191926   514.3  -1126.40     918.8   11.26     41.5247      0.1119      0.9939     0.0     0.0      9.3353    0.00 
    1657      0.192037   514.2  -1127.52     918.1   11.28     41.4876      0.1121      1.0059     0.0     0.0      9.3343    0.00 
    1658      0.192164   514.1  -1128.37     919.5   11.28     41.5474      0.1122      1.0023     0.0     0.0      9.3332    0.00 
    1659      0.192273   514.3  -1128.65     921.7   11.29     41.6418      0.1122      1.0032     0.0     0.0      9.3322    0.00 
    1660      0.192383   514.2  -1130.05     919.5   11.30     41.5395      0.1124      1.0022     0.0     0.0      9.3312    0.00 
    1661      0.192508   514.2  -1130.34     921.7   11.30     41.6338      0.1124      0.9872     0.0     0.0      9.3301    0.00 
    1662      0.192616   514.3  -1131.46     923.8   11.31     41.7242      0.1125      1.0301     0.0     0.0      9.3291    0.00 
    1663      0.192734   514.3  -1132.58     923.1   11.33     41.6870      0.1126      1.0263     0.0     0.0      9.3281    0.00 
    1664      0.192861   514.1  -1134.83     921.0   11.35     41.5809      0.1129      1.0461     0.0     0.0      9.3269    0.00 
    1665      0.192971   514.2  -1134.83     924.5   11.35     41.7402      0.1129      1.0365     0.0     0.0      9.3259    0.00 
    1666      0.193080   514.1  -1136.52     921.7   11.37     41.6048      0.1131      1.0378     0.0     0.0      9.3250    0.00 
    1667      0.193208   514.0  -1138.21     921.0   11.38     41.5650      0.1133      1.0381     0.0     0.0      9.3238    0.00 
    1668      0.193318   514.2  -1137.64     925.9   11.38     41.7906      0.1132      1.0462     0.0     0.0      9.3228    0.00 
    1669      0.193426   514.2  -1139.05     923.8   11.39     41.6885      0.1134      1.0360     0.0     0.0      9.3219    0.00 
    1670      0.193552   513.6  -1141.02     921.7   11.41     41.5837      0.1136      1.0253     0.0     0.0      9.3207    0.00 
    1671      0.193661   513.8  -1142.14     921.7   11.42     41.5784      0.1137      1.0034     0.0     0.0      9.3198    0.00 
    1672      0.193781   513.6  -1143.55     921.7   11.44     41.5718      0.1139      0.9914     0.0     0.0      9.3187    0.00 
    1673      0.193891   513.9  -1143.55     922.4   11.44     41.6036      0.1139      0.9849     0.0     0.0      9.3177    0.00 
    1674      0.194018   514.0  -1143.83     925.2   11.44     41.7297      0.1139      0.9696     0.0     0.0      9.3166    0.00 
    1675      0.194128   513.8  -1145.80     925.2   11.46     41.7204      0.1141      0.9532     0.0     0.0      9.3156    0.00 
    1676      0.194238   513.8  -1146.64     925.2   11.47     41.7164      0.1142      0.9531     0.0     0.0      9.3146    0.00 
    1677      0.194364   513.9  -1147.20     925.9   11.47     41.7456      0.1143      0.9571     0.0     0.0      9.3135    0.00 
    1678      0.194472   513.8  -1148.33     927.3   11.48     41.8039      0.1144      0.9566     0.0     0.0      9.3126    0.00 
    1679      0.194600   513.7  -1149.73     925.2   11.50     41.7018      0.1146      0.9683     0.0     0.0      9.3114    0.00 
    1680      0.194717   514.1  -1149.73     927.3   11.50     41.7973      0.1146      0.9518     0.0     0.0      9.3104    0.00 
    1681      0.194828   513.6  -1152.26     924.5   11.52     41.6581      0.1149      0.9670     0.0     0.0      9.3094    0.00 
    1682      0.194937   513.6  -1153.39     925.9   11.53     41.7164      0.1150      0.9629     0.0     0.0      9.3084    0.00 
    1683      0.195064   513.6  -1153.39     926.6   11.53     41.7482      0.1150      0.9709     0.0     0.0      9.3073    0.00 
    1684      0.195173   513.7  -1153.95     927.3   11.54     41.7773      0.1151      0.9928     0.0     0.0      9.3063    0.00 
    1685      0.195282   513.7  -1154.51     929.4   11.55     41.8701      0.1151      0.9803     0.0     0.0      9.3053    0.00 
    1686      0.195409   513.6  -1156.76     928.0   11.57     41.7959      0.1154      1.0122     0.0     0.0      9.3042    0.00 
    1687      0.195520   513.6  -1157.32     929.4   11.57     41.8568      0.1154      1.0055     0.0     0.0      9.3032    0.00 
    1688      0.195629   513.6  -1159.01     927.3   11.59     41.7534      0.1156      1.0271     0.0     0.0      9.3022    0.00 
    1689      0.195748   513.6  -1160.13     928.0   11.60     41.7799      0.1158      1.0039     0.0     0.0      9.3012    0.00 
    1690      0.195875   513.9  -1159.29     932.9   11.59     42.0063      0.1157      1.0067     0.0     0.0      9.3001    0.00 
    1691      0.195984   513.2  -1162.38     926.6   11.62     41.7058      0.1160      1.0089     0.0     0.0      9.2991    0.00 
    1692      0.196095   513.5  -1162.38     930.1   11.62     41.8646      0.1160      1.0247     0.0     0.0      9.2981    0.00 
    1693      0.196221   513.4  -1164.35     928.7   11.64     41.7917      0.1162      1.0240     0.0     0.0      9.2970    0.00 
    1694      0.196331   513.3  -1165.76     928.0   11.66     41.7533      0.1164      1.0022     0.0     0.0      9.2960    0.00 
    1695      0.196441   513.3  -1166.04     930.1   11.66     41.8473      0.1164      0.9966     0.0     0.0      9.2950    0.00 
    1696      0.196566   513.4  -1166.88     930.1   11.67     41.8433      0.1165      0.9686     0.0     0.0      9.2939    0.00 
    1697      0.196686   513.3  -1168.00     930.1   11.68     41.8379      0.1166      0.9911     0.0     0.0      9.2928    0.00 
    1698      0.196797   514.2  -1166.60     936.5   11.67     42.1303      0.1165      0.9994     0.0     0.0      9.2918    0.00 
    1699      0.196908   513.4  -1169.69     930.8   11.70     41.8617      0.1168      1.0140     0.0     0.0      9.2909    0.00 
    1700      0.197034   513.1  -1171.94     928.0   11.72     41.7241      0.1171      1.0191     0.0     0.0      9.2898    0.00 
    1701      0.197142   513.3  -1172.78     930.8   11.73     41.8470      0.1172      1.0165     0.0     0.0      9.2888    0.00 
    1702      0.197270   513.1  -1173.06     930.8   11.73     41.8457      0.1172      1.0231     0.0     0.0      9.2876    0.00 
    1703      0.197378   513.3  -1173.91     932.9   11.74     41.9369      0.1173      1.0433     0.0     0.0      9.2867    0.00 
    1704      0.197486   513.3  -1174.75     933.7   11.75     41.9646      0.1174      1.0250     0.0     0.0      9.2857    0.00 
    1705      0.197604   513.1  -1175.88     932.9   11.76     41.9275      0.1175      1.0590     0.0     0.0      9.2847    0.00 
    1706      0.197730   513.2  -1176.72     933.7   11.77     41.9552      0.1176      1.0475     0.0     0.0      9.2836    0.00 
    1707      0.197839   512.8  -1179.81     930.8   11.80     41.8137      0.1180      1.0513     0.0     0.0      9.2826    0.00 
    1708      0.197949   512.9  -1179.81     932.2   11.80     41.8771      0.1180      1.0361     0.0     0.0      9.2816    0.00 
    1709      0.198076   513.2  -1179.53     936.5   11.80     42.0687      0.1179      1.0192     0.0     0.0      9.2805    0.00 
    1710      0.198186   512.9  -1182.06     932.9   11.82     41.8981      0.1182      1.0146     0.0     0.0      9.2795    0.00 
    1711      0.198314   512.9  -1182.90     934.4   11.83     41.9575      0.1183      1.0051     0.0     0.0      9.2784    0.00 
    1712      0.198422   512.9  -1184.31     933.7   11.84     41.9191      0.1185      1.0199     0.0     0.0      9.2774    0.00 
    1713      0.198530   513.1  -1184.31     934.4   11.84     41.9508      0.1185      0.9957     0.0     0.0      9.2765    0.00 
    1714      0.198649   512.9  -1185.15     935.8   11.85     42.0102      0.1186      1.0055     0.0     0.0      9.2754    0.00 
    1715      0.198779   512.9  -1186.84     935.8   11.87     42.0021      0.1188      0.9766     0.0     0.0      9.2743    0.00 
    1716      0.198888   513.0  -1187.40     936.5   11.87     42.0311      0.1188      1.0014     0.0     0.0      9.2733    0.00 
    1717      0.198997   512.9  -1188.53     935.8   11.89     41.9941      0.1190      0.9873     0.0     0.0      9.2723    0.00 
    1718      0.199127   512.8  -1189.65     937.2   11.90     42.0521      0.1191      0.9897     0.0     0.0      9.2712    0.00 
    1719      0.199236   512.7  -1191.62     936.5   11.92     42.0110      0.1193      0.9955     0.0     0.0      9.2702    0.00 
    1720      0.199344   512.8  -1191.90     937.9   11.92     42.0730      0.1194      0.9726     0.0     0.0      9.2692    0.00 
    1721      0.199473   512.7  -1193.02     936.5   11.93     42.0043      0.1195      0.9964     0.0     0.0      9.2681    0.00 
    1722      0.199573   512.9  -1192.74     940.7   11.93     42.1956      0.1194      0.9874     0.0     0.0      9.2672    0.00 
    1723      0.199701   512.7  -1195.27     936.5   11.95     41.9936      0.1197      1.0012     0.0     0.0      9.2661    0.00 
    1724      0.199811   512.7  -1196.12     937.2   11.96     42.0212      0.1198      0.9974     0.0     0.0      9.2651    0.00 
    1725      0.199940   512.9  -1196.12     942.8   11.96     42.2743      0.1198      1.0005     0.0     0.0      9.2640    0.00 
    1726      0.200048   512.7  -1197.80     940.0   11.98     42.1397      0.1200      1.0069     0.0     0.0      9.2630    0.00 
    1727      0.200158   512.6  -1198.65     939.3   11.99     42.1040      0.1201      1.0190     0.0     0.0      9.2620    0.00 
    1728      0.200287   512.6  -1199.77     940.0   12.00     42.1303      0.1202      1.0139     0.0     0.0      9.2609    0.00 
    1729      0.200395   512.6  -1201.18     940.7   12.01     42.1552      0.1204      1.0271     0.0     0.0      9.2599    0.00 
    1730      0.200503   512.6  -1201.74     939.3   12.02     42.0892      0.1205      1.0049     0.0     0.0      9.2590    0.00 
    1731      0.200622   512.3  -1204.55     936.5   12.05     41.9493      0.1208      1.0036     0.0     0.0      9.2579    0.00 
    1732      0.200749   512.4  -1204.27     939.3   12.04     42.0771      0.1208      1.0017     0.0     0.0      9.2568    0.00 
    1733      0.200860   512.7  -1203.99     944.2   12.04     42.2998      0.1207      0.9894     0.0     0.0      9.2558    0.00 
    1734      0.200968   512.4  -1206.52     940.0   12.07     42.0980      0.1210      0.9897     0.0     0.0      9.2548    0.00 
    1735      0.201094   512.5  -1206.80     942.8   12.07     42.2230      0.1210      0.9682     0.0     0.0      9.2537    0.00 
    1736      0.201203   512.2  -1209.05     939.3   12.09     42.0543      0.1213      0.9976     0.0     0.0      9.2527    0.00 
    1737      0.201313   512.4  -1208.77     940.7   12.09     42.1188      0.1213      0.9920     0.0     0.0      9.2518    0.00 
    1738      0.201439   512.4  -1209.05     943.5   12.09     42.2438      0.1213      1.0218     0.0     0.0      9.2507    0.00 
    1739      0.201558   512.4  -1211.01     942.1   12.11     42.1712      0.1215      1.0027     0.0     0.0      9.2496    0.00 
    1740      0.201667   512.4  -1211.30     944.2   12.11     42.2646      0.1216      1.0435     0.0     0.0      9.2487    0.00 
    1741      0.201777   512.1  -1213.83     940.7   12.14     42.0946      0.1218      1.0598     0.0     0.0      9.2477    0.00 
    1742      0.201905   512.3  -1214.11     942.1   12.14     42.1564      0.1219      1.0837     0.0     0.0      9.2465    0.00 
    1743      0.202014   512.3  -1215.23     944.9   12.15     42.2773      0.1220      1.1095     0.0     0.0      9.2456    0.00 
    1744      0.202125   512.1  -1216.36     942.1   12.16     42.1456      0.1221      1.0822     0.0     0.0      9.2446    0.00 
    1745      0.202253   511.8  -1218.89     940.7   12.19     42.0703      0.1224      1.1072     0.0     0.0      9.2435    0.00 
    1746      0.202361   512.0  -1219.17     942.1   12.19     42.1321      0.1225      1.0707     0.0     0.0      9.2425    0.00 
    1747      0.202480   512.0  -1220.01     944.2   12.20     42.2227      0.1225      1.0919     0.0     0.0      9.2414    0.00 
    1748      0.202590   512.0  -1220.29     944.2   12.20     42.2214      0.1226      1.0641     0.0     0.0      9.2405    0.00 
    1749      0.202718   511.9  -1222.26     943.5   12.22     42.1804      0.1228      1.0538     0.0     0.0      9.2394    0.00 
    1750      0.202826   511.9  -1223.38     944.2   12.23     42.2065      0.1229      1.0375     0.0     0.0      9.2384    0.00 
    1751      0.202953   511.9  -1224.23     944.2   12.24     42.2024      0.1230      1.0232     0.0     0.0      9.2373    0.00 
    1752      0.203063   511.7  -1226.48     942.1   12.26     42.0970      0.1233      1.0023     0.0     0.0      9.2363    0.00 
    1753      0.203171   511.9  -1226.48     944.9   12.26     42.2232      0.1233      0.9874     0.0     0.0      9.2353    0.00 
    1754      0.203298   511.9  -1226.76     947.8   12.27     42.3479      0.1233      0.9764     0.0     0.0      9.2342    0.00 
    1755      0.203409   512.0  -1227.60     946.4   12.28     42.2808      0.1234      0.9836     0.0     0.0      9.2332    0.00 
    1756      0.203526   511.8  -1229.01     946.4   12.29     42.2740      0.1236      0.9726     0.0     0.0      9.2322    0.00 
    1757      0.203637   511.7  -1230.69     944.2   12.31     42.1713      0.1238      0.9849     0.0     0.0      9.2312    0.00 
    1758      0.203764   511.8  -1231.25     946.4   12.31     42.2632      0.1238      0.9836     0.0     0.0      9.2301    0.00 
    1759      0.203873   511.8  -1232.10     947.1   12.32     42.2906      0.1239      0.9779     0.0     0.0      9.2291    0.00 
    1760      0.203983   511.6  -1233.78     944.9   12.34     42.1880      0.1241      0.9755     0.0     0.0      9.2281    0.00 
    1761      0.204110   512.0  -1232.94     949.9   12.33     42.4126      0.1240      0.9761     0.0     0.0      9.2270    0.00 
    1762      0.204220   511.6  -1235.75     947.1   12.36     42.2730      0.1243      0.9904     0.0     0.0      9.2260    0.00 
    1763      0.204330   511.8  -1236.31     947.8   12.36     42.3018      0.1244      0.9966     0.0     0.0      9.2251    0.00 
    1764      0.204448   511.7  -1237.16     947.1   12.37     42.2662      0.1245      1.0132     0.0     0.0      9.2240    0.00 
    1765      0.204576   511.8  -1238.28     948.5   12.38     42.3238      0.1246      0.9967     0.0     0.0      9.2229    0.00 
    1766      0.204684   511.7  -1239.41     949.2   12.39     42.3498      0.1248      1.0029     0.0     0.0      9.2219    0.00 
    1767      0.204797   511.6  -1240.25     949.9   12.40     42.3773      0.1249      1.0038     0.0     0.0      9.2209    0.00 
    1768      0.204923   511.6  -1241.09     949.9   12.41     42.3732      0.1250      1.0256     0.0     0.0      9.2198    0.00 
    1769      0.205031   511.5  -1241.94     949.9   12.42     42.3691      0.1250      1.0352     0.0     0.0      9.2189    0.00 
    1770      0.205142   511.5  -1243.34     949.9   12.43     42.3623      0.1252      1.0364     0.0     0.0      9.2179    0.00 
    1771      0.205269   511.6  -1244.19     951.3   12.44     42.4212      0.1253      1.0437     0.0     0.0      9.2168    0.00 
    1772      0.205378   511.3  -1246.43     947.8   12.46     42.2529      0.1256      1.0396     0.0     0.0      9.2158    0.00 
    1773      0.205496   511.3  -1246.72     949.9   12.47     42.3460      0.1256      1.0410     0.0     0.0      9.2148    0.00 
    1774      0.205623   511.4  -1247.00     952.0   12.47     42.4390      0.1256      1.0410     0.0     0.0      9.2137    0.00 
    1775      0.205733   511.4  -1248.96     951.3   12.49     42.3980      0.1259      1.0201     0.0     0.0      9.2127    0.00 
    1776      0.205841   511.1  -1250.37     949.9   12.50     42.3283      0.1260      1.0269     0.0     0.0      9.2117    0.00 
    1777      0.205966   511.2  -1250.65     949.2   12.51     42.2955      0.1260      1.0148     0.0     0.0      9.2106    0.00 
    1778      0.206076   511.0  -1252.34     949.2   12.52     42.2873      0.1262      1.0113     0.0     0.0      9.2096    0.00 
    1779      0.206185   511.3  -1252.90     951.3   12.53     42.3789      0.1263      0.9962     0.0     0.0      9.2087    0.00 
    1780      0.206312   511.3  -1253.46     953.4   12.53     42.4705      0.1264      0.9813     0.0     0.0      9.2075    0.00 
    1781      0.206431   511.4  -1255.15     952.7   12.55     42.4309      0.1266      0.9976     0.0     0.0      9.2065    0.00 
    1782      0.206540   511.4  -1255.43     955.5   12.55     42.5553      0.1266      0.9905     0.0     0.0      9.2055    0.00 
    1783      0.206649   511.3  -1256.27     954.8   12.56     42.5197      0.1267      1.0042     0.0     0.0      9.2046    0.00 
    1784      0.206778   511.1  -1257.68     954.1   12.58     42.4815      0.1268      1.0037     0.0     0.0      9.2034    0.00 
    1785      0.206887   511.1  -1259.08     954.8   12.59     42.5061      0.1270      1.0157     0.0     0.0      9.2025    0.00 
    1786      0.207015   511.4  -1260.49     956.9   12.60     42.5934      0.1272      1.0233     0.0     0.0      9.2014    0.00 
    1787      0.207124   511.1  -1260.49     955.5   12.60     42.5306      0.1272      1.0311     0.0     0.0      9.2004    0.00 
    1788      0.207233   511.0  -1262.18     954.8   12.62     42.4910      0.1274      1.0445     0.0     0.0      9.1995    0.00 
    1789      0.207372   510.9  -1263.30     954.1   12.63     42.4541      0.1275      1.0321     0.0     0.0      9.1982    0.00 
    1790      0.207463   510.8  -1264.43     954.1   12.64     42.4487      0.1276      1.0564     0.0     0.0      9.1974    0.00 
    1791      0.207591   511.1  -1264.71     957.6   12.65     42.6043      0.1277      1.0429     0.0     0.0      9.1963    0.00 
    1792      0.207699   510.9  -1265.83     956.2   12.66     42.5360      0.1278      1.0567     0.0     0.0      9.1953    0.00 
    1793      0.207827   510.8  -1267.80     954.1   12.68     42.4323      0.1280      1.0531     0.0     0.0      9.1942    0.00 
    1794      0.207937   510.8  -1268.36     956.2   12.68     42.5237      0.1281      1.0414     0.0     0.0      9.1932    0.00 
    1795      0.208046   510.6  -1270.05     953.4   12.70     42.3900      0.1283      1.0542     0.0     0.0      9.1923    0.00 
    1796      0.208172   510.8  -1270.33     956.2   12.70     42.5141      0.1283      1.0316     0.0     0.0      9.1911    0.00 
    1797      0.208282   510.8  -1272.02     955.5   12.72     42.4745      0.1285      1.0412     0.0     0.0      9.1902    0.00 
    1798      0.208398   510.6  -1272.86     956.2   12.73     42.5018      0.1286      1.0258     0.0     0.0      9.1891    0.00 
    1799      0.208508   510.8  -1272.58     958.4   12.73     42.5973      0.1286      1.0383     0.0     0.0      9.1882    0.00 
    1800      0.208635   510.6  -1275.11     956.2   12.75     42.4908      0.1288      1.0241     0.0     0.0      9.1871    0.00 
    1801      0.208745   510.5  -1275.95     955.5   12.76     42.4554      0.1289      1.0206     0.0     0.0      9.1861    0.00 
    1802      0.208855   510.5  -1276.79     957.6   12.77     42.5453      0.1290      1.0258     0.0     0.0      9.1852    0.00 
    1803      0.208982   510.6  -1277.64     956.2   12.78     42.4785      0.1291      1.0037     0.0     0.0      9.1840    0.00 
    1804      0.209092   510.5  -1279.04     956.9   12.79     42.5030      0.1293      1.0067     0.0     0.0      9.1831    0.00 
    1805      0.209202   510.5  -1279.61     957.6   12.80     42.5316      0.1294      0.9787     0.0     0.0      9.1821    0.00 
    1806      0.209321   510.5  -1280.73     957.6   12.81     42.5261      0.1295      0.9965     0.0     0.0      9.1810    0.00 
    1807      0.209448   510.4  -1282.42     957.6   12.82     42.5179      0.1297      0.9679     0.0     0.0      9.1799    0.00 
    1808      0.209556   510.5  -1282.98     956.9   12.83     42.4838      0.1297      0.9688     0.0     0.0      9.1790    0.00 
    1809      0.209666   510.5  -1283.26     961.2   12.83     42.6704      0.1298      0.9497     0.0     0.0      9.1780    0.00 
    1810      0.209793   510.3  -1285.23     958.4   12.85     42.5355      0.1300      0.9529     0.0     0.0      9.1769    0.00 
    1811      0.209902   510.3  -1286.35     959.1   12.86     42.5614      0.1301      0.9555     0.0     0.0      9.1759    0.00 
    1812      0.210032   510.7  -1285.51     963.3   12.86     42.7534      0.1300      0.9687     0.0     0.0      9.1748    0.00 
    1813      0.210141   510.4  -1287.48     961.2   12.87     42.6498      0.1303      0.9764     0.0     0.0      9.1738    0.00 
    1814      0.210250   510.4  -1288.32     961.9   12.88     42.6770      0.1304      0.9879     0.0     0.0      9.1729    0.00 
    1815      0.210370   510.3  -1289.44     961.2   12.89     42.6402      0.1305      1.0066     0.0     0.0      9.1718    0.00 
    1816      0.210480   510.5  -1290.01     964.0   12.90     42.7626      0.1306      1.0200     0.0     0.0      9.1708    0.00 
    1817      0.210607   510.2  -1291.41     961.2   12.91     42.6305      0.1307      1.0431     0.0     0.0      9.1697    0.00 
    1818      0.210716   510.4  -1292.54     963.3   12.93     42.7189      0.1308      1.0277     0.0     0.0      9.1688    0.00 
    1819      0.210826   510.0  -1295.07     959.8   12.95     42.5501      0.1311      1.0414     0.0     0.0      9.1678    0.00 
    1820      0.210954   510.2  -1295.07     961.9   12.95     42.6439      0.1311      1.0263     0.0     0.0      9.1667    0.00 
    1821      0.211062   510.2  -1296.19     962.6   12.96     42.6697      0.1313      1.0249     0.0     0.0      9.1657    0.00 
    1822      0.211189   510.1  -1297.32     961.9   12.97     42.6329      0.1314      1.0110     0.0     0.0      9.1646    0.00 
    1823      0.211305   510.0  -1297.88     961.9   12.98     42.6302      0.1315      0.9976     0.0     0.0      9.1636    0.00 
    1824      0.211415   509.9  -1298.72     961.2   12.99     42.5948      0.1316      0.9937     0.0     0.0      9.1626    0.00 
    1825      0.211525   510.2  -1299.56     964.0   13.00     42.7157      0.1317      0.9959     0.0     0.0      9.1617    0.00 
    1826      0.211651   510.0  -1300.97     964.0   13.01     42.7088      0.1318      0.9907     0.0     0.0      9.1606    0.00 
    1827      0.211759   510.0  -1301.81     964.7   13.02     42.7359      0.1319      1.0033     0.0     0.0      9.1596    0.00 
    1828      0.211887   510.0  -1302.09     965.4   13.02     42.7658      0.1319      0.9963     0.0     0.0      9.1585    0.00 
    1829      0.211995   509.8  -1304.34     964.0   13.04     42.6923      0.1322      0.9984     0.0     0.0      9.1576    0.00 
    1830      0.212104   509.9  -1305.19     963.3   13.05     42.6569      0.1323      0.9979     0.0     0.0      9.1566    0.00 
    1831      0.212234   509.9  -1305.75     966.8   13.06     42.8103      0.1324      1.0261     0.0     0.0      9.1554    0.00 
    1832      0.212334   509.8  -1307.44     964.0   13.07     42.6771      0.1326      1.0048     0.0     0.0      9.1546    0.00 
    1833      0.212463   509.8  -1308.28     965.4   13.08     42.7354      0.1327      1.0179     0.0     0.0      9.1535    0.00
