Repository: LightForm-group/dilatometer_modelling_and_constitutive_behaviour

# dilatometer_modelling_and_constitutive_behaviour

Created with work by Inigo Howe, Patryk Jedrasiak, Hugh Shercliff

This program contains a method of testing various constitutive models and extracting the constitutive behaviour of dilatometer samples correcting for inhomogeneities in termperature, strain and strain rate. The model is currently configured to a dilatometer run under vacuum, with no active cooling during the deformation for a sample of length 10mm with a diameter of 5mm. For both heatup and deformation the temperature is fitted to the experimental central themocoupole temperature for any general temperature profile.

File: experimental_data/deformation/1/520/018_Compression_Daniel_Al_Hom1_SHT_540C_Deform_520C_1.0s-1_QuenchHeGas__1.asc (part 6 of 27)
 C:\WinTA100\DIL805.PRO\Data\Deformation\ChrisDaniel\018_Compression_Daniel_Al_Hom1_SHT_540C_Deform_520C_1.0s-1_QuenchHeGas__1.asc
     No.          Time   Tem.1        DL     Force  Strain   kf (Def.)    Phi  (D)    Phi* (D)   Tem.2   Tem.3        Poti      HF 
                     s      °C        µm         N       %       N/mm²                     1/s      °C      °C          mm       % 
    1531      0.163646   520.0   -682.97     728.3    6.83     34.5584      0.0731      0.9723     0.0     0.0      9.5856    0.00 
    1532      0.163766   520.0   -682.97     731.1    6.83     34.6923      0.0731      0.9551     0.0     0.0      9.5845    0.00 
    1533      0.163857   519.8   -685.18     729.7    6.85     34.6171      0.0733      0.9807     0.0     0.0      9.5837    0.00 
    1534      0.163965   519.8   -686.29     728.3    6.86     34.5461      0.0735      0.9598     0.0     0.0      9.5827    0.00 
    1535      0.164075   519.9   -686.01     731.1    6.86     34.6810      0.0734      0.9872     0.0     0.0      9.5817    0.00 
    1536      0.164185   519.8   -688.50     729.7    6.89     34.6048      0.0737      0.9916     0.0     0.0      9.5807    0.00 
    1537      0.164295   519.8   -688.78     729.7    6.89     34.6038      0.0737      1.0189     0.0     0.0      9.5797    0.00 
    1538      0.164403   520.0   -689.33     732.5    6.89     34.7355      0.0738      1.0210     0.0     0.0      9.5787    0.00 
    1539      0.164512   520.1   -690.16     733.9    6.90     34.7994      0.0739      1.0126     0.0     0.0      9.5777    0.00 
    1540      0.164621   519.8   -692.65     729.7    6.93     34.5894      0.0741      1.0271     0.0     0.0      9.5767    0.00 
    1541      0.164723   520.0   -693.21     731.1    6.93     34.6542      0.0742      0.9986     0.0     0.0      9.5757    0.00 
    1542      0.164835   519.7   -694.87     730.4    6.95     34.6146      0.0744      1.0151     0.0     0.0      9.5747    0.00 
    1543      0.164927   520.0   -694.04     733.2    6.94     34.7515      0.0743      0.9787     0.0     0.0      9.5739    0.00 
    1544      0.165036   519.7   -695.97     731.1    6.96     34.6439      0.0745      0.9787     0.0     0.0      9.5728    0.00 
    1545      0.165146   519.4   -697.91     729.7    6.98     34.5698      0.0747      0.9541     0.0     0.0      9.5718    0.00 
    1546      0.165256   519.6   -698.19     731.1    6.98     34.6357      0.0747      0.9716     0.0     0.0      9.5708    0.00 
    1547      0.165366   519.8   -697.91     735.3    6.98     34.8373      0.0747      0.9613     0.0     0.0      9.5698    0.00 
    1548      0.165475   519.7   -699.57     732.5    7.00     34.6974      0.0749      0.9684     0.0     0.0      9.5688    0.00 
    1549      0.165583   519.6   -700.68     732.5    7.01     34.6932      0.0750      0.9661     0.0     0.0      9.5678    0.00 
    1550      0.165675   519.9   -700.68     733.9    7.01     34.7601      0.0750      0.9734     0.0     0.0      9.5670    0.00 
    1551      0.165796   519.5   -702.61     733.2    7.03     34.7194      0.0752      0.9972     0.0     0.0      9.5659    0.00 
    1552      0.165904   519.8   -703.44     736.1    7.03     34.8500      0.0753      0.9971     0.0     0.0      9.5649    0.00 
    1553      0.166014   519.6   -704.83     734.6    7.05     34.7780      0.0754      1.0021     0.0     0.0      9.5639    0.00 
    1554      0.166107   519.7   -705.93     733.2    7.06     34.7070      0.0756      1.0028     0.0     0.0      9.5630    0.00 
    1555      0.166215   519.4   -706.76     732.5    7.07     34.6705      0.0757      0.9874     0.0     0.0      9.5620    0.00 
    1556      0.166323   519.4   -708.42     733.2    7.08     34.6977      0.0758      0.9873     0.0     0.0      9.5610    0.00 
    1557      0.166432   519.5   -708.98     733.9    7.09     34.7291      0.0759      0.9815     0.0     0.0      9.5600    0.00 
    1558      0.166542   519.5   -709.25     735.3    7.09     34.7948      0.0759      0.9765     0.0     0.0      9.5590    0.00 
    1559      0.166651   519.5   -710.64     733.9    7.11     34.7228      0.0761      0.9583     0.0     0.0      9.5580    0.00 
    1560      0.166753   519.6   -710.64     735.3    7.11     34.7896      0.0761      0.9699     0.0     0.0      9.5571    0.00 
    1561      0.166862   519.6   -712.30     736.8    7.12     34.8502      0.0763      0.9564     0.0     0.0      9.5561    0.00 
    1562      0.166971   519.5   -713.40     735.3    7.13     34.7793      0.0764      0.9700     0.0     0.0      9.5551    0.00 
    1563      0.167081   519.5   -713.96     736.8    7.14     34.8439      0.0764      0.9773     0.0     0.0      9.5541    0.00 
    1564      0.167173   519.7   -714.51     737.5    7.15     34.8752      0.0765      0.9851     0.0     0.0      9.5532    0.00 
    1565      0.167283   519.3   -717.28     733.2    7.17     34.6647      0.0768      0.9967     0.0     0.0      9.5522    0.00 
    1566      0.167392   519.4   -717.55     735.3    7.18     34.7637      0.0768      1.0007     0.0     0.0      9.5512    0.00 
    1567      0.167500   519.5   -718.38     735.3    7.18     34.7606      0.0769      1.0115     0.0     0.0      9.5502    0.00 
    1568      0.167609   519.5   -719.21     736.8    7.19     34.8242      0.0770      0.9973     0.0     0.0      9.5492    0.00 
    1569      0.167710   519.3   -720.60     733.9    7.21     34.6856      0.0771      0.9926     0.0     0.0      9.5483    0.00 
    1570      0.167820   519.6   -720.04     739.6    7.20     34.9545      0.0771      0.9783     0.0     0.0      9.5473    0.00 
    1571      0.167930   519.4   -722.26     736.8    7.22     34.8128      0.0773      0.9806     0.0     0.0      9.5463    0.00 
    1572      0.168039   519.5   -723.36     737.5    7.23     34.8420      0.0774      0.9723     0.0     0.0      9.5453    0.00 
    1573      0.168148   519.3   -724.47     736.8    7.24     34.8045      0.0776      0.9527     0.0     0.0      9.5443    0.00 
    1574      0.168258   519.3   -726.13     735.3    7.26     34.7316      0.0777      0.9437     0.0     0.0      9.5433    0.00 
    1575      0.168367   519.3   -726.68     736.8    7.27     34.7962      0.0778      0.9257     0.0     0.0      9.5423    0.00 
    1576      0.168459   519.3   -726.68     736.8    7.27     34.7962      0.0778      0.9291     0.0     0.0      9.5415    0.00 
    1577      0.168568   519.3   -727.79     738.2    7.28     34.8587      0.0779      0.9387     0.0     0.0      9.5405    0.00 
    1578      0.168671   519.6   -727.23     739.6    7.27     34.9274      0.0779      0.9462     0.0     0.0      9.5395    0.00 
    1579      0.168780   519.4   -729.45     738.9    7.29     34.8858      0.0781      0.9615     0.0     0.0      9.5385    0.00 
    1580      0.168890   519.4   -730.28     740.3    7.30     34.9493      0.0782      0.9764     0.0     0.0      9.5375    0.00 
    1581      0.169001   519.4   -731.94     738.9    7.32     34.8764      0.0784      0.9901     0.0     0.0      9.5365    0.00 
    1582      0.169109   519.4   -732.49     739.6    7.32     34.9076      0.0784      0.9872     0.0     0.0      9.5355    0.00 
    1583      0.169218   519.1   -733.60     740.3    7.34     34.9368      0.0785      0.9959     0.0     0.0      9.5345    0.00 
    1584      0.169328   519.1   -734.98     738.9    7.35     34.8649      0.0787      0.9904     0.0     0.0      9.5335    0.00 
    1585      0.169438   519.2   -736.36     738.9    7.36     34.8597      0.0788      0.9957     0.0     0.0      9.5325    0.00 
    1586      0.169529   519.3   -736.64     739.6    7.37     34.8920      0.0789      1.0012     0.0     0.0      9.5317    0.00 
    1587      0.169649   519.3   -737.75     740.3    7.38     34.9211      0.0790      0.9796     0.0     0.0      9.5306    0.00 
    1588      0.169758   519.3   -738.85     741.0    7.39     34.9502      0.0791      0.9541     0.0     0.0      9.5296    0.00 
    1589      0.169849   519.0   -739.96     739.6    7.40     34.8795      0.0792      0.9419     0.0     0.0      9.5287    0.00 
    1590      0.169958   519.3   -739.68     742.4    7.40     35.0137      0.0792      0.9310     0.0     0.0      9.5277    0.00 
    1591      0.170069   519.0   -741.34     741.7    7.41     34.9741      0.0794      0.9487     0.0     0.0      9.5267    0.00 
    1592      0.170178   519.3   -741.62     742.4    7.42     35.0063      0.0794      0.9319     0.0     0.0      9.5257    0.00 
    1593      0.170287   519.2   -743.00     742.4    7.43     35.0011      0.0796      0.9544     0.0     0.0      9.5248    0.00 
    1594      0.170395   519.0   -744.66     741.7    7.45     34.9616      0.0797      0.9459     0.0     0.0      9.5238    0.00 
    1595      0.170505   519.0   -745.49     739.6    7.45     34.8587      0.0798      0.9712     0.0     0.0      9.5228    0.00 
    1596      0.170604   519.3   -745.77     743.8    7.46     35.0572      0.0799      0.9768     0.0     0.0      9.5219    0.00 
    1597      0.170713   519.2   -746.05     743.8    7.46     35.0561      0.0799      0.9876     0.0     0.0      9.5209    0.00 
    1598      0.170824   519.0   -748.26     740.3    7.48     34.8815      0.0801      1.0001     0.0     0.0      9.5199    0.00 
    1599      0.170933   519.0   -749.09     742.4    7.49     34.9781      0.0802      1.0119     0.0     0.0      9.5189    0.00 
    1600      0.171025   519.0   -750.20     742.4    7.50     34.9739      0.0803      1.0405     0.0     0.0      9.5181    0.00 
    1601      0.171133   519.0   -751.03     743.1    7.51     35.0040      0.0804      1.0325     0.0     0.0      9.5171    0.00 
    1602      0.171241   519.1   -752.13     743.8    7.52     35.0331      0.0805      1.0303     0.0     0.0      9.5161    0.00 
    1603      0.171350   518.9   -752.96     743.8    7.53     35.0299      0.0806      1.0290     0.0     0.0      9.5151    0.00 
    1604      0.171460   519.1   -754.07     743.1    7.54     34.9925      0.0808      1.0393     0.0     0.0      9.5141    0.00 
    1605      0.171577   519.0   -755.18     743.8    7.55     35.0215      0.0809      1.0436     0.0     0.0      9.5130    0.00 
    1606      0.171668   518.9   -755.73     743.8    7.56     35.0194      0.0809      1.0479     0.0     0.0      9.5122    0.00 
    1607      0.171778   518.6   -757.11     743.8    7.57     35.0142      0.0811      1.0246     0.0     0.0      9.5112    0.00 
    1608      0.171887   518.4   -759.33     741.7    7.59     34.9062      0.0813      1.0247     0.0     0.0      9.5102    0.00 
    1609      0.171995   518.6   -759.33     743.1    7.59     34.9726      0.0813      0.9955     0.0     0.0      9.5092    0.00 
    1610      0.172106   518.8   -760.43     744.5    7.60     35.0348      0.0814      1.0088     0.0     0.0      9.5081    0.00 
    1611      0.172216   518.8   -760.99     744.5    7.61     35.0327      0.0815      0.9788     0.0     0.0      9.5071    0.00 
    1612      0.172325   519.1   -762.09     744.5    7.62     35.0285      0.0816      0.9713     0.0     0.0      9.5062    0.00 
    1613      0.172432   518.6   -764.03     743.8    7.64     34.9880      0.0818      0.9671     0.0     0.0      9.5052    0.00 
    1614      0.172523   518.8   -763.20     745.9    7.63     35.0907      0.0817      0.9611     0.0     0.0      9.5043    0.00 
    1615      0.172642   518.5   -765.69     743.8    7.66     34.9817      0.0820      0.9510     0.0     0.0      9.5033    0.00 
    1616      0.172752   518.6   -765.69     745.9    7.66     35.0813      0.0820      0.9325     0.0     0.0      9.5023    0.00 
    1617      0.172845   518.8   -766.24     746.6    7.66     35.1124      0.0821      0.9397     0.0     0.0      9.5014    0.00 
    1618      0.172955   518.6   -768.18     745.2    7.68     35.0386      0.0823      0.9217     0.0     0.0      9.5004    0.00 
    1619      0.173064   518.6   -769.01     745.9    7.69     35.0687      0.0824      0.9458     0.0     0.0      9.4994    0.00 
    1620      0.173174   518.6   -769.01     748.1    7.69     35.1682      0.0824      0.9376     0.0     0.0      9.4984    0.00 
    1621      0.173285   518.5   -770.95     744.5    7.71     34.9950      0.0826      0.9439     0.0     0.0      9.4974    0.00 
    1622      0.173393   518.4   -772.05     745.9    7.72     35.0571      0.0827      0.9425     0.0     0.0      9.4964    0.00 
    1623      0.173511   518.6   -772.33     746.6    7.72     35.0892      0.0827      0.9444     0.0     0.0      9.4954    0.00 
    1624      0.173602   518.6   -772.88     748.1    7.73     35.1535      0.0828      0.9633     0.0     0.0      9.4945    0.00 
    1625      0.173711   518.4   -774.27     745.2    7.74     35.0155      0.0829      0.9602     0.0     0.0      9.4935    0.00 
    1626      0.173820   518.5   -774.82     748.1    7.75     35.1461      0.0830      0.9759     0.0     0.0      9.4925    0.00 
    1627      0.173930   518.5   -775.93     748.1    7.76     35.1419      0.0831      0.9861     0.0     0.0      9.4915    0.00 
    1628      0.174039   518.4   -777.59     747.3    7.78     35.1024      0.0833      0.9967     0.0     0.0      9.4905    0.00 
    1629      0.174131   518.4   -778.69     747.3    7.79     35.0982      0.0834      0.9790     0.0     0.0      9.4897    0.00 
    1630      0.174240   518.5   -779.25     748.1    7.79     35.1292      0.0835      0.9920     0.0     0.0      9.4887    0.00 
    1631      0.174348   518.3   -780.35     746.6    7.80     35.0587      0.0836      0.9715     0.0     0.0      9.4877    0.00 
    1632      0.174457   518.5   -781.18     749.5    7.81     35.1881      0.0837      0.9791     0.0     0.0      9.4867    0.00 
    1633      0.174559   518.4   -782.01     748.1    7.82     35.1187      0.0838      0.9681     0.0     0.0      9.4858    0.00 
    1634      0.174669   518.6   -782.29     752.3    7.82     35.3164      0.0838      0.9661     0.0     0.0      9.4848    0.00 
    1635      0.174779   518.3   -784.78     748.8    7.85     35.1413      0.0841      0.9477     0.0     0.0      9.4838    0.00 
    1636      0.174888   518.4   -785.06     750.2    7.85     35.2064      0.0841      0.9458     0.0     0.0      9.4828    0.00 
    1637      0.174996   518.4   -785.89     750.9    7.86     35.2364      0.0842      0.9684     0.0     0.0      9.4818    0.00 
    1638      0.175108   518.4   -786.16     750.2    7.86     35.2022      0.0842      0.9526     0.0     0.0      9.4808    0.00 
    1639      0.175200   518.3   -788.10     748.8    7.88     35.1286      0.0844      0.9760     0.0     0.0      9.4800    0.00 
    1640      0.175309   518.5   -787.82     752.3    7.88     35.2952      0.0844      0.9686     0.0     0.0      9.4790    0.00 
    1641      0.175418   518.3   -790.04     750.2    7.90     35.1874      0.0847      1.0020     0.0     0.0      9.4780    0.00 
    1642      0.175520   518.3   -790.59     750.2    7.91     35.1853      0.0847      0.9939     0.0     0.0      9.4770    0.00 
    1643      0.175628   518.4   -790.59     752.3    7.91     35.2846      0.0847      1.0018     0.0     0.0      9.4760    0.00 
    1644      0.175736   518.4   -792.25     750.9    7.92     35.2120      0.0849      1.0114     0.0     0.0      9.4751    0.00 
    1645      0.175847   518.1   -794.46     748.8    7.94     35.1043      0.0851      1.0083     0.0     0.0      9.4740    0.00 
    1646      0.175957   517.9   -795.84     748.8    7.96     35.0991      0.0853      1.0195     0.0     0.0      9.4730    0.00 
    1647      0.176066   518.2   -795.57     751.6    7.96     35.2324      0.0853      1.0051     0.0     0.0      9.4720    0.00 
    1648      0.176176   518.2   -796.40     753.7    7.96     35.3285      0.0853      1.0097     0.0     0.0      9.4710    0.00 
    1649      0.176268   518.1   -798.33     750.9    7.98     35.1888      0.0856      0.9925     0.0     0.0      9.4702    0.00 
    1650      0.176377   518.4   -797.50     753.7    7.98     35.3242      0.0855      1.0201     0.0     0.0      9.4692    0.00 
    1651      0.176495   518.6   -798.61     755.8    7.99     35.4192      0.0856      1.0134     0.0     0.0      9.4681    0.00 
    1652      0.176605   518.2   -800.27     755.1    8.00     35.3798      0.0858      1.0153     0.0     0.0      9.4671    0.00 
    1653      0.176697   517.9   -802.21     752.3    8.02     35.2401      0.0860      1.0019     0.0     0.0      9.4663    0.00 
    1654      0.176807   518.1   -803.04     753.0    8.03     35.2700      0.0861      1.0002     0.0     0.0      9.4653    0.00 
    1655      0.176916   518.0   -803.87     752.3    8.04     35.2337      0.0862      1.0085     0.0     0.0      9.4643    0.00 
    1656      0.177027   518.3   -804.14     755.1    8.04     35.3649      0.0862      0.9861     0.0     0.0      9.4633    0.00 
    1657      0.177136   517.9   -806.63     752.3    8.07     35.2231      0.0865      0.9848     0.0     0.0      9.4623    0.00 
    1658      0.177244   518.0   -806.63     753.7    8.07     35.2892      0.0865      0.9607     0.0     0.0      9.4613    0.00 
    1659      0.177353   517.9   -808.02     753.0    8.08     35.2509      0.0866      0.9689     0.0     0.0      9.4603    0.00 
    1660      0.177453   518.1   -807.46     755.1    8.07     35.3521      0.0866      0.9560     0.0     0.0      9.4594    0.00 
    1661      0.177561   518.1   -808.57     755.8    8.09     35.3809      0.0867      0.9416     0.0     0.0      9.4584    0.00 
    1662      0.177670   518.0   -809.95     755.1    8.10     35.3425      0.0868      0.9397     0.0     0.0      9.4574    0.00 
    1663      0.177780   518.0   -811.06     755.1    8.11     35.3383      0.0869      0.9442     0.0     0.0      9.4564    0.00 
    1664      0.177888   517.7   -813.00     753.0    8.13     35.2318      0.0872      0.9689     0.0     0.0      9.4555    0.00 
    1665      0.177996   517.7   -813.55     754.4    8.14     35.2957      0.0872      0.9571     0.0     0.0      9.4545    0.00 
    1666      0.178088   517.9   -813.27     755.8    8.13     35.3628      0.0872      0.9569     0.0     0.0      9.4536    0.00 
    1667      0.178198   517.9   -815.21     756.5    8.15     35.3883      0.0874      0.9552     0.0     0.0      9.4526    0.00 
    1668      0.178308   518.0   -815.49     757.2    8.15     35.4203      0.0874      0.9609     0.0     0.0      9.4516    0.00 
    1669      0.178408   517.7   -816.87     756.5    8.17     35.3819      0.0876      0.9975     0.0     0.0      9.4507    0.00 
    1670      0.178519   518.2   -816.32     761.5    8.16     35.6151      0.0875      0.9664     0.0     0.0      9.4497    0.00 
    1671      0.178627   517.7   -819.36     756.5    8.19     35.3723      0.0878      0.9824     0.0     0.0      9.4487    0.00 
    1672      0.178736   517.7   -820.47     755.8    8.20     35.3351      0.0880      0.9403     0.0     0.0      9.4477    0.00 
    1673      0.178845   517.8   -821.02     756.5    8.21     35.3659      0.0880      0.9716     0.0     0.0      9.4467    0.00 
    1674      0.178956   517.8   -821.85     757.2    8.22     35.3957      0.0881      0.9585     0.0     0.0      9.4457    0.00 
    1675      0.179066   518.1   -821.30     759.3    8.21     35.4968      0.0881      0.9441     0.0     0.0      9.4447    0.00 
    1676      0.179157   517.6   -824.06     757.2    8.24     35.3872      0.0884      0.9517     0.0     0.0      9.4439    0.00 
    1677      0.179265   517.6   -824.34     758.6    8.24     35.4521      0.0884      0.9505     0.0     0.0      9.4429    0.00 
    1678      0.179384   517.6   -825.45     757.2    8.25     35.3819      0.0885      0.9830     0.0     0.0      9.4419    0.00 
    1679      0.179492   517.7   -826.00     758.6    8.26     35.4457      0.0886      0.9639     0.0     0.0      9.4409    0.00 
    1680      0.179601   517.9   -826.28     761.5    8.26     35.5765      0.0886      0.9861     0.0     0.0      9.4399    0.00 
    1681      0.179692   517.6   -828.49     757.9    8.28     35.4031      0.0888      0.9775     0.0     0.0      9.4391    0.00 
    1682      0.179802   517.4   -829.87     757.9    8.30     35.3977      0.0890      1.0140     0.0     0.0      9.4381    0.00 
    1683      0.179910   517.7   -829.32     761.5    8.29     35.5647      0.0889      1.0385     0.0     0.0      9.4371    0.00 
    1684      0.180019   517.7   -830.15     761.5    8.30     35.5615      0.0890      1.0304     0.0     0.0      9.4361    0.00 
    1685      0.180129   517.6   -832.92     759.3    8.33     35.4519      0.0893      1.0349     0.0     0.0      9.4351    0.00 
    1686      0.180240   517.6   -833.75     759.3    8.34     35.4487      0.0894      1.0317     0.0     0.0      9.4341    0.00 
    1687      0.180360   517.5   -834.30     759.3    8.34     35.4465      0.0895      1.0319     0.0     0.0      9.4330    0.00 
    1688      0.180451   517.5   -835.68     759.3    8.36     35.4412      0.0896      1.0233     0.0     0.0      9.4322    0.00 
    1689      0.180560   517.4   -836.24     761.5    8.36     35.5379      0.0897      0.9914     0.0     0.0      9.4312    0.00 
    1690      0.180669   517.3   -837.62     760.0    8.38     35.4666      0.0898      0.9752     0.0     0.0      9.4302    0.00 
    1691      0.180778   517.2   -839.28     759.3    8.39     35.4273      0.0900      0.9637     0.0     0.0      9.4292    0.00 
    1692      0.180869   517.5   -838.45     761.5    8.38     35.5293      0.0899      0.9615     0.0     0.0      9.4284    0.00 
    1693      0.180978   517.5   -839.56     762.2    8.40     35.5579      0.0900      0.9499     0.0     0.0      9.4274    0.00 
    1694      0.181087   517.2   -841.22     761.5    8.41     35.5186      0.0902      0.9479     0.0     0.0      9.4264    0.00 
    1695      0.181196   517.5   -841.77     761.5    8.42     35.5164      0.0903      0.9551     0.0     0.0      9.4254    0.00 
    1696      0.181306   517.4   -842.05     761.5    8.42     35.5153      0.0903      0.9712     0.0     0.0      9.4244    0.00 
    1697      0.181407   517.4   -843.71     761.5    8.44     35.5089      0.0905      0.9975     0.0     0.0      9.4235    0.00 
    1698      0.181517   517.4   -844.26     763.6    8.44     35.6055      0.0906      1.0023     0.0     0.0      9.4225    0.00 
    1699      0.181627   517.2   -845.37     761.5    8.45     35.5025      0.0907      1.0209     0.0     0.0      9.4216    0.00 
    1700      0.181735   517.2   -847.03     759.3    8.47     35.3973      0.0909      1.0375     0.0     0.0      9.4206    0.00 
    1701      0.181843   517.1   -848.13     760.8    8.48     35.4588      0.0910      1.0519     0.0     0.0      9.4196    0.00 
    1702      0.181951   517.3   -848.69     762.2    8.49     35.5225      0.0910      1.0572     0.0     0.0      9.4186    0.00 
    1703      0.182060   517.0   -850.62     760.8    8.51     35.4492      0.0913      1.0404     0.0     0.0      9.4176    0.00 
    1704      0.182170   517.1   -851.18     760.8    8.51     35.4471      0.0913      1.0453     0.0     0.0      9.4167    0.00 
    1705      0.182260   517.2   -851.73     763.6    8.52     35.5764      0.0914      1.0075     0.0     0.0      9.4158    0.00 
    1706      0.182379   516.9   -853.67     759.3    8.54     35.3717      0.0916      1.0190     0.0     0.0      9.4148    0.00 
    1707      0.182489   517.2   -853.39     764.3    8.53     35.6028      0.0916      0.9808     0.0     0.0      9.4138    0.00 
    1708      0.182597   517.2   -854.22     765.0    8.54     35.6325      0.0916      0.9737     0.0     0.0      9.4128    0.00 
    1709      0.182688   516.9   -856.99     760.8    8.57     35.4245      0.0920      0.9570     0.0     0.0      9.4120    0.00 
    1710      0.182797   517.1   -856.16     764.3    8.56     35.5921      0.0919      0.9390     0.0     0.0      9.4110    0.00 
    1711      0.182908   517.0   -858.37     762.2    8.58     35.4849      0.0921      0.9400     0.0     0.0      9.4100    0.00 
    1712      0.183017   517.2   -858.09     765.7    8.58     35.6503      0.0921      0.9142     0.0     0.0      9.4090    0.00 
    1713      0.183125   517.0   -859.75     764.3    8.60     35.5781      0.0923      0.9280     0.0     0.0      9.4080    0.00 
    1714      0.183233   517.0   -859.75     766.4    8.60     35.6766      0.0923      0.9102     0.0     0.0      9.4070    0.00 
    1715      0.183335   517.2   -860.86     765.7    8.61     35.6395      0.0924      0.9433     0.0     0.0      9.4061    0.00 
    1716      0.183444   517.0   -861.96     765.7    8.62     35.6352      0.0925      0.9271     0.0     0.0      9.4051    0.00 
    1717      0.183553   517.1   -862.79     767.8    8.63     35.7304      0.0926      0.9472     0.0     0.0      9.4041    0.00 
    1718      0.183663   516.9   -864.18     765.0    8.64     35.5937      0.0927      0.9458     0.0     0.0      9.4032    0.00 
    1719      0.183771   516.9   -865.28     765.0    8.65     35.5894      0.0929      0.9504     0.0     0.0      9.4022    0.00 
    1720      0.183881   517.0   -865.56     766.4    8.66     35.6540      0.0929      0.9714     0.0     0.0      9.4012    0.00 
    1721      0.183972   516.9   -866.67     765.7    8.67     35.6168      0.0930      0.9711     0.0     0.0      9.4004    0.00 
    1722      0.184082   516.9   -867.77     767.1    8.68     35.6781      0.0931      0.9826     0.0     0.0      9.3994    0.00 
    1723      0.184191   516.9   -868.60     769.2    8.69     35.7734      0.0932      0.9872     0.0     0.0      9.3984    0.00 
    1724      0.184311   516.9   -869.43     768.5    8.69     35.7373      0.0933      0.9965     0.0     0.0      9.3973    0.00 
    1725      0.184403   516.8   -870.82     767.1    8.71     35.6662      0.0935      0.9990     0.0     0.0      9.3965    0.00 
    1726      0.184512   516.9   -871.37     769.2    8.71     35.7625      0.0935      1.0036     0.0     0.0      9.3955    0.00 
    1727      0.184620   516.9   -872.20     769.9    8.72     35.7921      0.0936      1.0045     0.0     0.0      9.3945    0.00 
    1728      0.184730   516.6   -874.14     767.1    8.74     35.6533      0.0938      1.0014     0.0     0.0      9.3935    0.00 
    1729      0.184841   516.9   -874.97     770.6    8.75     35.8140      0.0939      1.0097     0.0     0.0      9.3925    0.00 
    1730      0.184950   516.9   -875.24     770.6    8.75     35.8129      0.0940      1.0071     0.0     0.0      9.3915    0.00 
    1731      0.185058   516.6   -876.90     768.5    8.77     35.7081      0.0941      1.0162     0.0     0.0      9.3905    0.00 
    1732      0.185149   516.9   -877.18     770.6    8.77     35.8053      0.0942      0.9911     0.0     0.0      9.3897    0.00 
    1733      0.185267   516.7   -878.56     770.6    8.79     35.7999      0.0943      1.0077     0.0     0.0      9.3886    0.00 
    1734      0.185375   516.6   -879.67     769.2    8.80     35.7300      0.0944      0.9832     0.0     0.0      9.3877    0.00 
    1735      0.185484   516.7   -880.50     769.2    8.81     35.7268      0.0945      0.9906     0.0     0.0      9.3867    0.00 
    1736      0.185594   516.5   -881.61     767.8    8.82     35.6569      0.0946      0.9549     0.0     0.0      9.3857    0.00 
    1737      0.185686   516.6   -881.61     770.6    8.82     35.7880      0.0946      0.9726     0.0     0.0      9.3848    0.00 
    1738      0.185795   516.4   -884.10     767.8    8.84     35.6471      0.0949      0.9441     0.0     0.0      9.3839    0.00 
    1739      0.185903   516.4   -884.65     769.2    8.85     35.7105      0.0950      0.9529     0.0     0.0      9.3829    0.00 
    1740      0.186012   516.6   -884.93     770.6    8.85     35.7749      0.0950      0.9447     0.0     0.0      9.3819    0.00 
    1741      0.186124   516.5   -885.76     769.9    8.86     35.7389      0.0951      0.9183     0.0     0.0      9.3809    0.00 
    1742      0.186225   516.2   -887.97     767.8    8.88     35.6320      0.0953      0.9507     0.0     0.0      9.3800    0.00 
    1743      0.186335   516.9   -886.03     775.6    8.86     35.9999      0.0951      0.9233     0.0     0.0      9.3790    0.00 
    1744      0.186444   516.4   -889.08     770.6    8.89     35.7586      0.0955      0.9653     0.0     0.0      9.3780    0.00 
    1745      0.186552   516.6   -888.80     772.8    8.89     35.8580      0.0954      0.9503     0.0     0.0      9.3771    0.00 
    1746      0.186661   516.4   -890.74     771.3    8.91     35.7849      0.0957      0.9760     0.0     0.0      9.3761    0.00 
    1747      0.186771   516.3   -892.95     770.6    8.93     35.7434      0.0959      0.9803     0.0     0.0      9.3751    0.00 
    1748      0.186863   516.5   -891.84     774.9    8.92     35.9442      0.0958      1.0020     0.0     0.0      9.3743    0.00 
    1749      0.186972   516.2   -893.23     772.0    8.93     35.8078      0.0959      1.0045     0.0     0.0      9.3733    0.00 
    1750      0.187080   516.4   -894.89     773.5    8.95     35.8667      0.0961      1.0114     0.0     0.0      9.3723    0.00 
    1751      0.187198   516.4   -895.44     773.5    8.95     35.8646      0.0962      1.0261     0.0     0.0      9.3712    0.00 
    1752      0.187289   516.5   -896.27     774.9    8.96     35.9267      0.0963      1.0201     0.0     0.0      9.3704    0.00 
    1753      0.187397   516.5   -896.82     774.9    8.97     35.9246      0.0963      1.0266     0.0     0.0      9.3694    0.00 
    1754      0.187506   516.3   -898.76     774.9    8.99     35.9169      0.0965      0.9889     0.0     0.0      9.3684    0.00 
    1755      0.187615   516.2   -899.59     772.8    9.00     35.8155      0.0966      0.9736     0.0     0.0      9.3675    0.00 
    1756      0.187723   516.1   -900.70     772.8    9.01     35.8111      0.0967      0.9763     0.0     0.0      9.3665    0.00 
    1757      0.187832   516.1   -902.08     772.8    9.02     35.8057      0.0969      0.9397     0.0     0.0      9.3655    0.00 
    1758      0.187940   516.1   -902.91     773.5    9.03     35.8351      0.0970      0.9402     0.0     0.0      9.3645    0.00 
    1759      0.188049   516.0   -903.19     773.5    9.03     35.8340      0.0970      0.9057     0.0     0.0      9.3635    0.00 
    1760      0.188171   516.0   -904.57     772.0    9.05     35.7632      0.0972      0.9095     0.0     0.0      9.3624    0.00 
    1761      0.188262   516.1   -904.85     773.5    9.05     35.8275      0.0972      0.9124     0.0     0.0      9.3616    0.00 
    1762      0.188372   516.4   -904.29     779.1    9.04     36.0912      0.0971      0.9282     0.0     0.0      9.3606    0.00 
    1763      0.188480   516.4   -905.68     779.1    9.06     36.0857      0.0973      0.9499     0.0     0.0      9.3597    0.00 
    1764      0.188588   516.3   -907.34     777.7    9.07     36.0138      0.0975      0.9631     0.0     0.0      9.3587    0.00 
    1765      0.188697   516.0   -909.00     775.6    9.09     35.9092      0.0977      1.0031     0.0     0.0      9.3577    0.00 
    1766      0.188789   516.1   -909.27     776.3    9.09     35.9408      0.0977      1.0004     0.0     0.0      9.3569    0.00 
    1767      0.188899   516.0   -910.93     775.6    9.11     35.9015      0.0979      1.0306     0.0     0.0      9.3559    0.00 
    1768      0.189008   516.0   -911.49     775.6    9.11     35.8994      0.0979      1.0201     0.0     0.0      9.3549    0.00 
    1769      0.189116   516.0   -912.87     774.9    9.13     35.8612      0.0981      1.0345     0.0     0.0      9.3539    0.00 
    1770      0.189218   515.8   -914.25     775.6    9.14     35.8884      0.0982      1.0243     0.0     0.0      9.3530    0.00 
    1771      0.189327   516.1   -913.98     778.4    9.14     36.0201      0.0982      1.0041     0.0     0.0      9.3521    0.00 
    1772      0.189437   515.8   -916.19     776.3    9.16     35.9134      0.0984      0.9923     0.0     0.0      9.3511    0.00 
    1773      0.189546   516.0   -917.02     774.2    9.17     35.8122      0.0985      0.9547     0.0     0.0      9.3501    0.00 
    1774      0.189656   516.0   -917.30     778.4    9.17     36.0070      0.0986      0.9612     0.0     0.0      9.3491    0.00 
    1775      0.189764   516.1   -917.57     779.1    9.18     36.0385      0.0986      0.9420     0.0     0.0      9.3481    0.00 
    1776      0.189874   515.8   -919.51     776.3    9.20     35.9003      0.0988      0.9539     0.0     0.0      9.3471    0.00 
    1777      0.189965   515.8   -920.62     777.7    9.21     35.9612      0.0989      0.9578     0.0     0.0      9.3463    0.00 
    1778      0.190074   516.2   -920.34     781.9    9.20     36.1581      0.0989      0.9617     0.0     0.0      9.3453    0.00 
    1779      0.190191   515.9   -922.00     778.4    9.22     35.9883      0.0991      1.0098     0.0     0.0      9.3443    0.00 
    1780      0.190301   515.8   -922.28     779.8    9.22     36.0525      0.0991      1.0020     0.0     0.0      9.3433    0.00 
    1781      0.190392   515.8   -923.66     779.1    9.24     36.0144      0.0993      1.0447     0.0     0.0      9.3425    0.00 
    1782      0.190501   515.7   -925.04     778.4    9.25     35.9763      0.0994      1.0302     0.0     0.0      9.3415    0.00 
    1783      0.190609   515.9   -925.60     779.8    9.26     36.0393      0.0995      1.0531     0.0     0.0      9.3405    0.00 
    1784      0.190719   515.5   -928.08     777.0    9.28     35.8990      0.0998      1.0494     0.0     0.0      9.3395    0.00 
    1785      0.190830   515.6   -928.08     778.4    9.28     35.9642      0.0998      1.0286     0.0     0.0      9.3385    0.00 
    1786      0.190939   515.5   -929.47     778.4    9.29     35.9587      0.0999      1.0315     0.0     0.0      9.3375    0.00 
    1787      0.191047   515.5   -929.74     779.8    9.30     36.0228      0.0999      0.9825     0.0     0.0      9.3366    0.00 
    1788      0.191149   515.2   -932.79     776.3    9.33     35.8478      0.1003      0.9968     0.0     0.0      9.3356    0.00 
    1789      0.191258   515.5   -932.51     777.7    9.33     35.9141      0.1002      0.9500     0.0     0.0      9.3347    0.00 
    1790      0.191367   515.7   -931.96     781.9    9.32     36.1118      0.1002      0.9602     0.0     0.0      9.3337    0.00 
    1791      0.191477   515.7   -933.62     781.2    9.34     36.0726      0.1004      0.9429     0.0     0.0      9.3327    0.00 
    1792      0.191585   515.8   -934.17     781.2    9.34     36.0704      0.1004      0.9493     0.0     0.0      9.3317    0.00 
    1793      0.191676   515.6   -935.55     780.5    9.36     36.0323      0.1006      0.9780     0.0     0.0      9.3309    0.00 
    1794      0.191786   515.7   -935.83     783.3    9.36     36.1615      0.1006      0.9977     0.0     0.0      9.3299    0.00 
    1795      0.191895   515.6   -937.21     782.6    9.37     36.1235      0.1008      1.0187     0.0     0.0      9.3289    0.00 
    1796      0.192006   515.4   -939.15     780.5    9.39     36.0180      0.1010      1.0234     0.0     0.0      9.3279    0.00 
    1797      0.192106   515.4   -939.15     781.9    9.39     36.0832      0.1010      1.0449     0.0     0.0      9.3270    0.00 
    1798      0.192216   515.5   -940.26     784.7    9.40     36.2090      0.1011      1.0499     0.0     0.0      9.3261    0.00 
    1799      0.192325   515.2   -941.92     781.9    9.42     36.0722      0.1013      1.0466     0.0     0.0      9.3251    0.00 
    1800      0.192434   515.4   -942.75     781.9    9.43     36.0688      0.1014      1.0510     0.0     0.0      9.3241    0.00 
    1801      0.192544   515.1   -944.41     781.9    9.44     36.0622      0.1016      1.0213     0.0     0.0      9.3231    0.00 
    1802      0.192654   515.2   -945.51     783.3    9.46     36.1229      0.1017      1.0142     0.0     0.0      9.3221    0.00 
    1803      0.192746   515.3   -945.79     784.0    9.46     36.1544      0.1017      0.9889     0.0     0.0      9.3213    0.00 
    1804      0.192855   515.2   -946.34     784.0    9.46     36.1521      0.1018      0.9583     0.0     0.0      9.3203    0.00 
    1805      0.192963   515.0   -948.00     781.9    9.48     36.0479      0.1020      0.9589     0.0     0.0      9.3194    0.00 
    1806      0.193082   515.5   -947.45     786.2    9.47     36.2453      0.1019      0.9383     0.0     0.0      9.3183    0.00 
    1807      0.193191   515.4   -948.83     785.5    9.49     36.2073      0.1020      0.9494     0.0     0.0      9.3173    0.00 
    1808      0.193283   515.2   -949.94     785.5    9.50     36.2028      0.1022      0.9404     0.0     0.0      9.3165    0.00 
    1809      0.193393   515.2   -950.77     784.7    9.51     36.1670      0.1023      0.9485     0.0     0.0      9.3155    0.00 
    1810      0.193501   515.0   -952.43     783.3    9.52     36.0953      0.1024      0.9490     0.0     0.0      9.3145    0.00 
    1811      0.193609   515.0   -953.54     782.6    9.54     36.0584      0.1026      0.9553     0.0     0.0      9.3136    0.00 
    1812      0.193717   515.0   -954.09     784.7    9.54     36.1537      0.1026      0.9637     0.0     0.0      9.3126    0.00 
    1813      0.193828   515.1   -954.64     784.7    9.55     36.1515      0.1027      0.9656     0.0     0.0      9.3116    0.00 
    1814      0.193937   515.1   -956.03     784.7    9.56     36.1460      0.1028      0.9694     0.0     0.0      9.3106    0.00 
    1815      0.194038   515.1   -956.30     786.9    9.56     36.2424      0.1029      0.9738     0.0     0.0      9.3097    0.00 
    1816      0.194147   515.2   -956.58     787.6    9.57     36.2738      0.1029      0.9774     0.0     0.0      9.3087    0.00 
    1817      0.194256   515.0   -959.07     785.5    9.59     36.1663      0.1032      0.9882     0.0     0.0      9.3078    0.00 
    1818      0.194365   515.1   -959.62     786.2    9.60     36.1966      0.1032      0.9831     0.0     0.0      9.3068    0.00 
    1819      0.194475   515.1   -960.18     789.0    9.60     36.3243      0.1033      0.9897     0.0     0.0      9.3058    0.00 
    1820      0.194566   514.9   -962.39     785.5    9.62     36.1530      0.1035      0.9838     0.0     0.0      9.3050    0.00 
    1821      0.194675   514.8   -962.67     786.2    9.63     36.1844      0.1036      0.9898     0.0     0.0      9.3040    0.00 
    1822      0.194783   515.0   -963.22     787.6    9.63     36.2472      0.1036      0.9818     0.0     0.0      9.3030    0.00 
    1823      0.194892   515.0   -964.05     787.6    9.64     36.2438      0.1037      0.9888     0.0     0.0      9.3021    0.00 
    1824      0.195011   515.0   -964.88     789.0    9.65     36.3054      0.1038      0.9985     0.0     0.0      9.3010    0.00 
    1825      0.195103   515.0   -965.71     789.7    9.66     36.3346      0.1039      0.9836     0.0     0.0      9.3002    0.00 
    1826      0.195210   514.6   -967.92     786.2    9.68     36.1634      0.1042      0.9877     0.0     0.0      9.2992    0.00 
    1827      0.195320   514.7   -967.92     787.6    9.68     36.2283      0.1042      0.9773     0.0     0.0      9.2982    0.00 
    1828      0.195429   515.0   -969.03     789.0    9.69     36.2888      0.1043      0.9720     0.0     0.0      9.2973    0.00 
    1829      0.195537   514.7   -970.97     787.6    9.71     36.2161      0.1045      0.9682     0.0     0.0      9.2963    0.00 
    1830      0.195646   514.7   -970.69     789.0    9.71     36.2821      0.1045      0.9643     0.0     0.0      9.2953    0.00 
    1831      0.195756   515.0   -970.97     789.7    9.71     36.3134      0.1045      0.9680     0.0     0.0      9.2943    0.00 
    1832      0.195849   514.3   -973.73     785.5    9.74     36.1077      0.1048      0.9565     0.0     0.0      9.2935    0.00 
    1833      0.195959   514.7   -974.01     789.0    9.74     36.2688      0.1048      0.9676     0.0     0.0      9.2924    0.00
