Repository: LightForm-group/dilatometer_modelling_and_constitutive_behaviour

# dilatometer_modelling_and_constitutive_behaviour

Created with work by Inigo Howe, Patryk Jedrasiak, Hugh Shercliff

This program contains a method of testing various constitutive models and extracting the constitutive behaviour of dilatometer samples correcting for inhomogeneities in termperature, strain and strain rate. The model is currently configured to a dilatometer run under vacuum, with no active cooling during the deformation for a sample of length 10mm with a diameter of 5mm. For both heatup and deformation the temperature is fitted to the experimental central themocoupole temperature for any general temperature profile.

File: experimental_data/deformation/1/520/039_Compression_Inigo_Al_6110_REF_SHT_540C_Deform_520C_1.0s-1__1.asc (part 6 of 24)
 C:\WinTA100\DIL805.PRO\Data\Deformation\Inigo\039_Compression_Inigo_Al_6110_REF_SHT_540C_Deform_520C_1.0s-1__1.asc
     No.          Time   Tem.1        DL     Force  Strain   kf (Def.)    Phi  (D)    Phi* (D)   Tem.2   Tem.3        Poti      HF 
                     s      °C        µm         N       %       N/mm²                     1/s      °C      °C          mm       % 
    1531      0.177474   516.6  -1126.81     885.7   11.27     40.0239      0.1101      1.0391     0.0     0.0      9.4718    0.00 
    1532      0.177602   516.7  -1127.93     886.4   11.28     40.0507      0.1103      1.0193     0.0     0.0      9.4706    0.00 
    1533      0.177710   516.5  -1128.77     885.7   11.29     40.0151      0.1104      1.0220     0.0     0.0      9.4697    0.00 
    1534      0.177818   516.5  -1130.18     886.4   11.30     40.0406      0.1105      1.0292     0.0     0.0      9.4687    0.00 
    1535      0.177947   517.5  -1127.65     894.8   11.28     40.4347      0.1102      1.0274     0.0     0.0      9.4675    0.00 
    1536      0.178055   516.5  -1132.71     886.4   11.33     40.0292      0.1108      1.0371     0.0     0.0      9.4665    0.00 
    1537      0.178181   516.6  -1132.99     889.2   11.33     40.1554      0.1108      1.0445     0.0     0.0      9.4654    0.00 
    1538      0.178290   516.9  -1132.43     891.3   11.32     40.2535      0.1108      1.0730     0.0     0.0      9.4644    0.00 
    1539      0.178409   516.5  -1134.68     889.2   11.35     40.1477      0.1110      1.0449     0.0     0.0      9.4633    0.00 
    1540      0.178518   516.1  -1137.21     886.4   11.37     40.0089      0.1113      1.0835     0.0     0.0      9.4623    0.00 
    1541      0.178645   516.6  -1136.36     890.6   11.36     40.2038      0.1112      1.0419     0.0     0.0      9.4612    0.00 
    1542      0.178753   516.4  -1138.89     888.5   11.39     40.0968      0.1115      1.0891     0.0     0.0      9.4602    0.00 
    1543      0.178865   516.4  -1139.46     888.5   11.39     40.0943      0.1116      1.0386     0.0     0.0      9.4592    0.00 
    1544      0.178992   516.3  -1140.86     887.8   11.41     40.0561      0.1117      1.0514     0.0     0.0      9.4580    0.00 
    1545      0.179100   516.3  -1141.70     889.2   11.42     40.1159      0.1118      1.0113     0.0     0.0      9.4571    0.00 
    1546      0.179210   516.3  -1142.27     891.3   11.42     40.2089      0.1119      1.0203     0.0     0.0      9.4561    0.00 
    1547      0.179337   516.3  -1142.83     892.7   11.43     40.2700      0.1119      0.9870     0.0     0.0      9.4549    0.00 
    1548      0.179453   516.6  -1143.11     894.1   11.43     40.3324      0.1120      0.9872     0.0     0.0      9.4538    0.00 
    1549      0.179563   516.0  -1147.05     888.5   11.47     40.0599      0.1124      0.9986     0.0     0.0      9.4529    0.00 
    1550      0.179688   516.4  -1145.92     892.0   11.46     40.2241      0.1123      0.9822     0.0     0.0      9.4517    0.00 
    1551      0.179797   516.1  -1148.17     890.6   11.48     40.1503      0.1125      1.0139     0.0     0.0      9.4507    0.00 
    1552      0.179908   516.5  -1148.45     892.7   11.48     40.2444      0.1126      0.9688     0.0     0.0      9.4498    0.00 
    1553      0.180034   516.2  -1149.58     892.7   11.50     40.2393      0.1127      1.0127     0.0     0.0      9.4486    0.00 
    1554      0.180142   516.6  -1150.14     894.1   11.50     40.3004      0.1128      0.9998     0.0     0.0      9.4476    0.00 
    1555      0.180270   516.3  -1151.26     894.1   11.51     40.2953      0.1129      1.0489     0.0     0.0      9.4465    0.00 
    1556      0.180370   516.6  -1151.54     894.1   11.52     40.2940      0.1129      1.0421     0.0     0.0      9.4455    0.00 
    1557      0.180498   516.2  -1153.51     894.1   11.54     40.2850      0.1131      1.0434     0.0     0.0      9.4444    0.00 
    1558      0.180607   515.9  -1156.32     889.9   11.56     40.0815      0.1135      1.0503     0.0     0.0      9.4434    0.00 
    1559      0.180733   516.0  -1156.32     892.7   11.56     40.2086      0.1135      1.0411     0.0     0.0      9.4423    0.00 
    1560      0.180844   516.2  -1156.32     894.8   11.56     40.3040      0.1135      1.0560     0.0     0.0      9.4413    0.00 
    1561      0.180952   516.0  -1158.01     892.7   11.58     40.2010      0.1137      1.0204     0.0     0.0      9.4403    0.00 
    1562      0.181077   515.9  -1159.70     892.7   11.60     40.1933      0.1138      1.0249     0.0     0.0      9.4392    0.00 
    1563      0.181188   516.0  -1160.26     894.8   11.60     40.2861      0.1139      1.0139     0.0     0.0      9.4381    0.00 
    1564      0.181298   516.0  -1161.38     893.4   11.61     40.2174      0.1140      1.0159     0.0     0.0      9.4372    0.00 
    1565      0.181415   516.0  -1162.51     894.1   11.63     40.2441      0.1142      0.9966     0.0     0.0      9.4361    0.00 
    1566      0.181541   516.0  -1162.23     896.3   11.62     40.3406      0.1141      1.0014     0.0     0.0      9.4349    0.00 
    1567      0.181650   516.0  -1164.76     894.8   11.65     40.2656      0.1144      0.9933     0.0     0.0      9.4340    0.00 
    1568      0.181779   515.8  -1165.88     893.4   11.66     40.1969      0.1145      1.0248     0.0     0.0      9.4328    0.00 
    1569      0.181887   516.2  -1165.04     897.7   11.65     40.3913      0.1145      1.0451     0.0     0.0      9.4318    0.00 
    1570      0.181995   516.0  -1166.72     897.7   11.67     40.3836      0.1146      1.0707     0.0     0.0      9.4308    0.00 
    1571      0.182122   515.9  -1168.97     893.4   11.69     40.1829      0.1149      1.0975     0.0     0.0      9.4297    0.00 
    1572      0.182233   516.3  -1168.41     900.5   11.68     40.5029      0.1148      1.1079     0.0     0.0      9.4287    0.00 
    1573      0.182353   515.9  -1171.22     894.8   11.71     40.2361      0.1152      1.1599     0.0     0.0      9.4276    0.00 
    1574      0.182462   515.7  -1171.78     897.0   11.72     40.3287      0.1152      1.1364     0.0     0.0      9.4266    0.00 
    1575      0.182589   515.6  -1174.31     894.8   11.74     40.2220      0.1155      1.1654     0.0     0.0      9.4255    0.00 
    1576      0.182699   515.7  -1174.31     894.1   11.74     40.1903      0.1155      1.1451     0.0     0.0      9.4245    0.00 
    1577      0.182808   515.6  -1175.72     895.5   11.76     40.2473      0.1157      1.1573     0.0     0.0      9.4235    0.00 
    1578      0.182936   515.2  -1177.97     894.1   11.78     40.1736      0.1159      1.1169     0.0     0.0      9.4223    0.00 
    1579      0.183046   515.6  -1177.13     895.5   11.77     40.2409      0.1158      1.1145     0.0     0.0      9.4214    0.00 
    1580      0.183154   515.4  -1179.66     894.8   11.80     40.1977      0.1161      1.0825     0.0     0.0      9.4204    0.00 
    1581      0.183291   515.5  -1180.78     895.5   11.81     40.2242      0.1162      1.0554     0.0     0.0      9.4192    0.00 
    1582      0.183399   515.5  -1180.78     897.0   11.81     40.2876      0.1162      1.0452     0.0     0.0      9.4182    0.00 
    1583      0.183509   515.5  -1181.62     897.7   11.82     40.3155      0.1163      1.0162     0.0     0.0      9.4172    0.00 
    1584      0.183619   515.4  -1183.87     895.5   11.84     40.2101      0.1166      1.0193     0.0     0.0      9.4162    0.00 
    1585      0.183746   515.4  -1184.43     897.0   11.84     40.2709      0.1167      0.9979     0.0     0.0      9.4150    0.00 
    1586      0.183857   515.4  -1185.56     896.3   11.86     40.2341      0.1168      0.9964     0.0     0.0      9.4140    0.00 
    1587      0.183966   515.4  -1186.12     897.7   11.86     40.2949      0.1168      0.9960     0.0     0.0      9.4130    0.00 
    1588      0.184092   515.3  -1187.25     897.7   11.87     40.2898      0.1170      0.9888     0.0     0.0      9.4119    0.00 
    1589      0.184200   515.4  -1188.09     899.8   11.88     40.3809      0.1171      0.9913     0.0     0.0      9.4109    0.00 
    1590      0.184318   515.4  -1189.21     899.8   11.89     40.3758      0.1172      1.0120     0.0     0.0      9.4099    0.00 
    1591      0.184445   515.4  -1189.49     899.8   11.89     40.3745      0.1172      0.9994     0.0     0.0      9.4087    0.00 
    1592      0.184555   515.1  -1192.59     896.3   11.93     40.2020      0.1176      1.0100     0.0     0.0      9.4077    0.00 
    1593      0.184663   515.4  -1192.59     898.4   11.93     40.2970      0.1176      1.0065     0.0     0.0      9.4068    0.00 
    1594      0.184790   515.4  -1192.87     901.9   11.93     40.4540      0.1176      1.0133     0.0     0.0      9.4056    0.00 
    1595      0.184902   515.2  -1194.84     898.4   11.95     40.2867      0.1178      1.0275     0.0     0.0      9.4046    0.00 
    1596      0.185011   515.4  -1195.40     900.5   11.95     40.3791      0.1179      1.0305     0.0     0.0      9.4036    0.00 
    1597      0.185139   515.2  -1196.52     901.2   11.97     40.4056      0.1180      1.0517     0.0     0.0      9.4025    0.00 
    1598      0.185258   515.0  -1197.93     900.5   11.98     40.3675      0.1182      1.0552     0.0     0.0      9.4014    0.00 
    1599      0.185369   515.2  -1198.77     900.5   11.99     40.3636      0.1183      1.0495     0.0     0.0      9.4004    0.00 
    1600      0.185478   515.1  -1199.61     901.2   12.00     40.3914      0.1184      1.0462     0.0     0.0      9.3994    0.00 
    1601      0.185606   515.2  -1200.18     903.3   12.00     40.4837      0.1184      1.0404     0.0     0.0      9.3983    0.00 
    1602      0.185716   515.1  -1202.43     899.8   12.02     40.3152      0.1187      1.0708     0.0     0.0      9.3973    0.00 
    1603      0.185826   515.1  -1202.99     901.9   12.03     40.4075      0.1188      1.0279     0.0     0.0      9.3963    0.00 
    1604      0.185953   514.6  -1205.24     898.4   12.05     40.2391      0.1190      1.0561     0.0     0.0      9.3952    0.00 
    1605      0.186063   514.9  -1205.80     901.2   12.06     40.3630      0.1191      1.0008     0.0     0.0      9.3942    0.00 
    1606      0.186172   514.9  -1206.92     901.2   12.07     40.3578      0.1192      1.0031     0.0     0.0      9.3932    0.00 
    1607      0.186293   514.6  -1208.05     899.8   12.08     40.2895      0.1193      0.9904     0.0     0.0      9.3921    0.00 
    1608      0.186402   515.6  -1205.24     911.8   12.05     40.8397      0.1190      0.9834     0.0     0.0      9.3911    0.00 
    1609      0.186531   514.9  -1209.73     901.9   12.10     40.3765      0.1195      1.0011     0.0     0.0      9.3899    0.00 
    1610      0.186640   515.0  -1210.02     904.0   12.10     40.4700      0.1196      0.9883     0.0     0.0      9.3890    0.00 
    1611      0.186749   515.0  -1211.42     904.0   12.11     40.4635      0.1197      1.0054     0.0     0.0      9.3880    0.00 
    1612      0.186880   514.8  -1212.83     903.3   12.13     40.4255      0.1199      0.9923     0.0     0.0      9.3868    0.00 
    1613      0.186988   514.9  -1212.83     906.1   12.13     40.5518      0.1199      1.0211     0.0     0.0      9.3858    0.00 
    1614      0.187115   514.9  -1214.51     905.4   12.15     40.5125      0.1201      1.0030     0.0     0.0      9.3847    0.00 
    1615      0.187216   514.7  -1215.64     904.0   12.16     40.4441      0.1202      1.0376     0.0     0.0      9.3838    0.00 
    1616      0.187345   515.1  -1215.36     907.5   12.15     40.6033      0.1202      1.0375     0.0     0.0      9.3826    0.00 
    1617      0.187453   514.6  -1218.45     904.0   12.18     40.4312      0.1205      1.0381     0.0     0.0      9.3817    0.00 
    1618      0.187563   514.6  -1219.01     904.0   12.19     40.4286      0.1206      1.0472     0.0     0.0      9.3807    0.00 
    1619      0.187692   514.9  -1219.01     907.5   12.19     40.5864      0.1206      1.0438     0.0     0.0      9.3795    0.00 
    1620      0.187800   514.7  -1220.14     906.8   12.20     40.5496      0.1207      1.0382     0.0     0.0      9.3786    0.00 
    1621      0.187910   514.7  -1222.10     906.1   12.22     40.5090      0.1209      1.0355     0.0     0.0      9.3776    0.00 
    1622      0.188039   514.5  -1223.51     905.4   12.24     40.4710      0.1211      1.0272     0.0     0.0      9.3764    0.00 
    1623      0.188148   514.7  -1223.79     906.8   12.24     40.5328      0.1211      1.0406     0.0     0.0      9.3755    0.00 
    1624      0.188267   514.6  -1224.91     906.8   12.25     40.5276      0.1213      1.0407     0.0     0.0      9.3744    0.00 
    1625      0.188376   514.5  -1225.48     907.5   12.25     40.5565      0.1213      1.0266     0.0     0.0      9.3734    0.00 
    1626      0.188503   514.7  -1226.60     909.7   12.27     40.6459      0.1214      1.0244     0.0     0.0      9.3723    0.00 
    1627      0.188612   514.4  -1228.85     905.4   12.29     40.4463      0.1217      1.0209     0.0     0.0      9.3713    0.00 
    1628      0.188722   514.5  -1229.41     908.2   12.29     40.5698      0.1218      1.0281     0.0     0.0      9.3703    0.00 
    1629      0.188849   514.5  -1229.97     909.0   12.30     40.5988      0.1218      1.0219     0.0     0.0      9.3692    0.00 
    1630      0.188959   514.6  -1230.82     909.0   12.31     40.5949      0.1219      1.0285     0.0     0.0      9.3682    0.00 
    1631      0.189085   514.6  -1231.94     909.7   12.32     40.6212      0.1221      1.0195     0.0     0.0      9.3671    0.00 
    1632      0.189187   514.4  -1233.63     906.8   12.34     40.4873      0.1222      1.0456     0.0     0.0      9.3661    0.00 
    1633      0.189313   514.2  -1234.47     909.0   12.34     40.5779      0.1223      1.0308     0.0     0.0      9.3650    0.00 
    1634      0.189423   514.6  -1235.03     911.1   12.35     40.6698      0.1224      1.0407     0.0     0.0      9.3640    0.00 
    1635      0.189533   514.4  -1236.16     910.4   12.36     40.6331      0.1225      1.0255     0.0     0.0      9.3631    0.00 
    1636      0.189658   514.4  -1237.28     910.4   12.37     40.6279      0.1227      1.0351     0.0     0.0      9.3619    0.00 
    1637      0.189766   514.3  -1238.97     909.0   12.39     40.5571      0.1229      1.0440     0.0     0.0      9.3610    0.00 
    1638      0.189896   514.5  -1238.69     911.8   12.39     40.6844      0.1228      1.0289     0.0     0.0      9.3598    0.00 
    1639      0.190005   514.1  -1242.06     906.8   12.42     40.4484      0.1232      1.0448     0.0     0.0      9.3589    0.00 
    1640      0.190124   514.1  -1242.34     909.0   12.42     40.5415      0.1232      1.0098     0.0     0.0      9.3578    0.00 
    1641      0.190233   514.2  -1242.91     911.1   12.43     40.6333      0.1233      1.0304     0.0     0.0      9.3568    0.00 
    1642      0.190362   514.5  -1242.91     914.6   12.43     40.7907      0.1233      1.0074     0.0     0.0      9.3556    0.00 
    1643      0.190470   514.5  -1243.47     915.3   12.43     40.8195      0.1234      1.0262     0.0     0.0      9.3547    0.00 
    1644      0.190578   514.1  -1246.28     911.1   12.46     40.6177      0.1237      1.0109     0.0     0.0      9.3537    0.00 
    1645      0.190705   514.2  -1247.12     911.1   12.47     40.6138      0.1238      1.0363     0.0     0.0      9.3526    0.00 
    1646      0.190816   514.2  -1247.68     912.5   12.48     40.6741      0.1239      1.0352     0.0     0.0      9.3516    0.00 
    1647      0.190925   514.1  -1249.37     911.1   12.49     40.6033      0.1240      1.0352     0.0     0.0      9.3506    0.00 
    1648      0.191052   514.1  -1250.50     911.8   12.50     40.6296      0.1242      1.0337     0.0     0.0      9.3495    0.00 
    1649      0.191171   514.1  -1250.78     915.3   12.51     40.7855      0.1242      1.0336     0.0     0.0      9.3484    0.00 
    1650      0.191282   514.1  -1252.18     912.5   12.52     40.6532      0.1244      1.0432     0.0     0.0      9.3474    0.00 
    1651      0.191390   514.1  -1252.46     914.6   12.52     40.7462      0.1244      1.0508     0.0     0.0      9.3465    0.00 
    1652      0.191516   514.2  -1254.15     913.2   12.54     40.6754      0.1246      1.0408     0.0     0.0      9.3453    0.00 
    1653      0.191625   514.0  -1254.99     913.9   12.55     40.7030      0.1247      1.0504     0.0     0.0      9.3444    0.00 
    1654      0.191752   514.0  -1256.68     913.2   12.57     40.6637      0.1249      1.0461     0.0     0.0      9.3432    0.00 
    1655      0.191861   514.0  -1257.80     913.9   12.58     40.6899      0.1250      1.0265     0.0     0.0      9.3423    0.00 
    1656      0.191987   513.7  -1259.77     911.8   12.60     40.5865      0.1252      1.0528     0.0     0.0      9.3411    0.00 
    1657      0.192087   514.0  -1258.93     915.3   12.59     40.7475      0.1251      1.0304     0.0     0.0      9.3402    0.00 
    1658      0.192214   513.8  -1260.90     912.5   12.61     40.6127      0.1254      1.0583     0.0     0.0      9.3391    0.00 
    1659      0.192323   513.8  -1260.90     916.0   12.61     40.7697      0.1254      1.0316     0.0     0.0      9.3381    0.00 
    1660      0.192450   514.0  -1261.74     917.4   12.62     40.8286      0.1255      1.0660     0.0     0.0      9.3370    0.00 
    1661      0.192559   513.8  -1263.71     915.3   12.64     40.7252      0.1257      1.0478     0.0     0.0      9.3360    0.00 
    1662      0.192670   513.7  -1265.39     914.6   12.65     40.6859      0.1259      1.0617     0.0     0.0      9.3351    0.00 
    1663      0.192796   513.7  -1265.96     915.3   12.66     40.7147      0.1259      1.0626     0.0     0.0      9.3339    0.00 
    1664      0.192904   513.8  -1266.52     917.4   12.67     40.8063      0.1260      1.0400     0.0     0.0      9.3330    0.00 
    1665      0.193013   513.1  -1270.17     909.0   12.70     40.4127      0.1264      1.0532     0.0     0.0      9.3320    0.00 
    1666      0.193133   513.7  -1268.77     916.7   12.69     40.7644      0.1263      1.0139     0.0     0.0      9.3309    0.00 
    1667      0.193261   513.8  -1269.89     918.1   12.70     40.8219      0.1264      1.0359     0.0     0.0      9.3298    0.00 
    1668      0.193370   513.6  -1271.30     917.4   12.71     40.7839      0.1266      1.0091     0.0     0.0      9.3288    0.00 
    1669      0.193480   513.7  -1271.30     919.5   12.71     40.8780      0.1266      1.0105     0.0     0.0      9.3278    0.00 
    1670      0.193608   513.6  -1273.55     917.4   12.74     40.7734      0.1268      0.9986     0.0     0.0      9.3267    0.00 
    1671      0.193716   513.6  -1273.83     918.1   12.74     40.8035      0.1268      0.9935     0.0     0.0      9.3257    0.00 
    1672      0.193843   513.4  -1275.80     917.4   12.76     40.7629      0.1271      0.9988     0.0     0.0      9.3246    0.00 
    1673      0.193952   513.3  -1276.92     916.7   12.77     40.7263      0.1272      0.9949     0.0     0.0      9.3236    0.00 
    1674      0.194070   513.5  -1276.92     918.8   12.77     40.8204      0.1272      1.0286     0.0     0.0      9.3226    0.00 
    1675      0.194180   513.7  -1277.76     919.5   12.78     40.8478      0.1273      1.0069     0.0     0.0      9.3216    0.00 
    1676      0.194289   513.6  -1278.89     920.2   12.79     40.8738      0.1274      1.0386     0.0     0.0      9.3206    0.00 
    1677      0.194415   513.4  -1280.29     919.5   12.80     40.8359      0.1276      1.0327     0.0     0.0      9.3195    0.00 
    1678      0.194525   513.3  -1281.42     919.5   12.81     40.8307      0.1277      1.0494     0.0     0.0      9.3185    0.00 
    1679      0.194651   513.6  -1281.98     923.1   12.82     40.9847      0.1278      1.0606     0.0     0.0      9.3174    0.00 
    1680      0.194759   513.6  -1283.10     922.4   12.83     40.9481      0.1279      1.0358     0.0     0.0      9.3165    0.00 
    1681      0.194888   513.2  -1286.20     916.7   12.86     40.6830      0.1283      1.0249     0.0     0.0      9.3153    0.00 
    1682      0.195005   513.2  -1286.20     919.5   12.86     40.8083      0.1283      1.0023     0.0     0.0      9.3143    0.00 
    1683      0.195114   513.3  -1287.32     918.1   12.87     40.7404      0.1284      0.9971     0.0     0.0      9.3133    0.00 
    1684      0.195223   513.2  -1287.60     921.0   12.88     40.8643      0.1284      0.9796     0.0     0.0      9.3123    0.00 
    1685      0.195350   513.3  -1287.88     923.1   12.88     40.9569      0.1285      0.9659     0.0     0.0      9.3112    0.00 
    1686      0.195461   513.3  -1289.57     922.4   12.90     40.9177      0.1286      0.9382     0.0     0.0      9.3102    0.00 
    1687      0.195569   513.1  -1290.98     920.2   12.91     40.8172      0.1288      0.9445     0.0     0.0      9.3092    0.00 
    1688      0.195694   513.3  -1291.54     922.4   12.92     40.9085      0.1289      0.9284     0.0     0.0      9.3081    0.00 
    1689      0.195803   513.3  -1292.38     923.8   12.92     40.9671      0.1290      0.9496     0.0     0.0      9.3071    0.00 
    1690      0.195915   513.3  -1292.38     923.8   12.92     40.9671      0.1290      0.9482     0.0     0.0      9.3062    0.00 
    1691      0.196033   513.2  -1293.79     923.1   12.94     40.9292      0.1291      0.9640     0.0     0.0      9.3051    0.00 
    1692      0.196160   513.1  -1295.75     923.8   12.96     40.9512      0.1294      0.9830     0.0     0.0      9.3040    0.00 
    1693      0.196268   513.2  -1296.04     923.8   12.96     40.9499      0.1294      1.0193     0.0     0.0      9.3030    0.00 
    1694      0.196377   513.2  -1297.44     924.5   12.97     40.9746      0.1296      1.0229     0.0     0.0      9.3021    0.00 
    1695      0.196504   513.2  -1298.00     923.8   12.98     40.9406      0.1296      1.0410     0.0     0.0      9.3009    0.00 
    1696      0.196612   513.2  -1298.85     925.9   12.99     41.0305      0.1297      1.0475     0.0     0.0      9.3000    0.00 
    1697      0.196739   513.1  -1300.53     925.2   13.01     40.9913      0.1299      1.0378     0.0     0.0      9.2988    0.00 
    1698      0.196849   512.8  -1302.78     922.4   13.03     40.8556      0.1302      1.0624     0.0     0.0      9.2979    0.00 
    1699      0.196967   513.0  -1302.22     923.8   13.02     40.9208      0.1301      1.0418     0.0     0.0      9.2968    0.00 
    1700      0.197076   513.0  -1304.19     924.5   13.04     40.9428      0.1303      1.0683     0.0     0.0      9.2959    0.00 
    1701      0.197203   512.8  -1305.03     923.8   13.05     40.9076      0.1304      1.0397     0.0     0.0      9.2947    0.00 
    1702      0.197312   512.9  -1305.59     925.2   13.06     40.9674      0.1305      1.0445     0.0     0.0      9.2938    0.00 
    1703      0.197422   512.9  -1306.72     926.6   13.07     41.0246      0.1306      1.0310     0.0     0.0      9.2928    0.00 
    1704      0.197547   512.9  -1307.84     928.0   13.08     41.0818      0.1307      1.0445     0.0     0.0      9.2917    0.00 
    1705      0.197655   512.7  -1308.97     924.5   13.09     40.9203      0.1309      1.0467     0.0     0.0      9.2907    0.00 
    1706      0.197784   513.0  -1308.97     929.4   13.09     41.1390      0.1309      1.0438     0.0     0.0      9.2896    0.00 
    1707      0.197893   512.8  -1310.93     926.6   13.11     41.0047      0.1311      1.0482     0.0     0.0      9.2886    0.00 
    1708      0.198011   512.6  -1312.62     925.9   13.13     40.9655      0.1313      1.0368     0.0     0.0      9.2876    0.00 
    1709      0.198120   512.5  -1314.31     923.1   13.14     40.8327      0.1315      1.0434     0.0     0.0      9.2866    0.00 
    1710      0.198247   512.6  -1314.87     926.6   13.15     40.9861      0.1316      1.0372     0.0     0.0      9.2855    0.00 
    1711      0.198357   512.9  -1314.31     928.0   13.14     41.0512      0.1315      1.0263     0.0     0.0      9.2845    0.00 
    1712      0.198465   512.7  -1315.99     928.0   13.16     41.0433      0.1317      1.0212     0.0     0.0      9.2835    0.00 
    1713      0.198590   512.6  -1317.96     926.6   13.18     40.9716      0.1319      1.0215     0.0     0.0      9.2824    0.00 
    1714      0.198699   512.7  -1317.68     929.4   13.18     41.0977      0.1319      1.0348     0.0     0.0      9.2814    0.00 
    1715      0.198828   512.7  -1319.37     929.4   13.19     41.0897      0.1321      1.0219     0.0     0.0      9.2803    0.00 
    1716      0.198930   512.6  -1320.49     928.0   13.20     41.0220      0.1322      1.0160     0.0     0.0      9.2794    0.00 
    1717      0.199056   512.6  -1321.62     928.0   13.22     41.0167      0.1323      1.0130     0.0     0.0      9.2783    0.00 
    1718      0.199164   512.7  -1322.18     928.7   13.22     41.0452      0.1324      1.0230     0.0     0.0      9.2773    0.00 
    1719      0.199292   512.4  -1323.58     928.0   13.24     41.0074      0.1326      1.0492     0.0     0.0      9.2762    0.00 
    1720      0.199400   512.6  -1323.87     931.5   13.24     41.1620      0.1326      1.0337     0.0     0.0      9.2753    0.00 
    1721      0.199526   512.3  -1326.40     927.3   13.26     40.9629      0.1329      1.0413     0.0     0.0      9.2742    0.00 
    1722      0.199634   512.3  -1327.24     928.7   13.27     41.0213      0.1330      1.0422     0.0     0.0      9.2732    0.00 
    1723      0.199745   512.4  -1327.24     930.8   13.27     41.1148      0.1330      1.0481     0.0     0.0      9.2722    0.00 
    1724      0.199871   512.7  -1328.36     930.8   13.28     41.1095      0.1331      1.0492     0.0     0.0      9.2711    0.00 
    1725      0.199988   512.4  -1329.49     929.4   13.29     41.0418      0.1332      1.0384     0.0     0.0      9.2701    0.00 
    1726      0.200096   512.4  -1330.89     930.8   13.31     41.0975      0.1334      1.0413     0.0     0.0      9.2691    0.00 
    1727      0.200205   512.1  -1332.86     928.0   13.33     40.9635      0.1336      1.0379     0.0     0.0      9.2681    0.00 
    1728      0.200333   512.3  -1333.14     929.4   13.33     41.0245      0.1337      1.0475     0.0     0.0      9.2670    0.00 
    1729      0.200441   512.4  -1333.14     931.5   13.33     41.1180      0.1337      1.0241     0.0     0.0      9.2660    0.00 
    1730      0.200566   512.2  -1335.11     931.5   13.35     41.1086      0.1339      1.0132     0.0     0.0      9.2649    0.00 
    1731      0.200675   512.2  -1336.80     929.4   13.37     41.0072      0.1341      1.0163     0.0     0.0      9.2639    0.00 
    1732      0.200786   512.4  -1336.52     932.9   13.37     41.1642      0.1341      1.0062     0.0     0.0      9.2630    0.00 
    1733      0.200906   512.2  -1338.48     931.5   13.38     41.0926      0.1343      1.0338     0.0     0.0      9.2619    0.00 
    1734      0.201032   512.4  -1338.48     932.9   13.38     41.1549      0.1343      1.0099     0.0     0.0      9.2608    0.00 
    1735      0.201140   512.2  -1340.17     932.2   13.40     41.1157      0.1345      1.0072     0.0     0.0      9.2599    0.00 
    1736      0.201268   512.1  -1341.86     931.5   13.42     41.0766      0.1347      1.0050     0.0     0.0      9.2587    0.00 
    1737      0.201376   512.3  -1341.29     935.1   13.41     41.2349      0.1346      1.0237     0.0     0.0      9.2578    0.00 
    1738      0.201484   511.9  -1343.26     931.5   13.43     41.0700      0.1348      1.0284     0.0     0.0      9.2568    0.00 
    1739      0.201611   512.1  -1344.11     935.1   13.44     41.2215      0.1349      1.0346     0.0     0.0      9.2557    0.00 
    1740      0.201721   511.9  -1344.67     935.1   13.45     41.2188      0.1350      1.0359     0.0     0.0      9.2547    0.00 
    1741      0.201829   512.0  -1346.64     932.2   13.47     41.0851      0.1352      1.0421     0.0     0.0      9.2537    0.00 
    1742      0.201947   511.9  -1348.04     932.2   13.48     41.0784      0.1354      1.0540     0.0     0.0      9.2527    0.00 
    1743      0.202073   512.2  -1348.32     935.1   13.48     41.2014      0.1354      1.0475     0.0     0.0      9.2516    0.00 
    1744      0.202182   512.1  -1348.88     936.5   13.49     41.2609      0.1355      1.0515     0.0     0.0      9.2506    0.00 
    1745      0.202311   511.9  -1350.29     934.4   13.50     41.1610      0.1356      1.0571     0.0     0.0      9.2495    0.00 
    1746      0.202419   511.8  -1351.98     935.1   13.52     41.1840      0.1358      1.0490     0.0     0.0      9.2485    0.00 
    1747      0.202527   511.9  -1352.54     935.1   13.53     41.1813      0.1359      1.0562     0.0     0.0      9.2476    0.00 
    1748      0.202656   512.0  -1353.38     935.1   13.53     41.1773      0.1360      1.0568     0.0     0.0      9.2464    0.00 
    1749      0.202764   511.8  -1354.79     937.9   13.55     41.2949      0.1362      1.0368     0.0     0.0      9.2455    0.00 
    1750      0.202884   511.4  -1357.04     931.5   13.57     41.0046      0.1364      1.0503     0.0     0.0      9.2444    0.00 
    1751      0.202992   511.8  -1355.91     937.9   13.56     41.2896      0.1363      1.0379     0.0     0.0      9.2434    0.00 
    1752      0.203120   511.6  -1357.88     936.5   13.58     41.2180      0.1365      1.0271     0.0     0.0      9.2423    0.00 
    1753      0.203229   511.6  -1359.85     935.1   13.60     41.1465      0.1367      1.0341     0.0     0.0      9.2414    0.00 
    1754      0.203337   511.9  -1359.00     938.6   13.59     41.3058      0.1367      1.0264     0.0     0.0      9.2404    0.00 
    1755      0.203463   511.6  -1361.25     936.5   13.61     41.2019      0.1369      1.0290     0.0     0.0      9.2393    0.00 
    1756      0.203572   511.6  -1361.53     935.8   13.62     41.1696      0.1369      1.0326     0.0     0.0      9.2383    0.00 
    1757      0.203700   511.8  -1362.10     940.0   13.62     41.3531      0.1370      1.0182     0.0     0.0      9.2372    0.00 
    1758      0.203803   510.9  -1365.75     930.8   13.66     40.9322      0.1374      1.0338     0.0     0.0      9.2363    0.00 
    1759      0.203929   511.6  -1364.91     938.6   13.65     41.2776      0.1373      1.0246     0.0     0.0      9.2352    0.00 
    1760      0.204038   511.7  -1365.47     940.0   13.65     41.3370      0.1374      1.0347     0.0     0.0      9.2342    0.00 
    1761      0.204149   511.5  -1367.16     937.9   13.67     41.2358      0.1376      1.0274     0.0     0.0      9.2332    0.00 
    1762      0.204275   511.6  -1368.00     937.9   13.68     41.2318      0.1377      1.0444     0.0     0.0      9.2321    0.00 
    1763      0.204383   511.5  -1369.69     937.9   13.70     41.2238      0.1379      1.0352     0.0     0.0      9.2311    0.00 
    1764      0.204512   511.6  -1369.69     939.3   13.70     41.2858      0.1379      1.0675     0.0     0.0      9.2300    0.00 
    1765      0.204620   511.5  -1371.37     939.3   13.71     41.2777      0.1381      1.0572     0.0     0.0      9.2290    0.00 
    1766      0.204745   511.4  -1372.78     939.3   13.73     41.2710      0.1382      1.0413     0.0     0.0      9.2279    0.00 
    1767      0.204848   511.5  -1373.34     940.7   13.73     41.3303      0.1383      1.0755     0.0     0.0      9.2270    0.00 
    1768      0.204975   511.6  -1373.62     941.4   13.74     41.3600      0.1383      1.0394     0.0     0.0      9.2259    0.00 
    1769      0.205085   511.2  -1376.15     937.2   13.76     41.1619      0.1386      1.0808     0.0     0.0      9.2250    0.00 
    1770      0.205194   511.4  -1376.43     939.3   13.76     41.2535      0.1387      1.0417     0.0     0.0      9.2240    0.00 
    1771      0.205321   511.3  -1377.84     940.0   13.78     41.2778      0.1388      1.0642     0.0     0.0      9.2229    0.00 
    1772      0.205432   511.1  -1379.53     939.3   13.80     41.2387      0.1390      1.0258     0.0     0.0      9.2219    0.00 
    1773      0.205541   511.3  -1379.81     940.7   13.80     41.2993      0.1391      1.0428     0.0     0.0      9.2209    0.00 
    1774      0.205668   511.2  -1380.93     942.1   13.81     41.3559      0.1392      1.0217     0.0     0.0      9.2198    0.00 
    1775      0.205785   511.4  -1381.49     942.8   13.81     41.3842      0.1393      1.0125     0.0     0.0      9.2188    0.00 
    1776      0.205897   511.3  -1383.18     941.4   13.83     41.3142      0.1395      1.0293     0.0     0.0      9.2178    0.00 
    1777      0.206006   511.5  -1382.34     944.9   13.82     41.4731      0.1394      0.9902     0.0     0.0      9.2168    0.00 
    1778      0.206135   511.0  -1385.99     940.7   13.86     41.2697      0.1398      1.0345     0.0     0.0      9.2157    0.00 
    1779      0.206246   511.3  -1385.15     943.5   13.85     41.3976      0.1397      0.9816     0.0     0.0      9.2147    0.00 
    1780      0.206354   511.3  -1386.55     944.2   13.87     41.4218      0.1398      1.0372     0.0     0.0      9.2138    0.00 
    1781      0.206480   510.9  -1388.52     942.8   13.89     41.3504      0.1401      0.9921     0.0     0.0      9.2127    0.00 
    1782      0.206589   511.1  -1389.08     942.8   13.89     41.3477      0.1401      1.0209     0.0     0.0      9.2117    0.00 
    1783      0.206726   510.9  -1390.49     942.1   13.90     41.3101      0.1403      0.9985     0.0     0.0      9.2105    0.00 
    1784      0.206819   511.4  -1390.21     945.7   13.90     41.4661      0.1403      1.0066     0.0     0.0      9.2097    0.00 
    1785      0.206946   510.9  -1392.74     942.1   13.93     41.2993      0.1406      1.0083     0.0     0.0      9.2085    0.00 
    1786      0.207056   511.3  -1391.61     947.8   13.92     41.5522      0.1404      0.9924     0.0     0.0      9.2076    0.00 
    1787      0.207168   511.2  -1393.58     946.4   13.94     41.4808      0.1407      1.0187     0.0     0.0      9.2066    0.00 
    1788      0.207294   510.9  -1395.27     944.2   13.95     41.3799      0.1409      0.9886     0.0     0.0      9.2055    0.00 
    1789      0.207404   510.9  -1396.39     944.9   13.96     41.4054      0.1410      1.0248     0.0     0.0      9.2045    0.00 
    1790      0.207513   510.9  -1396.67     946.4   13.97     41.4659      0.1410      1.0017     0.0     0.0      9.2035    0.00 
    1791      0.207640   510.9  -1398.36     945.7   13.98     41.4269      0.1412      1.0355     0.0     0.0      9.2024    0.00 
    1792      0.207761   510.9  -1398.36     948.5   13.98     41.5505      0.1412      1.0220     0.0     0.0      9.2014    0.00 
    1793      0.207871   510.9  -1400.05     946.4   14.00     41.4496      0.1414      1.0570     0.0     0.0      9.2004    0.00 
    1794      0.207981   510.9  -1400.89     947.8   14.01     41.5074      0.1415      1.0583     0.0     0.0      9.1995    0.00 
    1795      0.208106   510.9  -1401.45     947.8   14.01     41.5047      0.1416      1.0786     0.0     0.0      9.1984    0.00 
    1796      0.208214   510.9  -1403.14     947.1   14.03     41.4656      0.1418      1.0705     0.0     0.0      9.1974    0.00 
    1797      0.208343   510.9  -1404.26     948.5   14.04     41.5220      0.1419      1.0835     0.0     0.0      9.1963    0.00 
    1798      0.208451   510.7  -1405.67     947.1   14.06     41.4534      0.1421      1.0666     0.0     0.0      9.1953    0.00 
    1799      0.208560   510.7  -1406.51     946.4   14.07     41.4185      0.1422      1.0656     0.0     0.0      9.1944    0.00 
    1800      0.208680   510.6  -1408.20     945.7   14.08     41.3795      0.1424      1.0593     0.0     0.0      9.1933    0.00 
    1801      0.208806   510.6  -1408.76     946.4   14.09     41.4076      0.1424      1.0323     0.0     0.0      9.1922    0.00 
    1802      0.208917   510.5  -1410.45     945.7   14.10     41.3686      0.1426      1.0371     0.0     0.0      9.1912    0.00 
    1803      0.209026   510.6  -1409.89     949.2   14.10     41.5257      0.1426      1.0106     0.0     0.0      9.1903    0.00 
    1804      0.209137   510.5  -1411.57     947.8   14.12     41.4558      0.1428      1.0171     0.0     0.0      9.1893    0.00 
    1805      0.209265   510.5  -1412.42     949.2   14.12     41.5135      0.1429      1.0064     0.0     0.0      9.1882    0.00 
    1806      0.209374   510.5  -1413.26     948.5   14.13     41.4786      0.1429      1.0260     0.0     0.0      9.1872    0.00 
    1807      0.209500   510.8  -1414.10     952.0   14.14     41.6288      0.1430      1.0230     0.0     0.0      9.1861    0.00 
    1808      0.209610   510.6  -1415.51     949.9   14.16     41.5294      0.1432      1.0510     0.0     0.0      9.1852    0.00 
    1809      0.209727   510.6  -1416.35     949.2   14.16     41.4945      0.1433      1.0646     0.0     0.0      9.1841    0.00 
    1810      0.209838   510.4  -1417.76     949.9   14.18     41.5185      0.1435      1.0839     0.0     0.0      9.1832    0.00 
    1811      0.209964   510.3  -1419.16     949.2   14.19     41.4809      0.1436      1.0912     0.0     0.0      9.1821    0.00 
    1812      0.210073   510.4  -1419.73     950.6   14.20     41.5398      0.1437      1.0864     0.0     0.0      9.1811    0.00 
    1813      0.210185   510.3  -1421.13     950.6   14.21     41.5330      0.1439      1.0827     0.0     0.0      9.1801    0.00 
    1814      0.210310   510.3  -1422.82     950.6   14.23     41.5249      0.1441      1.0721     0.0     0.0      9.1790    0.00 
    1815      0.210420   510.3  -1422.82     951.3   14.23     41.5557      0.1441      1.0664     0.0     0.0      9.1781    0.00 
    1816      0.210530   510.3  -1424.22     950.6   14.24     41.5181      0.1442      1.0375     0.0     0.0      9.1771    0.00 
    1817      0.210649   510.0  -1426.19     950.6   14.26     41.5085      0.1445      1.0277     0.0     0.0      9.1761    0.00 
    1818      0.210776   510.2  -1426.75     950.6   14.27     41.5058      0.1445      0.9922     0.0     0.0      9.1749    0.00 
    1819      0.210884   510.0  -1427.60     950.6   14.28     41.5017      0.1446      0.9895     0.0     0.0      9.1740    0.00 
    1820      0.210993   510.3  -1427.60     953.4   14.28     41.6250      0.1446      0.9771     0.0     0.0      9.1730    0.00 
    1821      0.211121   510.4  -1427.88     955.5   14.28     41.7160      0.1447      0.9611     0.0     0.0      9.1719    0.00 
    1822      0.211230   510.0  -1430.41     952.0   14.30     41.5497      0.1449      0.9685     0.0     0.0      9.1710    0.00 
    1823      0.211359   510.2  -1430.41     954.1   14.30     41.6421      0.1449      0.9851     0.0     0.0      9.1698    0.00 
    1824      0.211468   510.1  -1432.38     952.7   14.32     41.5710      0.1452      0.9974     0.0     0.0      9.1689    0.00 
    1825      0.211576   510.0  -1433.50     952.0   14.33     41.5347      0.1453      1.0006     0.0     0.0      9.1680    0.00 
    1826      0.211694   510.2  -1433.78     954.8   14.34     41.6565      0.1453      0.9972     0.0     0.0      9.1669    0.00 
    1827      0.211820   509.9  -1435.47     953.4   14.35     41.5868      0.1455      0.9965     0.0     0.0      9.1658    0.00 
    1828      0.211929   510.0  -1436.31     954.1   14.36     41.6134      0.1456      1.0245     0.0     0.0      9.1648    0.00 
    1829      0.212039   510.2  -1436.03     956.2   14.36     41.7071      0.1456      1.0200     0.0     0.0      9.1639    0.00 
    1830      0.212165   510.0  -1437.72     954.8   14.38     41.6374      0.1458      1.0358     0.0     0.0      9.1628    0.00 
    1831      0.212275   510.0  -1438.56     954.8   14.39     41.6333      0.1459      1.0318     0.0     0.0      9.1618    0.00 
    1832      0.212386   509.7  -1441.09     952.0   14.41     41.4979      0.1462      1.0373     0.0     0.0      9.1609    0.00 
    1833      0.212511   509.7  -1441.93     953.4   14.42     41.5554      0.1463      1.0300     0.0     0.0      9.1598    0.00
