Repository: LightForm-group/dilatometer_modelling_and_constitutive_behaviour

# dilatometer_modelling_and_constitutive_behaviour

Created with work by Inigo Howe, Patryk Jedrasiak, Hugh Shercliff

This program contains a method of testing various constitutive models and extracting the constitutive behaviour of dilatometer samples correcting for inhomogeneities in termperature, strain and strain rate. The model is currently configured to a dilatometer run under vacuum, with no active cooling during the deformation for a sample of length 10mm with a diameter of 5mm. For both heatup and deformation the temperature is fitted to the experimental central themocoupole temperature for any general temperature profile.

File: experimental_data/deformation/1/490/008_Compression_Daniel_Al_Hom1_SHT_540C_Deform_490C_1.0s-1_QuenchHeGas__1.asc (part 7 of 27)
 C:\WinTA100\DIL805.PRO\Data\Deformation\ChrisDaniel\008_Compression_Daniel_Al_Hom1_SHT_540C_Deform_490C_1.0s-1_QuenchHeGas__1.asc
     No.          Time   Tem.1        DL     Force  Strain   kf (Def.)    Phi  (D)    Phi* (D)   Tem.2   Tem.3        Poti      HF 
                     s      °C        µm         N       %       N/mm²                     1/s      °C      °C          mm       % 
    1834      0.196074   485.0  -1160.04     928.7   11.60     41.8121      0.1086      1.0452     0.0     0.0      9.2912    0.00 
    1835      0.196184   485.2  -1159.49     932.2   11.59     41.9736      0.1085      1.0135     0.0     0.0      9.2903    0.00 
    1836      0.196294   484.9  -1161.98     927.3   11.62     41.7394      0.1088      1.0400     0.0     0.0      9.2893    0.00 
    1837      0.196395   485.2  -1161.70     932.2   11.62     41.9631      0.1088      0.9871     0.0     0.0      9.2884    0.00 
    1838      0.196504   484.8  -1164.19     928.0   11.64     41.7607      0.1091      1.0106     0.0     0.0      9.2874    0.00 
    1839      0.196613   485.0  -1164.75     928.7   11.65     41.7899      0.1091      0.9609     0.0     0.0      9.2864    0.00 
    1840      0.196722   485.1  -1164.19     932.9   11.64     41.9830      0.1091      0.9862     0.0     0.0      9.2854    0.00 
    1841      0.196814   485.0  -1165.85     932.9   11.66     41.9751      0.1093      0.9688     0.0     0.0      9.2846    0.00 
    1842      0.196923   485.2  -1166.13     932.9   11.66     41.9738      0.1093      0.9964     0.0     0.0      9.2836    0.00 
    1843      0.197031   484.8  -1167.79     932.2   11.68     41.9342      0.1095      1.0102     0.0     0.0      9.2826    0.00 
    1844      0.197140   485.1  -1168.34     934.4   11.68     42.0268      0.1096      0.9900     0.0     0.0      9.2817    0.00 
    1845      0.197250   485.0  -1170.28     931.5   11.70     41.8906      0.1098      1.0226     0.0     0.0      9.2807    0.00 
    1846      0.197351   484.8  -1170.56     932.9   11.71     41.9528      0.1098      0.9832     0.0     0.0      9.2798    0.00 
    1847      0.197460   484.9  -1171.66     932.2   11.72     41.9158      0.1099      1.0448     0.0     0.0      9.2788    0.00 
    1848      0.197571   485.2  -1171.39     937.2   11.71     42.1392      0.1099      1.0130     0.0     0.0      9.2778    0.00 
    1849      0.197680   485.0  -1173.32     932.9   11.73     41.9396      0.1101      1.0429     0.0     0.0      9.2768    0.00 
    1850      0.197788   484.7  -1175.81     930.8   11.76     41.8327      0.1104      1.0186     0.0     0.0      9.2759    0.00 
    1851      0.197896   484.8  -1176.09     932.9   11.76     41.9265      0.1104      1.0351     0.0     0.0      9.2749    0.00 
    1852      0.198005   484.8  -1177.20     932.9   11.77     41.9212      0.1106      1.0281     0.0     0.0      9.2739    0.00 
    1853      0.198115   485.1  -1176.37     937.2   11.76     42.1155      0.1105      1.0248     0.0     0.0      9.2730    0.00 
    1854      0.198207   485.0  -1177.75     936.5   11.78     42.0772      0.1106      1.0177     0.0     0.0      9.2721    0.00 
    1855      0.198327   484.8  -1179.41     935.8   11.79     42.0375      0.1108      0.9978     0.0     0.0      9.2711    0.00 
    1856      0.198419   484.7  -1180.79     933.7   11.81     41.9359      0.1110      1.0600     0.0     0.0      9.2702    0.00 
    1857      0.198529   485.0  -1180.24     937.2   11.80     42.0970      0.1109      1.0297     0.0     0.0      9.2692    0.00 
    1858      0.198638   484.7  -1183.01     934.4   11.83     41.9570      0.1112      1.0611     0.0     0.0      9.2683    0.00 
    1859      0.198749   484.8  -1182.73     937.2   11.83     42.0851      0.1112      1.0162     0.0     0.0      9.2673    0.00 
    1860      0.198858   484.7  -1184.67     935.1   11.85     41.9808      0.1114      1.0311     0.0     0.0      9.2663    0.00 
    1861      0.198967   484.2  -1186.88     931.5   11.87     41.8119      0.1117      1.0382     0.0     0.0      9.2653    0.00 
    1862      0.199076   484.8  -1185.22     938.6   11.85     42.1366      0.1115      1.0365     0.0     0.0      9.2643    0.00 
    1863      0.199186   484.7  -1186.60     937.9   11.87     42.0983      0.1116      1.0379     0.0     0.0      9.2634    0.00 
    1864      0.199283   484.7  -1187.71     936.5   11.88     42.0297      0.1117      1.0125     0.0     0.0      9.2625    0.00 
    1865      0.199393   484.3  -1189.92     934.4   11.90     41.9241      0.1120      1.0120     0.0     0.0      9.2615    0.00 
    1866      0.199503   484.3  -1190.75     935.8   11.91     41.9835      0.1121      1.0042     0.0     0.0      9.2605    0.00 
    1867      0.199611   484.8  -1190.47     937.9   11.90     42.0798      0.1121      1.0143     0.0     0.0      9.2596    0.00 
    1868      0.199719   484.3  -1192.41     936.5   11.92     42.0072      0.1123      0.9938     0.0     0.0      9.2586    0.00 
    1869      0.199827   484.4  -1192.96     937.2   11.93     42.0362      0.1123      0.9758     0.0     0.0      9.2576    0.00 
    1870      0.199918   484.4  -1193.52     938.6   11.94     42.0969      0.1124      1.0047     0.0     0.0      9.2568    0.00 
    1871      0.200027   484.5  -1194.62     939.3   11.95     42.1233      0.1125      0.9963     0.0     0.0      9.2558    0.00 
    1872      0.200136   484.4  -1195.45     937.9   11.95     42.0560      0.1126      1.0327     0.0     0.0      9.2549    0.00 
    1873      0.200239   484.4  -1196.56     939.3   11.97     42.1140      0.1128      1.0159     0.0     0.0      9.2539    0.00 
    1874      0.200349   484.5  -1196.84     940.7   11.97     42.1760      0.1128      1.0324     0.0     0.0      9.2530    0.00 
    1875      0.200458   484.3  -1199.05     938.6   11.99     42.0705      0.1130      1.0422     0.0     0.0      9.2520    0.00 
    1876      0.200566   484.1  -1199.60     937.2   12.00     42.0046      0.1131      1.0369     0.0     0.0      9.2510    0.00 
    1877      0.200675   484.3  -1200.71     940.0   12.01     42.1258      0.1132      1.0641     0.0     0.0      9.2500    0.00 
    1878      0.200785   484.5  -1200.71     942.1   12.01     42.2206      0.1132      1.0342     0.0     0.0      9.2491    0.00 
    1879      0.200894   484.0  -1203.20     937.2   12.03     41.9874      0.1135      1.0466     0.0     0.0      9.2481    0.00 
    1880      0.201003   484.1  -1204.03     939.3   12.04     42.0783      0.1136      1.0165     0.0     0.0      9.2471    0.00 
    1881      0.201094   484.3  -1204.58     940.0   12.05     42.1072      0.1137      1.0261     0.0     0.0      9.2463    0.00 
    1882      0.201212   483.9  -1205.97     937.9   12.06     42.0058      0.1138      0.9964     0.0     0.0      9.2452    0.00 
    1883      0.201320   484.0  -1206.80     940.0   12.07     42.0966      0.1139      0.9872     0.0     0.0      9.2443    0.00 
    1884      0.201429   484.0  -1207.35     940.7   12.07     42.1256      0.1140      0.9655     0.0     0.0      9.2433    0.00 
    1885      0.201539   484.0  -1207.90     942.1   12.08     42.1861      0.1140      0.9610     0.0     0.0      9.2423    0.00 
    1886      0.201631   484.3  -1208.73     942.8   12.09     42.2137      0.1141      0.9670     0.0     0.0      9.2415    0.00 
    1887      0.201740   484.1  -1209.29     943.5   12.09     42.2427      0.1142      0.9727     0.0     0.0      9.2405    0.00 
    1888      0.201848   484.0  -1210.67     942.8   12.11     42.2045      0.1144      0.9784     0.0     0.0      9.2396    0.00 
    1889      0.201963   484.1  -1211.78     945.7   12.12     42.3255      0.1145      0.9776     0.0     0.0      9.2386    0.00 
    1890      0.202072   484.1  -1213.16     943.5   12.13     42.2241      0.1146      0.9812     0.0     0.0      9.2376    0.00 
    1891      0.202190   484.0  -1214.27     943.5   12.14     42.2188      0.1148      0.9990     0.0     0.0      9.2365    0.00 
    1892      0.202281   483.9  -1214.82     942.1   12.15     42.1529      0.1148      0.9986     0.0     0.0      9.2357    0.00 
    1893      0.202390   484.0  -1215.10     946.4   12.15     42.3411      0.1149      1.0099     0.0     0.0      9.2348    0.00 
    1894      0.202501   484.0  -1216.48     944.2   12.16     42.2397      0.1150      1.0117     0.0     0.0      9.2338    0.00 
    1895      0.202610   483.9  -1217.59     943.5   12.18     42.2028      0.1151      1.0125     0.0     0.0      9.2328    0.00 
    1896      0.202701   483.8  -1218.97     944.2   12.19     42.2277      0.1153      1.0059     0.0     0.0      9.2320    0.00 
    1897      0.202810   484.1  -1218.42     945.7   12.18     42.2935      0.1152      1.0097     0.0     0.0      9.2310    0.00 
    1898      0.202919   483.9  -1220.08     945.7   12.20     42.2855      0.1154      0.9981     0.0     0.0      9.2301    0.00 
    1899      0.203028   483.8  -1221.74     943.5   12.22     42.1829      0.1156      0.9881     0.0     0.0      9.2291    0.00 
    1900      0.203138   483.8  -1222.57     944.2   12.23     42.2104      0.1157      1.0023     0.0     0.0      9.2281    0.00 
    1901      0.203240   483.9  -1222.84     945.7   12.23     42.2722      0.1157      1.0011     0.0     0.0      9.2272    0.00 
    1902      0.203351   483.8  -1225.06     945.7   12.25     42.2615      0.1160      1.0143     0.0     0.0      9.2262    0.00 
    1903      0.203460   483.8  -1224.78     946.4   12.25     42.2944      0.1160      0.9892     0.0     0.0      9.2252    0.00 
    1904      0.203568   484.0  -1225.61     949.2   12.26     42.4165      0.1161      1.0066     0.0     0.0      9.2242    0.00 
    1905      0.203677   483.8  -1226.16     948.5   12.26     42.3823      0.1161      0.9969     0.0     0.0      9.2233    0.00 
    1906      0.203787   483.7  -1227.82     947.1   12.28     42.3113      0.1163      1.0039     0.0     0.0      9.2223    0.00 
    1907      0.203879   483.7  -1228.38     948.5   12.28     42.3716      0.1164      1.0046     0.0     0.0      9.2215    0.00 
    1908      0.203988   483.8  -1229.21     949.2   12.29     42.3992      0.1165      1.0077     0.0     0.0      9.2205    0.00 
    1909      0.204096   483.5  -1231.97     945.7   12.32     42.2282      0.1168      0.9973     0.0     0.0      9.2196    0.00 
    1910      0.204199   483.5  -1232.53     947.1   12.33     42.2886      0.1168      0.9826     0.0     0.0      9.2186    0.00 
    1911      0.204307   483.6  -1232.53     948.5   12.33     42.3516      0.1168      0.9747     0.0     0.0      9.2177    0.00 
    1912      0.204416   483.6  -1233.63     948.5   12.34     42.3462      0.1170      0.9506     0.0     0.0      9.2167    0.00 
    1913      0.204527   483.7  -1233.91     949.2   12.34     42.3764      0.1170      0.9539     0.0     0.0      9.2157    0.00 
    1914      0.204636   483.7  -1234.46     951.3   12.34     42.4683      0.1171      0.9534     0.0     0.0      9.2148    0.00 
    1915      0.204745   483.8  -1235.29     951.3   12.35     42.4642      0.1172      0.9718     0.0     0.0      9.2138    0.00 
    1916      0.204854   483.7  -1236.95     952.0   12.37     42.4877      0.1174      0.9677     0.0     0.0      9.2128    0.00 
    1917      0.204964   483.4  -1238.61     949.2   12.39     42.3537      0.1175      0.9641     0.0     0.0      9.2118    0.00 
    1918      0.205055   483.6  -1239.17     949.9   12.39     42.3825      0.1176      0.9768     0.0     0.0      9.2110    0.00 
    1919      0.205175   483.4  -1239.72     950.6   12.40     42.4113      0.1177      0.9696     0.0     0.0      9.2100    0.00 
    1920      0.205284   483.6  -1240.55     952.7   12.41     42.5017      0.1178      0.9966     0.0     0.0      9.2090    0.00 
    1921      0.205375   483.5  -1240.55     952.7   12.41     42.5017      0.1178      0.9919     0.0     0.0      9.2082    0.00 
    1922      0.205484   483.5  -1242.49     951.3   12.42     42.4294      0.1180      1.0256     0.0     0.0      9.2072    0.00 
    1923      0.205593   483.3  -1243.87     949.9   12.44     42.3597      0.1181      1.0049     0.0     0.0      9.2062    0.00 
    1924      0.205703   483.3  -1244.70     949.9   12.45     42.3557      0.1182      1.0224     0.0     0.0      9.2053    0.00 
    1925      0.205812   483.4  -1245.81     952.0   12.46     42.4448      0.1184      0.9877     0.0     0.0      9.2043    0.00 
    1926      0.205921   483.6  -1246.08     954.8   12.46     42.5693      0.1184      1.0041     0.0     0.0      9.2033    0.00 
    1927      0.206030   483.3  -1247.47     950.6   12.47     42.3738      0.1186      0.9968     0.0     0.0      9.2024    0.00 
    1928      0.206130   483.4  -1247.47     954.8   12.47     42.5626      0.1186      1.0090     0.0     0.0      9.2015    0.00 
    1929      0.206238   483.3  -1249.40     952.7   12.49     42.4588      0.1188      1.0375     0.0     0.0      9.2005    0.00 
    1930      0.206347   483.4  -1249.40     954.8   12.49     42.5531      0.1188      1.0112     0.0     0.0      9.1995    0.00 
    1931      0.206457   483.0  -1252.17     950.6   12.52     42.3510      0.1191      1.0399     0.0     0.0      9.1986    0.00 
    1932      0.206566   483.3  -1251.34     955.5   12.51     42.5752      0.1190      1.0148     0.0     0.0      9.1976    0.00 
    1933      0.206675   483.1  -1252.72     952.7   12.53     42.4427      0.1192      1.0520     0.0     0.0      9.1966    0.00 
    1934      0.206766   483.1  -1254.11     953.4   12.54     42.4674      0.1193      1.0295     0.0     0.0      9.1958    0.00 
    1935      0.206875   483.1  -1254.94     954.8   12.55     42.5262      0.1194      1.0432     0.0     0.0      9.1949    0.00 
    1936      0.206985   483.1  -1256.04     954.1   12.56     42.4894      0.1195      1.0334     0.0     0.0      9.1939    0.00 
    1937      0.207105   483.0  -1257.42     952.7   12.57     42.4199      0.1197      1.0249     0.0     0.0      9.1928    0.00 
    1938      0.207197   483.0  -1258.25     954.8   12.58     42.5101      0.1198      1.0287     0.0     0.0      9.1920    0.00 
    1939      0.207306   483.0  -1258.25     954.8   12.58     42.5101      0.1198      0.9898     0.0     0.0      9.1910    0.00 
    1940      0.207415   483.1  -1259.36     957.6   12.59     42.6304      0.1199      1.0197     0.0     0.0      9.1901    0.00 
    1941      0.207524   482.9  -1261.30     954.8   12.61     42.4953      0.1201      0.9669     0.0     0.0      9.1891    0.00 
    1942      0.207634   483.0  -1261.85     955.5   12.62     42.5240      0.1202      1.0209     0.0     0.0      9.1881    0.00 
    1943      0.207742   483.0  -1262.13     956.9   12.62     42.5855      0.1202      0.9827     0.0     0.0      9.1871    0.00 
    1944      0.207851   482.9  -1262.96     955.5   12.63     42.5186      0.1203      1.0159     0.0     0.0      9.1862    0.00 
    1945      0.207942   482.9  -1264.62     956.9   12.65     42.5733      0.1205      0.9990     0.0     0.0      9.1854    0.00 
    1946      0.208061   483.0  -1264.62     958.4   12.65     42.6361      0.1205      1.0191     0.0     0.0      9.1843    0.00 
    1947      0.208170   482.7  -1267.38     955.5   12.67     42.4971      0.1208      1.0573     0.0     0.0      9.1833    0.00 
    1948      0.208280   483.2  -1265.72     961.2   12.66     42.7563      0.1206      1.0380     0.0     0.0      9.1824    0.00 
    1949      0.208373   482.7  -1269.32     954.1   12.69     42.4249      0.1211      1.0889     0.0     0.0      9.1815    0.00 
    1950      0.208482   483.0  -1268.21     960.5   12.68     42.7127      0.1209      1.0431     0.0     0.0      9.1806    0.00 
    1951      0.208591   482.7  -1270.98     957.6   12.71     42.5737      0.1212      1.0936     0.0     0.0      9.1796    0.00 
    1952      0.208700   482.7  -1271.53     958.4   12.72     42.6024      0.1213      1.0478     0.0     0.0      9.1786    0.00 
    1953      0.208810   482.8  -1271.81     957.6   12.72     42.5696      0.1213      1.0826     0.0     0.0      9.1777    0.00 
    1954      0.208919   482.6  -1273.75     955.5   12.74     42.4661      0.1216      1.0249     0.0     0.0      9.1767    0.00 
    1955      0.209020   482.7  -1274.58     959.1   12.75     42.6189      0.1217      1.0408     0.0     0.0      9.1758    0.00 
    1956      0.209129   482.7  -1275.13     958.4   12.75     42.5848      0.1217      1.0039     0.0     0.0      9.1748    0.00 
    1957      0.209237   482.7  -1276.79     957.6   12.77     42.5454      0.1219      0.9806     0.0     0.0      9.1739    0.00 
    1958      0.209345   482.6  -1277.34     958.4   12.77     42.5740      0.1220      0.9822     0.0     0.0      9.1729    0.00 
    1959      0.209456   482.8  -1277.34     963.3   12.77     42.7935      0.1220      0.9632     0.0     0.0      9.1719    0.00 
    1960      0.209548   482.5  -1279.28     958.4   12.79     42.5646      0.1222      0.9799     0.0     0.0      9.1711    0.00 
    1961      0.209657   482.8  -1279.00     963.3   12.79     42.7853      0.1222      0.9640     0.0     0.0      9.1701    0.00 
    1962      0.209765   482.7  -1280.11     961.2   12.80     42.6859      0.1223      0.9703     0.0     0.0      9.1692    0.00 
    1963      0.209873   482.6  -1281.49     962.6   12.81     42.7418      0.1224      0.9854     0.0     0.0      9.1682    0.00 
    1964      0.209982   482.7  -1282.60     962.6   12.83     42.7363      0.1226      1.0083     0.0     0.0      9.1672    0.00 
    1965      0.210084   482.6  -1282.32     964.0   12.82     42.8004      0.1225      1.0192     0.0     0.0      9.1663    0.00 
    1966      0.210195   482.6  -1283.71     962.6   12.84     42.7309      0.1227      1.0305     0.0     0.0      9.1654    0.00 
    1967      0.210305   482.4  -1286.20     960.5   12.86     42.6248      0.1230      1.0342     0.0     0.0      9.1644    0.00 
    1968      0.210414   482.2  -1287.58     961.2   12.88     42.6493      0.1231      1.0390     0.0     0.0      9.1634    0.00 
    1969      0.210522   482.4  -1287.30     962.6   12.87     42.7133      0.1231      1.0469     0.0     0.0      9.1625    0.00 
    1970      0.210631   482.5  -1287.86     964.0   12.88     42.7732      0.1232      1.0341     0.0     0.0      9.1615    0.00 
    1971      0.210741   482.5  -1288.41     965.4   12.88     42.8331      0.1232      1.0252     0.0     0.0      9.1606    0.00 
    1972      0.210831   482.1  -1290.90     961.9   12.91     42.6644      0.1235      1.0072     0.0     0.0      9.1598    0.00 
    1973      0.210940   482.2  -1291.18     962.6   12.91     42.6943      0.1236      1.0253     0.0     0.0      9.1588    0.00 
    1974      0.211059   482.4  -1291.45     965.4   12.91     42.8181      0.1236      1.0066     0.0     0.0      9.1578    0.00 
    1975      0.211168   482.2  -1293.39     962.6   12.93     42.6835      0.1238      1.0057     0.0     0.0      9.1568    0.00 
    1976      0.211259   482.2  -1294.50     961.2   12.94     42.6154      0.1239      0.9808     0.0     0.0      9.1560    0.00 
    1977      0.211367   482.4  -1294.22     963.3   12.94     42.7107      0.1239      0.9919     0.0     0.0      9.1550    0.00 
    1978      0.211477   482.1  -1296.16     964.0   12.96     42.7325      0.1241      1.0000     0.0     0.0      9.1540    0.00 
    1979      0.211587   482.1  -1296.16     965.4   12.96     42.7950      0.1241      0.9941     0.0     0.0      9.1531    0.00 
    1980      0.211696   482.0  -1297.82     965.4   12.98     42.7869      0.1243      1.0132     0.0     0.0      9.1521    0.00 
    1981      0.211804   482.3  -1297.54     966.8   12.98     42.8508      0.1243      0.9960     0.0     0.0      9.1511    0.00 
    1982      0.211913   482.1  -1300.03     965.4   13.00     42.7760      0.1246      1.0355     0.0     0.0      9.1501    0.00 
    1983      0.212014   482.1  -1300.03     966.8   13.00     42.8385      0.1246      0.9892     0.0     0.0      9.1493    0.00 
    1984      0.212124   482.0  -1301.69     964.7   13.02     42.7366      0.1248      1.0415     0.0     0.0      9.1483    0.00 
    1985      0.212235   482.1  -1302.52     964.7   13.03     42.7325      0.1249      1.0052     0.0     0.0      9.1473    0.00 
    1986      0.212344   481.9  -1303.63     964.7   13.04     42.7270      0.1250      1.0250     0.0     0.0      9.1463    0.00 
    1987      0.212436   482.0  -1304.46     966.1   13.04     42.7855      0.1251      1.0256     0.0     0.0      9.1455    0.00 
    1988      0.212546   482.2  -1303.90     968.2   13.04     42.8820      0.1250      1.0239     0.0     0.0      9.1445    0.00 
    1989      0.212657   481.5  -1307.22     961.2   13.07     42.5532      0.1254      1.0349     0.0     0.0      9.1436    0.00 
    1990      0.212765   481.9  -1306.95     966.8   13.07     42.8045      0.1254      1.0165     0.0     0.0      9.1426    0.00 
    1991      0.212874   482.0  -1307.50     968.9   13.07     42.8955      0.1254      1.0287     0.0     0.0      9.1417    0.00 
    1992      0.212977   482.1  -1308.88     969.6   13.09     42.9199      0.1256      1.0086     0.0     0.0      9.1408    0.00 
    1993      0.213086   482.0  -1309.99     966.8   13.10     42.7895      0.1257      1.0150     0.0     0.0      9.1398    0.00 
    1994      0.213197   481.7  -1311.10     967.5   13.11     42.8153      0.1258      1.0216     0.0     0.0      9.1388    0.00 
    1995      0.213307   481.9  -1311.65     967.5   13.12     42.8125      0.1259      1.0233     0.0     0.0      9.1379    0.00 
    1996      0.213416   481.9  -1313.31     966.8   13.13     42.7731      0.1261      1.0044     0.0     0.0      9.1369    0.00 
    1997      0.213506   481.7  -1314.69     967.5   13.15     42.7975      0.1263      0.9891     0.0     0.0      9.1361    0.00 
    1998      0.213614   482.0  -1313.86     969.6   13.14     42.8953      0.1262      0.9930     0.0     0.0      9.1352    0.00 
    1999      0.213723   481.8  -1315.80     969.6   13.16     42.8857      0.1264      0.9912     0.0     0.0      9.1342    0.00 
    2000      0.213833   481.8  -1315.52     970.4   13.16     42.9183      0.1264      0.9921     0.0     0.0      9.1332    0.00 
    2001      0.213951   481.9  -1316.63     971.1   13.17     42.9440      0.1265      0.9879     0.0     0.0      9.1322    0.00 
    2002      0.214044   481.5  -1319.12     966.1   13.19     42.7133      0.1268      0.9784     0.0     0.0      9.1314    0.00 
    2003      0.214154   481.6  -1319.95     968.9   13.20     42.8340      0.1269      0.9842     0.0     0.0      9.1304    0.00 
    2004      0.214262   481.7  -1319.95     971.1   13.20     42.9276      0.1269      0.9857     0.0     0.0      9.1294    0.00 
    2005      0.214372   481.7  -1320.50     971.1   13.21     42.9249      0.1269      0.9968     0.0     0.0      9.1285    0.00 
    2006      0.214483   481.7  -1321.61     971.8   13.22     42.9506      0.1271      0.9874     0.0     0.0      9.1275    0.00 
    2007      0.214592   481.6  -1323.55     969.6   13.24     42.8475      0.1273      1.0025     0.0     0.0      9.1265    0.00 
    2008      0.214683   481.6  -1323.55     971.8   13.24     42.9410      0.1273      1.0119     0.0     0.0      9.1257    0.00 
    2009      0.214791   481.5  -1324.93     969.6   13.25     42.8406      0.1274      1.0281     0.0     0.0      9.1248    0.00 
    2010      0.214909   481.6  -1325.20     971.8   13.25     42.9328      0.1275      1.0047     0.0     0.0      9.1238    0.00 
    2011      0.215017   481.6  -1326.03     972.5   13.26     42.9599      0.1276      1.0109     0.0     0.0      9.1228    0.00 
    2012      0.215126   481.5  -1327.97     971.1   13.28     42.8879      0.1278      1.0035     0.0     0.0      9.1218    0.00 
    2013      0.215236   481.5  -1328.80     972.5   13.29     42.9462      0.1279      1.0158     0.0     0.0      9.1209    0.00 
    2014      0.215327   481.3  -1330.18     969.6   13.30     42.8147      0.1280      1.0404     0.0     0.0      9.1201    0.00 
    2015      0.215437   481.3  -1330.18     971.8   13.30     42.9082      0.1280      1.0246     0.0     0.0      9.1191    0.00 
    2016      0.215545   481.3  -1331.57     973.2   13.32     42.9636      0.1282      1.0473     0.0     0.0      9.1182    0.00 
    2017      0.215654   481.4  -1332.40     972.5   13.32     42.9284      0.1283      1.0127     0.0     0.0      9.1172    0.00 
    2018      0.215764   481.5  -1332.95     973.2   13.33     42.9568      0.1284      1.0635     0.0     0.0      9.1162    0.00 
    2019      0.215864   481.5  -1333.50     975.3   13.34     43.0475      0.1284      1.0496     0.0     0.0      9.1154    0.00 
    2020      0.215975   481.6  -1334.33     976.0   13.34     43.0745      0.1285      1.0753     0.0     0.0      9.1144    0.00 
    2021      0.216083   481.3  -1336.27     973.9   13.36     42.9715      0.1287      1.0859     0.0     0.0      9.1134    0.00 
    2022      0.216193   481.4  -1337.10     976.0   13.37     43.0607      0.1288      1.0745     0.0     0.0      9.1125    0.00 
    2023      0.216302   480.8  -1340.14     969.6   13.40     42.7655      0.1292      1.0976     0.0     0.0      9.1115    0.00 
    2024      0.216413   481.1  -1339.87     972.5   13.40     42.8914      0.1292      1.0327     0.0     0.0      9.1105    0.00 
    2025      0.216503   481.1  -1340.70     971.8   13.41     42.8561      0.1293      1.0707     0.0     0.0      9.1097    0.00 
    2026      0.216611   481.1  -1340.70     974.6   13.41     42.9806      0.1293      0.9980     0.0     0.0      9.1088    0.00 
    2027      0.216721   481.2  -1342.08     975.3   13.42     43.0049      0.1294      1.0365     0.0     0.0      9.1078    0.00 
    2028      0.216840   481.3  -1342.63     975.3   13.43     43.0021      0.1295      0.9818     0.0     0.0      9.1068    0.00 
    2029      0.216931   481.3  -1343.19     977.4   13.43     43.0927      0.1295      0.9852     0.0     0.0      9.1060    0.00 
    2030      0.217039   480.7  -1346.78     968.9   13.47     42.7016      0.1300      0.9495     0.0     0.0      9.1050    0.00 
    2031      0.217148   481.1  -1345.40     976.0   13.45     43.0195      0.1298      0.9269     0.0     0.0      9.1041    0.00 
    2032      0.217258   480.8  -1347.06     973.9   13.47     42.9179      0.1300      0.9450     0.0     0.0      9.1031    0.00 
    2033      0.217367   481.2  -1346.51     978.1   13.47     43.1073      0.1299      0.9203     0.0     0.0      9.1022    0.00 
    2034      0.217476   481.2  -1348.72     977.4   13.49     43.0652      0.1302      0.9487     0.0     0.0      9.1012    0.00 
    2035      0.217585   481.0  -1349.00     978.8   13.49     43.1260      0.1302      0.9368     0.0     0.0      9.1002    0.00 
    2036      0.217695   481.0  -1350.10     977.4   13.50     43.0583      0.1303      0.9699     0.0     0.0      9.0993    0.00 
    2037      0.217787   481.1  -1350.38     977.4   13.50     43.0569      0.1304      0.9661     0.0     0.0      9.0985    0.00 
    2038      0.217906   481.1  -1351.49     978.8   13.51     43.1136      0.1305      0.9724     0.0     0.0      9.0974    0.00 
    2039      0.218014   481.1  -1352.32     980.2   13.52     43.1716      0.1306      0.9928     0.0     0.0      9.0965    0.00 
    2040      0.218123   480.9  -1354.25     976.0   13.54     42.9755      0.1308      1.0034     0.0     0.0      9.0955    0.00 
    2041      0.218215   480.9  -1355.08     979.5   13.55     43.1267      0.1309      1.0143     0.0     0.0      9.0947    0.00 
    2042      0.218324   480.7  -1356.47     977.4   13.56     43.0266      0.1311      1.0388     0.0     0.0      9.0937    0.00 
    2043      0.218435   481.2  -1355.36     981.6   13.55     43.2185      0.1310      1.0177     0.0     0.0      9.0928    0.00 
    2044      0.218543   480.7  -1358.13     977.4   13.58     43.0183      0.1313      1.0504     0.0     0.0      9.0918    0.00 
    2045      0.218652   481.3  -1357.57     982.3   13.58     43.2385      0.1312      1.0264     0.0     0.0      9.0909    0.00 
    2046      0.218762   480.8  -1358.96     980.9   13.59     43.1695      0.1314      1.0632     0.0     0.0      9.0899    0.00 
    2047      0.218863   480.7  -1360.89     978.1   13.61     43.0356      0.1316      1.0592     0.0     0.0      9.0890    0.00 
    2048      0.218973   480.8  -1361.17     982.3   13.61     43.2205      0.1316      1.0621     0.0     0.0      9.0880    0.00 
    2049      0.219083   480.6  -1363.38     978.1   13.63     43.0232      0.1319      1.0514     0.0     0.0      9.0871    0.00 
    2050      0.219192   480.8  -1363.11     980.9   13.63     43.1488      0.1319      1.0544     0.0     0.0      9.0861    0.00 
    2051      0.219301   480.8  -1364.49     980.9   13.64     43.1419      0.1320      1.0696     0.0     0.0      9.0852    0.00 
    2052      0.219392   480.6  -1365.87     978.1   13.66     43.0108      0.1322      1.0577     0.0     0.0      9.0844    0.00 
    2053      0.219501   480.7  -1365.60     980.9   13.66     43.1363      0.1321      1.0580     0.0     0.0      9.0834    0.00 
    2054      0.219611   480.8  -1366.70     983.1   13.67     43.2239      0.1323      1.0342     0.0     0.0      9.0825    0.00 
    2055      0.219719   480.3  -1368.64     980.2   13.69     43.0901      0.1325      1.0223     0.0     0.0      9.0815    0.00 
    2056      0.219819   480.5  -1369.47     979.5   13.69     43.0549      0.1326      1.0262     0.0     0.0      9.0807    0.00 
    2057      0.219929   480.6  -1369.75     980.9   13.70     43.1156      0.1326      0.9909     0.0     0.0      9.0797    0.00 
    2058      0.220038   480.6  -1370.85     980.9   13.71     43.1101      0.1327      1.0006     0.0     0.0      9.0787    0.00 
    2059      0.220146   480.2  -1373.34     978.1   13.73     42.9736      0.1330      0.9628     0.0     0.0      9.0778    0.00 
    2060      0.220255   480.3  -1373.62     978.1   13.74     42.9722      0.1331      0.9644     0.0     0.0      9.0768    0.00 
    2061      0.220365   480.4  -1373.62     983.1   13.74     43.1893      0.1331      0.9651     0.0     0.0      9.0759    0.00 
    2062      0.220475   480.7  -1372.79     988.0   13.73     43.4105      0.1330      0.9560     0.0     0.0      9.0749    0.00 
    2063      0.220583   480.5  -1375.28     983.1   13.75     43.1810      0.1333      0.9656     0.0     0.0      9.0739    0.00 
    2064      0.220692   480.4  -1376.11     984.5   13.76     43.2388      0.1334      0.9621     0.0     0.0      9.0730    0.00 
    2065      0.220792   480.5  -1377.22     983.8   13.77     43.2022      0.1335      1.0058     0.0     0.0      9.0721    0.00 
    2066      0.220900   480.5  -1377.77     983.8   13.78     43.1995      0.1336      0.9951     0.0     0.0      9.0711    0.00 
    2067      0.221009   480.2  -1380.26     981.6   13.80     43.0941      0.1338      1.0034     0.0     0.0      9.0702    0.00 
    2068      0.221119   480.3  -1380.26     983.1   13.80     43.1560      0.1338      0.9969     0.0     0.0      9.0692    0.00 
    2069      0.221212   480.5  -1380.54     985.2   13.81     43.2476      0.1339      1.0238     0.0     0.0      9.0684    0.00 
    2070      0.221320   480.2  -1382.20     983.1   13.82     43.1463      0.1341      1.0377     0.0     0.0      9.0675    0.00 
    2071      0.221428   480.3  -1382.47     985.9   13.82     43.2688      0.1341      1.0464     0.0     0.0      9.0665    0.00 
    2072      0.221537   480.3  -1383.03     985.2   13.83     43.2351      0.1342      1.0481     0.0     0.0      9.0656    0.00 
    2073      0.221647   480.2  -1385.24     983.8   13.85     43.1621      0.1344      1.0560     0.0     0.0      9.0646    0.00 
    2074      0.221747   480.1  -1385.79     983.8   13.86     43.1593      0.1345      1.0555     0.0     0.0      9.0637    0.00 
    2075      0.221858   480.1  -1386.62     984.5   13.87     43.1861      0.1346      1.0580     0.0     0.0      9.0628    0.00 
    2076      0.221966   480.2  -1387.18     986.6   13.87     43.2762      0.1346      1.0591     0.0     0.0      9.0618    0.00 
    2077      0.222075   480.1  -1388.84     985.2   13.89     43.2059      0.1348      1.0383     0.0     0.0      9.0609    0.00 
    2078      0.222183   479.8  -1390.77     983.1   13.91     43.1034      0.1351      1.0366     0.0     0.0      9.0600    0.00 
    2079      0.222292   480.0  -1390.49     985.9   13.90     43.2285      0.1350      1.0254     0.0     0.0      9.0590    0.00 
    2080      0.222401   480.0  -1391.32     985.2   13.91     43.1934      0.1351      1.0101     0.0     0.0      9.0580    0.00 
    2081      0.222494   480.0  -1393.26     985.2   13.93     43.1837      0.1353      0.9704     0.0     0.0      9.0572    0.00 
    2082      0.222603   480.0  -1393.54     985.2   13.94     43.1823      0.1354      0.9822     0.0     0.0      9.0563    0.00 
    2083      0.222721   479.9  -1394.37     986.6   13.94     43.2400      0.1355      0.9313     0.0     0.0      9.0552    0.00 
    2084      0.222830   479.9  -1395.47     985.2   13.95     43.1726      0.1356      0.9332     0.0     0.0      9.0543    0.00 
    2085      0.222940   480.0  -1395.47     987.3   13.95     43.2654      0.1356      0.9057     0.0     0.0      9.0533    0.00 
    2086      0.223031   480.1  -1395.75     988.7   13.96     43.3259      0.1356      0.9066     0.0     0.0      9.0525    0.00 
    2087      0.223142   479.8  -1398.24     986.6   13.98     43.2206      0.1359      0.9408     0.0     0.0      9.0515    0.00 
    2088      0.223251   480.5  -1397.13     992.9   13.97     43.5044      0.1358      0.9251     0.0     0.0      9.0506    0.00 
    2089      0.223359   479.8  -1399.90     988.0   14.00     43.2741      0.1361      0.9764     0.0     0.0      9.0496    0.00 
    2090      0.223469   479.8  -1400.73     989.4   14.01     43.3317      0.1362      0.9393     0.0     0.0      9.0487    0.00 
    2091      0.223578   479.7  -1402.11     987.3   14.02     43.2320      0.1364      0.9960     0.0     0.0      9.0477    0.00 
    2092      0.223678   480.1  -1401.01     992.2   14.01     43.4539      0.1362      0.9918     0.0     0.0      9.0468    0.00 
    2093      0.223789   480.2  -1401.28     993.6   14.01     43.5143      0.1363      1.0406     0.0     0.0      9.0459    0.00 
    2094      0.223897   479.8  -1404.05     990.8   14.04     43.3767      0.1366      1.0459     0.0     0.0      9.0449    0.00 
    2095      0.224006   479.8  -1404.33     992.2   14.04     43.4371      0.1366      1.0511     0.0     0.0      9.0440    0.00 
    2096      0.224116   479.6  -1407.09     988.7   14.07     43.2687      0.1370      1.0889     0.0     0.0      9.0430    0.00 
    2097      0.224209   479.7  -1407.09     989.4   14.07     43.2996      0.1370      1.0400     0.0     0.0      9.0422    0.00 
    2098      0.224319   479.6  -1408.20     990.8   14.08     43.3558      0.1371      1.0781     0.0     0.0      9.0413    0.00 
    2099      0.224428   479.7  -1408.75     990.8   14.09     43.3530      0.1372      1.0132     0.0     0.0      9.0403    0.00 
    2100      0.224536   479.7  -1409.86     990.8   14.10     43.3474      0.1373      1.0365     0.0     0.0      9.0394    0.00 
    2101      0.224654   479.4  -1411.52     989.4   14.12     43.2773      0.1375      1.0061     0.0     0.0      9.0383    0.00 
    2102      0.224744   479.6  -1410.97     991.5   14.11     43.3727      0.1374      1.0036     0.0     0.0      9.0376    0.00 
    2103      0.224852   479.4  -1413.18     989.4   14.13     43.2690      0.1377      0.9893     0.0     0.0      9.0366    0.00 
    2104      0.224962   479.7  -1412.63     994.3   14.13     43.4878      0.1376      0.9373     0.0     0.0      9.0357    0.00 
    2105      0.225071   479.7  -1414.29     993.6   14.14     43.4485      0.1378      0.9546     0.0     0.0      9.0347    0.00 
    2106      0.225181   479.4  -1415.39     992.2   14.15     43.3812      0.1379      0.9208     0.0     0.0      9.0338    0.00 
    2107      0.225289   479.4  -1416.50     991.5   14.17     43.3448      0.1381      0.9688     0.0     0.0      9.0328    0.00 
    2108      0.225399   479.7  -1416.50     993.6   14.17     43.4373      0.1381      0.9424     0.0     0.0      9.0318    0.00 
    2109      0.225491   479.6  -1417.33     995.1   14.17     43.4948      0.1381      0.9720     0.0     0.0      9.0310    0.00 
    2110      0.225601   479.6  -1418.71     995.1   14.19     43.4878      0.1383      0.9658     0.0     0.0      9.0301    0.00 
    2111      0.225721   479.4  -1419.54     994.3   14.20     43.4528      0.1384      0.9990     0.0     0.0      9.0290    0.00 
    2112      0.225813   479.7  -1420.10     996.5   14.20     43.5425      0.1385      1.0264     0.0     0.0      9.0282    0.00 
    2113      0.225921   479.6  -1420.37     997.2   14.20     43.5719      0.1385      1.0300     0.0     0.0      9.0273    0.00 
    2114      0.226029   479.4  -1422.31     995.1   14.22     43.4696      0.1387      1.0482     0.0     0.0      9.0263    0.00 
    2115      0.226138   479.3  -1423.42     995.1   14.23     43.4640      0.1389      1.0521     0.0     0.0      9.0254    0.00 
    2116      0.226248   479.3  -1425.08     993.6   14.25     43.3939      0.1391      1.0744     0.0     0.0      9.0244    0.00 
    2117      0.226357   479.2  -1425.08     997.2   14.25     43.5480      0.1391      1.0802     0.0     0.0      9.0235    0.00 
    2118      0.226466   479.4  -1426.18     997.9   14.26     43.5732      0.1392      1.0779     0.0     0.0      9.0225    0.00 
    2119      0.226576   479.0  -1428.12     995.1   14.28     43.4401      0.1394      1.0759     0.0     0.0      9.0216    0.00 
    2120      0.226677   479.2  -1428.67     996.5   14.29     43.4990      0.1395      1.0703     0.0     0.0      9.0207    0.00 
    2121      0.226787   479.3  -1428.95     997.2   14.29     43.5284      0.1395      1.0722     0.0     0.0      9.0197    0.00 
    2122      0.226897   479.2  -1430.06     997.9   14.30     43.5535      0.1396      1.0733     0.0     0.0      9.0188    0.00 
    2123      0.227005   479.2  -1430.61     997.9   14.31     43.5507      0.1397      1.0613     0.0     0.0      9.0178    0.00 
    2124      0.227095   479.1  -1432.55     997.9   14.33     43.5409      0.1399      1.0674     0.0     0.0      9.0171    0.00 
    2125      0.227203   479.1  -1432.82     997.9   14.33     43.5395      0.1400      1.0500     0.0     0.0      9.0161    0.00 
    2126      0.227311   478.9  -1434.48     996.5   14.34     43.4695      0.1401      1.0700     0.0     0.0      9.0152    0.00 
    2127      0.227420   478.9  -1435.59     995.1   14.36     43.4023      0.1403      1.0410     0.0     0.0      9.0142    0.00 
    2128      0.227532   478.9  -1436.42     997.2   14.36     43.4904      0.1404      1.0586     0.0     0.0      9.0133    0.00 
    2129      0.227630   479.0  -1436.70     997.2   14.37     43.4890      0.1404      1.0296     0.0     0.0      9.0124    0.00 
    2130      0.227741   478.9  -1437.53     997.9   14.38     43.5156      0.1405      1.0420     0.0     0.0      9.0114    0.00 
    2131      0.227849   478.8  -1439.46     997.9   14.39     43.5057      0.1407      1.0323     0.0     0.0      9.0105    0.00 
    2132      0.227958   478.9  -1439.46    1000.0   14.39     43.5980      0.1407      1.0199     0.0     0.0      9.0095    0.00 
    2133      0.228066   478.9  -1440.85     999.3   14.41     43.5602      0.1409      1.0270     0.0     0.0      9.0086    0.00 
    2134      0.228176   478.9  -1441.12    1000.7   14.41     43.6203      0.1409      1.0138     0.0     0.0      9.0076    0.00 
    2135      0.228286   478.7  -1443.34     997.9   14.43     43.4860      0.1412      1.0045     0.0     0.0      9.0067    0.00 
    2136      0.228395   478.7  -1444.17     997.2   14.44     43.4511      0.1413      1.0051     0.0     0.0      9.0057    0.00
