Repository: LightForm-group/dilatometer_modelling_and_constitutive_behaviour

# dilatometer_modelling_and_constitutive_behaviour

Created with work by Inigo Howe, Patryk Jedrasiak, Hugh Shercliff

This program contains a method of testing various constitutive models and extracting the constitutive behaviour of dilatometer samples correcting for inhomogeneities in termperature, strain and strain rate. The model is currently configured to a dilatometer run under vacuum, with no active cooling during the deformation for a sample of length 10mm with a diameter of 5mm. For both heatup and deformation the temperature is fitted to the experimental central themocoupole temperature for any general temperature profile.

File: experimental_data/deformation/1/520/009_Compression_Inigo_Al_6110_REF_SHT_540C_Deform_520C_1.0s-1__1.asc (part 7 of 25)
 C:\WinTA100\DIL805.PRO\Data\Deformation\Inigo\009_Compression_Inigo_Al_6110_REF_SHT_540C_Deform_520C_1.0s-1__1.asc
     No.          Time   Tem.1        DL     Force  Strain   kf (Def.)    Phi  (D)    Phi* (D)   Tem.2   Tem.3        Poti      HF 
                     s      °C        µm         N       %       N/mm²                     1/s      °C      °C          mm       % 
    1834      0.212571   509.8  -1308.84     964.7   13.09     42.7014      0.1327      0.9973     0.0     0.0      9.1525    0.00 
    1835      0.212697   509.8  -1310.53     964.0   13.11     42.6619      0.1329      0.9970     0.0     0.0      9.1514    0.00 
    1836      0.212809   509.5  -1311.93     964.7   13.12     42.6862      0.1331      0.9969     0.0     0.0      9.1504    0.00 
    1837      0.212918   510.1  -1310.25     970.4   13.10     42.9444      0.1329      0.9812     0.0     0.0      9.1495    0.00 
    1838      0.213045   509.9  -1312.78     968.9   13.13     42.8694      0.1332      1.0111     0.0     0.0      9.1483    0.00 
    1839      0.213156   509.6  -1314.18     966.8   13.14     42.7688      0.1333      0.9874     0.0     0.0      9.1474    0.00 
    1840      0.213275   509.7  -1315.59     966.8   13.16     42.7619      0.1335      1.0276     0.0     0.0      9.1463    0.00 
    1841      0.213383   509.6  -1315.87     967.5   13.16     42.7917      0.1335      1.0015     0.0     0.0      9.1454    0.00 
    1842      0.213509   509.6  -1317.56     966.1   13.18     42.7210      0.1337      1.0307     0.0     0.0      9.1443    0.00 
    1843      0.213618   509.5  -1318.40     966.8   13.18     42.7481      0.1338      0.9952     0.0     0.0      9.1433    0.00 
    1844      0.213728   509.6  -1318.68     967.5   13.19     42.7779      0.1339      1.0319     0.0     0.0      9.1424    0.00 
    1845      0.213853   509.6  -1319.81     969.6   13.20     42.8659      0.1340      1.0357     0.0     0.0      9.1413    0.00 
    1846      0.213961   509.8  -1320.37     970.4   13.20     42.8943      0.1340      1.0280     0.0     0.0      9.1404    0.00 
    1847      0.214090   509.3  -1323.74     966.8   13.24     42.7218      0.1344      1.0322     0.0     0.0      9.1392    0.00 
    1848      0.214210   509.5  -1323.18     968.9   13.23     42.8181      0.1344      1.0133     0.0     0.0      9.1382    0.00 
    1849      0.214320   509.5  -1324.87     968.9   13.25     42.8098      0.1346      1.0198     0.0     0.0      9.1372    0.00 
    1850      0.214428   509.5  -1325.43     969.6   13.25     42.8382      0.1346      0.9992     0.0     0.0      9.1363    0.00 
    1851      0.214538   509.5  -1325.71     971.1   13.26     42.8991      0.1347      1.0152     0.0     0.0      9.1353    0.00 
    1852      0.214665   509.4  -1327.11     971.8   13.27     42.9233      0.1348      0.9959     0.0     0.0      9.1342    0.00 
    1853      0.214774   509.3  -1329.36     967.5   13.29     42.7252      0.1351      1.0137     0.0     0.0      9.1333    0.00 
    1854      0.214904   509.4  -1329.08     971.1   13.29     42.8824      0.1350      1.0060     0.0     0.0      9.1321    0.00 
    1855      0.215012   509.4  -1330.21     971.1   13.30     42.8769      0.1352      1.0108     0.0     0.0      9.1312    0.00 
    1856      0.215120   509.3  -1331.33     971.8   13.31     42.9025      0.1353      1.0114     0.0     0.0      9.1302    0.00 
    1857      0.215240   509.3  -1332.17     972.5   13.32     42.9295      0.1354      1.0121     0.0     0.0      9.1292    0.00 
    1858      0.215349   509.1  -1333.30     971.8   13.33     42.8927      0.1355      1.0216     0.0     0.0      9.1282    0.00 
    1859      0.215477   509.0  -1334.70     971.1   13.35     42.8546      0.1357      1.0531     0.0     0.0      9.1271    0.00 
    1860      0.215585   509.3  -1335.27     972.5   13.35     42.9142      0.1358      1.0361     0.0     0.0      9.1261    0.00 
    1861      0.215711   509.1  -1336.95     973.9   13.37     42.9681      0.1360      1.0582     0.0     0.0      9.1250    0.00 
    1862      0.215820   509.3  -1337.23     973.9   13.37     42.9667      0.1360      1.0474     0.0     0.0      9.1241    0.00 
    1863      0.215930   509.1  -1338.64     973.2   13.39     42.9286      0.1362      1.0617     0.0     0.0      9.1231    0.00 
    1864      0.216057   508.9  -1340.61     971.1   13.41     42.8254      0.1364      1.0601     0.0     0.0      9.1220    0.00 
    1865      0.216175   509.0  -1340.33     973.2   13.40     42.9202      0.1363      1.0660     0.0     0.0      9.1210    0.00 
    1866      0.216284   508.9  -1342.01     972.5   13.42     42.8807      0.1365      1.0638     0.0     0.0      9.1200    0.00 
    1867      0.216393   508.9  -1342.86     973.9   13.43     42.9388      0.1366      1.0490     0.0     0.0      9.1191    0.00 
    1868      0.216521   508.8  -1344.82     972.5   13.45     42.8668      0.1369      1.0551     0.0     0.0      9.1180    0.00 
    1869      0.216630   509.0  -1344.54     976.0   13.45     43.0237      0.1368      1.0353     0.0     0.0      9.1170    0.00 
    1870      0.216760   508.8  -1346.23     974.6   13.46     42.9532      0.1370      1.0529     0.0     0.0      9.1159    0.00 
    1871      0.216869   508.7  -1347.64     973.9   13.48     42.9151      0.1372      1.0173     0.0     0.0      9.1149    0.00 
    1872      0.216977   508.7  -1348.20     975.3   13.48     42.9745      0.1373      1.0382     0.0     0.0      9.1140    0.00 
    1873      0.217089   508.9  -1349.04     976.0   13.49     43.0014      0.1374      1.0039     0.0     0.0      9.1130    0.00 
    1874      0.217208   508.6  -1350.73     973.9   13.51     42.8997      0.1375      1.0188     0.0     0.0      9.1120    0.00 
    1875      0.217335   508.7  -1351.29     975.3   13.51     42.9591      0.1376      0.9947     0.0     0.0      9.1108    0.00 
    1876      0.217443   508.7  -1351.85     974.6   13.52     42.9252      0.1377      1.0123     0.0     0.0      9.1099    0.00 
    1877      0.217570   508.7  -1353.54     976.0   13.54     42.9790      0.1379      0.9944     0.0     0.0      9.1088    0.00 
    1878      0.217680   508.6  -1353.82     975.3   13.54     42.9466      0.1379      1.0004     0.0     0.0      9.1078    0.00 
    1879      0.217789   508.5  -1355.79     974.6   13.56     42.9057      0.1381      0.9966     0.0     0.0      9.1069    0.00 
    1880      0.217916   508.6  -1356.07     978.1   13.56     43.0597      0.1382      1.0050     0.0     0.0      9.1058    0.00 
    1881      0.218027   508.5  -1357.76     977.4   13.58     43.0202      0.1384      1.0067     0.0     0.0      9.1048    0.00 
    1882      0.218147   508.7  -1357.47     978.1   13.57     43.0527      0.1383      0.9992     0.0     0.0      9.1038    0.00 
    1883      0.218255   508.4  -1359.72     975.3   13.60     42.9172      0.1386      1.0183     0.0     0.0      9.1028    0.00 
    1884      0.218365   508.5  -1360.00     978.1   13.60     43.0401      0.1386      1.0113     0.0     0.0      9.1019    0.00 
    1885      0.218494   508.4  -1361.97     977.4   13.62     42.9992      0.1389      1.0332     0.0     0.0      9.1007    0.00 
    1886      0.218602   508.5  -1361.69     979.5   13.62     43.0937      0.1388      1.0212     0.0     0.0      9.0998    0.00 
    1887      0.218728   508.4  -1363.38     978.1   13.63     43.0232      0.1390      1.0205     0.0     0.0      9.0987    0.00 
    1888      0.218837   508.2  -1364.50     979.5   13.65     43.0797      0.1391      1.0047     0.0     0.0      9.0978    0.00 
    1889      0.218947   508.2  -1365.91     978.1   13.66     43.0106      0.1393      1.0168     0.0     0.0      9.0968    0.00 
    1890      0.219083   508.5  -1365.91     980.9   13.66     43.1348      0.1393      1.0113     0.0     0.0      9.0956    0.00 
    1891      0.219192   508.2  -1367.88     979.5   13.68     43.0629      0.1395      1.0100     0.0     0.0      9.0947    0.00 
    1892      0.219300   508.4  -1368.72     979.5   13.69     43.0587      0.1396      0.9925     0.0     0.0      9.0937    0.00 
    1893      0.219410   507.8  -1370.12     978.8   13.70     43.0207      0.1398      0.9940     0.0     0.0      9.0928    0.00 
    1894      0.219538   508.2  -1370.41     980.9   13.70     43.1123      0.1398      0.9863     0.0     0.0      9.0917    0.00 
    1895      0.219646   508.1  -1371.25     980.9   13.71     43.1081      0.1399      0.9890     0.0     0.0      9.0907    0.00 
    1896      0.219773   508.2  -1371.53     983.1   13.72     43.1997      0.1400      0.9821     0.0     0.0      9.0896    0.00 
    1897      0.219882   508.4  -1372.94     983.1   13.73     43.1927      0.1401      0.9862     0.0     0.0      9.0887    0.00 
    1898      0.219991   508.2  -1374.62     982.3   13.75     43.1532      0.1403      0.9800     0.0     0.0      9.0877    0.00 
    1899      0.220112   508.0  -1375.47     981.6   13.75     43.1180      0.1404      0.9939     0.0     0.0      9.0867    0.00 
    1900      0.220221   508.0  -1376.31     981.6   13.76     43.1138      0.1405      0.9876     0.0     0.0      9.0857    0.00 
    1901      0.220350   507.9  -1378.28     981.6   13.78     43.1040      0.1407      1.0008     0.0     0.0      9.0846    0.00 
    1902      0.220458   508.0  -1378.28     983.8   13.78     43.1969      0.1407      0.9852     0.0     0.0      9.0836    0.00 
    1903      0.220583   508.1  -1379.40     985.2   13.79     43.2533      0.1409      1.0054     0.0     0.0      9.0825    0.00 
    1904      0.220692   508.0  -1380.24     983.8   13.80     43.1871      0.1410      1.0119     0.0     0.0      9.0816    0.00 
    1905      0.220802   508.1  -1380.53     987.3   13.81     43.3406      0.1410      1.0278     0.0     0.0      9.0807    0.00 
    1906      0.220928   508.1  -1382.21     985.2   13.82     43.2392      0.1412      1.0315     0.0     0.0      9.0796    0.00 
    1907      0.221046   508.1  -1382.21     986.6   13.82     43.3011      0.1412      1.0562     0.0     0.0      9.0785    0.00 
    1908      0.221155   507.9  -1384.74     984.5   13.85     43.1955      0.1415      1.0533     0.0     0.0      9.0776    0.00 
    1909      0.221265   507.5  -1386.43     982.3   13.86     43.0942      0.1417      1.0703     0.0     0.0      9.0766    0.00 
    1910      0.221393   507.8  -1386.99     984.5   13.87     43.1842      0.1418      1.0619     0.0     0.0      9.0755    0.00 
    1911      0.221502   507.7  -1387.55     985.9   13.88     43.2433      0.1418      1.0658     0.0     0.0      9.0746    0.00 
    1912      0.221632   507.7  -1389.52     983.1   13.90     43.1096      0.1420      1.0617     0.0     0.0      9.0735    0.00 
    1913      0.221740   507.9  -1389.52     986.6   13.90     43.2644      0.1420      1.0448     0.0     0.0      9.0725    0.00 
    1914      0.221849   507.7  -1390.93     985.2   13.91     43.1954      0.1422      1.0453     0.0     0.0      9.0716    0.00 
    1915      0.221979   507.6  -1391.21     984.5   13.91     43.1631      0.1422      1.0228     0.0     0.0      9.0704    0.00 
    1916      0.222079   507.5  -1394.02     983.8   13.94     43.1181      0.1426      1.0306     0.0     0.0      9.0696    0.00 
    1917      0.222207   507.7  -1393.74     987.3   13.94     43.2741      0.1425      0.9887     0.0     0.0      9.0685    0.00 
    1918      0.222315   507.5  -1395.14     984.5   13.95     43.1434      0.1427      1.0124     0.0     0.0      9.0675    0.00 
    1919      0.222442   507.7  -1395.42     988.0   13.95     43.2966      0.1427      0.9828     0.0     0.0      9.0664    0.00 
    1920      0.222552   507.7  -1397.39     986.6   13.97     43.2248      0.1430      0.9983     0.0     0.0      9.0654    0.00 
    1921      0.222661   507.5  -1398.52     984.5   13.99     43.1264      0.1431      1.0055     0.0     0.0      9.0645    0.00 
    1922      0.222791   508.1  -1397.11     992.2   13.97     43.4736      0.1429      1.0089     0.0     0.0      9.0634    0.00 
    1923      0.222901   507.5  -1400.20     986.6   14.00     43.2107      0.1433      1.0228     0.0     0.0      9.0624    0.00 
    1924      0.223021   507.4  -1401.61     986.6   14.02     43.2036      0.1434      1.0260     0.0     0.0      9.0614    0.00 
    1925      0.223130   507.7  -1401.05     989.4   14.01     43.3301      0.1434      1.0556     0.0     0.0      9.0605    0.00 
    1926      0.223238   507.3  -1403.58     986.6   14.04     43.1938      0.1437      1.0359     0.0     0.0      9.0595    0.00 
    1927      0.223367   507.5  -1404.14     989.4   14.04     43.3145      0.1437      1.0667     0.0     0.0      9.0584    0.00 
    1928      0.223476   507.5  -1404.70     989.4   14.05     43.3117      0.1438      1.0471     0.0     0.0      9.0575    0.00 
    1929      0.223585   507.3  -1406.67     986.6   14.07     43.1782      0.1440      1.0613     0.0     0.0      9.0565    0.00 
    1930      0.223714   507.4  -1406.95     988.7   14.07     43.2695      0.1441      1.0576     0.0     0.0      9.0554    0.00 
    1931      0.223822   507.4  -1407.23     990.1   14.07     43.3298      0.1441      1.0184     0.0     0.0      9.0545    0.00 
    1932      0.223947   507.0  -1410.89     985.9   14.11     43.1262      0.1445      1.0271     0.0     0.0      9.0534    0.00 
    1933      0.224049   507.1  -1410.60     987.3   14.11     43.1893      0.1445      0.9841     0.0     0.0      9.0525    0.00 
    1934      0.224180   507.1  -1411.73     988.7   14.12     43.2454      0.1446      0.9810     0.0     0.0      9.0513    0.00 
    1935      0.224289   507.2  -1412.01     990.1   14.12     43.3057      0.1447      0.9502     0.0     0.0      9.0504    0.00 
    1936      0.224397   507.0  -1413.42     988.0   14.13     43.2060      0.1448      0.9405     0.0     0.0      9.0494    0.00 
    1937      0.224524   507.0  -1414.82     988.7   14.15     43.2298      0.1450      0.9375     0.0     0.0      9.0483    0.00 
    1938      0.224634   507.5  -1414.26     992.2   14.14     43.3870      0.1449      0.9559     0.0     0.0      9.0474    0.00 
    1939      0.224761   507.1  -1415.38     991.5   14.15     43.3504      0.1451      0.9719     0.0     0.0      9.0463    0.00 
    1940      0.224871   507.4  -1415.95     993.6   14.16     43.4401      0.1451      0.9681     0.0     0.0      9.0453    0.00 
    1941      0.224988   507.2  -1417.63     992.2   14.18     43.3699      0.1453      1.0155     0.0     0.0      9.0443    0.00 
    1942      0.225097   507.0  -1419.04     991.5   14.19     43.3320      0.1455      1.0171     0.0     0.0      9.0434    0.00 
    1943      0.225224   507.2  -1419.32     993.6   14.19     43.4231      0.1455      1.0831     0.0     0.0      9.0423    0.00 
    1944      0.225333   507.0  -1421.01     992.2   14.21     43.3529      0.1457      1.0652     0.0     0.0      9.0413    0.00 
    1945      0.225441   506.9  -1422.69     990.8   14.23     43.2827      0.1459      1.0976     0.0     0.0      9.0404    0.00 
    1946      0.225569   506.7  -1424.10     991.5   14.24     43.3064      0.1461      1.0945     0.0     0.0      9.0393    0.00 
    1947      0.225677   506.9  -1424.10     994.3   14.24     43.4297      0.1461      1.1063     0.0     0.0      9.0384    0.00 
    1948      0.225803   506.8  -1426.35     992.2   14.26     43.3259      0.1463      1.1025     0.0     0.0      9.0373    0.00 
    1949      0.225921   507.1  -1425.50     992.9   14.26     43.3609      0.1462      1.0865     0.0     0.0      9.0362    0.00 
    1950      0.226029   506.7  -1428.03     992.2   14.28     43.3173      0.1465      1.0764     0.0     0.0      9.0353    0.00 
    1951      0.226140   506.7  -1428.60     992.9   14.29     43.3453      0.1466      1.0619     0.0     0.0      9.0343    0.00 
    1952      0.226268   506.6  -1430.00     991.5   14.30     43.2766      0.1468      1.0668     0.0     0.0      9.0332    0.00 
    1953      0.226376   506.6  -1430.00     993.6   14.30     43.3690      0.1468      1.0413     0.0     0.0      9.0323    0.00 
    1954      0.226485   506.3  -1432.81     992.2   14.33     43.2932      0.1471      1.0468     0.0     0.0      9.0313    0.00 
    1955      0.226612   506.5  -1432.81     992.9   14.33     43.3240      0.1471      1.0143     0.0     0.0      9.0302    0.00 
    1956      0.226720   506.6  -1434.22     994.3   14.34     43.3785      0.1472      1.0422     0.0     0.0      9.0293    0.00 
    1957      0.226847   506.6  -1434.78     995.1   14.35     43.4064      0.1473      1.0187     0.0     0.0      9.0282    0.00 
    1958      0.226965   506.5  -1436.19     992.2   14.36     43.2761      0.1475      1.0450     0.0     0.0      9.0272    0.00 
    1959      0.227073   506.7  -1435.90     997.2   14.36     43.4930      0.1474      1.0167     0.0     0.0      9.0263    0.00 
    1960      0.227184   506.4  -1438.15     995.1   14.38     43.3893      0.1477      1.0462     0.0     0.0      9.0253    0.00 
    1961      0.227311   506.3  -1439.00     995.1   14.39     43.3850      0.1478      1.0289     0.0     0.0      9.0242    0.00 
    1962      0.227420   506.4  -1439.56     997.2   14.40     43.4745      0.1479      1.0420     0.0     0.0      9.0233    0.00 
    1963      0.227530   506.3  -1441.53     994.3   14.42     43.3414      0.1481      1.0371     0.0     0.0      9.0223    0.00 
    1964      0.227657   506.6  -1441.53     997.9   14.42     43.4952      0.1481      1.0356     0.0     0.0      9.0212    0.00 
    1965      0.227766   506.1  -1443.78     995.8   14.44     43.3916      0.1484      1.0260     0.0     0.0      9.0203    0.00 
    1966      0.227884   506.1  -1444.62     994.3   14.45     43.3258      0.1485      1.0283     0.0     0.0      9.0193    0.00 
    1967      0.227993   506.2  -1444.90     997.9   14.45     43.4781      0.1485      1.0206     0.0     0.0      9.0183    0.00 
    1968      0.228122   506.2  -1446.31     997.2   14.46     43.4402      0.1487      1.0100     0.0     0.0      9.0172    0.00 
    1969      0.228231   506.2  -1447.43     997.9   14.47     43.4652      0.1488      0.9995     0.0     0.0      9.0163    0.00 
    1970      0.228360   506.2  -1447.43     998.6   14.47     43.4960      0.1488      0.9858     0.0     0.0      9.0152    0.00 
    1971      0.228468   506.1  -1449.40     997.2   14.49     43.4245      0.1490      0.9779     0.0     0.0      9.0142    0.00 
    1972      0.228577   506.2  -1449.68     999.3   14.50     43.5153      0.1491      0.9811     0.0     0.0      9.0133    0.00 
    1973      0.228706   506.1  -1451.37     998.6   14.51     43.4760      0.1493      0.9737     0.0     0.0      9.0122    0.00 
    1974      0.228816   506.0  -1451.65     998.6   14.52     43.4745      0.1493      0.9680     0.0     0.0      9.0112    0.00 
    1975      0.228935   506.1  -1453.61     997.9   14.54     43.4338      0.1495      0.9853     0.0     0.0      9.0102    0.00 
    1976      0.229043   506.2  -1453.90    1000.0   14.54     43.5245      0.1495      0.9655     0.0     0.0      9.0093    0.00 
    1977      0.229170   505.9  -1455.58     998.6   14.56     43.4545      0.1497      1.0061     0.0     0.0      9.0082    0.00 
    1978      0.229280   506.2  -1455.02    1002.8   14.55     43.6417      0.1497      0.9796     0.0     0.0      9.0072    0.00 
    1979      0.229389   506.0  -1456.43    1001.4   14.56     43.5731      0.1498      1.0195     0.0     0.0      9.0063    0.00 
    1980      0.229516   506.0  -1457.55    1001.4   14.58     43.5673      0.1500      1.0128     0.0     0.0      9.0052    0.00 
    1981      0.229627   506.0  -1458.67    1002.8   14.59     43.6230      0.1501      1.0494     0.0     0.0      9.0042    0.00 
    1982      0.229735   506.0  -1459.80    1002.8   14.60     43.6172      0.1502      1.0533     0.0     0.0      9.0033    0.00 
    1983      0.229855   506.0  -1460.64    1002.1   14.61     43.5822      0.1503      1.0474     0.0     0.0      9.0023    0.00 
    1984      0.229981   505.7  -1463.17     998.6   14.63     43.4159      0.1506      1.0544     0.0     0.0      9.0012    0.00 
    1985      0.230092   505.8  -1463.17    1002.8   14.63     43.6000      0.1506      1.0369     0.0     0.0      9.0002    0.00 
    1986      0.230201   505.7  -1464.30    1001.4   14.64     43.5329      0.1508      1.0738     0.0     0.0      8.9993    0.00 
    1987      0.230328   505.8  -1464.86    1002.8   14.65     43.5914      0.1508      1.0388     0.0     0.0      8.9982    0.00 
    1988      0.230437   505.8  -1466.26    1002.1   14.66     43.5536      0.1510      1.0557     0.0     0.0      8.9973    0.00 
    1989      0.230547   505.6  -1467.67    1000.7   14.68     43.4850      0.1512      1.0182     0.0     0.0      8.9963    0.00 
    1990      0.230673   505.6  -1468.51    1002.1   14.69     43.5421      0.1513      1.0255     0.0     0.0      8.9952    0.00 
    1991      0.230781   505.6  -1469.36    1002.1   14.69     43.5378      0.1514      1.0326     0.0     0.0      8.9943    0.00 
    1992      0.230900   505.8  -1468.79    1004.9   14.69     43.6633      0.1513      1.0166     0.0     0.0      8.9933    0.00 
    1993      0.231010   505.6  -1471.32    1002.1   14.71     43.5277      0.1516      1.0302     0.0     0.0      8.9923    0.00 
    1994      0.231139   505.5  -1472.45    1003.5   14.72     43.5833      0.1517      1.0031     0.0     0.0      8.9912    0.00 
    1995      0.231248   505.5  -1473.85    1001.4   14.74     43.4842      0.1519      1.0379     0.0     0.0      8.9903    0.00 
    1996      0.231357   505.3  -1474.70    1001.4   14.75     43.4799      0.1520      1.0062     0.0     0.0      8.9893    0.00 
    1997      0.231485   505.6  -1474.98    1004.9   14.75     43.6316      0.1520      1.0160     0.0     0.0      8.9882    0.00 
    1998      0.231594   505.4  -1475.82    1004.9   14.76     43.6273      0.1521      0.9937     0.0     0.0      8.9873    0.00 
    1999      0.231723   505.4  -1477.51    1003.5   14.78     43.5574      0.1523      0.9804     0.0     0.0      8.9862    0.00 
    2000      0.231821   505.2  -1479.48    1002.8   14.79     43.5167      0.1525      0.9886     0.0     0.0      8.9853    0.00 
    2001      0.231950   505.4  -1478.63    1006.3   14.79     43.6742      0.1524      0.9711     0.0     0.0      8.9842    0.00 
    2002      0.232059   505.3  -1480.04    1005.6   14.80     43.6364      0.1526      0.9889     0.0     0.0      8.9833    0.00 
    2003      0.232186   505.3  -1481.44    1005.6   14.81     43.6292      0.1528      0.9490     0.0     0.0      8.9822    0.00 
    2004      0.232297   505.3  -1481.73    1008.5   14.82     43.7502      0.1528      0.9759     0.0     0.0      8.9813    0.00 
    2005      0.232405   505.4  -1482.57    1007.0   14.83     43.6846      0.1529      0.9707     0.0     0.0      8.9803    0.00 
    2006      0.232532   505.3  -1484.26    1007.0   14.84     43.6760      0.1531      0.9974     0.0     0.0      8.9792    0.00 
    2007      0.232643   505.3  -1485.10    1007.0   14.85     43.6716      0.1532      1.0064     0.0     0.0      8.9783    0.00 
    2008      0.232762   505.4  -1484.82    1009.9   14.85     43.7955      0.1532      1.0100     0.0     0.0      8.9773    0.00 
    2009      0.232872   504.9  -1487.35    1007.0   14.87     43.6601      0.1535      1.0226     0.0     0.0      8.9763    0.00 
    2010      0.232998   505.1  -1488.47    1007.0   14.88     43.6543      0.1536      1.0048     0.0     0.0      8.9752    0.00 
    2011      0.233109   505.2  -1489.32    1007.0   14.89     43.6500      0.1537      1.0431     0.0     0.0      8.9743    0.00 
    2012      0.233219   505.3  -1489.88    1009.2   14.90     43.7389      0.1538      1.0199     0.0     0.0      8.9733    0.00 
    2013      0.233345   505.3  -1491.28    1009.2   14.91     43.7317      0.1539      1.0397     0.0     0.0      8.9723    0.00 
    2014      0.233454   505.1  -1491.85    1009.2   14.92     43.7288      0.1540      1.0126     0.0     0.0      8.9713    0.00 
    2015      0.233564   505.1  -1493.25    1008.5   14.93     43.6910      0.1542      1.0240     0.0     0.0      8.9704    0.00 
    2016      0.233690   504.9  -1494.94    1008.5   14.95     43.6823      0.1544      1.0081     0.0     0.0      8.9693    0.00 
    2017      0.233809   505.1  -1494.38    1012.0   14.94     43.8381      0.1543      1.0066     0.0     0.0      8.9683    0.00 
    2018      0.233918   505.1  -1495.78    1012.0   14.96     43.8308      0.1545      1.0096     0.0     0.0      8.9674    0.00 
    2019      0.234027   505.1  -1496.62    1012.0   14.97     43.8265      0.1546      0.9891     0.0     0.0      8.9664    0.00 
    2020      0.234156   505.1  -1498.59    1010.6   14.99     43.7552      0.1548      0.9926     0.0     0.0      8.9653    0.00 
    2021      0.234265   505.0  -1498.87    1010.6   14.99     43.7538      0.1548      0.9875     0.0     0.0      8.9644    0.00 
    2022      0.234374   504.8  -1500.56    1009.9   15.01     43.7145      0.1550      0.9908     0.0     0.0      8.9634    0.00 
    2023      0.234502   504.8  -1501.40    1011.3   15.01     43.7713      0.1551      0.9822     0.0     0.0      8.9623    0.00 
    2024      0.234610   505.1  -1501.40    1012.7   15.01     43.8324      0.1551      0.9747     0.0     0.0      8.9614    0.00 
    2025      0.234728   504.8  -1502.53    1012.0   15.03     43.7960      0.1553      0.9837     0.0     0.0      8.9604    0.00 
    2026      0.234853   504.7  -1504.21    1012.0   15.04     43.7874      0.1555      0.9848     0.0     0.0      8.9593    0.00 
    2027      0.234963   504.9  -1504.50    1012.0   15.04     43.7859      0.1555      1.0016     0.0     0.0      8.9584    0.00 
    2028      0.235073   504.8  -1505.62    1012.7   15.06     43.8106      0.1556      1.0139     0.0     0.0      8.9574    0.00 
    2029      0.235199   505.1  -1505.90    1016.2   15.06     43.9618      0.1557      1.0129     0.0     0.0      8.9564    0.00 
    2030      0.235309   504.8  -1508.43    1011.3   15.08     43.7351      0.1560      1.0305     0.0     0.0      8.9554    0.00 
    2031      0.235419   504.8  -1508.71    1014.1   15.09     43.8557      0.1560      1.0230     0.0     0.0      8.9545    0.00 
    2032      0.235546   504.6  -1510.12    1014.1   15.10     43.8485      0.1561      1.0611     0.0     0.0      8.9534    0.00 
    2033      0.235656   504.8  -1510.68    1014.1   15.11     43.8456      0.1562      1.0367     0.0     0.0      8.9524    0.00 
    2034      0.235777   504.7  -1512.09    1014.1   15.12     43.8383      0.1564      1.0538     0.0     0.0      8.9514    0.00 
    2035      0.235887   504.6  -1513.21    1014.1   15.13     43.8325      0.1565      1.0269     0.0     0.0      8.9505    0.00 
    2036      0.235999   504.7  -1513.77    1015.5   15.14     43.8906      0.1566      1.0411     0.0     0.0      8.9495    0.00 
    2037      0.236128   504.4  -1515.46    1013.4   15.15     43.7904      0.1568      1.0258     0.0     0.0      8.9484    0.00 
    2038      0.236236   504.4  -1516.02    1014.1   15.16     43.8180      0.1568      1.0107     0.0     0.0      8.9475    0.00 
    2039      0.236362   504.4  -1517.15    1013.4   15.17     43.7817      0.1570      1.0163     0.0     0.0      8.9464    0.00 
    2040      0.236471   504.4  -1517.71    1015.5   15.18     43.8702      0.1570      0.9965     0.0     0.0      8.9455    0.00 
    2041      0.236581   504.2  -1519.68    1012.7   15.20     43.7381      0.1573      1.0063     0.0     0.0      8.9445    0.00 
    2042      0.236701   504.6  -1519.39    1018.3   15.19     43.9834      0.1572      0.9956     0.0     0.0      8.9435    0.00 
    2043      0.236810   504.4  -1520.24    1018.3   15.20     43.9791      0.1573      1.0088     0.0     0.0      8.9426    0.00 
    2044      0.236937   504.4  -1522.21    1016.2   15.22     43.8774      0.1576      1.0155     0.0     0.0      8.9415    0.00 
    2045      0.237048   504.3  -1523.05    1016.2   15.23     43.8731      0.1577      1.0177     0.0     0.0      8.9405    0.00 
    2046      0.237158   504.4  -1523.33    1017.6   15.23     43.9326      0.1577      1.0390     0.0     0.0      8.9396    0.00 
    2047      0.237285   504.3  -1525.02    1017.6   15.25     43.9238      0.1579      1.0234     0.0     0.0      8.9385    0.00 
    2048      0.237395   504.2  -1526.70    1016.2   15.27     43.8542      0.1581      1.0453     0.0     0.0      8.9376    0.00 
    2049      0.237521   504.2  -1526.98    1017.6   15.27     43.9136      0.1581      1.0356     0.0     0.0      8.9365    0.00 
    2050      0.237638   504.3  -1527.27    1019.0   15.27     43.9731      0.1582      1.0472     0.0     0.0      8.9355    0.00 
    2051      0.237747   504.2  -1529.52    1017.6   15.30     43.9005      0.1584      1.0510     0.0     0.0      8.9345    0.00 
    2052      0.237855   504.2  -1529.52    1018.3   15.30     43.9310      0.1584      1.0463     0.0     0.0      8.9336    0.00 
    2053      0.237984   503.9  -1532.33    1014.8   15.32     43.7642      0.1588      1.0676     0.0     0.0      8.9325    0.00 
    2054      0.238092   504.2  -1531.76    1017.6   15.32     43.8889      0.1587      1.0353     0.0     0.0      8.9316    0.00 
    2055      0.238217   504.0  -1533.17    1017.6   15.33     43.8816      0.1589      1.0471     0.0     0.0      8.9305    0.00 
    2056      0.238326   504.1  -1534.29    1018.3   15.34     43.9062      0.1590      1.0175     0.0     0.0      8.9296    0.00 
    2057      0.238436   504.0  -1535.14    1019.0   15.35     43.9322      0.1591      1.0447     0.0     0.0      8.9286    0.00 
    2058      0.238562   503.9  -1535.98    1020.5   15.36     43.9887      0.1592      1.0019     0.0     0.0      8.9276    0.00 
    2059      0.238681   504.0  -1536.82    1020.5   15.37     43.9843      0.1593      1.0068     0.0     0.0      8.9265    0.00 
    2060      0.238791   503.7  -1539.07    1017.6   15.39     43.8510      0.1596      0.9543     0.0     0.0      8.9256    0.00 
    2061      0.238900   503.8  -1540.20    1016.9   15.40     43.8147      0.1597      0.9712     0.0     0.0      8.9247    0.00 
    2062      0.239027   503.9  -1540.20    1020.5   15.40     43.9668      0.1597      0.9405     0.0     0.0      8.9236    0.00 
    2063      0.239136   503.9  -1540.48    1021.9   15.40     44.0261      0.1597      0.9477     0.0     0.0      8.9227    0.00 
    2064      0.239246   503.8  -1541.88    1019.8   15.42     43.9276      0.1599      0.9269     0.0     0.0      8.9217    0.00 
    2065      0.239374   503.9  -1542.73    1023.3   15.43     44.0752      0.1600      0.9379     0.0     0.0      8.9206    0.00 
    2066      0.239483   503.8  -1544.70    1019.8   15.45     43.9130      0.1602      0.9647     0.0     0.0      8.9197    0.00 
    2067      0.239602   504.3  -1541.88    1028.9   15.42     44.3228      0.1599      0.9611     0.0     0.0      8.9187    0.00 
    2068      0.239711   503.9  -1545.26    1022.6   15.45     44.0316      0.1603      1.0102     0.0     0.0      8.9178    0.00 
    2069      0.239840   503.9  -1545.82    1024.0   15.46     44.0895      0.1604      0.9985     0.0     0.0      8.9167    0.00 
    2070      0.239949   503.5  -1548.63    1020.5   15.49     43.9229      0.1607      1.0703     0.0     0.0      8.9157    0.00 
    2071      0.240058   503.7  -1548.91    1021.9   15.49     43.9822      0.1607      1.0456     0.0     0.0      8.9148    0.00 
    2072      0.240186   503.5  -1549.76    1023.3   15.50     44.0386      0.1608      1.1052     0.0     0.0      8.9137    0.00 
    2073      0.240294   503.5  -1551.44    1022.6   15.51     43.9994      0.1610      1.0490     0.0     0.0      8.9128    0.00 
    2074      0.240420   503.5  -1552.57    1021.2   15.53     43.9328      0.1612      1.0946     0.0     0.0      8.9117    0.00 
    2075      0.240529   503.7  -1551.72    1024.7   15.52     44.0891      0.1611      1.0849     0.0     0.0      8.9108    0.00 
    2076      0.240648   503.8  -1553.13    1026.1   15.53     44.1424      0.1612      1.0745     0.0     0.0      8.9098    0.00 
    2077      0.240760   503.3  -1556.22    1022.6   15.56     43.9745      0.1616      1.0658     0.0     0.0      8.9088    0.00 
    2078      0.240869   503.7  -1555.66    1026.8   15.56     44.1596      0.1615      1.0301     0.0     0.0      8.9079    0.00 
    2079      0.240996   503.3  -1557.91    1023.3   15.58     43.9961      0.1618      1.0439     0.0     0.0      8.9068    0.00 
    2080      0.241107   503.4  -1557.91    1026.1   15.58     44.1175      0.1618      1.0099     0.0     0.0      8.9059    0.00 
    2081      0.241234   503.3  -1559.31    1025.4   15.59     44.0798      0.1620      1.0118     0.0     0.0      8.9048    0.00 
    2082      0.241343   503.4  -1560.16    1025.4   15.60     44.0754      0.1621      0.9821     0.0     0.0      8.9038    0.00 
    2083      0.241453   503.3  -1561.56    1024.0   15.62     44.0074      0.1622      0.9884     0.0     0.0      8.9029    0.00 
    2084      0.241574   503.3  -1562.12    1026.1   15.62     44.0954      0.1623      0.9750     0.0     0.0      8.9019    0.00 
    2085      0.241683   503.8  -1561.56    1031.0   15.62     44.3107      0.1622      0.9873     0.0     0.0      8.9009    0.00 
    2086      0.241811   503.4  -1563.25    1027.5   15.63     44.1502      0.1624      0.9615     0.0     0.0      8.8999    0.00 
    2087      0.241921   503.1  -1565.50    1026.8   15.65     44.1081      0.1627      0.9555     0.0     0.0      8.8989    0.00 
    2088      0.242029   503.2  -1565.50    1027.5   15.65     44.1384      0.1627      0.9701     0.0     0.0      8.8980    0.00 
    2089      0.242157   503.2  -1567.47    1026.8   15.67     44.0978      0.1629      0.9760     0.0     0.0      8.8969    0.00 
    2090      0.242268   503.2  -1568.31    1026.8   15.68     44.0934      0.1630      0.9889     0.0     0.0      8.8960    0.00 
    2091      0.242393   503.8  -1567.47    1031.7   15.67     44.3100      0.1629      0.9803     0.0     0.0      8.8949    0.00 
    2092      0.242501   503.3  -1569.43    1029.6   15.69     44.2087      0.1632      0.9951     0.0     0.0      8.8940    0.00 
    2093      0.242621   503.0  -1571.12    1027.5   15.71     44.1090      0.1634      1.0082     0.0     0.0      8.8930    0.00 
    2094      0.242730   503.3  -1570.84    1031.0   15.71     44.2620      0.1633      1.0509     0.0     0.0      8.8920    0.00 
    2095      0.242842   503.5  -1571.68    1032.5   15.72     44.3181      0.1634      1.0567     0.0     0.0      8.8911    0.00 
    2096      0.242969   503.0  -1573.37    1029.6   15.73     44.1881      0.1636      1.0891     0.0     0.0      8.8900    0.00 
    2097      0.243078   503.0  -1574.77    1028.2   15.75     44.1202      0.1638      1.0734     0.0     0.0      8.8891    0.00 
    2098      0.243205   502.8  -1576.46    1027.5   15.76     44.0811      0.1640      1.0951     0.0     0.0      8.8880    0.00 
    2099      0.243313   502.9  -1577.59    1027.5   15.78     44.0752      0.1641      1.1047     0.0     0.0      8.8871    0.00 
    2100      0.243421   503.0  -1576.74    1031.0   15.77     44.2310      0.1640      1.0810     0.0     0.0      8.8862    0.00 
    2101      0.243540   502.7  -1579.55    1028.9   15.80     44.1254      0.1644      1.0921     0.0     0.0      8.8851    0.00 
    2102      0.243670   502.9  -1579.83    1031.0   15.80     44.2147      0.1644      1.0653     0.0     0.0      8.8840    0.00 
    2103      0.243779   502.7  -1581.80    1027.5   15.82     44.0531      0.1646      1.0727     0.0     0.0      8.8831    0.00 
    2104      0.243887   502.7  -1582.93    1028.9   15.83     44.1077      0.1648      1.0367     0.0     0.0      8.8822    0.00 
    2105      0.244013   502.7  -1583.49    1030.3   15.83     44.1653      0.1648      1.0143     0.0     0.0      8.8811    0.00 
    2106      0.244125   502.8  -1584.33    1031.7   15.84     44.2213      0.1649      0.9796     0.0     0.0      8.8802    0.00 
    2107      0.244233   502.9  -1584.33    1031.0   15.84     44.1911      0.1649      0.9916     0.0     0.0      8.8793    0.00 
    2108      0.244360   503.0  -1585.18    1032.5   15.85     44.2472      0.1650      0.9840     0.0     0.0      8.8782    0.00 
    2109      0.244480   503.0  -1586.58    1032.5   15.87     44.2398      0.1652      0.9868     0.0     0.0      8.8772    0.00 
    2110      0.244591   502.9  -1587.71    1033.2   15.88     44.2641      0.1653      0.9858     0.0     0.0      8.8762    0.00 
    2111      0.244699   502.4  -1589.95    1031.0   15.90     44.1616      0.1656      0.9726     0.0     0.0      8.8753    0.00 
    2112      0.244826   502.5  -1590.80    1031.0   15.91     44.1572      0.1657      0.9772     0.0     0.0      8.8742    0.00 
    2113      0.244937   502.8  -1589.95    1034.6   15.90     44.3127      0.1656      0.9893     0.0     0.0      8.8733    0.00 
    2114      0.245046   502.7  -1591.08    1033.9   15.91     44.2766      0.1657      0.9945     0.0     0.0      8.8724    0.00 
    2115      0.245173   502.4  -1593.05    1032.5   15.93     44.2058      0.1660      1.0009     0.0     0.0      8.8713    0.00 
    2116      0.245284   502.6  -1594.17    1033.2   15.94     44.2301      0.1661      1.0173     0.0     0.0      8.8703    0.00 
    2117      0.245393   502.7  -1593.89    1035.3   15.94     44.3222      0.1661      1.0320     0.0     0.0      8.8694    0.00 
    2118      0.245511   502.5  -1595.58    1033.9   15.96     44.2529      0.1663      1.0420     0.0     0.0      8.8684    0.00 
    2119      0.245636   502.5  -1596.42    1034.6   15.96     44.2786      0.1664      1.0464     0.0     0.0      8.8674    0.00 
    2120      0.245745   502.5  -1596.70    1036.0   15.97     44.3376      0.1664      1.0628     0.0     0.0      8.8664    0.00 
    2121      0.245873   502.3  -1599.51    1033.9   16.00     44.2322      0.1667      1.0773     0.0     0.0      8.8654    0.00 
    2122      0.245981   502.1  -1600.92    1033.2   16.01     44.1946      0.1669      1.0880     0.0     0.0      8.8644    0.00 
    2123      0.246089   502.4  -1600.64    1034.6   16.01     44.2564      0.1669      1.0853     0.0     0.0      8.8635    0.00 
    2124      0.246216   502.2  -1602.32    1034.6   16.02     44.2475      0.1671      1.0755     0.0     0.0      8.8624    0.00 
    2125      0.246325   502.2  -1602.60    1035.3   16.03     44.2762      0.1671      1.0784     0.0     0.0      8.8615    0.00 
    2126      0.246445   502.3  -1603.73    1035.3   16.04     44.2703      0.1672      1.0820     0.0     0.0      8.8605    0.00 
    2127      0.246554   502.0  -1605.70    1033.9   16.06     44.1996      0.1675      1.0791     0.0     0.0      8.8596    0.00 
    2128      0.246682   502.1  -1606.26    1034.6   16.06     44.2268      0.1675      1.0761     0.0     0.0      8.8585    0.00 
    2129      0.246793   502.0  -1607.38    1034.6   16.07     44.2209      0.1677      1.0337     0.0     0.0      8.8576    0.00 
    2130      0.246901   501.9  -1609.07    1033.9   16.09     44.1818      0.1679      1.0622     0.0     0.0      8.8566    0.00 
    2131      0.247027   502.2  -1608.23    1038.1   16.08     44.3672      0.1678      1.0276     0.0     0.0      8.8556    0.00 
    2132      0.247138   502.1  -1609.91    1036.7   16.10     44.2980      0.1680      1.0313     0.0     0.0      8.8546    0.00 
    2133      0.247265   502.0  -1611.32    1036.7   16.11     44.2906      0.1681      1.0330     0.0     0.0      8.8535    0.00 
    2134      0.247374   502.0  -1612.16    1036.0   16.12     44.2560      0.1682      1.0017     0.0     0.0      8.8526    0.00 
    2135      0.247493   501.8  -1615.82    1031.7   16.16     44.0559      0.1687      1.0147     0.0     0.0      8.8516    0.00 
    2136      0.247603   502.1  -1612.72    1040.2   16.13     44.4339      0.1683      0.9875     0.0     0.0      8.8507    0.00
