Repository: LightForm-group/dilatometer_modelling_and_constitutive_behaviour

# dilatometer_modelling_and_constitutive_behaviour

Created with work by Inigo Howe, Patryk Jedrasiak, Hugh Shercliff

This program contains a method of testing various constitutive models and extracting the constitutive behaviour of dilatometer samples correcting for inhomogeneities in termperature, strain and strain rate. The model is currently configured to a dilatometer run under vacuum, with no active cooling during the deformation for a sample of length 10mm with a diameter of 5mm. For both heatup and deformation the temperature is fitted to the experimental central themocoupole temperature for any general temperature profile.

File: experimental_data/deformation/1/520/018_Compression_Daniel_Al_Hom1_SHT_540C_Deform_520C_1.0s-1_QuenchHeGas__1.asc (part 7 of 27)
 C:\WinTA100\DIL805.PRO\Data\Deformation\ChrisDaniel\018_Compression_Daniel_Al_Hom1_SHT_540C_Deform_520C_1.0s-1_QuenchHeGas__1.asc
     No.          Time   Tem.1        DL     Force  Strain   kf (Def.)    Phi  (D)    Phi* (D)   Tem.2   Tem.3        Poti      HF 
                     s      °C        µm         N       %       N/mm²                     1/s      °C      °C          mm       % 
    1834      0.196078   514.8   -973.73     792.5    9.74     36.4321      0.1048      0.9574     0.0     0.0      9.2915    0.00 
    1835      0.196186   514.8   -975.67     792.5    9.76     36.4243      0.1050      0.9640     0.0     0.0      9.2905    0.00 
    1836      0.196278   514.6   -976.78     790.4    9.77     36.3225      0.1051      0.9435     0.0     0.0      9.2897    0.00 
    1837      0.196386   514.8   -976.78     793.2    9.77     36.4522      0.1051      0.9470     0.0     0.0      9.2887    0.00 
    1838      0.196496   514.5   -978.99     789.7    9.79     36.2812      0.1054      0.9705     0.0     0.0      9.2877    0.00 
    1839      0.196607   514.7   -978.99     793.2    9.79     36.4433      0.1054      0.9629     0.0     0.0      9.2867    0.00 
    1840      0.196716   514.8   -980.37     792.5    9.80     36.4053      0.1055      0.9693     0.0     0.0      9.2857    0.00 
    1841      0.196826   514.7   -980.93     793.2    9.81     36.4355      0.1056      0.9515     0.0     0.0      9.2847    0.00 
    1842      0.196937   514.5   -982.59     790.4    9.83     36.2991      0.1058      0.9659     0.0     0.0      9.2837    0.00 
    1843      0.197038   514.4   -983.42     792.5    9.83     36.3930      0.1059      0.9555     0.0     0.0      9.2828    0.00 
    1844      0.197149   514.6   -983.42     793.2    9.83     36.4254      0.1059      0.9841     0.0     0.0      9.2819    0.00 
    1845      0.197257   514.5   -983.97     793.2    9.84     36.4232      0.1059      0.9537     0.0     0.0      9.2809    0.00 
    1846      0.197347   514.4   -985.91     791.1    9.86     36.3182      0.1062      0.9562     0.0     0.0      9.2801    0.00 
    1847      0.197455   514.3   -987.29     791.8    9.87     36.3450      0.1063      0.9604     0.0     0.0      9.2791    0.00 
    1848      0.197563   514.3   -987.84     790.4    9.88     36.2780      0.1064      0.9645     0.0     0.0      9.2781    0.00 
    1849      0.197673   514.3   -988.67     792.5    9.89     36.3718      0.1065      0.9744     0.0     0.0      9.2772    0.00 
    1850      0.197783   514.3   -988.67     793.9    9.89     36.4366      0.1065      0.9569     0.0     0.0      9.2762    0.00 
    1851      0.197892   514.2   -991.16     791.1    9.91     36.2970      0.1067      0.9673     0.0     0.0      9.2752    0.00 
    1852      0.197991   514.2   -991.72     793.2    9.92     36.3919      0.1068      0.9917     0.0     0.0      9.2743    0.00 
    1853      0.198102   514.3   -991.44     794.6    9.91     36.4578      0.1068      1.0025     0.0     0.0      9.2733    0.00 
    1854      0.198210   514.3   -992.82     794.6    9.93     36.4522      0.1069      0.9971     0.0     0.0      9.2724    0.00 
    1855      0.198318   514.3   -993.65     795.3    9.94     36.4812      0.1070      0.9997     0.0     0.0      9.2714    0.00 
    1856      0.198427   514.3   -995.03     793.9    9.95     36.4108      0.1072      1.0008     0.0     0.0      9.2704    0.00 
    1857      0.198537   513.9   -997.25     791.1    9.97     36.2725      0.1074      1.0214     0.0     0.0      9.2694    0.00 
    1858      0.198645   514.2   -996.69     793.9    9.97     36.4041      0.1074      1.0229     0.0     0.0      9.2685    0.00 
    1859      0.198753   514.1   -998.35     793.2    9.98     36.3651      0.1075      1.0053     0.0     0.0      9.2675    0.00 
    1860      0.198861   513.8  -1000.84     791.8   10.01     36.2903      0.1078      0.9938     0.0     0.0      9.2666    0.00 
    1861      0.198963   513.9  -1000.84     793.9   10.01     36.3873      0.1078      0.9981     0.0     0.0      9.2656    0.00 
    1862      0.199072   514.3  -1000.29     797.5   10.00     36.5513      0.1078      0.9877     0.0     0.0      9.2647    0.00 
    1863      0.199181   514.2  -1001.12     796.0   10.01     36.4833      0.1078      1.0020     0.0     0.0      9.2637    0.00 
    1864      0.199273   514.2  -1002.23     796.7   10.02     36.5111      0.1080      0.9802     0.0     0.0      9.2629    0.00 
    1865      0.199383   514.2  -1003.89     796.0   10.04     36.4720      0.1081      1.0023     0.0     0.0      9.2619    0.00 
    1866      0.199492   513.9  -1004.99     796.0   10.05     36.4676      0.1083      1.0166     0.0     0.0      9.2609    0.00 
    1867      0.199600   514.1  -1005.55     798.2   10.06     36.5623      0.1083      1.0290     0.0     0.0      9.2600    0.00 
    1868      0.199709   514.1  -1007.21     796.7   10.07     36.4909      0.1085      1.0241     0.0     0.0      9.2590    0.00 
    1869      0.199820   513.8  -1008.31     794.6   10.08     36.3895      0.1086      1.0235     0.0     0.0      9.2580    0.00 
    1870      0.199919   513.8  -1009.14     795.3   10.09     36.4184      0.1087      1.0412     0.0     0.0      9.2571    0.00 
    1871      0.200030   514.1  -1009.14     798.2   10.09     36.5477      0.1087      1.0408     0.0     0.0      9.2561    0.00 
    1872      0.200141   513.9  -1011.08     798.2   10.11     36.5398      0.1089      1.0524     0.0     0.0      9.2551    0.00 
    1873      0.200249   514.0  -1011.36     798.9   10.11     36.5710      0.1090      1.0174     0.0     0.0      9.2542    0.00 
    1874      0.200358   513.9  -1013.02     796.7   10.13     36.4673      0.1092      1.0189     0.0     0.0      9.2532    0.00 
    1875      0.200468   513.7  -1014.68     795.3   10.15     36.3960      0.1093      0.9899     0.0     0.0      9.2522    0.00 
    1876      0.200559   513.9  -1014.95     798.2   10.15     36.5241      0.1094      0.9876     0.0     0.0      9.2514    0.00 
    1877      0.200668   513.9  -1015.78     798.2   10.16     36.5207      0.1095      0.9722     0.0     0.0      9.2504    0.00 
    1878      0.200777   513.7  -1016.61     797.5   10.17     36.4850      0.1096      0.9622     0.0     0.0      9.2495    0.00 
    1879      0.200895   513.8  -1018.00     797.5   10.18     36.4794      0.1097      0.9384     0.0     0.0      9.2484    0.00 
    1880      0.200985   513.7  -1018.27     798.9   10.18     36.5428      0.1098      0.9271     0.0     0.0      9.2476    0.00 
    1881      0.201093   513.8  -1018.83     801.0   10.19     36.6374      0.1098      0.9455     0.0     0.0      9.2466    0.00 
    1882      0.201203   513.8  -1019.66     798.9   10.20     36.5372      0.1099      0.9511     0.0     0.0      9.2457    0.00 
    1883      0.201312   513.6  -1021.04     798.2   10.21     36.4993      0.1101      0.9591     0.0     0.0      9.2447    0.00 
    1884      0.201422   513.7  -1021.59     800.3   10.22     36.5939      0.1101      0.9714     0.0     0.0      9.2437    0.00 
    1885      0.201530   513.6  -1023.25     798.9   10.23     36.5226      0.1103      0.9786     0.0     0.0      9.2428    0.00 
    1886      0.201640   513.4  -1025.19     796.7   10.25     36.4179      0.1105      0.9920     0.0     0.0      9.2418    0.00 
    1887      0.201750   513.6  -1024.64     799.6   10.25     36.5492      0.1105      1.0132     0.0     0.0      9.2408    0.00 
    1888      0.201852   514.1  -1023.81     803.8   10.24     36.7462      0.1104      1.0131     0.0     0.0      9.2399    0.00 
    1889      0.201961   513.5  -1026.85     798.9   10.27     36.5079      0.1107      1.0413     0.0     0.0      9.2389    0.00 
    1890      0.202070   513.4  -1028.51     799.6   10.29     36.5334      0.1109      1.0262     0.0     0.0      9.2379    0.00 
    1891      0.202179   513.3  -1029.89     798.9   10.30     36.4956      0.1110      1.0489     0.0     0.0      9.2370    0.00 
    1892      0.202270   513.3  -1030.17     800.3   10.30     36.5589      0.1111      1.0220     0.0     0.0      9.2362    0.00 
    1893      0.202379   513.4  -1031.00     800.3   10.31     36.5555      0.1112      1.0075     0.0     0.0      9.2352    0.00 
    1894      0.202489   513.2  -1032.38     798.9   10.32     36.4854      0.1113      0.9918     0.0     0.0      9.2342    0.00 
    1895      0.202597   513.4  -1031.83     801.7   10.32     36.6166      0.1113      0.9857     0.0     0.0      9.2333    0.00 
    1896      0.202705   513.4  -1033.49     801.0   10.33     36.5776      0.1114      1.0008     0.0     0.0      9.2323    0.00 
    1897      0.202823   513.4  -1034.32     801.7   10.34     36.6065      0.1115      0.9525     0.0     0.0      9.2313    0.00 
    1898      0.202915   513.1  -1036.26     799.6   10.36     36.5019      0.1118      0.9756     0.0     0.0      9.2304    0.00 
    1899      0.203023   513.3  -1036.53     800.3   10.37     36.5330      0.1118      0.9189     0.0     0.0      9.2295    0.00 
    1900      0.203133   513.4  -1037.09     802.4   10.37     36.6274      0.1118      0.9476     0.0     0.0      9.2285    0.00 
    1901      0.203243   513.2  -1038.75     801.0   10.39     36.5562      0.1120      0.9038     0.0     0.0      9.2275    0.00 
    1902      0.203351   513.3  -1039.02     801.7   10.39     36.5872      0.1121      0.9292     0.0     0.0      9.2266    0.00 
    1903      0.203460   512.8  -1040.96     800.3   10.41     36.5149      0.1123      0.9196     0.0     0.0      9.2256    0.00 
    1904      0.203570   513.3  -1040.68     803.8   10.41     36.6771      0.1122      0.9217     0.0     0.0      9.2246    0.00 
    1905      0.203661   513.2  -1041.51     803.1   10.42     36.6415      0.1123      0.9425     0.0     0.0      9.2238    0.00 
    1906      0.203771   513.6  -1040.96     806.6   10.41     36.8047      0.1123      0.9280     0.0     0.0      9.2227    0.00 
    1907      0.203892   513.2  -1044.28     802.4   10.44     36.5980      0.1126      0.9740     0.0     0.0      9.2218    0.00 
    1908      0.203982   513.3  -1043.73     805.2   10.44     36.7290      0.1126      0.9621     0.0     0.0      9.2209    0.00 
    1909      0.204092   513.2  -1045.39     804.5   10.45     36.6900      0.1128      1.0011     0.0     0.0      9.2200    0.00 
    1910      0.204200   513.1  -1046.49     804.5   10.46     36.6855      0.1129      0.9764     0.0     0.0      9.2190    0.00 
    1911      0.204310   512.9  -1047.88     803.1   10.48     36.6155      0.1131      0.9928     0.0     0.0      9.2180    0.00 
    1912      0.204420   513.1  -1048.43     805.9   10.48     36.7419      0.1131      0.9826     0.0     0.0      9.2171    0.00 
    1913      0.204528   513.0  -1049.26     804.5   10.49     36.6741      0.1132      1.0004     0.0     0.0      9.2161    0.00 
    1914      0.204637   512.8  -1050.37     804.5   10.50     36.6696      0.1133      0.9854     0.0     0.0      9.2152    0.00 
    1915      0.204747   512.9  -1052.03     803.1   10.52     36.5985      0.1135      0.9626     0.0     0.0      9.2141    0.00 
    1916      0.204849   512.8  -1052.30     801.7   10.52     36.5330      0.1135      0.9537     0.0     0.0      9.2133    0.00 
    1917      0.204959   512.8  -1052.86     805.9   10.53     36.7237      0.1136      0.9198     0.0     0.0      9.2123    0.00 
    1918      0.205069   513.2  -1053.41     806.6   10.53     36.7536      0.1137      0.9452     0.0     0.0      9.2113    0.00 
    1919      0.205160   513.1  -1053.69     808.0   10.54     36.8168      0.1137      0.9238     0.0     0.0      9.2105    0.00 
    1920      0.205269   512.8  -1055.62     805.9   10.56     36.7124      0.1139      0.9518     0.0     0.0      9.2095    0.00 
    1921      0.205377   512.8  -1057.01     805.9   10.57     36.7067      0.1141      0.9466     0.0     0.0      9.2086    0.00 
    1922      0.205487   512.8  -1057.84     806.6   10.58     36.7354      0.1142      0.9647     0.0     0.0      9.2076    0.00 
    1923      0.205596   512.7  -1059.50     804.5   10.59     36.6322      0.1144      0.9820     0.0     0.0      9.2066    0.00 
    1924      0.205706   513.3  -1057.84     811.6   10.58     36.9604      0.1142      0.9992     0.0     0.0      9.2057    0.00 
    1925      0.205808   512.9  -1059.77     809.4   10.60     36.8560      0.1144      1.0267     0.0     0.0      9.2048    0.00 
    1926      0.205916   512.8  -1060.33     808.7   10.60     36.8216      0.1144      1.0431     0.0     0.0      9.2038    0.00 
    1927      0.206024   512.8  -1062.54     808.7   10.63     36.8125      0.1147      1.0799     0.0     0.0      9.2029    0.00 
    1928      0.206132   512.8  -1063.37     805.9   10.63     36.6806      0.1148      1.0974     0.0     0.0      9.2019    0.00 
    1929      0.206241   512.7  -1064.47     806.6   10.64     36.7081      0.1149      1.0946     0.0     0.0      9.2009    0.00 
    1930      0.206351   512.4  -1065.86     806.6   10.66     36.7025      0.1151      1.0840     0.0     0.0      9.2000    0.00 
    1931      0.206442   512.6  -1066.69     807.3   10.67     36.7312      0.1152      1.0724     0.0     0.0      9.1992    0.00 
    1932      0.206551   512.3  -1068.07     804.5   10.68     36.5971      0.1153      1.0824     0.0     0.0      9.1982    0.00 
    1933      0.206660   512.5  -1069.73     804.5   10.70     36.5903      0.1155      1.0795     0.0     0.0      9.1973    0.00 
    1934      0.206779   512.8  -1068.35     809.4   10.68     36.8206      0.1153      1.0614     0.0     0.0      9.1962    0.00 
    1935      0.206870   512.4  -1071.11     804.5   10.71     36.5846      0.1157      1.0509     0.0     0.0      9.1954    0.00 
    1936      0.206980   512.6  -1071.39     809.4   10.71     36.8081      0.1157      1.0471     0.0     0.0      9.1944    0.00 
    1937      0.207090   512.6  -1072.77     808.7   10.73     36.7703      0.1158      1.0660     0.0     0.0      9.1934    0.00 
    1938      0.207199   512.6  -1072.77     809.4   10.73     36.8024      0.1158      1.0555     0.0     0.0      9.1925    0.00 
    1939      0.207308   512.6  -1073.88     810.2   10.74     36.8299      0.1160      1.0538     0.0     0.0      9.1915    0.00 
    1940      0.207417   512.4  -1075.82     807.3   10.76     36.6936      0.1162      1.0628     0.0     0.0      9.1905    0.00 
    1941      0.207527   512.3  -1077.20     808.7   10.77     36.7521      0.1163      1.0589     0.0     0.0      9.1895    0.00 
    1942      0.207635   512.3  -1077.75     807.3   10.78     36.6857      0.1164      1.0761     0.0     0.0      9.1886    0.00 
    1943      0.207738   512.4  -1078.31     809.4   10.78     36.7796      0.1165      1.0450     0.0     0.0      9.1877    0.00 
    1944      0.207848   512.2  -1079.97     808.0   10.80     36.7086      0.1166      1.0301     0.0     0.0      9.1867    0.00 
    1945      0.207956   511.7  -1083.84     803.1   10.84     36.4683      0.1171      0.9995     0.0     0.0      9.1857    0.00 
    1946      0.208048   512.4  -1080.80     812.3   10.81     36.8975      0.1167      0.9867     0.0     0.0      9.1849    0.00 
    1947      0.208159   512.4  -1081.63     812.3   10.82     36.8941      0.1168      0.9873     0.0     0.0      9.1839    0.00 
    1948      0.208268   512.2  -1083.29     810.9   10.83     36.8231      0.1170      0.9293     0.0     0.0      9.1830    0.00 
    1949      0.208377   512.2  -1084.67     810.2   10.85     36.7854      0.1172      0.9676     0.0     0.0      9.1820    0.00 
    1950      0.208485   512.4  -1084.12     814.4   10.84     36.9799      0.1171      0.9239     0.0     0.0      9.1811    0.00 
    1951      0.208594   512.0  -1086.61     810.2   10.87     36.7774      0.1174      0.9897     0.0     0.0      9.1801    0.00 
    1952      0.208694   512.2  -1086.61     811.6   10.87     36.8415      0.1174      0.9471     0.0     0.0      9.1792    0.00 
    1953      0.208803   512.4  -1087.71     813.0   10.88     36.9010      0.1175      0.9751     0.0     0.0      9.1782    0.00 
    1954      0.208915   512.0  -1089.65     810.2   10.90     36.7648      0.1177      0.9905     0.0     0.0      9.1773    0.00 
    1955      0.209023   512.3  -1089.10     813.0   10.89     36.8952      0.1177      0.9797     0.0     0.0      9.1763    0.00 
    1956      0.209132   511.9  -1091.86     810.9   10.92     36.7877      0.1180      1.0164     0.0     0.0      9.1753    0.00 
    1957      0.209242   512.1  -1091.03     813.7   10.91     36.9192      0.1179      0.9856     0.0     0.0      9.1744    0.00 
    1958      0.209333   511.9  -1092.97     810.9   10.93     36.7832      0.1181      1.0144     0.0     0.0      9.1735    0.00 
    1959      0.209443   512.0  -1093.80     812.3   10.94     36.8438      0.1182      0.9795     0.0     0.0      9.1726    0.00 
    1960      0.209551   511.9  -1094.35     811.6   10.94     36.8095      0.1183      1.0038     0.0     0.0      9.1716    0.00 
    1961      0.209654   511.9  -1096.29     811.6   10.96     36.8014      0.1185      0.9722     0.0     0.0      9.1707    0.00 
    1962      0.209764   511.9  -1096.29     813.7   10.96     36.8975      0.1185      0.9730     0.0     0.0      9.1697    0.00 
    1963      0.209872   511.8  -1097.67     813.0   10.98     36.8597      0.1186      0.9854     0.0     0.0      9.1688    0.00 
    1964      0.209982   512.0  -1097.67     815.8   10.98     36.9877      0.1186      0.9791     0.0     0.0      9.1678    0.00 
    1965      0.210092   512.0  -1098.78     815.1   10.99     36.9511      0.1188      1.0088     0.0     0.0      9.1668    0.00 
    1966      0.210201   511.8  -1100.44     813.0   11.00     36.8483      0.1189      0.9810     0.0     0.0      9.1659    0.00 
    1967      0.210309   511.8  -1101.27     814.4   11.01     36.9088      0.1190      1.0123     0.0     0.0      9.1649    0.00 
    1968      0.210401   511.8  -1102.38     813.7   11.02     36.8722      0.1192      1.0058     0.0     0.0      9.1641    0.00 
    1969      0.210510   511.9  -1102.93     815.1   11.03     36.9339      0.1192      1.0130     0.0     0.0      9.1632    0.00 
    1970      0.210629   511.8  -1103.76     815.8   11.04     36.9624      0.1193      1.0181     0.0     0.0      9.1621    0.00 
    1971      0.210740   511.9  -1104.87     815.8   11.05     36.9578      0.1194      1.0105     0.0     0.0      9.1611    0.00 
    1972      0.210832   511.7  -1106.80     814.4   11.07     36.8858      0.1197      1.0212     0.0     0.0      9.1603    0.00 
    1973      0.210941   511.6  -1107.63     814.4   11.08     36.8824      0.1197      1.0070     0.0     0.0      9.1594    0.00 
    1974      0.211049   511.7  -1107.63     816.5   11.08     36.9783      0.1197      1.0279     0.0     0.0      9.1584    0.00 
    1975      0.211160   511.8  -1108.19     817.9   11.08     37.0399      0.1198      1.0012     0.0     0.0      9.1574    0.00 
    1976      0.211270   511.7  -1110.40     815.8   11.10     36.9348      0.1201      0.9938     0.0     0.0      9.1564    0.00 
    1977      0.211379   511.7  -1110.68     817.2   11.11     36.9976      0.1201      0.9846     0.0     0.0      9.1555    0.00 
    1978      0.211487   511.7  -1111.23     815.8   11.11     36.9314      0.1202      0.9903     0.0     0.0      9.1545    0.00 
    1979      0.211605   511.5  -1113.72     815.1   11.14     36.8891      0.1204      0.9767     0.0     0.0      9.1535    0.00 
    1980      0.211695   511.7  -1113.44     815.8   11.13     36.9222      0.1204      0.9549     0.0     0.0      9.1527    0.00 
    1981      0.211805   511.6  -1114.27     817.9   11.14     37.0145      0.1205      0.9415     0.0     0.0      9.1517    0.00 
    1982      0.211916   511.5  -1116.21     816.5   11.16     36.9426      0.1207      0.9215     0.0     0.0      9.1507    0.00 
    1983      0.212007   511.4  -1117.32     814.4   11.17     36.8422      0.1208      0.9208     0.0     0.0      9.1499    0.00 
    1984      0.212117   511.5  -1116.76     819.3   11.17     37.0680      0.1208      0.9129     0.0     0.0      9.1490    0.00 
    1985      0.212225   511.7  -1117.32     820.0   11.17     37.0976      0.1208      0.9127     0.0     0.0      9.1480    0.00 
    1986      0.212335   511.5  -1118.70     820.0   11.19     37.0919      0.1210      0.9087     0.0     0.0      9.1470    0.00 
    1987      0.212445   511.4  -1119.53     817.9   11.20     36.9927      0.1211      0.9117     0.0     0.0      9.1460    0.00 
    1988      0.212553   511.7  -1120.08     820.0   11.20     37.0861      0.1212      0.9484     0.0     0.0      9.1451    0.00 
    1989      0.212652   511.6  -1120.91     820.7   11.21     37.1145      0.1212      0.9483     0.0     0.0      9.1442    0.00 
    1990      0.212762   511.4  -1122.30     820.0   11.22     37.0769      0.1214      0.9785     0.0     0.0      9.1433    0.00 
    1991      0.212870   511.4  -1123.40     820.7   11.23     37.1041      0.1215      0.9890     0.0     0.0      9.1423    0.00 
    1992      0.212978   511.4  -1124.23     820.0   11.24     37.0688      0.1216      0.9969     0.0     0.0      9.1414    0.00 
    1993      0.213087   511.2  -1126.17     818.6   11.26     36.9969      0.1218      1.0204     0.0     0.0      9.1404    0.00 
    1994      0.213197   511.5  -1125.62     820.7   11.26     37.0949      0.1218      1.0128     0.0     0.0      9.1394    0.00 
    1995      0.213307   511.4  -1127.83     821.4   11.28     37.1175      0.1220      1.0225     0.0     0.0      9.1385    0.00 
    1996      0.213398   511.3  -1128.10     821.4   11.28     37.1164      0.1221      1.0004     0.0     0.0      9.1377    0.00 
    1997      0.213507   511.5  -1128.38     823.6   11.28     37.2109      0.1221      1.0229     0.0     0.0      9.1367    0.00 
    1998      0.213626   511.1  -1130.59     820.0   11.31     37.0422      0.1223      0.9988     0.0     0.0      9.1357    0.00 
    1999      0.213734   511.2  -1131.70     820.7   11.32     37.0694      0.1225      1.0127     0.0     0.0      9.1347    0.00 
    2000      0.213825   511.3  -1131.42     822.9   11.31     37.1662      0.1224      0.9939     0.0     0.0      9.1339    0.00 
    2001      0.213934   511.2  -1132.81     821.4   11.33     37.0967      0.1226      0.9932     0.0     0.0      9.1329    0.00 
    2002      0.214044   510.9  -1134.47     820.0   11.34     37.0260      0.1228      0.9983     0.0     0.0      9.1320    0.00 
    2003      0.214153   511.2  -1133.91     823.6   11.34     37.1877      0.1227      0.9782     0.0     0.0      9.1310    0.00 
    2004      0.214261   511.1  -1135.57     824.3   11.36     37.2126      0.1229      0.9985     0.0     0.0      9.1301    0.00 
    2005      0.214371   511.0  -1136.68     821.4   11.37     37.0805      0.1230      0.9835     0.0     0.0      9.1291    0.00 
    2006      0.214481   511.0  -1138.06     821.4   11.38     37.0747      0.1232      0.9855     0.0     0.0      9.1281    0.00 
    2007      0.214579   510.8  -1139.17     820.7   11.39     37.0382      0.1233      0.9627     0.0     0.0      9.1273    0.00 
    2008      0.214688   511.0  -1139.45     822.9   11.39     37.1326      0.1233      0.9608     0.0     0.0      9.1263    0.00 
    2009      0.214798   510.9  -1140.55     822.9   11.41     37.1280      0.1235      0.9371     0.0     0.0      9.1253    0.00 
    2010      0.214907   511.0  -1141.66     823.6   11.42     37.1552      0.1236      0.9413     0.0     0.0      9.1244    0.00 
    2011      0.215016   511.0  -1141.66     824.3   11.42     37.1870      0.1236      0.9307     0.0     0.0      9.1234    0.00 
    2012      0.215126   511.0  -1142.21     825.0   11.42     37.2165      0.1236      0.9115     0.0     0.0      9.1225    0.00 
    2013      0.215217   510.8  -1144.15     822.9   11.44     37.1129      0.1239      0.9111     0.0     0.0      9.1217    0.00 
    2014      0.215326   510.8  -1144.98     823.6   11.45     37.1412      0.1240      0.8818     0.0     0.0      9.1207    0.00 
    2015      0.215435   510.8  -1145.81     823.6   11.46     37.1378      0.1241      0.8895     0.0     0.0      9.1197    0.00 
    2016      0.215538   511.0  -1145.81     826.4   11.46     37.2651      0.1241      0.8751     0.0     0.0      9.1188    0.00 
    2017      0.215646   510.8  -1147.47     824.3   11.47     37.1626      0.1242      0.8741     0.0     0.0      9.1179    0.00 
    2018      0.215755   510.5  -1148.85     820.7   11.49     36.9977      0.1244      0.8685     0.0     0.0      9.1169    0.00 
    2019      0.215865   510.8  -1148.58     825.0   11.49     37.1898      0.1244      0.8681     0.0     0.0      9.1160    0.00 
    2020      0.215975   510.8  -1149.41     826.4   11.49     37.2499      0.1245      0.8912     0.0     0.0      9.1150    0.00 
    2021      0.216084   510.8  -1149.96     825.7   11.50     37.2158      0.1245      0.8802     0.0     0.0      9.1140    0.00 
    2022      0.216193   510.8  -1150.79     825.7   11.51     37.2123      0.1246      0.9193     0.0     0.0      9.1131    0.00 
    2023      0.216302   510.7  -1151.62     827.1   11.52     37.2724      0.1247      0.8988     0.0     0.0      9.1121    0.00 
    2024      0.216393   510.6  -1153.00     825.7   11.53     37.2030      0.1249      0.9634     0.0     0.0      9.1113    0.00 
    2025      0.216509   510.6  -1154.39     825.0   11.54     37.1654      0.1250      0.9366     0.0     0.0      9.1103    0.00 
    2026      0.216619   510.5  -1155.22     824.3   11.55     37.1301      0.1251      0.9626     0.0     0.0      9.1093    0.00 
    2027      0.216729   510.5  -1156.32     824.3   11.56     37.1255      0.1252      0.9811     0.0     0.0      9.1084    0.00 
    2028      0.216821   510.8  -1155.22     827.1   11.55     37.2573      0.1251      0.9748     0.0     0.0      9.1076    0.00 
    2029      0.216930   510.3  -1159.64     821.4   11.60     36.9844      0.1256      0.9925     0.0     0.0      9.1066    0.00 
    2030      0.217038   510.6  -1157.71     828.5   11.58     37.3103      0.1254      0.9729     0.0     0.0      9.1057    0.00 
    2031      0.217147   510.8  -1158.81     828.5   11.59     37.3057      0.1255      1.0072     0.0     0.0      9.1047    0.00 
    2032      0.217257   510.3  -1161.30     825.7   11.61     37.1681      0.1258      0.9716     0.0     0.0      9.1037    0.00 
    2033      0.217366   510.4  -1161.58     827.1   11.62     37.2304      0.1258      1.0113     0.0     0.0      9.1028    0.00 
    2034      0.217468   510.8  -1160.75     832.0   11.61     37.4563      0.1257      0.9865     0.0     0.0      9.1019    0.00 
    2035      0.217577   510.3  -1164.07     825.7   11.64     37.1564      0.1261      1.0212     0.0     0.0      9.1009    0.00 
    2036      0.217686   510.3  -1165.45     825.0   11.65     37.1189      0.1263      1.0203     0.0     0.0      9.1000    0.00 
    2037      0.217796   510.4  -1164.62     829.2   11.65     37.3129      0.1262      1.0410     0.0     0.0      9.0990    0.00 
    2038      0.217905   510.5  -1165.73     829.9   11.66     37.3400      0.1263      1.0673     0.0     0.0      9.0981    0.00 
    2039      0.218013   510.4  -1167.11     827.8   11.67     37.2389      0.1265      1.0714     0.0     0.0      9.0971    0.00 
    2040      0.218118   510.4  -1168.22     828.5   11.68     37.2660      0.1266      1.0794     0.0     0.0      9.0962    0.00 
    2041      0.218227   510.4  -1169.33     829.9   11.69     37.3248      0.1267      1.1053     0.0     0.0      9.0953    0.00 
    2042      0.218335   510.3  -1170.43     828.5   11.70     37.2566      0.1268      1.1036     0.0     0.0      9.0943    0.00 
    2043      0.218435   510.3  -1171.54     827.8   11.72     37.2202      0.1270      1.1134     0.0     0.0      9.0934    0.00 
    2044      0.218544   510.3  -1172.92     828.5   11.73     37.2461      0.1271      1.1157     0.0     0.0      9.0925    0.00 
    2045      0.218652   510.3  -1173.75     829.2   11.74     37.2743      0.1272      1.0923     0.0     0.0      9.0915    0.00 
    2046      0.218761   510.1  -1175.14     829.2   11.75     37.2685      0.1274      1.0982     0.0     0.0      9.0906    0.00 
    2047      0.218871   510.2  -1175.69     830.6   11.76     37.3296      0.1274      1.0764     0.0     0.0      9.0896    0.00 
    2048      0.218961   510.0  -1177.35     827.1   11.77     37.1640      0.1276      1.0979     0.0     0.0      9.0888    0.00 
    2049      0.219071   510.3  -1176.52     831.3   11.77     37.3578      0.1275      1.0481     0.0     0.0      9.0878    0.00 
    2050      0.219180   510.1  -1178.18     832.0   11.78     37.3825      0.1277      1.0615     0.0     0.0      9.0869    0.00 
    2051      0.219289   510.0  -1180.12     829.2   11.80     37.2475      0.1279      1.0385     0.0     0.0      9.0859    0.00 
    2052      0.219408   510.1  -1180.95     829.9   11.81     37.2757      0.1280      1.0377     0.0     0.0      9.0849    0.00 
    2053      0.219500   509.8  -1182.61     827.8   11.83     37.1736      0.1282      1.0437     0.0     0.0      9.0841    0.00 
    2054      0.219610   510.4  -1180.95     835.6   11.81     37.5292      0.1280      1.0289     0.0     0.0      9.0831    0.00 
    2055      0.219718   509.9  -1183.99     829.2   11.84     37.2311      0.1284      1.0266     0.0     0.0      9.0822    0.00 
    2056      0.219828   509.9  -1185.65     829.2   11.86     37.2241      0.1286      1.0026     0.0     0.0      9.0812    0.00 
    2057      0.219938   510.1  -1184.82     832.7   11.85     37.3860      0.1285      1.0209     0.0     0.0      9.0803    0.00 
    2058      0.220048   510.1  -1185.93     833.4   11.86     37.4130      0.1286      0.9843     0.0     0.0      9.0793    0.00 
    2059      0.220140   509.8  -1187.59     830.6   11.88     37.2793      0.1288      0.9751     0.0     0.0      9.0785    0.00 
    2060      0.220248   509.9  -1188.14     832.7   11.88     37.3719      0.1288      0.9535     0.0     0.0      9.0776    0.00 
    2061      0.220357   509.8  -1189.25     829.9   11.89     37.2406      0.1290      0.9246     0.0     0.0      9.0766    0.00 
    2062      0.220459   509.6  -1190.91     829.9   11.91     37.2336      0.1292      0.9120     0.0     0.0      9.0757    0.00 
    2063      0.220567   509.8  -1191.18     832.0   11.91     37.3274      0.1292      0.8617     0.0     0.0      9.0748    0.00 
    2064      0.220677   509.7  -1191.74     831.3   11.92     37.2934      0.1293      0.8438     0.0     0.0      9.0738    0.00 
    2065      0.220788   509.7  -1192.84     832.7   11.93     37.3520      0.1294      0.8289     0.0     0.0      9.0728    0.00 
    2066      0.220897   510.0  -1192.01     834.9   11.92     37.4505      0.1293      0.8045     0.0     0.0      9.0719    0.00 
    2067      0.221005   509.7  -1193.40     834.1   11.93     37.4130      0.1294      0.8150     0.0     0.0      9.0709    0.00 
    2068      0.221115   509.7  -1194.78     832.7   11.95     37.3438      0.1296      0.7931     0.0     0.0      9.0700    0.00 
    2069      0.221224   509.6  -1195.89     832.7   11.96     37.3391      0.1297      0.8063     0.0     0.0      9.0690    0.00 
    2070      0.221315   509.7  -1195.89     833.4   11.96     37.3707      0.1297      0.8044     0.0     0.0      9.0682    0.00 
    2071      0.221431   509.8  -1196.16     836.3   11.96     37.4961      0.1298      0.8259     0.0     0.0      9.0672    0.00 
    2072      0.221541   509.6  -1197.82     832.7   11.98     37.3309      0.1299      0.8341     0.0     0.0      9.0663    0.00 
    2073      0.221650   509.8  -1198.10     835.6   11.98     37.4562      0.1300      0.8631     0.0     0.0      9.0653    0.00 
    2074      0.221759   509.5  -1199.48     833.4   11.99     37.3555      0.1301      0.8905     0.0     0.0      9.0644    0.00 
    2075      0.221850   509.7  -1200.03     835.6   12.00     37.4480      0.1302      0.9137     0.0     0.0      9.0636    0.00 
    2076      0.221959   509.6  -1200.59     835.6   12.01     37.4457      0.1303      0.9470     0.0     0.0      9.0626    0.00 
    2077      0.222069   509.6  -1201.69     834.9   12.02     37.4093      0.1304      0.9593     0.0     0.0      9.0617    0.00 
    2078      0.222178   509.6  -1202.80     834.9   12.03     37.4046      0.1305      0.9965     0.0     0.0      9.0607    0.00 
    2079      0.222287   509.5  -1203.08     837.7   12.03     37.5299      0.1305      1.0228     0.0     0.0      9.0598    0.00 
    2080      0.222389   509.4  -1205.01     834.9   12.05     37.3952      0.1308      1.0677     0.0     0.0      9.0589    0.00 
    2081      0.222498   509.4  -1205.84     834.9   12.06     37.3917      0.1309      1.0884     0.0     0.0      9.0579    0.00 
    2082      0.222608   509.4  -1206.40     837.0   12.06     37.4841      0.1309      1.1173     0.0     0.0      9.0569    0.00 
    2083      0.222718   509.4  -1207.50     837.0   12.08     37.4794      0.1310      1.1229     0.0     0.0      9.0560    0.00 
    2084      0.222827   509.3  -1209.44     834.1   12.09     37.3448      0.1313      1.1514     0.0     0.0      9.0550    0.00 
    2085      0.222936   509.4  -1210.55     835.6   12.11     37.4033      0.1314      1.1476     0.0     0.0      9.0541    0.00 
    2086      0.223027   509.4  -1210.82     837.7   12.11     37.4969      0.1314      1.1684     0.0     0.0      9.0533    0.00 
    2087      0.223138   509.4  -1212.48     837.7   12.12     37.4898      0.1316      1.1432     0.0     0.0      9.0523    0.00 
    2088      0.223248   509.3  -1213.87     837.7   12.14     37.4839      0.1318      1.1471     0.0     0.0      9.0514    0.00 
    2089      0.223349   509.3  -1214.97     836.3   12.15     37.4160      0.1319      1.1310     0.0     0.0      9.0505    0.00 
    2090      0.223459   509.3  -1215.53     838.4   12.16     37.5084      0.1320      1.1228     0.0     0.0      9.0495    0.00 
    2091      0.223567   509.2  -1216.63     838.4   12.17     37.5036      0.1321      1.1022     0.0     0.0      9.0486    0.00 
    2092      0.223675   509.4  -1216.91     839.8   12.17     37.5656      0.1321      1.0782     0.0     0.0      9.0477    0.00 
    2093      0.223785   508.9  -1219.40     836.3   12.19     37.3972      0.1324      1.0669     0.0     0.0      9.0467    0.00 
    2094      0.223894   509.3  -1219.12     840.5   12.19     37.5877      0.1324      1.0338     0.0     0.0      9.0457    0.00 
    2095      0.224003   509.1  -1220.51     838.4   12.21     37.4871      0.1325      1.0131     0.0     0.0      9.0448    0.00 
    2096      0.224112   509.0  -1221.61     838.4   12.22     37.4824      0.1326      0.9734     0.0     0.0      9.0438    0.00 
    2097      0.224222   509.0  -1223.55     838.4   12.24     37.4741      0.1329      0.9575     0.0     0.0      9.0429    0.00 
    2098      0.224322   509.0  -1223.83     837.7   12.24     37.4414      0.1329      0.9145     0.0     0.0      9.0420    0.00 
    2099      0.224429   509.0  -1224.38     838.4   12.24     37.4706      0.1330      0.8993     0.0     0.0      9.0411    0.00 
    2100      0.224539   509.0  -1224.93     839.1   12.25     37.4997      0.1330      0.8552     0.0     0.0      9.0401    0.00 
    2101      0.224648   509.0  -1226.32     838.4   12.26     37.4623      0.1332      0.8477     0.0     0.0      9.0392    0.00 
    2102      0.224740   509.0  -1226.04     839.8   12.26     37.5266      0.1332      0.8230     0.0     0.0      9.0384    0.00 
    2103      0.224849   509.0  -1226.32     842.6   12.26     37.6515      0.1332      0.8389     0.0     0.0      9.0374    0.00 
    2104      0.224957   509.1  -1226.87     842.6   12.27     37.6491      0.1332      0.8217     0.0     0.0      9.0364    0.00 
    2105      0.225067   508.8  -1229.08     839.8   12.29     37.5135      0.1335      0.8450     0.0     0.0      9.0355    0.00 
    2106      0.225176   508.8  -1230.19     839.8   12.30     37.5088      0.1336      0.8636     0.0     0.0      9.0346    0.00 
    2107      0.225276   508.9  -1229.64     840.5   12.30     37.5427      0.1336      0.9129     0.0     0.0      9.0337    0.00 
    2108      0.225387   508.6  -1231.57     838.4   12.32     37.4399      0.1338      0.9291     0.0     0.0      9.0327    0.00 
    2109      0.225496   508.8  -1232.13     841.9   12.32     37.5951      0.1338      0.9580     0.0     0.0      9.0318    0.00 
    2110      0.225605   508.8  -1232.68     841.2   12.33     37.5612      0.1339      0.9984     0.0     0.0      9.0308    0.00 
    2111      0.225714   508.9  -1233.23     843.3   12.33     37.6533      0.1340      1.0244     0.0     0.0      9.0299    0.00 
    2112      0.225826   508.8  -1234.89     842.6   12.35     37.6147      0.1342      1.0796     0.0     0.0      9.0289    0.00 
    2113      0.225917   509.2  -1234.62     845.4   12.35     37.7419      0.1341      1.0901     0.0     0.0      9.0281    0.00 
    2114      0.226026   508.7  -1237.38     841.2   12.37     37.5410      0.1344      1.1268     0.0     0.0      9.0272    0.00 
    2115      0.226134   508.5  -1239.32     840.5   12.39     37.5012      0.1347      1.1126     0.0     0.0      9.0262    0.00 
    2116      0.226252   508.5  -1240.15     841.2   12.40     37.5292      0.1348      1.1339     0.0     0.0      9.0252    0.00 
    2117      0.226360   508.6  -1240.43     841.9   12.40     37.5595      0.1348      1.1164     0.0     0.0      9.0243    0.00 
    2118      0.226451   508.5  -1241.53     841.2   12.42     37.5232      0.1349      1.1102     0.0     0.0      9.0235    0.00 
    2119      0.226560   508.6  -1242.09     843.3   12.42     37.6153      0.1350      1.0785     0.0     0.0      9.0225    0.00 
    2120      0.226670   509.0  -1242.36     846.9   12.42     37.7715      0.1350      1.0767     0.0     0.0      9.0216    0.00 
    2121      0.226779   508.4  -1245.13     841.9   12.45     37.5393      0.1353      1.0435     0.0     0.0      9.0206    0.00 
    2122      0.226888   508.5  -1246.24     844.0   12.46     37.6289      0.1355      1.0282     0.0     0.0      9.0197    0.00 
    2123      0.226997   508.7  -1246.24     844.7   12.46     37.6604      0.1355      0.9828     0.0     0.0      9.0187    0.00 
    2124      0.227108   508.5  -1247.90     843.3   12.48     37.5904      0.1356      0.9496     0.0     0.0      9.0178    0.00 
    2125      0.227200   508.4  -1248.73     844.0   12.49     37.6182      0.1357      0.9299     0.0     0.0      9.0170    0.00 
    2126      0.227320   508.6  -1248.17     846.9   12.48     37.7464      0.1357      0.9097     0.0     0.0      9.0159    0.00 
    2127      0.227428   508.3  -1250.39     842.6   12.50     37.5482      0.1359      0.9314     0.0     0.0      9.0150    0.00 
    2128      0.227537   509.1  -1249.28     849.7   12.49     37.8675      0.1358      0.9124     0.0     0.0      9.0140    0.00 
    2129      0.227646   508.3  -1251.49     844.0   12.51     37.6064      0.1361      0.9124     0.0     0.0      9.0131    0.00 
    2130      0.227738   508.2  -1252.88     843.3   12.53     37.5690      0.1362      0.9062     0.0     0.0      9.0123    0.00 
    2131      0.227848   508.4  -1252.88     844.7   12.53     37.6318      0.1362      0.9207     0.0     0.0      9.0113    0.00 
    2132      0.227957   508.3  -1253.98     845.4   12.54     37.6585      0.1363      0.9211     0.0     0.0      9.0104    0.00 
    2133      0.228066   508.4  -1254.81     846.1   12.55     37.6864      0.1364      0.9451     0.0     0.0      9.0094    0.00 
    2134      0.228176   508.4  -1255.37     846.1   12.55     37.6840      0.1365      0.9536     0.0     0.0      9.0085    0.00 
    2135      0.228276   508.2  -1257.03     846.1   12.57     37.6768      0.1367      0.9654     0.0     0.0      9.0076    0.00 
    2136      0.228385   508.2  -1257.86     844.0   12.58     37.5790      0.1368      0.9935     0.0     0.0      9.0067    0.00
