Repository: LightForm-group/dilatometer_modelling_and_constitutive_behaviour

# dilatometer_modelling_and_constitutive_behaviour

Created with work by Inigo Howe, Patryk Jedrasiak, Hugh Shercliff

This program contains a method of testing various constitutive models and extracting the constitutive behaviour of dilatometer samples correcting for inhomogeneities in termperature, strain and strain rate. The model is currently configured to a dilatometer run under vacuum, with no active cooling during the deformation for a sample of length 10mm with a diameter of 5mm. For both heatup and deformation the temperature is fitted to the experimental central themocoupole temperature for any general temperature profile.

File: experimental_data/deformation/1/520/039_Compression_Inigo_Al_6110_REF_SHT_540C_Deform_520C_1.0s-1__1.asc (part 7 of 24)
 C:\WinTA100\DIL805.PRO\Data\Deformation\Inigo\039_Compression_Inigo_Al_6110_REF_SHT_540C_Deform_520C_1.0s-1__1.asc
     No.          Time   Tem.1        DL     Force  Strain   kf (Def.)    Phi  (D)    Phi* (D)   Tem.2   Tem.3        Poti      HF 
                     s      °C        µm         N       %       N/mm²                     1/s      °C      °C          mm       % 
    1834      0.212631   509.9  -1441.65     956.9   14.42     41.7105      0.1463      1.0379     0.0     0.0      9.1587    0.00 
    1835      0.212739   509.9  -1443.06     956.9   14.43     41.7037      0.1464      1.0151     0.0     0.0      9.1578    0.00 
    1836      0.212849   509.9  -1444.46     954.1   14.44     41.5738      0.1466      1.0301     0.0     0.0      9.1568    0.00 
    1837      0.212977   509.8  -1445.03     956.9   14.45     41.6941      0.1467      1.0391     0.0     0.0      9.1557    0.00 
    1838      0.213084   510.0  -1445.31     957.6   14.45     41.7235      0.1467      1.0416     0.0     0.0      9.1548    0.00 
    1839      0.213211   509.7  -1447.84     954.8   14.48     41.5882      0.1470      1.0499     0.0     0.0      9.1536    0.00 
    1840      0.213321   509.6  -1448.68     954.8   14.49     41.5841      0.1471      1.0270     0.0     0.0      9.1527    0.00 
    1841      0.213429   509.7  -1449.80     954.8   14.50     41.5786      0.1472      1.0371     0.0     0.0      9.1517    0.00 
    1842      0.213564   509.7  -1450.37     956.2   14.50     41.6373      0.1473      1.0350     0.0     0.0      9.1506    0.00 
    1843      0.213672   509.8  -1450.93     958.4   14.51     41.7268      0.1473      1.0350     0.0     0.0      9.1496    0.00 
    1844      0.213781   509.7  -1452.33     957.6   14.52     41.6892      0.1475      1.0526     0.0     0.0      9.1487    0.00 
    1845      0.213910   509.8  -1453.46     959.1   14.53     41.7451      0.1476      1.0503     0.0     0.0      9.1475    0.00 
    1846      0.214019   509.5  -1454.58     956.9   14.55     41.6475      0.1478      1.0742     0.0     0.0      9.1466    0.00 
    1847      0.214128   509.6  -1455.71     958.4   14.56     41.7034      0.1479      1.0575     0.0     0.0      9.1456    0.00 
    1848      0.214256   509.6  -1456.83     957.6   14.57     41.6673      0.1480      1.0738     0.0     0.0      9.1445    0.00 
    1849      0.214364   509.5  -1457.96     956.9   14.58     41.6311      0.1482      1.0560     0.0     0.0      9.1436    0.00 
    1850      0.214490   509.6  -1458.24     959.8   14.58     41.7525      0.1482      1.0657     0.0     0.0      9.1425    0.00 
    1851      0.214591   509.5  -1459.92     957.6   14.60     41.6522      0.1484      1.0780     0.0     0.0      9.1416    0.00 
    1852      0.214716   509.5  -1460.21     960.5   14.60     41.7736      0.1484      1.0617     0.0     0.0      9.1405    0.00 
    1853      0.214826   509.3  -1463.02     956.9   14.63     41.6064      0.1488      1.0659     0.0     0.0      9.1395    0.00 
    1854      0.214953   509.4  -1463.02     957.6   14.63     41.6371      0.1488      1.0330     0.0     0.0      9.1384    0.00 
    1855      0.215060   509.3  -1464.42     959.8   14.64     41.7223      0.1489      1.0302     0.0     0.0      9.1375    0.00 
    1856      0.215170   509.2  -1465.55     958.4   14.66     41.6554      0.1491      1.0039     0.0     0.0      9.1365    0.00 
    1857      0.215298   509.5  -1465.83     961.2   14.66     41.7767      0.1491      0.9996     0.0     0.0      9.1354    0.00 
    1858      0.215407   509.4  -1466.67     961.9   14.67     41.8033      0.1492      0.9876     0.0     0.0      9.1345    0.00 
    1859      0.215526   509.3  -1468.08     960.5   14.68     41.7351      0.1494      0.9913     0.0     0.0      9.1334    0.00 
    1860      0.215634   509.3  -1468.92     959.8   14.69     41.7003      0.1495      0.9822     0.0     0.0      9.1325    0.00 
    1861      0.215760   509.2  -1470.04     959.8   14.70     41.6948      0.1496      0.9981     0.0     0.0      9.1314    0.00 
    1862      0.215872   509.4  -1470.04     962.6   14.70     41.8174      0.1496      0.9921     0.0     0.0      9.1304    0.00 
    1863      0.215998   509.4  -1472.01     963.3   14.72     41.8384      0.1498      1.0277     0.0     0.0      9.1293    0.00 
    1864      0.216107   509.3  -1472.57     963.3   14.73     41.8357      0.1499      1.0147     0.0     0.0      9.1284    0.00 
    1865      0.216217   509.3  -1473.70     963.3   14.74     41.8301      0.1500      1.0651     0.0     0.0      9.1274    0.00 
    1866      0.216343   509.2  -1475.10     963.3   14.75     41.8232      0.1502      1.0475     0.0     0.0      9.1263    0.00 
    1867      0.216451   509.2  -1475.67     964.7   14.76     41.8818      0.1502      1.0858     0.0     0.0      9.1254    0.00 
    1868      0.216570   508.8  -1477.92     960.5   14.78     41.6869      0.1505      1.0748     0.0     0.0      9.1243    0.00 
    1869      0.216679   509.3  -1477.35     964.7   14.77     41.8735      0.1504      1.0833     0.0     0.0      9.1234    0.00 
    1870      0.216808   508.9  -1480.16     961.2   14.80     41.7066      0.1508      1.0811     0.0     0.0      9.1223    0.00 
    1871      0.216917   509.2  -1480.16     964.7   14.80     41.8597      0.1508      1.0576     0.0     0.0      9.1213    0.00 
    1872      0.217026   508.7  -1482.13     960.5   14.82     41.6663      0.1510      1.0628     0.0     0.0      9.1203    0.00 
    1873      0.217155   509.2  -1481.85     965.4   14.82     41.8820      0.1510      1.0277     0.0     0.0      9.1192    0.00 
    1874      0.217263   508.9  -1483.54     964.7   14.84     41.8431      0.1512      1.0370     0.0     0.0      9.1183    0.00 
    1875      0.217389   508.9  -1484.10     965.4   14.84     41.8709      0.1512      0.9873     0.0     0.0      9.1172    0.00 
    1876      0.217506   508.8  -1486.35     964.7   14.86     41.8293      0.1515      0.9973     0.0     0.0      9.1162    0.00 
    1877      0.217615   508.9  -1486.35     965.4   14.86     41.8599      0.1515      0.9713     0.0     0.0      9.1152    0.00 
    1878      0.217726   508.8  -1487.75     964.7   14.88     41.8224      0.1517      0.9892     0.0     0.0      9.1143    0.00 
    1879      0.217852   508.9  -1488.32     965.4   14.88     41.8502      0.1517      0.9601     0.0     0.0      9.1132    0.00 
    1880      0.217961   508.8  -1488.88     966.1   14.89     41.8780      0.1518      0.9969     0.0     0.0      9.1122    0.00 
    1881      0.218072   508.9  -1489.44     967.5   14.89     41.9364      0.1519      0.9820     0.0     0.0      9.1112    0.00 
    1882      0.218198   508.8  -1491.69     965.4   14.92     41.8336      0.1521      1.0302     0.0     0.0      9.1101    0.00 
    1883      0.218306   509.0  -1491.41     968.2   14.91     41.9573      0.1521      1.0299     0.0     0.0      9.1092    0.00 
    1884      0.218443   509.2  -1491.97     971.1   14.92     42.0769      0.1522      1.0462     0.0     0.0      9.1080    0.00 
    1885      0.218534   508.7  -1495.06     967.5   14.95     41.9087      0.1525      1.0615     0.0     0.0      9.1072    0.00 
    1886      0.218663   508.8  -1495.06     968.9   14.95     41.9699      0.1525      1.0522     0.0     0.0      9.1061    0.00 
    1887      0.218771   508.4  -1497.31     965.4   14.97     41.8060      0.1528      1.0774     0.0     0.0      9.1051    0.00 
    1888      0.218898   508.7  -1497.59     967.5   14.98     41.8963      0.1528      1.0422     0.0     0.0      9.1040    0.00 
    1889      0.219008   508.4  -1499.28     965.4   14.99     41.7963      0.1530      1.0528     0.0     0.0      9.1031    0.00 
    1890      0.219117   508.4  -1500.12     966.1   15.00     41.8227      0.1531      1.0066     0.0     0.0      9.1022    0.00 
    1891      0.219245   508.6  -1500.69     969.6   15.01     41.9727      0.1532      1.0236     0.0     0.0      9.1010    0.00 
    1892      0.219355   508.8  -1500.97     971.1   15.01     42.0324      0.1532      0.9925     0.0     0.0      9.1001    0.00 
    1893      0.219471   508.6  -1501.81     971.8   15.02     42.0588      0.1533      0.9933     0.0     0.0      9.0991    0.00 
    1894      0.219581   508.5  -1503.78     968.9   15.04     41.9269      0.1535      1.0011     0.0     0.0      9.0981    0.00 
    1895      0.219706   508.7  -1503.78     971.1   15.04     42.0185      0.1535      0.9933     0.0     0.0      9.0971    0.00 
    1896      0.219814   508.5  -1505.18     969.6   15.05     41.9505      0.1537      1.0136     0.0     0.0      9.0961    0.00 
    1897      0.219943   508.5  -1506.59     971.1   15.07     42.0046      0.1539      1.0142     0.0     0.0      9.0950    0.00 
    1898      0.220051   508.5  -1507.15     971.1   15.07     42.0018      0.1539      1.0477     0.0     0.0      9.0941    0.00 
    1899      0.220159   508.4  -1508.84     968.9   15.09     41.9019      0.1541      1.0489     0.0     0.0      9.0931    0.00 
    1900      0.220286   508.5  -1509.40     971.1   15.09     41.9907      0.1542      1.0758     0.0     0.0      9.0920    0.00 
    1901      0.220405   508.5  -1509.96     972.5   15.10     42.0489      0.1543      1.0613     0.0     0.0      9.0910    0.00 
    1902      0.220514   508.3  -1512.49     968.9   15.12     41.8839      0.1546      1.0723     0.0     0.0      9.0900    0.00 
    1903      0.220624   508.4  -1512.77     971.1   15.13     41.9740      0.1546      1.0727     0.0     0.0      9.0891    0.00 
    1904      0.220750   508.4  -1513.05     972.5   15.13     42.0336      0.1546      1.0594     0.0     0.0      9.0880    0.00 
    1905      0.220861   508.3  -1515.02     972.5   15.15     42.0239      0.1549      1.0740     0.0     0.0      9.0870    0.00 
    1906      0.220971   508.3  -1515.58     972.5   15.16     42.0211      0.1549      1.0346     0.0     0.0      9.0860    0.00 
    1907      0.221097   507.9  -1518.40     968.9   15.18     41.8547      0.1553      1.0485     0.0     0.0      9.0850    0.00 
    1908      0.221206   508.3  -1517.55     973.2   15.18     42.0418      0.1552      1.0355     0.0     0.0      9.0840    0.00 
    1909      0.221333   508.3  -1518.11     974.6   15.18     42.1000      0.1552      1.0469     0.0     0.0      9.0829    0.00 
    1910      0.221449   507.9  -1520.64     971.1   15.21     41.9351      0.1555      1.0281     0.0     0.0      9.0819    0.00 
    1911      0.221569   508.3  -1520.08     976.7   15.20     42.1817      0.1555      1.0445     0.0     0.0      9.0809    0.00 
    1912      0.221679   508.1  -1522.05     973.2   15.22     42.0195      0.1557      1.0376     0.0     0.0      9.0799    0.00 
    1913      0.221788   508.0  -1523.17     974.6   15.23     42.0749      0.1558      1.0414     0.0     0.0      9.0790    0.00 
    1914      0.221915   508.0  -1524.02     973.9   15.24     42.0402      0.1559      1.0632     0.0     0.0      9.0779    0.00 
    1915      0.222025   508.2  -1524.58     973.9   15.25     42.0374      0.1560      1.0329     0.0     0.0      9.0770    0.00 
    1916      0.222135   507.9  -1526.55     971.8   15.27     41.9363      0.1562      1.0632     0.0     0.0      9.0760    0.00 
    1917      0.222261   508.0  -1527.11     974.6   15.27     42.0554      0.1563      1.0327     0.0     0.0      9.0749    0.00 
    1918      0.222361   507.9  -1528.52     973.9   15.29     42.0179      0.1565      1.0548     0.0     0.0      9.0740    0.00 
    1919      0.222488   507.9  -1529.64     973.9   15.30     42.0124      0.1566      1.0367     0.0     0.0      9.0729    0.00 
    1920      0.222598   508.1  -1529.64     976.0   15.30     42.1037      0.1566      1.0207     0.0     0.0      9.0720    0.00 
    1921      0.222723   508.0  -1530.76     975.3   15.31     42.0677      0.1567      1.0190     0.0     0.0      9.0709    0.00 
    1922      0.222832   507.9  -1532.17     974.6   15.32     42.0302      0.1569      1.0067     0.0     0.0      9.0699    0.00 
    1923      0.222941   507.8  -1533.86     974.6   15.34     42.0219      0.1571      1.0218     0.0     0.0      9.0690    0.00 
    1924      0.223068   507.9  -1533.58     976.0   15.34     42.0841      0.1571      1.0143     0.0     0.0      9.0679    0.00 
    1925      0.223176   507.8  -1535.26     976.0   15.35     42.0757      0.1573      1.0105     0.0     0.0      9.0670    0.00 
    1926      0.223303   507.7  -1536.67     975.3   15.37     42.0383      0.1574      0.9948     0.0     0.0      9.0659    0.00 
    1927      0.223422   507.8  -1536.67     976.7   15.37     42.0992      0.1574      0.9946     0.0     0.0      9.0648    0.00 
    1928      0.223531   507.6  -1538.07     976.7   15.38     42.0922      0.1576      1.0178     0.0     0.0      9.0639    0.00 
    1929      0.223640   507.9  -1538.07     978.8   15.38     42.1834      0.1576      1.0149     0.0     0.0      9.0630    0.00 
    1930      0.223766   507.8  -1540.04     976.7   15.40     42.0824      0.1578      1.0126     0.0     0.0      9.0619    0.00 
    1931      0.223876   507.6  -1542.01     976.0   15.42     42.0422      0.1581      1.0147     0.0     0.0      9.0609    0.00 
    1932      0.223986   507.8  -1542.01     976.7   15.42     42.0726      0.1581      1.0001     0.0     0.0      9.0600    0.00 
    1933      0.224111   507.4  -1544.26     976.0   15.44     42.0310      0.1583      1.0118     0.0     0.0      9.0589    0.00 
    1934      0.224221   507.7  -1543.13     979.5   15.43     42.1886      0.1582      1.0110     0.0     0.0      9.0580    0.00 
    1935      0.224339   507.8  -1543.98     980.9   15.44     42.2452      0.1583      1.0195     0.0     0.0      9.0569    0.00 
    1936      0.224466   507.4  -1546.79     977.4   15.47     42.0792      0.1586      1.0117     0.0     0.0      9.0558    0.00 
    1937      0.224575   507.5  -1546.51     978.1   15.47     42.1110      0.1586      1.0355     0.0     0.0      9.0549    0.00 
    1938      0.224684   507.5  -1547.91     979.5   15.48     42.1647      0.1588      1.0279     0.0     0.0      9.0540    0.00 
    1939      0.224810   507.6  -1549.32     979.5   15.49     42.1577      0.1589      1.0215     0.0     0.0      9.0529    0.00 
    1940      0.224921   507.5  -1549.88     979.5   15.50     42.1549      0.1590      1.0401     0.0     0.0      9.0519    0.00 
    1941      0.225029   507.7  -1550.44     982.3   15.50     42.2736      0.1591      1.0139     0.0     0.0      9.0510    0.00 
    1942      0.225155   507.2  -1553.25     976.0   15.53     41.9863      0.1594      1.0473     0.0     0.0      9.0499    0.00 
    1943      0.225264   507.5  -1553.53     979.5   15.54     42.1367      0.1594      1.0309     0.0     0.0      9.0488    0.00 
    1944      0.225383   507.6  -1553.53     980.9   15.54     42.1974      0.1594      1.0483     0.0     0.0      9.0479    0.00 
    1945      0.225511   507.2  -1555.78     980.2   15.56     42.1558      0.1597      1.0284     0.0     0.0      9.0468    0.00 
    1946      0.225619   507.7  -1555.50     982.3   15.56     42.2483      0.1597      1.0225     0.0     0.0      9.0459    0.00 
    1947      0.225727   507.5  -1556.06     981.6   15.56     42.2151      0.1597      1.0374     0.0     0.0      9.0449    0.00 
    1948      0.225856   507.4  -1558.31     980.2   15.58     42.1432      0.1600      1.0321     0.0     0.0      9.0438    0.00 
    1949      0.225964   507.0  -1560.00     978.1   15.60     42.0438      0.1602      1.0394     0.0     0.0      9.0429    0.00 
    1950      0.226090   507.6  -1559.44     984.5   15.59     42.3196      0.1601      1.0400     0.0     0.0      9.0418    0.00 
    1951      0.226199   507.1  -1561.97     980.2   15.62     42.1250      0.1604      1.0490     0.0     0.0      9.0409    0.00 
    1952      0.226316   507.0  -1563.37     982.3   15.63     42.2089      0.1606      1.0433     0.0     0.0      9.0399    0.00 
    1953      0.226425   507.1  -1562.81     982.3   15.63     42.2117      0.1605      1.0274     0.0     0.0      9.0389    0.00 
    1954      0.226553   507.2  -1563.65     983.8   15.64     42.2681      0.1606      1.0659     0.0     0.0      9.0378    0.00 
    1955      0.226660   507.3  -1565.06     983.1   15.65     42.2308      0.1608      1.0445     0.0     0.0      9.0369    0.00 
    1956      0.226787   507.1  -1566.47     982.3   15.66     42.1934      0.1610      1.0513     0.0     0.0      9.0358    0.00 
    1957      0.226898   507.1  -1566.75     985.2   15.67     42.3133      0.1610      1.0506     0.0     0.0      9.0348    0.00 
    1958      0.227007   507.4  -1567.31     985.9   15.67     42.3408      0.1611      1.0313     0.0     0.0      9.0339    0.00 
    1959      0.227134   506.0  -1572.37     971.8   15.72     41.7095      0.1617      1.0395     0.0     0.0      9.0328    0.00 
    1960      0.227235   507.2  -1570.12     985.2   15.70     42.2963      0.1614      1.0144     0.0     0.0      9.0319    0.00 
    1961      0.227362   507.0  -1571.24     985.2   15.71     42.2907      0.1615      1.0323     0.0     0.0      9.0308    0.00 
    1962      0.227472   507.0  -1572.65     983.1   15.73     42.1928      0.1617      1.0069     0.0     0.0      9.0299    0.00 
    1963      0.227598   506.9  -1573.77     983.1   15.74     42.1872      0.1618      1.0331     0.0     0.0      9.0288    0.00 
    1964      0.227707   506.9  -1574.34     984.5   15.74     42.2449      0.1619      1.0186     0.0     0.0      9.0278    0.00 
    1965      0.227817   507.2  -1574.06     988.0   15.74     42.3977      0.1619      1.0411     0.0     0.0      9.0269    0.00 
    1966      0.227944   507.0  -1575.74     987.3   15.76     42.3590      0.1621      1.0426     0.0     0.0      9.0258    0.00 
    1967      0.228053   506.9  -1577.43     984.5   15.77     42.2294      0.1623      1.0417     0.0     0.0      9.0249    0.00 
    1968      0.228162   506.9  -1578.83     985.2   15.79     42.2526      0.1624      1.0583     0.0     0.0      9.0239    0.00 
    1969      0.228280   506.8  -1579.12     985.2   15.79     42.2512      0.1625      1.0678     0.0     0.0      9.0229    0.00 
    1970      0.228408   506.8  -1580.52     985.2   15.81     42.2442      0.1626      1.0529     0.0     0.0      9.0218    0.00 
    1971      0.228516   506.5  -1583.89     980.9   15.84     42.0457      0.1630      1.0437     0.0     0.0      9.0209    0.00 
    1972      0.228642   506.9  -1582.49     986.6   15.82     42.2948      0.1629      1.0287     0.0     0.0      9.0198    0.00 
    1973      0.228753   506.9  -1582.49     988.7   15.82     42.3856      0.1629      1.0236     0.0     0.0      9.0189    0.00 
    1974      0.228861   506.5  -1585.86     984.5   15.86     42.1871      0.1633      1.0229     0.0     0.0      9.0179    0.00 
    1975      0.228986   507.0  -1584.74     989.4   15.85     42.4045      0.1631      0.9905     0.0     0.0      9.0168    0.00 
    1976      0.229095   506.7  -1586.42     988.0   15.86     42.3355      0.1633      1.0030     0.0     0.0      9.0159    0.00 
    1977      0.229213   506.7  -1587.55     988.0   15.88     42.3298      0.1635      0.9837     0.0     0.0      9.0149    0.00 
    1978      0.229321   506.7  -1588.39     988.0   15.88     42.3256      0.1636      1.0017     0.0     0.0      9.0139    0.00 
    1979      0.229449   506.7  -1589.24     988.0   15.89     42.3214      0.1637      0.9996     0.0     0.0      9.0128    0.00 
    1980      0.229557   506.7  -1589.24     990.8   15.89     42.4423      0.1637      1.0258     0.0     0.0      9.0119    0.00 
    1981      0.229683   506.5  -1592.05     988.0   15.92     42.3072      0.1640      1.0320     0.0     0.0      9.0108    0.00 
    1982      0.229793   506.5  -1592.61     988.7   15.93     42.3346      0.1641      1.0353     0.0     0.0      9.0099    0.00 
    1983      0.229901   506.5  -1594.01     986.6   15.94     42.2369      0.1642      1.0817     0.0     0.0      9.0090    0.00 
    1984      0.230027   506.7  -1594.01     990.1   15.94     42.3879      0.1642      1.0638     0.0     0.0      9.0079    0.00 
    1985      0.230138   506.5  -1595.14     990.1   15.95     42.3823      0.1644      1.0799     0.0     0.0      9.0069    0.00 
    1986      0.230256   506.4  -1597.11     988.0   15.97     42.2817      0.1646      1.0748     0.0     0.0      9.0059    0.00 
    1987      0.230367   506.7  -1596.83     991.5   15.97     42.4342      0.1646      1.0808     0.0     0.0      9.0050    0.00 
    1988      0.230492   506.4  -1599.36     989.4   15.99     42.3308      0.1649      1.0805     0.0     0.0      9.0039    0.00 
    1989      0.230600   506.4  -1599.92     990.1   16.00     42.3582      0.1649      1.0675     0.0     0.0      9.0029    0.00 
    1990      0.230729   506.5  -1599.92     991.5   16.00     42.4186      0.1649      1.0560     0.0     0.0      9.0018    0.00 
    1991      0.230838   506.2  -1602.73     987.3   16.03     42.2233      0.1653      1.0277     0.0     0.0      9.0009    0.00 
    1992      0.230946   506.1  -1603.85     988.0   16.04     42.2478      0.1654      1.0122     0.0     0.0      9.0000    0.00 
    1993      0.231073   506.2  -1603.85     990.8   16.04     42.3685      0.1654      1.0073     0.0     0.0      8.9989    0.00 
    1994      0.231192   506.1  -1604.98     990.8   16.05     42.3628      0.1655      0.9823     0.0     0.0      8.9979    0.00 
    1995      0.231302   506.1  -1606.10     990.8   16.06     42.3572      0.1657      0.9859     0.0     0.0      8.9969    0.00 
    1996      0.231410   506.4  -1606.10     991.5   16.06     42.3873      0.1657      0.9549     0.0     0.0      8.9960    0.00 
    1997      0.231535   506.5  -1606.95     993.6   16.07     42.4736      0.1658      0.9771     0.0     0.0      8.9949    0.00 
    1998      0.231644   506.1  -1608.63     991.5   16.09     42.3745      0.1660      0.9769     0.0     0.0      8.9940    0.00 
    1999      0.231772   506.4  -1608.63     995.8   16.09     42.5555      0.1660      0.9759     0.0     0.0      8.9929    0.00 
    2000      0.231880   506.2  -1610.60     994.3   16.11     42.4852      0.1662      1.0031     0.0     0.0      8.9919    0.00 
    2001      0.232006   506.1  -1610.88     993.6   16.11     42.4536      0.1662      1.0127     0.0     0.0      8.9908    0.00 
    2002      0.232126   506.0  -1613.13     990.8   16.13     42.3217      0.1665      1.0212     0.0     0.0      8.9898    0.00 
    2003      0.232237   506.0  -1614.26     991.5   16.14     42.3462      0.1666      1.0289     0.0     0.0      8.9889    0.00 
    2004      0.232345   506.1  -1614.26     994.3   16.14     42.4667      0.1666      1.0456     0.0     0.0      8.9879    0.00 
    2005      0.232453   506.0  -1615.38     993.6   16.15     42.4309      0.1668      1.0515     0.0     0.0      8.9870    0.00 
    2006      0.232580   506.2  -1616.79     994.3   16.17     42.4539      0.1669      1.0705     0.0     0.0      8.9859    0.00 
    2007      0.232690   506.4  -1616.22     998.6   16.16     42.6375      0.1669      1.0621     0.0     0.0      8.9850    0.00 
    2008      0.232815   506.0  -1618.47     993.6   16.18     42.4152      0.1671      1.0748     0.0     0.0      8.9839    0.00 
    2009      0.232925   505.9  -1619.88     993.6   16.20     42.4081      0.1673      1.0579     0.0     0.0      8.9830    0.00 
    2010      0.233036   505.9  -1621.28     993.6   16.21     42.4010      0.1675      1.0801     0.0     0.0      8.9820    0.00 
    2011      0.233153   506.1  -1621.00     997.2   16.21     42.5530      0.1674      1.0459     0.0     0.0      8.9810    0.00 
    2012      0.233280   505.7  -1622.69     994.3   16.23     42.4240      0.1676      1.0697     0.0     0.0      8.9799    0.00 
    2013      0.233388   505.7  -1624.66     993.6   16.25     42.3839      0.1679      1.0219     0.0     0.0      8.9790    0.00 
    2014      0.233515   505.7  -1625.50     995.1   16.25     42.4399      0.1680      1.0521     0.0     0.0      8.9779    0.00 
    2015      0.233625   505.7  -1626.34     995.1   16.26     42.4356      0.1681      1.0237     0.0     0.0      8.9770    0.00 
    2016      0.233733   506.0  -1625.78     998.6   16.26     42.5889      0.1680      1.0203     0.0     0.0      8.9761    0.00 
    2017      0.233859   505.7  -1628.03     995.8   16.28     42.4571      0.1683      1.0084     0.0     0.0      8.9750    0.00 
    2018      0.233967   505.9  -1627.75     997.2   16.28     42.5187      0.1682      1.0061     0.0     0.0      8.9740    0.00 
    2019      0.234087   505.7  -1630.00     996.5   16.30     42.4772      0.1685      1.0340     0.0     0.0      8.9730    0.00 
    2020      0.234197   505.9  -1629.72     999.3   16.30     42.5990      0.1685      1.0499     0.0     0.0      8.9721    0.00 
    2021      0.234324   505.4  -1632.25     995.8   16.32     42.4358      0.1688      1.0773     0.0     0.0      8.9710    0.00 
    2022      0.234432   505.6  -1632.81     998.6   16.33     42.5532      0.1689      1.0716     0.0     0.0      8.9700    0.00 
    2023      0.234541   505.6  -1634.21     996.5   16.34     42.4558      0.1690      1.0853     0.0     0.0      8.9691    0.00 
    2024      0.234668   505.7  -1634.21     998.6   16.34     42.5460      0.1690      1.0923     0.0     0.0      8.9680    0.00 
    2025      0.234776   505.5  -1635.90     998.6   16.36     42.5375      0.1692      1.1066     0.0     0.0      8.9671    0.00 
    2026      0.234903   505.6  -1636.46    1000.0   16.36     42.5947      0.1693      1.0934     0.0     0.0      8.9660    0.00 
    2027      0.235013   505.5  -1638.43     997.2   16.38     42.4645      0.1695      1.1022     0.0     0.0      8.9651    0.00 
    2028      0.235130   505.6  -1638.99     998.6   16.39     42.5217      0.1696      1.0559     0.0     0.0      8.9641    0.00 
    2029      0.235239   505.0  -1642.65     992.9   16.43     42.2629      0.1700      1.0478     0.0     0.0      8.9631    0.00 
    2030      0.235364   505.3  -1641.52     997.9   16.42     42.4788      0.1699      0.9990     0.0     0.0      8.9621    0.00 
    2031      0.235473   505.3  -1641.80     999.3   16.42     42.5375      0.1699      1.0038     0.0     0.0      8.9611    0.00 
    2032      0.235601   505.3  -1643.21     999.3   16.43     42.5303      0.1701      0.9448     0.0     0.0      8.9601    0.00 
    2033      0.235709   505.5  -1643.21    1000.0   16.43     42.5604      0.1701      0.9658     0.0     0.0      8.9591    0.00 
    2034      0.235817   505.5  -1644.33    1000.7   16.44     42.5847      0.1702      0.9304     0.0     0.0      8.9582    0.00 
    2035      0.235946   505.3  -1646.02    1000.0   16.46     42.5461      0.1704      0.9807     0.0     0.0      8.9571    0.00 
    2036      0.236064   505.3  -1646.58    1000.7   16.47     42.5732      0.1705      0.9428     0.0     0.0      8.9561    0.00 
    2037      0.236175   505.3  -1647.43    1002.1   16.47     42.6290      0.1706      0.9536     0.0     0.0      8.9552    0.00 
    2038      0.236284   505.3  -1648.83    1002.1   16.49     42.6218      0.1708      0.9629     0.0     0.0      8.9542    0.00 
    2039      0.236411   505.5  -1649.39    1003.5   16.49     42.6789      0.1708      0.9651     0.0     0.0      8.9531    0.00 
    2040      0.236521   505.0  -1651.92     998.6   16.52     42.4560      0.1711      1.0280     0.0     0.0      8.9522    0.00 
    2041      0.236629   506.1  -1648.83    1009.2   16.49     42.9219      0.1708      1.0139     0.0     0.0      8.9513    0.00 
    2042      0.236755   505.1  -1653.05    1001.4   16.53     42.5703      0.1713      1.0550     0.0     0.0      8.9502    0.00 
    2043      0.236864   505.2  -1653.61    1002.8   16.54     42.6274      0.1713      1.0422     0.0     0.0      8.9492    0.00 
    2044      0.237001   505.2  -1654.74    1002.8   16.55     42.6216      0.1715      1.0820     0.0     0.0      8.9481    0.00 
    2045      0.237111   505.1  -1655.86    1003.5   16.56     42.6459      0.1716      1.0810     0.0     0.0      8.9471    0.00 
    2046      0.237220   505.6  -1655.30    1008.5   16.55     42.8587      0.1715      1.0969     0.0     0.0      8.9462    0.00 
    2047      0.237328   505.0  -1657.83    1002.8   16.58     42.6059      0.1718      1.0975     0.0     0.0      8.9453    0.00 
    2048      0.237456   504.7  -1659.80    1000.7   16.60     42.5059      0.1721      1.1012     0.0     0.0      8.9442    0.00 
    2049      0.237566   505.2  -1659.51    1004.9   16.60     42.6872      0.1720      1.1323     0.0     0.0      8.9432    0.00 
    2050      0.237674   504.7  -1661.20    1002.8   16.61     42.5886      0.1722      1.1001     0.0     0.0      8.9423    0.00 
    2051      0.237803   504.8  -1662.33    1002.8   16.62     42.5829      0.1724      1.0976     0.0     0.0      8.9412    0.00 
    2052      0.237912   504.7  -1663.73    1000.7   16.64     42.4858      0.1726      1.0993     0.0     0.0      8.9403    0.00 
    2053      0.238032   504.8  -1663.45    1004.9   16.63     42.6670      0.1725      1.0823     0.0     0.0      8.9393    0.00 
    2054      0.238141   504.8  -1665.42    1002.8   16.65     42.5671      0.1728      1.1159     0.0     0.0      8.9384    0.00 
    2055      0.238270   504.9  -1665.70    1004.2   16.66     42.6256      0.1728      1.0524     0.0     0.0      8.9373    0.00 
    2056      0.238379   504.7  -1667.39    1002.8   16.67     42.5570      0.1730      1.0915     0.0     0.0      8.9364    0.00 
    2057      0.238487   504.7  -1668.79    1002.1   16.69     42.5199      0.1732      1.0533     0.0     0.0      8.9354    0.00 
    2058      0.238614   504.7  -1669.07    1004.9   16.69     42.6383      0.1732      1.0674     0.0     0.0      8.9344    0.00 
    2059      0.238724   504.7  -1670.20    1003.5   16.70     42.5726      0.1733      1.0561     0.0     0.0      8.9334    0.00 
    2060      0.238850   504.7  -1670.76    1004.9   16.71     42.6296      0.1734      1.0374     0.0     0.0      8.9323    0.00 
    2061      0.238951   504.2  -1674.69     997.2   16.75     42.2803      0.1739      1.0478     0.0     0.0      8.9315    0.00 
    2062      0.239077   504.5  -1673.29    1002.8   16.73     42.5269      0.1737      1.0279     0.0     0.0      8.9304    0.00 
    2063      0.239187   504.7  -1673.57    1007.8   16.74     42.7349      0.1737      1.0384     0.0     0.0      8.9294    0.00 
    2064      0.239297   504.5  -1675.26    1004.9   16.75     42.6066      0.1739      0.9819     0.0     0.0      8.9285    0.00 
    2065      0.239422   504.6  -1676.10    1007.0   16.76     42.6920      0.1740      1.0099     0.0     0.0      8.9274    0.00 
    2066      0.239530   504.7  -1676.66    1005.6   16.77     42.6293      0.1741      0.9783     0.0     0.0      8.9265    0.00 
    2067      0.239659   504.3  -1678.63    1005.6   16.79     42.6192      0.1743      1.0190     0.0     0.0      8.9254    0.00 
    2068      0.239767   504.7  -1678.63    1007.8   16.79     42.7090      0.1743      0.9838     0.0     0.0      8.9245    0.00 
    2069      0.239893   504.4  -1680.88    1004.9   16.81     42.5778      0.1746      0.9784     0.0     0.0      8.9234    0.00 
    2070      0.239995   504.2  -1682.57    1003.5   16.83     42.5094      0.1748      0.9792     0.0     0.0      8.9226    0.00 
    2071      0.240121   504.6  -1681.44    1008.5   16.81     42.7244      0.1747      0.9852     0.0     0.0      8.9215    0.00 
    2072      0.240232   504.7  -1682.57    1008.5   16.83     42.7187      0.1748      1.0029     0.0     0.0      8.9206    0.00 
    2073      0.240357   504.7  -1682.85    1010.6   16.83     42.8069      0.1748      0.9970     0.0     0.0      8.9195    0.00 
    2074      0.240465   504.6  -1684.81    1007.8   16.85     42.6772      0.1751      1.0172     0.0     0.0      8.9186    0.00 
    2075      0.240574   504.7  -1685.38    1010.6   16.85     42.7939      0.1752      1.0260     0.0     0.0      8.9177    0.00 
    2076      0.240702   504.3  -1687.34    1007.8   16.87     42.6642      0.1754      1.0500     0.0     0.0      8.9166    0.00 
    2077      0.240810   504.4  -1687.91    1007.8   16.88     42.6614      0.1755      1.0360     0.0     0.0      8.9157    0.00 
    2078      0.240928   504.3  -1688.47    1009.9   16.88     42.7481      0.1755      1.0432     0.0     0.0      8.9147    0.00 
    2079      0.241053   504.2  -1691.00    1007.0   16.91     42.6156      0.1758      1.0421     0.0     0.0      8.9136    0.00 
    2080      0.241164   504.2  -1691.56    1009.2   16.92     42.7023      0.1759      1.0480     0.0     0.0      8.9127    0.00 
    2081      0.241274   504.4  -1691.00    1010.6   16.91     42.7649      0.1758      1.0435     0.0     0.0      8.9117    0.00 
    2082      0.241400   504.1  -1693.25    1009.9   16.93     42.7235      0.1761      1.0277     0.0     0.0      8.9107    0.00 
    2083      0.241509   504.3  -1693.81    1011.3   16.94     42.7803      0.1762      1.0096     0.0     0.0      8.9097    0.00 
    2084      0.241620   504.2  -1695.22    1009.9   16.95     42.7134      0.1763      0.9996     0.0     0.0      8.9088    0.00 
    2085      0.241745   504.3  -1695.78    1010.6   16.96     42.7403      0.1764      1.0050     0.0     0.0      8.9077    0.00 
    2086      0.241855   504.4  -1696.34    1013.4   16.96     42.8568      0.1765      0.9915     0.0     0.0      8.9068    0.00 
    2087      0.241974   504.0  -1698.59    1008.5   16.99     42.6364      0.1767      0.9848     0.0     0.0      8.9058    0.00 
    2088      0.242083   504.2  -1698.87    1011.3   16.99     42.7543      0.1768      0.9984     0.0     0.0      8.9048    0.00 
    2089      0.242211   504.3  -1699.15    1013.4   16.99     42.8423      0.1768      0.9914     0.0     0.0      8.9038    0.00 
    2090      0.242318   504.3  -1700.56    1013.4   17.01     42.8351      0.1770      1.0061     0.0     0.0      8.9029    0.00 
    2091      0.242445   504.2  -1700.56    1013.4   17.01     42.8351      0.1770      1.0085     0.0     0.0      8.9018    0.00 
    2092      0.242555   504.1  -1702.52    1012.7   17.03     42.7951      0.1772      1.0301     0.0     0.0      8.9009    0.00 
    2093      0.242663   504.1  -1703.93    1011.3   17.04     42.7282      0.1774      1.0277     0.0     0.0      8.9000    0.00 
    2094      0.242788   504.2  -1704.49    1013.4   17.04     42.8148      0.1775      1.0527     0.0     0.0      8.8989    0.00 
    2095      0.242907   504.0  -1705.90    1012.7   17.06     42.7777      0.1776      1.0306     0.0     0.0      8.8979    0.00 
    2096      0.243014   503.8  -1707.30    1012.0   17.07     42.7406      0.1778      1.0494     0.0     0.0      8.8970    0.00 
    2097      0.243143   504.0  -1707.87    1012.7   17.08     42.7675      0.1779      1.0508     0.0     0.0      8.8959    0.00 
    2098      0.243251   504.1  -1707.30    1014.8   17.07     42.8599      0.1778      1.0459     0.0     0.0      8.8950    0.00 
    2099      0.243359   503.9  -1709.83    1013.4   17.10     42.7872      0.1781      1.0706     0.0     0.0      8.8941    0.00 
    2100      0.243485   504.1  -1710.11    1014.8   17.10     42.8453      0.1781      1.0429     0.0     0.0      8.8930    0.00 
    2101      0.243596   503.8  -1712.08    1012.7   17.12     42.7458      0.1784      1.0837     0.0     0.0      8.8921    0.00 
    2102      0.243721   503.8  -1712.93    1014.1   17.13     42.8010      0.1785      1.0559     0.0     0.0      8.8910    0.00 
    2103      0.243838   504.0  -1713.49    1014.1   17.13     42.7981      0.1785      1.0692     0.0     0.0      8.8900    0.00 
    2104      0.243946   503.8  -1715.17    1013.4   17.15     42.7596      0.1787      1.0259     0.0     0.0      8.8891    0.00 
    2105      0.244054   503.8  -1716.02    1014.1   17.16     42.7850      0.1788      1.0474     0.0     0.0      8.8882    0.00 
    2106      0.244184   503.8  -1716.86    1014.1   17.17     42.7807      0.1789      1.0403     0.0     0.0      8.8871    0.00 
    2107      0.244292   504.1  -1716.86    1016.9   17.17     42.8998      0.1789      1.0417     0.0     0.0      8.8861    0.00 
    2108      0.244417   503.7  -1719.11    1014.8   17.19     42.7988      0.1792      1.0308     0.0     0.0      8.8851    0.00 
    2109      0.244526   503.7  -1719.67    1016.9   17.20     42.8852      0.1793      1.0051     0.0     0.0      8.8842    0.00 
    2110      0.244637   503.6  -1721.64    1014.1   17.22     42.7560      0.1795      1.0064     0.0     0.0      8.8832    0.00 
    2111      0.244762   503.8  -1721.92    1015.5   17.22     42.8141      0.1796      0.9952     0.0     0.0      8.8822    0.00 
    2112      0.244882   503.8  -1721.92    1017.6   17.22     42.9033      0.1796      1.0072     0.0     0.0      8.8812    0.00 
    2113      0.244990   503.8  -1722.20    1018.3   17.22     42.9316      0.1796      0.9881     0.0     0.0      8.8803    0.00 
    2114      0.245099   503.4  -1725.29    1016.2   17.25     42.8264      0.1800      1.0016     0.0     0.0      8.8793    0.00 
    2115      0.245226   503.6  -1725.29    1016.2   17.25     42.8264      0.1800      1.0117     0.0     0.0      8.8783    0.00 
    2116      0.245334   503.7  -1726.42    1017.6   17.26     42.8800      0.1801      1.0292     0.0     0.0      8.8773    0.00 
    2117      0.245460   503.4  -1727.82    1017.6   17.28     42.8727      0.1803      1.0342     0.0     0.0      8.8763    0.00 
    2118      0.245569   503.7  -1728.11    1019.0   17.28     42.9307      0.1803      1.0266     0.0     0.0      8.8753    0.00 
    2119      0.245679   503.7  -1728.95    1019.0   17.29     42.9263      0.1804      1.0277     0.0     0.0      8.8744    0.00 
    2120      0.245798   503.3  -1730.92    1016.2   17.31     42.7973      0.1806      1.0481     0.0     0.0      8.8734    0.00 
    2121      0.245925   503.7  -1730.92    1021.2   17.31     43.0053      0.1806      1.0561     0.0     0.0      8.8723    0.00 
    2122      0.246034   503.6  -1732.04    1019.8   17.32     42.9400      0.1808      1.0756     0.0     0.0      8.8714    0.00 
    2123      0.246143   503.4  -1733.17    1019.0   17.33     42.9045      0.1809      1.0523     0.0     0.0      8.8705    0.00 
    2124      0.246269   503.4  -1735.13    1019.0   17.35     42.8943      0.1812      1.0679     0.0     0.0      8.8694    0.00 
    2125      0.246377   503.3  -1735.70    1017.6   17.36     42.8319      0.1812      1.0368     0.0     0.0      8.8685    0.00 
    2126      0.246504   503.2  -1737.38    1017.6   17.37     42.8232      0.1814      1.0672     0.0     0.0      8.8674    0.00 
    2127      0.246614   503.4  -1737.10    1021.2   17.37     42.9731      0.1814      1.0438     0.0     0.0      8.8665    0.00 
    2128      0.246722   503.4  -1737.38    1021.9   17.37     43.0014      0.1814      1.0468     0.0     0.0      8.8656    0.00 
    2129      0.246841   503.2  -1740.19    1019.8   17.40     42.8977      0.1818      1.0500     0.0     0.0      8.8646    0.00 
    2130      0.246966   503.3  -1739.91    1021.2   17.40     42.9585      0.1817      1.0278     0.0     0.0      8.8635    0.00 
    2131      0.247075   503.1  -1742.16    1019.0   17.42     42.8578      0.1820      1.0621     0.0     0.0      8.8626    0.00 
    2132      0.247186   503.3  -1742.16    1021.9   17.42     42.9765      0.1820      1.0260     0.0     0.0      8.8617    0.00 
    2133      0.247311   503.3  -1743.57    1021.9   17.44     42.9692      0.1822      1.0459     0.0     0.0      8.8606    0.00 
    2134      0.247419   503.1  -1744.41    1021.2   17.44     42.9351      0.1823      1.0075     0.0     0.0      8.8597    0.00 
    2135      0.247548   503.2  -1745.25    1021.9   17.45     42.9604      0.1824      1.0316     0.0     0.0      8.8586    0.00 
    2136      0.247656   502.9  -1747.22    1019.0   17.47     42.8315      0.1826      1.0232     0.0     0.0      8.8577    0.00
