Repository: LightForm-group/dilatometer_modelling_and_constitutive_behaviour

# dilatometer_modelling_and_constitutive_behaviour

Created with work by Inigo Howe, Patryk Jedrasiak, Hugh Shercliff

This program contains a method of testing various constitutive models and extracting the constitutive behaviour of dilatometer samples correcting for inhomogeneities in termperature, strain and strain rate. The model is currently configured to a dilatometer run under vacuum, with no active cooling during the deformation for a sample of length 10mm with a diameter of 5mm. For both heatup and deformation the temperature is fitted to the experimental central themocoupole temperature for any general temperature profile.

File: experimental_data/deformation/1/490/008_Compression_Daniel_Al_Hom1_SHT_540C_Deform_490C_1.0s-1_QuenchHeGas__1.asc (part 8 of 27)
 C:\WinTA100\DIL805.PRO\Data\Deformation\ChrisDaniel\008_Compression_Daniel_Al_Hom1_SHT_540C_Deform_490C_1.0s-1_QuenchHeGas__1.asc
     No.          Time   Tem.1        DL     Force  Strain   kf (Def.)    Phi  (D)    Phi* (D)   Tem.2   Tem.3        Poti      HF 
                     s      °C        µm         N       %       N/mm²                     1/s      °C      °C          mm       % 
    2137      0.228503   478.8  -1444.17    1000.0   14.44     43.5741      0.1413      1.0012     0.0     0.0      9.0048    0.00 
    2138      0.228605   478.8  -1445.55     997.9   14.46     43.4748      0.1414      1.0015     0.0     0.0      9.0039    0.00 
    2139      0.228714   478.8  -1446.93    1000.0   14.47     43.5600      0.1416      0.9719     0.0     0.0      9.0030    0.00 
    2140      0.228823   479.0  -1446.38    1002.8   14.46     43.6858      0.1415      0.9816     0.0     0.0      9.0020    0.00 
    2141      0.228915   478.8  -1448.04    1000.7   14.48     43.5851      0.1417      0.9614     0.0     0.0      9.0012    0.00 
    2142      0.229025   478.5  -1449.15    1000.7   14.49     43.5795      0.1419      0.9632     0.0     0.0      9.0003    0.00 
    2143      0.229134   478.5  -1450.53    1000.0   14.51     43.5417      0.1420      0.9430     0.0     0.0      8.9993    0.00 
    2144      0.229244   478.8  -1449.70    1003.5   14.50     43.6996      0.1419      0.9286     0.0     0.0      8.9983    0.00 
    2145      0.229355   478.5  -1452.74     999.3   14.53     43.4997      0.1423      0.9319     0.0     0.0      8.9974    0.00 
    2146      0.229464   478.8  -1452.47    1002.8   14.52     43.6547      0.1423      0.9204     0.0     0.0      8.9965    0.00 
    2147      0.229566   478.6  -1453.02    1003.5   14.53     43.6826      0.1423      0.9554     0.0     0.0      8.9956    0.00 
    2148      0.229675   478.7  -1453.30    1004.2   14.53     43.7119      0.1423      0.9411     0.0     0.0      8.9946    0.00 
    2149      0.229783   478.7  -1455.23    1004.9   14.55     43.7327      0.1426      0.9710     0.0     0.0      8.9937    0.00 
    2150      0.229891   478.7  -1455.51    1004.9   14.56     43.7313      0.1426      0.9663     0.0     0.0      8.9927    0.00 
    2151      0.230000   478.5  -1456.89    1004.2   14.57     43.6935      0.1428      1.0153     0.0     0.0      8.9918    0.00 
    2152      0.230091   478.7  -1456.61    1005.6   14.57     43.7563      0.1427      1.0094     0.0     0.0      8.9910    0.00 
    2153      0.230200   478.5  -1458.27    1005.6   14.58     43.7478      0.1429      1.0347     0.0     0.0      8.9900    0.00 
    2154      0.230308   478.6  -1459.93    1005.6   14.60     43.7393      0.1431      1.0351     0.0     0.0      8.9891    0.00 
    2155      0.230416   478.5  -1461.04    1004.9   14.61     43.7030      0.1433      1.0614     0.0     0.0      8.9882    0.00 
    2156      0.230536   478.4  -1462.15    1004.2   14.62     43.6666      0.1434      1.0539     0.0     0.0      8.9871    0.00 
    2157      0.230627   478.5  -1462.42    1006.3   14.62     43.7573      0.1434      1.0613     0.0     0.0      8.9863    0.00 
    2158      0.230736   478.5  -1463.25    1006.3   14.63     43.7530      0.1435      1.0439     0.0     0.0      8.9854    0.00 
    2159      0.230845   478.4  -1464.64    1004.9   14.65     43.6846      0.1437      1.0407     0.0     0.0      8.9844    0.00 
    2160      0.230954   478.3  -1465.47    1005.6   14.65     43.7110      0.1438      1.0739     0.0     0.0      8.9835    0.00 
    2161      0.231063   478.4  -1465.19    1008.5   14.65     43.8351      0.1437      1.0487     0.0     0.0      8.9826    0.00 
    2162      0.231173   478.2  -1467.68    1004.9   14.68     43.6690      0.1440      1.0743     0.0     0.0      8.9816    0.00 
    2163      0.231282   478.3  -1467.96    1006.3   14.68     43.7289      0.1441      1.0367     0.0     0.0      8.9806    0.00 
    2164      0.231392   478.2  -1469.62    1006.3   14.70     43.7204      0.1443      1.0622     0.0     0.0      8.9797    0.00 
    2165      0.231492   478.2  -1470.72    1004.9   14.71     43.6534      0.1444      1.0444     0.0     0.0      8.9788    0.00 
    2166      0.231603   478.4  -1470.45    1008.5   14.70     43.8081      0.1444      1.0569     0.0     0.0      8.9779    0.00 
    2167      0.231711   478.0  -1472.66    1005.6   14.73     43.6741      0.1446      1.0317     0.0     0.0      8.9769    0.00 
    2168      0.231803   478.1  -1473.49    1006.3   14.73     43.7005      0.1447      1.0105     0.0     0.0      8.9761    0.00 
    2169      0.231912   478.0  -1474.87    1005.6   14.75     43.6628      0.1449      1.0069     0.0     0.0      8.9752    0.00 
    2170      0.232021   478.1  -1474.32    1007.8   14.74     43.7576      0.1448      0.9653     0.0     0.0      8.9742    0.00 
    2171      0.232132   478.1  -1475.98    1006.3   14.76     43.6878      0.1450      0.9777     0.0     0.0      8.9733    0.00 
    2172      0.232242   478.1  -1476.26    1009.2   14.76     43.8089      0.1450      0.9355     0.0     0.0      8.9723    0.00 
    2173      0.232350   478.1  -1477.09    1009.2   14.77     43.8046      0.1451      0.9523     0.0     0.0      8.9714    0.00 
    2174      0.232470   478.0  -1478.75    1007.8   14.79     43.7349      0.1453      0.9327     0.0     0.0      8.9703    0.00 
    2175      0.232561   478.0  -1479.30    1009.2   14.79     43.7933      0.1454      0.9315     0.0     0.0      8.9695    0.00 
    2176      0.232670   478.0  -1479.85    1009.2   14.80     43.7904      0.1455      0.9465     0.0     0.0      8.9686    0.00 
    2177      0.232780   478.2  -1480.68    1011.3   14.81     43.8780      0.1456      0.9350     0.0     0.0      8.9677    0.00 
    2178      0.232888   477.9  -1481.79    1010.6   14.82     43.8417      0.1457      0.9753     0.0     0.0      8.9667    0.00 
    2179      0.232996   478.1  -1482.07    1012.0   14.82     43.9015      0.1457      0.9595     0.0     0.0      8.9658    0.00 
    2180      0.233104   477.9  -1484.00    1009.2   14.84     43.7691      0.1459      0.9914     0.0     0.0      8.9649    0.00 
    2181      0.233196   477.8  -1485.11    1009.2   14.85     43.7634      0.1461      0.9931     0.0     0.0      8.9641    0.00 
    2182      0.233306   478.0  -1484.28    1011.3   14.84     43.8595      0.1460      1.0101     0.0     0.0      8.9631    0.00 
    2183      0.233415   477.9  -1486.22    1009.9   14.86     43.7883      0.1462      1.0386     0.0     0.0      8.9622    0.00 
    2184      0.233517   478.0  -1486.49    1013.4   14.86     43.9399      0.1462      1.0256     0.0     0.0      8.9613    0.00 
    2185      0.233627   477.6  -1488.43    1011.3   14.88     43.8381      0.1465      1.0668     0.0     0.0      8.9603    0.00 
    2186      0.233735   477.7  -1489.26    1011.3   14.89     43.8338      0.1466      1.0375     0.0     0.0      8.9594    0.00 
    2187      0.233843   477.6  -1490.64    1011.3   14.91     43.8267      0.1467      1.0878     0.0     0.0      8.9585    0.00 
    2188      0.233952   478.0  -1490.64    1014.1   14.91     43.9491      0.1467      1.0637     0.0     0.0      8.9575    0.00 
    2189      0.234062   477.9  -1491.47    1014.1   14.91     43.9448      0.1468      1.0764     0.0     0.0      8.9566    0.00 
    2190      0.234171   477.4  -1493.96    1010.6   14.94     43.7790      0.1471      1.0533     0.0     0.0      8.9557    0.00 
    2191      0.234280   477.8  -1493.69    1014.8   14.94     43.9639      0.1471      1.0325     0.0     0.0      8.9547    0.00 
    2192      0.234371   477.4  -1495.90    1010.6   14.96     43.7691      0.1473      1.0517     0.0     0.0      8.9539    0.00 
    2193      0.234493   477.8  -1495.90    1014.1   14.96     43.9219      0.1473      1.0113     0.0     0.0      8.9529    0.00 
    2194      0.234604   477.6  -1496.45    1014.1   14.96     43.9190      0.1474      1.0154     0.0     0.0      8.9519    0.00 
    2195      0.234696   477.6  -1497.28    1014.1   14.97     43.9148      0.1475      0.9685     0.0     0.0      8.9511    0.00 
    2196      0.234805   477.4  -1499.50    1011.3   14.99     43.7811      0.1478      0.9717     0.0     0.0      8.9502    0.00 
    2197      0.234913   477.2  -1500.60    1009.9   15.01     43.7143      0.1479      0.9584     0.0     0.0      8.9492    0.00 
    2198      0.235023   477.5  -1499.50    1014.8   14.99     43.9339      0.1478      0.9584     0.0     0.0      8.9483    0.00 
    2199      0.235133   477.5  -1500.33    1014.1   15.00     43.8990      0.1479      0.9616     0.0     0.0      8.9473    0.00 
    2200      0.235242   477.4  -1501.71    1016.2   15.02     43.9835      0.1480      0.9482     0.0     0.0      8.9464    0.00 
    2201      0.235334   477.5  -1503.09    1012.7   15.03     43.8237      0.1482      0.9775     0.0     0.0      8.9456    0.00 
    2202      0.235454   477.4  -1504.20    1014.8   15.04     43.9096      0.1483      0.9936     0.0     0.0      8.9446    0.00 
    2203      0.235563   477.6  -1504.20    1016.9   15.04     44.0012      0.1483      1.0018     0.0     0.0      8.9436    0.00 
    2204      0.235672   477.4  -1505.86    1016.2   15.06     43.9621      0.1485      1.0063     0.0     0.0      8.9427    0.00 
    2205      0.235763   477.4  -1506.14    1017.6   15.06     44.0217      0.1486      1.0217     0.0     0.0      8.9419    0.00 
    2206      0.235872   477.3  -1507.24    1014.8   15.07     43.8938      0.1487      1.0445     0.0     0.0      8.9410    0.00 
    2207      0.235981   477.2  -1508.63    1014.8   15.09     43.8867      0.1488      1.0570     0.0     0.0      8.9400    0.00 
    2208      0.236090   477.4  -1509.18    1017.6   15.09     44.0059      0.1489      1.0514     0.0     0.0      8.9391    0.00 
    2209      0.236200   477.2  -1511.12    1014.8   15.11     43.8738      0.1491      1.0444     0.0     0.0      8.9381    0.00 
    2210      0.236309   477.1  -1511.67    1014.8   15.12     43.8710      0.1492      1.0452     0.0     0.0      8.9372    0.00 
    2211      0.236407   477.3  -1511.67    1017.6   15.12     43.9930      0.1492      1.0426     0.0     0.0      8.9364    0.00 
    2212      0.236517   477.2  -1513.05    1016.9   15.13     43.9553      0.1494      1.0512     0.0     0.0      8.9354    0.00 
    2213      0.236626   477.2  -1513.88    1016.9   15.14     43.9510      0.1495      1.0336     0.0     0.0      8.9345    0.00 
    2214      0.236736   477.0  -1516.37    1016.2   15.16     43.9076      0.1498      1.0359     0.0     0.0      8.9335    0.00 
    2215      0.236844   477.0  -1516.37    1016.2   15.16     43.9076      0.1498      1.0259     0.0     0.0      8.9326    0.00 
    2216      0.236954   477.4  -1516.10    1019.8   15.16     44.0615      0.1497      1.0408     0.0     0.0      8.9316    0.00 
    2217      0.237064   477.2  -1517.76    1020.5   15.18     44.0834      0.1499      1.0251     0.0     0.0      8.9307    0.00 
    2218      0.237155   477.1  -1518.31    1019.8   15.18     44.0500      0.1500      1.0292     0.0     0.0      8.9299    0.00 
    2219      0.237264   476.9  -1520.25    1016.9   15.20     43.9181      0.1502      1.0412     0.0     0.0      8.9290    0.00 
    2220      0.237367   476.9  -1520.80    1017.6   15.21     43.9457      0.1503      1.0355     0.0     0.0      8.9281    0.00 
    2221      0.237476   476.9  -1522.18    1017.6   15.22     43.9385      0.1504      1.0441     0.0     0.0      8.9271    0.00 
    2222      0.237584   477.0  -1522.46    1019.0   15.22     43.9980      0.1505      1.0030     0.0     0.0      8.9262    0.00 
    2223      0.237693   477.1  -1523.01    1020.5   15.23     44.0561      0.1505      1.0237     0.0     0.0      8.9253    0.00 
    2224      0.237803   477.0  -1524.67    1019.8   15.25     44.0170      0.1507      0.9966     0.0     0.0      8.9243    0.00 
    2225      0.237911   476.9  -1525.78    1019.0   15.26     43.9808      0.1509      1.0243     0.0     0.0      8.9234    0.00 
    2226      0.238019   476.9  -1526.05    1021.2   15.26     44.0707      0.1509      1.0070     0.0     0.0      8.9225    0.00 
    2227      0.238127   476.9  -1527.16    1021.2   15.27     44.0650      0.1510      1.0122     0.0     0.0      8.9215    0.00 
    2228      0.238236   476.7  -1528.82    1019.0   15.29     43.9650      0.1512      1.0054     0.0     0.0      8.9206    0.00 
    2229      0.238335   477.0  -1528.27    1021.9   15.28     44.0897      0.1512      1.0040     0.0     0.0      8.9198    0.00 
    2230      0.238444   476.9  -1529.93    1020.5   15.30     44.0201      0.1514      1.0005     0.0     0.0      8.9188    0.00 
    2231      0.238553   476.9  -1530.20    1022.6   15.30     44.1100      0.1514      1.0225     0.0     0.0      8.9179    0.00 
    2232      0.238663   476.9  -1531.59    1021.2   15.32     44.0420      0.1516      1.0255     0.0     0.0      8.9169    0.00 
    2233      0.238771   476.7  -1532.97    1022.6   15.33     44.0956      0.1517      1.0131     0.0     0.0      8.9160    0.00 
    2234      0.238880   476.6  -1534.08    1019.8   15.34     43.9682      0.1518      1.0185     0.0     0.0      8.9151    0.00 
    2235      0.238990   476.8  -1534.08    1023.3   15.34     44.1203      0.1518      0.9899     0.0     0.0      8.9141    0.00 
    2236      0.239081   476.3  -1537.40    1016.9   15.37     43.8292      0.1522      1.0077     0.0     0.0      8.9133    0.00 
    2237      0.239193   476.5  -1536.29    1021.2   15.36     44.0175      0.1521      0.9852     0.0     0.0      8.9124    0.00 
    2238      0.239293   476.8  -1536.01    1024.7   15.36     44.1710      0.1521      1.0038     0.0     0.0      8.9115    0.00 
    2239      0.239402   476.8  -1537.67    1024.7   15.38     44.1624      0.1523      0.9815     0.0     0.0      8.9106    0.00 
    2240      0.239511   476.6  -1539.89    1020.5   15.40     43.9684      0.1525      0.9961     0.0     0.0      8.9096    0.00 
    2241      0.239620   476.6  -1539.33    1023.3   15.39     44.0929      0.1525      1.0074     0.0     0.0      8.9087    0.00 
    2242      0.239730   476.8  -1539.61    1026.1   15.40     44.2131      0.1525      1.0137     0.0     0.0      8.9077    0.00 
    2243      0.239839   476.4  -1542.10    1023.3   15.42     44.0785      0.1528      1.0207     0.0     0.0      8.9068    0.00 
    2244      0.239947   476.5  -1542.65    1024.0   15.43     44.1060      0.1529      1.0004     0.0     0.0      8.9059    0.00 
    2245      0.240056   476.5  -1544.04    1024.0   15.44     44.0988      0.1530      1.0349     0.0     0.0      8.9050    0.00 
    2246      0.240163   476.4  -1545.42    1022.6   15.45     44.0308      0.1532      1.0228     0.0     0.0      8.9040    0.00 
    2247      0.240280   476.5  -1545.14    1024.7   15.45     44.1234      0.1532      1.0338     0.0     0.0      8.9030    0.00 
    2248      0.240372   476.4  -1546.80    1023.3   15.47     44.0540      0.1533      1.0140     0.0     0.0      8.9022    0.00 
    2249      0.240480   476.5  -1547.36    1024.0   15.47     44.0815      0.1534      1.0084     0.0     0.0      8.9013    0.00 
    2250      0.240589   476.4  -1548.46    1025.4   15.48     44.1364      0.1535      1.0085     0.0     0.0      8.9004    0.00 
    2251      0.240699   476.6  -1548.46    1026.1   15.48     44.1668      0.1535      0.9984     0.0     0.0      8.8994    0.00 
    2252      0.240807   476.2  -1550.12    1025.4   15.50     44.1278      0.1537      1.0042     0.0     0.0      8.8985    0.00 
    2253      0.240898   476.5  -1550.40    1026.8   15.50     44.1871      0.1538      0.9756     0.0     0.0      8.8977    0.00 
    2254      0.241007   476.4  -1551.78    1026.1   15.52     44.1495      0.1539      0.9953     0.0     0.0      8.8968    0.00 
    2255      0.241117   476.2  -1553.17    1026.1   15.53     44.1422      0.1541      0.9895     0.0     0.0      8.8958    0.00 
    2256      0.241228   476.1  -1554.00    1025.4   15.54     44.1075      0.1542      1.0079     0.0     0.0      8.8949    0.00 
    2257      0.241329   476.3  -1554.27    1027.5   15.54     44.1972      0.1542      0.9885     0.0     0.0      8.8940    0.00 
    2258      0.241439   476.1  -1555.93    1026.1   15.56     44.1278      0.1544      0.9975     0.0     0.0      8.8931    0.00 
    2259      0.241547   476.4  -1555.93    1028.2   15.56     44.2188      0.1544      0.9896     0.0     0.0      8.8921    0.00 
    2260      0.241656   476.6  -1556.76    1028.2   15.57     44.2145      0.1545      1.0074     0.0     0.0      8.8912    0.00 
    2261      0.241766   476.1  -1557.87    1028.2   15.58     44.2087      0.1547      1.0268     0.0     0.0      8.8902    0.00 
    2262      0.241876   476.6  -1558.15    1031.0   15.58     44.3286      0.1547      1.0343     0.0     0.0      8.8893    0.00 
    2263      0.241985   476.0  -1560.64    1026.8   15.61     44.1335      0.1550      1.0346     0.0     0.0      8.8884    0.00 
    2264      0.242076   476.0  -1561.47    1027.5   15.61     44.1595      0.1551      1.0321     0.0     0.0      8.8876    0.00 
    2265      0.242185   476.1  -1562.02    1028.9   15.62     44.2173      0.1552      1.0386     0.0     0.0      8.8867    0.00 
    2266      0.242304   476.0  -1562.85    1028.9   15.63     44.2129      0.1552      1.0383     0.0     0.0      8.8856    0.00 
    2267      0.242414   476.1  -1563.40    1031.0   15.63     44.3010      0.1553      1.0536     0.0     0.0      8.8847    0.00 
    2268      0.242507   476.1  -1564.23    1030.3   15.64     44.2663      0.1554      1.0425     0.0     0.0      8.8839    0.00 
    2269      0.242616   476.1  -1565.89    1029.6   15.66     44.2273      0.1556      1.0454     0.0     0.0      8.8829    0.00 
    2270      0.242725   475.9  -1567.28    1028.2   15.67     44.1594      0.1558      1.0330     0.0     0.0      8.8820    0.00 
    2271      0.242834   475.8  -1568.11    1028.9   15.68     44.1854      0.1559      1.0231     0.0     0.0      8.8811    0.00 
    2272      0.242943   476.1  -1567.83    1031.7   15.68     44.3081      0.1558      1.0203     0.0     0.0      8.8801    0.00 
    2273      0.243052   476.0  -1568.94    1031.7   15.69     44.3023      0.1560      0.9965     0.0     0.0      8.8792    0.00 
    2274      0.243145   476.0  -1570.32    1031.7   15.70     44.2950      0.1561      1.0133     0.0     0.0      8.8784    0.00 
    2275      0.243264   475.9  -1570.87    1031.7   15.71     44.2921      0.1562      1.0168     0.0     0.0      8.8774    0.00 
    2276      0.243372   475.7  -1572.81    1030.3   15.73     44.2213      0.1564      1.0188     0.0     0.0      8.8765    0.00 
    2277      0.243480   475.8  -1573.36    1031.0   15.73     44.2487      0.1565      1.0171     0.0     0.0      8.8756    0.00 
    2278      0.243588   475.9  -1572.81    1033.9   15.73     44.3728      0.1564      1.0120     0.0     0.0      8.8746    0.00 
    2279      0.243697   475.6  -1575.58    1031.0   15.76     44.2371      0.1568      1.0035     0.0     0.0      8.8737    0.00 
    2280      0.243788   475.8  -1575.58    1032.5   15.76     44.2976      0.1568      1.0199     0.0     0.0      8.8729    0.00 
    2281      0.243897   475.8  -1575.85    1033.9   15.76     44.3567      0.1568      1.0167     0.0     0.0      8.8720    0.00 
    2282      0.244006   475.6  -1577.79    1031.0   15.78     44.2255      0.1570      1.0366     0.0     0.0      8.8710    0.00 
    2283      0.244115   475.7  -1578.90    1031.0   15.79     44.2197      0.1572      1.0072     0.0     0.0      8.8701    0.00 
    2284      0.244218   475.7  -1579.45    1033.2   15.79     44.3075      0.1572      1.0045     0.0     0.0      8.8692    0.00 
    2285      0.244327   475.6  -1580.28    1033.9   15.80     44.3334      0.1573      1.0004     0.0     0.0      8.8683    0.00 
    2286      0.244437   475.7  -1581.11    1033.9   15.81     44.3291      0.1574      0.9906     0.0     0.0      8.8673    0.00 
    2287      0.244546   475.6  -1583.05    1031.0   15.83     44.1979      0.1576      0.9957     0.0     0.0      8.8664    0.00 
    2288      0.244655   475.9  -1581.66    1036.7   15.82     44.4472      0.1575      0.9900     0.0     0.0      8.8655    0.00 
    2289      0.244764   475.4  -1584.43    1032.5   15.84     44.2511      0.1578      1.0002     0.0     0.0      8.8645    0.00 
    2290      0.244873   475.6  -1584.98    1034.6   15.85     44.3389      0.1579      0.9838     0.0     0.0      8.8636    0.00 
    2291      0.244964   475.6  -1585.54    1034.6   15.86     44.3360      0.1579      1.0197     0.0     0.0      8.8628    0.00 
    2292      0.245074   475.6  -1586.09    1036.7   15.86     44.4238      0.1580      0.9969     0.0     0.0      8.8619    0.00 
    2293      0.245194   475.5  -1587.20    1036.0   15.87     44.3877      0.1581      1.0162     0.0     0.0      8.8609    0.00 
    2294      0.245286   475.6  -1588.30    1036.0   15.88     44.3819      0.1583      1.0168     0.0     0.0      8.8601    0.00 
    2295      0.245395   475.6  -1589.13    1036.7   15.89     44.4077      0.1584      1.0425     0.0     0.0      8.8592    0.00 
    2296      0.245503   475.3  -1590.52    1033.9   15.91     44.2795      0.1585      1.0509     0.0     0.0      8.8582    0.00 
    2297      0.245612   475.4  -1591.34    1036.0   15.91     44.3658      0.1586      1.0360     0.0     0.0      8.8573    0.00 
    2298      0.245722   475.2  -1591.90    1034.6   15.92     44.3025      0.1587      1.0381     0.0     0.0      8.8563    0.00 
    2299      0.245832   475.2  -1594.11    1034.6   15.94     44.2908      0.1590      1.0048     0.0     0.0      8.8554    0.00 
    2300      0.245940   475.2  -1594.39    1035.3   15.94     44.3196      0.1590      1.0197     0.0     0.0      8.8545    0.00 
    2301      0.246050   475.6  -1593.56    1038.8   15.94     44.4750      0.1589      0.9980     0.0     0.0      8.8535    0.00 
    2302      0.246149   475.4  -1595.77    1037.4   15.96     44.4029      0.1592      0.9941     0.0     0.0      8.8527    0.00 
    2303      0.246258   475.2  -1597.43    1036.0   15.97     44.3337      0.1594      0.9711     0.0     0.0      8.8518    0.00 
    2304      0.246367   475.3  -1597.71    1039.5   15.98     44.4833      0.1594      0.9572     0.0     0.0      8.8508    0.00 
    2305      0.246479   475.2  -1599.37    1035.3   15.99     44.2933      0.1596      0.9584     0.0     0.0      8.8499    0.00 
    2306      0.246569   475.3  -1598.54    1038.8   15.99     44.4487      0.1595      0.9421     0.0     0.0      8.8491    0.00 
    2307      0.246678   475.3  -1599.92    1038.1   16.00     44.4112      0.1597      0.9427     0.0     0.0      8.8482    0.00 
    2308      0.246786   475.2  -1600.47    1038.8   16.00     44.4384      0.1597      0.9505     0.0     0.0      8.8473    0.00 
    2309      0.246895   475.3  -1601.30    1040.9   16.01     44.5246      0.1598      0.9772     0.0     0.0      8.8463    0.00 
    2310      0.247005   475.2  -1602.69    1039.5   16.03     44.4569      0.1600      0.9715     0.0     0.0      8.8454    0.00 
    2311      0.247105   475.2  -1603.52    1039.5   16.04     44.4525      0.1601      0.9966     0.0     0.0      8.8445    0.00 
    2312      0.247216   475.2  -1604.07    1040.2   16.04     44.4798      0.1601      0.9959     0.0     0.0      8.8436    0.00 
    2313      0.247324   475.2  -1605.45    1039.5   16.05     44.4422      0.1603      1.0105     0.0     0.0      8.8427    0.00 
    2314      0.247434   475.2  -1606.28    1040.2   16.06     44.4680      0.1604      1.0315     0.0     0.0      8.8418    0.00 
    2315      0.247543   475.1  -1607.11    1040.9   16.07     44.4938      0.1605      1.0206     0.0     0.0      8.8408    0.00 
    2316      0.247653   474.9  -1608.50    1038.8   16.08     44.3960      0.1607      1.0427     0.0     0.0      8.8399    0.00 
    2317      0.247761   474.9  -1609.33    1040.9   16.09     44.4821      0.1608      1.0247     0.0     0.0      8.8389    0.00 
    2318      0.247853   475.1  -1609.88    1041.6   16.10     44.5093      0.1608      1.0420     0.0     0.0      8.8382    0.00 
    2319      0.247962   475.0  -1610.43    1041.6   16.10     44.5063      0.1609      1.0341     0.0     0.0      8.8372    0.00 
    2320      0.248081   474.9  -1611.54    1040.9   16.12     44.4703      0.1610      1.0395     0.0     0.0      8.8362    0.00 
    2321      0.248174   474.8  -1613.75    1039.5   16.14     44.3983      0.1613      1.0203     0.0     0.0      8.8354    0.00 
    2322      0.248283   474.9  -1613.48    1041.6   16.13     44.4902      0.1613      1.0251     0.0     0.0      8.8345    0.00 
    2323      0.248394   475.0  -1614.58    1043.0   16.15     44.5446      0.1614      1.0217     0.0     0.0      8.8335    0.00 
    2324      0.248502   474.9  -1615.14    1043.0   16.15     44.5417      0.1615      1.0257     0.0     0.0      8.8326    0.00 
    2325      0.248611   474.7  -1616.24    1043.0   16.16     44.5358      0.1616      1.0429     0.0     0.0      8.8317    0.00 
    2326      0.248720   474.9  -1617.07    1043.7   16.17     44.5615      0.1617      1.0356     0.0     0.0      8.8307    0.00 
    2327      0.248830   474.7  -1619.29    1040.9   16.19     44.4293      0.1620      1.0665     0.0     0.0      8.8298    0.00 
    2328      0.248939   474.8  -1619.29    1043.0   16.19     44.5196      0.1620      1.0397     0.0     0.0      8.8289    0.00 
    2329      0.249030   474.7  -1620.67    1043.0   16.21     44.5123      0.1621      1.0552     0.0     0.0      8.8281    0.00 
    2330      0.249150   474.9  -1620.12    1044.4   16.20     44.5754      0.1621      1.0507     0.0     0.0      8.8271    0.00 
    2331      0.249258   475.0  -1621.22    1045.9   16.21     44.6298      0.1622      1.0500     0.0     0.0      8.8262    0.00 
    2332      0.249368   474.5  -1623.71    1043.0   16.24     44.4961      0.1625      1.0519     0.0     0.0      8.8252    0.00 
    2333      0.249460   474.6  -1623.99    1044.4   16.24     44.5548      0.1625      1.0474     0.0     0.0      8.8245    0.00 
    2334      0.249569   474.5  -1625.65    1043.0   16.26     44.4858      0.1627      1.0337     0.0     0.0      8.8235    0.00 
    2335      0.249677   474.5  -1627.03    1042.3   16.27     44.4484      0.1629      1.0187     0.0     0.0      8.8226    0.00 
    2336      0.249786   474.5  -1626.48    1045.2   16.26     44.5717      0.1628      1.0023     0.0     0.0      8.8217    0.00 
    2337      0.249896   474.5  -1627.59    1045.2   16.28     44.5658      0.1630      0.9965     0.0     0.0      8.8208    0.00 
    2338      0.250007   474.6  -1628.14    1045.2   16.28     44.5629      0.1630      0.9814     0.0     0.0      8.8198    0.00 
    2339      0.250106   474.5  -1629.25    1045.2   16.29     44.5570      0.1632      0.9889     0.0     0.0      8.8190    0.00 
    2340      0.250217   474.6  -1629.80    1045.9   16.30     44.5841      0.1632      0.9781     0.0     0.0      8.8180    0.00 
    2341      0.250326   474.7  -1630.63    1047.3   16.31     44.6399      0.1633      1.0069     0.0     0.0      8.8171    0.00 
    2342      0.250435   474.3  -1632.29    1043.7   16.32     44.4806      0.1635      0.9693     0.0     0.0      8.8162    0.00 
    2343      0.250544   474.5  -1633.12    1045.9   16.33     44.5664      0.1636      0.9928     0.0     0.0      8.8152    0.00 
    2344      0.250636   474.3  -1634.50    1045.2   16.35     44.5290      0.1638      0.9754     0.0     0.0      8.8145    0.00 
    2345      0.250746   474.3  -1635.33    1045.9   16.35     44.5546      0.1639      0.9858     0.0     0.0      8.8135    0.00 
    2346      0.250854   474.3  -1635.89    1047.3   16.36     44.6118      0.1639      0.9923     0.0     0.0      8.8126    0.00 
    2347      0.250963   474.9  -1634.78    1051.5   16.35     44.7981      0.1638      0.9962     0.0     0.0      8.8117    0.00 
    2348      0.251065   474.5  -1637.27    1047.3   16.37     44.6044      0.1641      1.0088     0.0     0.0      8.8108    0.00 
    2349      0.251177   474.3  -1638.10    1047.3   16.38     44.6000      0.1642      1.0073     0.0     0.0      8.8098    0.00 
    2350      0.251288   474.5  -1639.48    1048.7   16.39     44.6527      0.1644      1.0284     0.0     0.0      8.8089    0.00 
    2351      0.251397   474.3  -1639.76    1048.7   16.40     44.6513      0.1644      1.0226     0.0     0.0      8.8080    0.00 
    2352      0.251506   474.2  -1641.42    1047.3   16.41     44.5823      0.1646      1.0520     0.0     0.0      8.8070    0.00 
    2353      0.251616   474.5  -1641.42    1050.1   16.41     44.7025      0.1646      1.0319     0.0     0.0      8.8061    0.00 
    2354      0.251707   474.3  -1643.08    1048.7   16.43     44.6335      0.1648      1.0580     0.0     0.0      8.8053    0.00 
    2355      0.251818   474.1  -1643.63    1050.1   16.44     44.6906      0.1649      1.0426     0.0     0.0      8.8044    0.00 
    2356      0.251927   474.1  -1645.29    1048.0   16.45     44.5917      0.1651      1.0420     0.0     0.0      8.8035    0.00 
    2357      0.252029   474.2  -1646.12    1048.0   16.46     44.5872      0.1652      1.0203     0.0     0.0      8.8026    0.00 
    2358      0.252138   474.2  -1646.40    1050.8   16.46     44.7059      0.1652      0.9902     0.0     0.0      8.8017    0.00 
    2359      0.252246   474.2  -1647.23    1049.4   16.47     44.6414      0.1653      0.9803     0.0     0.0      8.8008    0.00 
    2360      0.252355   474.0  -1648.89    1050.1   16.49     44.6625      0.1655      0.9420     0.0     0.0      8.7998    0.00 
    2361      0.252465   473.9  -1650.27    1048.0   16.50     44.5651      0.1657      0.9475     0.0     0.0      8.7989    0.00 
    2362      0.252574   474.2  -1649.72    1051.5   16.50     44.7181      0.1656      0.9334     0.0     0.0      8.7980    0.00 
    2363      0.252683   474.3  -1650.27    1053.6   16.50     44.8052      0.1657      0.9354     0.0     0.0      8.7971    0.00 
    2364      0.252793   473.8  -1652.21    1050.8   16.52     44.6748      0.1659      0.9478     0.0     0.0      8.7961    0.00 
    2365      0.252884   474.4  -1650.83    1053.6   16.51     44.8022      0.1657      0.9439     0.0     0.0      8.7954    0.00 
    2366      0.253001   474.0  -1653.32    1051.5   16.53     44.6988      0.1660      0.9975     0.0     0.0      8.7944    0.00 
    2367      0.253109   474.1  -1653.87    1052.9   16.54     44.7559      0.1661      1.0085     0.0     0.0      8.7935    0.00 
    2368      0.253220   474.1  -1654.98    1053.6   16.55     44.7799      0.1662      1.0548     0.0     0.0      8.7925    0.00 
    2369      0.253310   474.0  -1656.36    1052.9   16.56     44.7425      0.1664      1.0502     0.0     0.0      8.7918    0.00 
    2370      0.253419   473.9  -1656.64    1055.0   16.57     44.8310      0.1664      1.0801     0.0     0.0      8.7908    0.00 
    2371      0.253529   473.8  -1658.85    1052.2   16.59     44.6992      0.1667      1.0827     0.0     0.0      8.7899    0.00 
    2372      0.253637   473.8  -1659.40    1052.2   16.59     44.6962      0.1668      1.0932     0.0     0.0      8.7890    0.00 
    2373      0.253747   473.8  -1659.95    1052.2   16.60     44.6933      0.1668      1.0918     0.0     0.0      8.7880    0.00 
    2374      0.253855   473.9  -1660.51    1055.0   16.61     44.8102      0.1669      1.0509     0.0     0.0      8.7871    0.00 
    2375      0.253956   473.6  -1662.17    1052.2   16.62     44.6814      0.1671      1.0510     0.0     0.0      8.7862    0.00 
    2376      0.254066   473.5  -1663.55    1052.9   16.64     44.7040      0.1673      1.0086     0.0     0.0      8.7853    0.00 
    2377      0.254175   473.6  -1663.83    1052.9   16.64     44.7025      0.1673      1.0192     0.0     0.0      8.7844    0.00 
    2378      0.254285   473.8  -1664.10    1055.0   16.64     44.7909      0.1673      0.9849     0.0     0.0      8.7835    0.00 
    2379      0.254396   473.6  -1666.32    1051.5   16.66     44.6292      0.1676      0.9771     0.0     0.0      8.7825    0.00 
    2380      0.254488   473.4  -1666.87    1052.9   16.67     44.6861      0.1677      0.9613     0.0     0.0      8.7818    0.00 
    2381      0.254597   473.8  -1666.87    1055.0   16.67     44.7760      0.1677      0.9691     0.0     0.0      8.7809    0.00 
    2382      0.254705   473.6  -1667.70    1054.3   16.68     44.7416      0.1678      0.9700     0.0     0.0      8.7800    0.00 
    2383      0.254814   473.8  -1667.70    1057.2   16.68     44.8614      0.1678      0.9732     0.0     0.0      8.7790    0.00 
    2384      0.254932   473.6  -1669.64    1055.7   16.70     44.7911      0.1680      0.9902     0.0     0.0      8.7780    0.00 
    2385      0.255022   473.6  -1670.47    1055.7   16.70     44.7866      0.1681      1.0004     0.0     0.0      8.7773    0.00 
    2386      0.255131   473.6  -1671.85    1056.4   16.72     44.8091      0.1683      1.0175     0.0     0.0      8.7763    0.00 
    2387      0.255242   473.6  -1672.96    1054.3   16.73     44.7134      0.1684      0.9927     0.0     0.0      8.7754    0.00 
    2388      0.255351   473.5  -1674.06    1055.0   16.74     44.7374      0.1685      1.0222     0.0     0.0      8.7745    0.00 
    2389      0.255460   473.8  -1674.34    1057.9   16.74     44.8556      0.1686      0.9930     0.0     0.0      8.7736    0.00 
    2390      0.255568   473.6  -1675.17    1055.0   16.75     44.7314      0.1687      1.0197     0.0     0.0      8.7726    0.00 
    2391      0.255678   473.6  -1675.45    1057.9   16.75     44.8496      0.1687      1.0002     0.0     0.0      8.7717    0.00 
    2392      0.255786   473.6  -1676.55    1056.4   16.77     44.7838      0.1688      1.0054     0.0     0.0      8.7708    0.00 
    2393      0.255878   473.3  -1678.77    1054.3   16.79     44.6822      0.1691      0.9773     0.0     0.0      8.7700    0.00 
    2394      0.255997   473.5  -1678.49    1059.3   16.78     44.8930      0.1691      0.9749     0.0     0.0      8.7690    0.00 
    2395      0.256106   473.6  -1679.32    1059.3   16.79     44.8885      0.1692      0.9683     0.0     0.0      8.7681    0.00 
    2396      0.256214   473.5  -1680.43    1057.9   16.80     44.8228      0.1693      0.9624     0.0     0.0      8.7672    0.00 
    2397      0.256323   473.2  -1682.64    1055.7   16.83     44.7212      0.1695      0.9686     0.0     0.0      8.7662    0.00 
    2398      0.256413   473.4  -1681.81    1059.3   16.82     44.8751      0.1694      0.9628     0.0     0.0      8.7655    0.00 
    2399      0.256524   473.3  -1683.19    1058.6   16.83     44.8378      0.1696      0.9942     0.0     0.0      8.7645    0.00 
    2400      0.256633   473.4  -1683.75    1060.0   16.84     44.8946      0.1697      0.9766     0.0     0.0      8.7636    0.00 
    2401      0.256741   473.5  -1684.30    1060.0   16.84     44.8916      0.1697      1.0131     0.0     0.0      8.7627    0.00 
    2402      0.256844   473.7  -1684.02    1063.5   16.84     45.0425      0.1697      1.0036     0.0     0.0      8.7619    0.00 
    2403      0.256962   473.3  -1686.51    1061.4   16.87     44.9394      0.1700      1.0397     0.0     0.0      8.7609    0.00 
    2404      0.257071   473.4  -1687.90    1061.4   16.88     44.9319      0.1702      1.0379     0.0     0.0      8.7600    0.00 
    2405      0.257179   473.1  -1689.00    1058.6   16.89     44.8064      0.1703      1.0600     0.0     0.0      8.7590    0.00 
    2406      0.257269   473.1  -1689.83    1059.3   16.90     44.8318      0.1704      1.0554     0.0     0.0      8.7583    0.00 
    2407      0.257379   473.1  -1690.39    1059.3   16.90     44.8288      0.1705      1.0399     0.0     0.0      8.7573    0.00 
    2408      0.257490   473.2  -1692.05    1059.3   16.92     44.8199      0.1707      1.0451     0.0     0.0      8.7564    0.00 
    2409      0.257599   473.2  -1692.32    1060.0   16.92     44.8483      0.1707      1.0310     0.0     0.0      8.7555    0.00 
    2410      0.257707   473.3  -1692.88    1062.1   16.93     44.9348      0.1708      1.0482     0.0     0.0      8.7546    0.00 
    2411      0.257816   473.2  -1693.43    1062.8   16.93     44.9617      0.1708      1.0235     0.0     0.0      8.7536    0.00 
    2412      0.257917   473.2  -1694.54    1060.7   16.95     44.8662      0.1710      1.0347     0.0     0.0      8.7528    0.00 
    2413      0.258027   472.9  -1696.20    1060.0   16.96     44.8273      0.1712      1.0036     0.0     0.0      8.7519    0.00 
    2414      0.258139   472.9  -1696.75    1061.4   16.97     44.8840      0.1712      1.0129     0.0     0.0      8.7509    0.00 
    2415      0.258248   472.9  -1697.86    1061.4   16.98     44.8781      0.1714      1.0102     0.0     0.0      8.7500    0.00 
    2416      0.258356   473.0  -1698.69    1061.4   16.99     44.8736      0.1715      1.0116     0.0     0.0      8.7491    0.00 
    2417      0.258446   472.9  -1699.79    1062.1   17.00     44.8974      0.1716      1.0207     0.0     0.0      8.7483    0.00 
    2418      0.258555   472.9  -1700.07    1064.9   17.00     45.0153      0.1716      1.0012     0.0     0.0      8.7474    0.00 
    2419      0.258665   472.8  -1701.73    1061.4   17.02     44.8571      0.1718      1.0196     0.0     0.0      8.7465    0.00 
    2420      0.258774   472.9  -1702.01    1062.8   17.02     44.9153      0.1719      0.9959     0.0     0.0      8.7456    0.00 
    2421      0.258875   472.8  -1703.11    1062.8   17.03     44.9093      0.1720      1.0141     0.0     0.0      8.7447    0.00 
    2422      0.258984   473.1  -1703.11    1065.6   17.03     45.0286      0.1720      1.0036     0.0     0.0      8.7438    0.00 
    2423      0.259092   473.1  -1703.94    1064.2   17.04     44.9644      0.1721      1.0142     0.0     0.0      8.7429    0.00 
    2424      0.259200   472.5  -1706.43    1061.4   17.06     44.8317      0.1724      1.0015     0.0     0.0      8.7420    0.00 
    2425      0.259309   472.8  -1706.99    1063.5   17.07     44.9181      0.1725      1.0243     0.0     0.0      8.7411    0.00 
    2426      0.259419   472.9  -1707.54    1065.6   17.08     45.0046      0.1725      1.0157     0.0     0.0      8.7401    0.00 
    2427      0.259528   472.8  -1708.65    1063.5   17.09     44.9091      0.1727      1.0264     0.0     0.0      8.7392    0.00 
    2428      0.259637   472.8  -1709.20    1063.5   17.09     44.9062      0.1727      1.0181     0.0     0.0      8.7383    0.00 
    2429      0.259747   472.8  -1710.03    1066.3   17.10     45.0208      0.1728      1.0245     0.0     0.0      8.7374    0.00 
    2430      0.259848   472.5  -1711.69    1062.8   17.12     44.8629      0.1730      1.0287     0.0     0.0      8.7365    0.00 
    2431      0.259957   472.7  -1711.69    1066.3   17.12     45.0118      0.1730      1.0326     0.0     0.0      8.7356    0.00 
    2432      0.260068   472.6  -1713.07    1064.9   17.13     44.9447      0.1732      1.0322     0.0     0.0      8.7347    0.00 
    2433      0.260159   472.8  -1713.35    1066.3   17.13     45.0028      0.1732      1.0259     0.0     0.0      8.7339    0.00 
    2434      0.260268   472.4  -1715.29    1064.2   17.15     44.9030      0.1735      1.0176     0.0     0.0      8.7330    0.00 
    2435      0.260376   472.7  -1715.56    1065.6   17.16     44.9610      0.1735      1.0209     0.0     0.0      8.7321    0.00 
    2436      0.260488   472.7  -1716.95    1067.0   17.17     45.0130      0.1737      1.0361     0.0     0.0      8.7311    0.00 
    2437      0.260598   472.7  -1717.78    1067.7   17.18     45.0383      0.1738      1.0168     0.0     0.0      8.7302    0.00 
    2438      0.260706   472.6  -1718.61    1067.0   17.19     45.0040      0.1739      1.0209     0.0     0.0      8.7293    0.00 
    2439      0.260808   472.7  -1718.61    1067.7   17.19     45.0338      0.1739      0.9994     0.0     0.0      8.7285    0.00
