Repository: LightForm-group/dilatometer_modelling_and_constitutive_behaviour

# dilatometer_modelling_and_constitutive_behaviour

Created with work by Inigo Howe, Patryk Jedrasiak, Hugh Shercliff

This program contains a method of testing various constitutive models and extracting the constitutive behaviour of dilatometer samples correcting for inhomogeneities in termperature, strain and strain rate. The model is currently configured to a dilatometer run under vacuum, with no active cooling during the deformation for a sample of length 10mm with a diameter of 5mm. For both heatup and deformation the temperature is fitted to the experimental central themocoupole temperature for any general temperature profile.

File: experimental_data/deformation/1/520/009_Compression_Inigo_Al_6110_REF_SHT_540C_Deform_520C_1.0s-1__1.asc (part 8 of 25)
 C:\WinTA100\DIL805.PRO\Data\Deformation\Inigo\009_Compression_Inigo_Al_6110_REF_SHT_540C_Deform_520C_1.0s-1__1.asc
     No.          Time   Tem.1        DL     Force  Strain   kf (Def.)    Phi  (D)    Phi* (D)   Tem.2   Tem.3        Poti      HF 
                     s      °C        µm         N       %       N/mm²                     1/s      °C      °C          mm       % 
    2137      0.247713   501.9  -1614.69    1037.4   16.15     44.3029      0.1685      0.9773     0.0     0.0      8.8497    0.00 
    2138      0.247840   501.6  -1617.22    1034.6   16.17     44.1690      0.1688      0.9533     0.0     0.0      8.8487    0.00 
    2139      0.247950   502.1  -1616.38    1040.2   16.16     44.4145      0.1687      0.9632     0.0     0.0      8.8477    0.00 
    2140      0.248078   501.9  -1618.35    1038.1   16.18     44.3137      0.1690      0.9629     0.0     0.0      8.8467    0.00 
    2141      0.248187   502.0  -1618.35    1040.2   16.18     44.4041      0.1690      0.9772     0.0     0.0      8.8457    0.00 
    2142      0.248296   501.9  -1619.47    1039.5   16.19     44.3680      0.1691      0.9592     0.0     0.0      8.8448    0.00 
    2143      0.248413   501.8  -1621.16    1038.8   16.21     44.3290      0.1693      0.9537     0.0     0.0      8.8438    0.00 
    2144      0.248543   502.0  -1621.44    1042.3   16.21     44.4781      0.1693      0.9813     0.0     0.0      8.8427    0.00 
    2145      0.248651   501.8  -1623.13    1040.9   16.23     44.4089      0.1695      0.9838     0.0     0.0      8.8418    0.00 
    2146      0.248760   501.7  -1623.41    1039.5   16.23     44.3472      0.1696      1.0085     0.0     0.0      8.8409    0.00 
    2147      0.248889   501.9  -1623.97    1041.6   16.24     44.4345      0.1697      1.0183     0.0     0.0      8.8398    0.00 
    2148      0.248998   501.6  -1625.66    1038.1   16.26     44.2751      0.1699      1.0044     0.0     0.0      8.8389    0.00 
    2149      0.249106   501.6  -1626.78    1038.1   16.27     44.2692      0.1700      1.0270     0.0     0.0      8.8380    0.00 
    2150      0.249233   501.6  -1627.90    1040.2   16.28     44.3535      0.1701      1.0131     0.0     0.0      8.8369    0.00 
    2151      0.249342   501.6  -1628.19    1042.3   16.28     44.4423      0.1702      1.0202     0.0     0.0      8.8359    0.00 
    2152      0.249463   501.8  -1629.31    1043.0   16.29     44.4664      0.1703      1.0139     0.0     0.0      8.8350    0.00 
    2153      0.249571   501.5  -1630.72    1041.6   16.31     44.3987      0.1705      0.9878     0.0     0.0      8.8341    0.00 
    2154      0.249699   501.5  -1632.40    1040.9   16.32     44.3597      0.1707      0.9907     0.0     0.0      8.8330    0.00 
    2155      0.249810   501.5  -1632.68    1040.9   16.33     44.3582      0.1707      0.9753     0.0     0.0      8.8320    0.00 
    2156      0.249918   501.4  -1633.81    1040.9   16.34     44.3523      0.1708      0.9836     0.0     0.0      8.8311    0.00 
    2157      0.250044   501.7  -1634.09    1042.3   16.34     44.4109      0.1709      0.9736     0.0     0.0      8.8300    0.00 
    2158      0.250155   501.5  -1634.65    1043.7   16.35     44.4681      0.1709      0.9743     0.0     0.0      8.8291    0.00 
    2159      0.250265   501.5  -1635.78    1043.7   16.36     44.4621      0.1711      0.9919     0.0     0.0      8.8282    0.00 
    2160      0.250383   501.5  -1636.90    1043.7   16.37     44.4561      0.1712      0.9999     0.0     0.0      8.8272    0.00 
    2161      0.250509   501.5  -1638.31    1045.2   16.38     44.5087      0.1714      1.0265     0.0     0.0      8.8261    0.00 
    2162      0.250617   501.6  -1638.31    1046.6   16.38     44.5689      0.1714      1.0279     0.0     0.0      8.8252    0.00 
    2163      0.250745   501.5  -1639.71    1046.6   16.40     44.5614      0.1715      1.0718     0.0     0.0      8.8241    0.00 
    2164      0.250853   501.1  -1642.24    1041.6   16.42     44.3376      0.1718      1.0663     0.0     0.0      8.8232    0.00 
    2165      0.250962   501.3  -1642.52    1043.7   16.43     44.4262      0.1719      1.1026     0.0     0.0      8.8223    0.00 
    2166      0.251088   501.2  -1643.65    1043.0   16.44     44.3902      0.1720      1.0648     0.0     0.0      8.8212    0.00 
    2167      0.251198   501.1  -1644.49    1043.7   16.44     44.4158      0.1721      1.0812     0.0     0.0      8.8203    0.00 
    2168      0.251316   501.3  -1645.61    1045.2   16.46     44.4698      0.1722      1.0618     0.0     0.0      8.8193    0.00 
    2169      0.251426   501.5  -1645.61    1046.6   16.46     44.5299      0.1722      1.0514     0.0     0.0      8.8184    0.00 
    2170      0.251552   501.2  -1647.58    1044.4   16.48     44.4293      0.1725      1.0650     0.0     0.0      8.8173    0.00 
    2171      0.251661   501.3  -1647.58    1047.3   16.48     44.5494      0.1725      0.9993     0.0     0.0      8.8164    0.00 
    2172      0.251789   500.6  -1652.64    1038.1   16.53     44.1324      0.1731      1.0117     0.0     0.0      8.8153    0.00 
    2173      0.251898   501.1  -1650.67    1045.9   16.51     44.4729      0.1728      0.9580     0.0     0.0      8.8144    0.00 
    2174      0.252007   501.1  -1650.67    1045.9   16.51     44.4729      0.1728      0.9858     0.0     0.0      8.8135    0.00 
    2175      0.252137   501.1  -1651.80    1046.6   16.52     44.4969      0.1730      0.9362     0.0     0.0      8.8124    0.00 
    2176      0.252245   501.1  -1652.64    1046.6   16.53     44.4924      0.1731      0.9575     0.0     0.0      8.8115    0.00 
    2177      0.252365   501.3  -1654.33    1048.7   16.54     44.5734      0.1733      0.9557     0.0     0.0      8.8104    0.00 
    2178      0.252475   501.1  -1654.89    1048.0   16.55     44.5404      0.1733      0.9761     0.0     0.0      8.8095    0.00 
    2179      0.252585   501.0  -1656.30    1047.3   16.56     44.5029      0.1735      0.9904     0.0     0.0      8.8086    0.00 
    2180      0.252711   501.3  -1656.02    1050.1   16.56     44.6244      0.1735      0.9763     0.0     0.0      8.8075    0.00 
    2181      0.252819   500.9  -1657.70    1049.4   16.58     44.5854      0.1737      1.0215     0.0     0.0      8.8066    0.00 
    2182      0.252948   500.9  -1659.67    1046.6   16.60     44.4550      0.1739      1.0136     0.0     0.0      8.8055    0.00 
    2183      0.253057   501.1  -1659.67    1050.1   16.60     44.6049      0.1739      1.0481     0.0     0.0      8.8046    0.00 
    2184      0.253166   501.0  -1660.51    1051.5   16.61     44.6603      0.1740      1.0529     0.0     0.0      8.8037    0.00 
    2185      0.253284   500.9  -1661.64    1049.4   16.62     44.5644      0.1742      1.0527     0.0     0.0      8.8027    0.00 
    2186      0.253411   500.9  -1663.32    1048.7   16.63     44.5254      0.1744      1.0561     0.0     0.0      8.8016    0.00 
    2187      0.253521   500.9  -1663.89    1050.1   16.64     44.5823      0.1744      1.0473     0.0     0.0      8.8007    0.00 
    2188      0.253629   500.9  -1665.01    1049.4   16.65     44.5463      0.1746      1.0433     0.0     0.0      8.7998    0.00 
    2189      0.253757   500.5  -1667.26    1047.3   16.67     44.4445      0.1748      1.0099     0.0     0.0      8.7987    0.00 
    2190      0.253868   500.6  -1667.82    1049.4   16.68     44.5313      0.1749      1.0141     0.0     0.0      8.7978    0.00 
    2191      0.253977   500.8  -1667.26    1052.2   16.67     44.6541      0.1748      1.0072     0.0     0.0      8.7969    0.00 
    2192      0.254105   500.9  -1668.10    1052.2   16.68     44.6496      0.1749      1.0018     0.0     0.0      8.7958    0.00 
    2193      0.254215   500.6  -1669.79    1050.8   16.70     44.5807      0.1751      0.9926     0.0     0.0      8.7949    0.00 
    2194      0.254335   500.6  -1670.91    1051.5   16.71     44.6046      0.1753      1.0075     0.0     0.0      8.7939    0.00 
    2195      0.254443   500.7  -1672.04    1052.2   16.72     44.6285      0.1754      1.0184     0.0     0.0      8.7930    0.00 
    2196      0.254569   500.6  -1672.88    1052.2   16.73     44.6240      0.1755      1.0267     0.0     0.0      8.7919    0.00 
    2197      0.254678   500.9  -1672.88    1053.6   16.73     44.6838      0.1755      1.0377     0.0     0.0      8.7910    0.00 
    2198      0.254806   500.6  -1674.29    1054.3   16.74     44.7062      0.1757      1.0291     0.0     0.0      8.7899    0.00 
    2199      0.254915   500.4  -1677.10    1049.4   16.77     44.4817      0.1760      1.0625     0.0     0.0      8.7890    0.00 
    2200      0.255024   500.8  -1676.54    1054.3   16.77     44.6942      0.1759      1.0603     0.0     0.0      8.7881    0.00 
    2201      0.255154   500.4  -1677.66    1052.9   16.78     44.6283      0.1761      1.0952     0.0     0.0      8.7870    0.00 
    2202      0.255257   500.5  -1679.07    1051.5   16.79     44.5609      0.1763      1.0610     0.0     0.0      8.7861    0.00 
    2203      0.255383   500.4  -1680.19    1051.5   16.80     44.5549      0.1764      1.0536     0.0     0.0      8.7851    0.00 
    2204      0.255493   500.4  -1681.60    1051.5   16.82     44.5474      0.1766      1.0391     0.0     0.0      8.7841    0.00 
    2205      0.255603   500.6  -1681.60    1055.0   16.82     44.6969      0.1766      1.0443     0.0     0.0      8.7832    0.00 
    2206      0.255729   500.2  -1683.56    1052.2   16.84     44.5667      0.1768      1.0433     0.0     0.0      8.7821    0.00 
    2207      0.255840   500.6  -1683.28    1055.7   16.83     44.7177      0.1768      1.0201     0.0     0.0      8.7812    0.00 
    2208      0.255949   500.2  -1684.97    1053.6   16.85     44.6190      0.1770      1.0200     0.0     0.0      8.7803    0.00 
    2209      0.256075   500.2  -1686.38    1054.3   16.86     44.6413      0.1771      0.9907     0.0     0.0      8.7793    0.00 
    2210      0.256192   500.2  -1687.50    1054.3   16.88     44.6353      0.1773      1.0084     0.0     0.0      8.7783    0.00 
    2211      0.256301   500.4  -1687.50    1057.2   16.88     44.7548      0.1773      1.0000     0.0     0.0      8.7774    0.00 
    2212      0.256428   500.3  -1688.06    1054.3   16.88     44.6323      0.1773      0.9958     0.0     0.0      8.7763    0.00 
    2213      0.256538   500.3  -1689.47    1056.4   16.89     44.7143      0.1775      0.9949     0.0     0.0      8.7754    0.00 
    2214      0.256646   500.3  -1691.15    1055.0   16.91     44.6455      0.1777      0.9875     0.0     0.0      8.7744    0.00 
    2215      0.256775   500.1  -1692.28    1054.3   16.92     44.6096      0.1778      0.9983     0.0     0.0      8.7734    0.00 
    2216      0.256885   500.2  -1692.84    1056.4   16.93     44.6962      0.1779      0.9934     0.0     0.0      8.7725    0.00 
    2217      0.256994   500.0  -1692.84    1056.4   16.93     44.6962      0.1779      0.9915     0.0     0.0      8.7715    0.00 
    2218      0.257122   500.1  -1694.81    1055.7   16.95     44.6557      0.1781      0.9899     0.0     0.0      8.7704    0.00 
    2219      0.257239   500.0  -1695.65    1056.4   16.96     44.6810      0.1782      0.9806     0.0     0.0      8.7695    0.00 
    2220      0.257348   500.0  -1696.50    1055.0   16.96     44.6168      0.1783      0.9964     0.0     0.0      8.7686    0.00 
    2221      0.257458   500.1  -1697.06    1057.2   16.97     44.7033      0.1784      0.9754     0.0     0.0      8.7676    0.00 
    2222      0.257583   500.0  -1698.74    1056.4   16.99     44.6644      0.1786      0.9906     0.0     0.0      8.7666    0.00 
    2223      0.257691   500.3  -1698.74    1060.7   16.99     44.8434      0.1786      0.9845     0.0     0.0      8.7657    0.00 
    2224      0.257820   500.0  -1699.87    1059.3   17.00     44.7777      0.1788      0.9940     0.0     0.0      8.7646    0.00 
    2225      0.257928   499.9  -1702.12    1056.4   17.02     44.6463      0.1790      1.0042     0.0     0.0      8.7637    0.00 
    2226      0.258054   500.0  -1702.12    1057.9   17.02     44.7059      0.1790      1.0098     0.0     0.0      8.7627    0.00 
    2227      0.258154   499.9  -1703.52    1057.2   17.04     44.6685      0.1792      1.0200     0.0     0.0      8.7618    0.00 
    2228      0.258282   500.0  -1704.09    1059.3   17.04     44.7549      0.1793      1.0296     0.0     0.0      8.7607    0.00 
    2229      0.258393   500.2  -1703.52    1062.1   17.04     44.8772      0.1792      1.0405     0.0     0.0      8.7598    0.00 
    2230      0.258501   500.0  -1705.77    1060.0   17.06     44.7757      0.1795      1.0493     0.0     0.0      8.7589    0.00 
    2231      0.258627   499.7  -1707.74    1057.9   17.08     44.6756      0.1797      1.0700     0.0     0.0      8.7579    0.00 
    2232      0.258736   499.8  -1708.02    1057.9   17.08     44.6741      0.1797      1.0760     0.0     0.0      8.7569    0.00 
    2233      0.258864   499.7  -1709.99    1057.2   17.10     44.6337      0.1800      1.0632     0.0     0.0      8.7559    0.00 
    2234      0.258973   499.7  -1710.83    1057.2   17.11     44.6292      0.1801      1.0552     0.0     0.0      8.7549    0.00 
    2235      0.259084   499.7  -1711.11    1060.0   17.11     44.7468      0.1801      1.0341     0.0     0.0      8.7540    0.00 
    2236      0.259203   499.7  -1712.52    1059.3   17.13     44.7094      0.1803      1.0363     0.0     0.0      8.7530    0.00 
    2237      0.259313   499.7  -1713.36    1058.6   17.13     44.6751      0.1804      1.0492     0.0     0.0      8.7521    0.00 
    2238      0.259440   499.8  -1713.36    1062.1   17.13     44.8240      0.1804      1.0158     0.0     0.0      8.7510    0.00 
    2239      0.259550   499.5  -1715.89    1057.2   17.16     44.6019      0.1807      1.0200     0.0     0.0      8.7501    0.00 
    2240      0.259678   499.5  -1716.45    1060.0   17.16     44.7180      0.1808      1.0030     0.0     0.0      8.7490    0.00 
    2241      0.259787   499.7  -1717.02    1061.4   17.17     44.7745      0.1808      1.0055     0.0     0.0      8.7481    0.00 
    2242      0.259896   499.5  -1718.14    1061.4   17.18     44.7684      0.1810      1.0203     0.0     0.0      8.7472    0.00 
    2243      0.260025   499.8  -1718.14    1063.5   17.18     44.8577      0.1810      1.0124     0.0     0.0      8.7461    0.00 
    2244      0.260128   499.3  -1720.39    1059.3   17.20     44.6670      0.1812      1.0278     0.0     0.0      8.7453    0.00 
    2245      0.260254   499.4  -1721.51    1061.4   17.22     44.7502      0.1814      1.0248     0.0     0.0      8.7442    0.00 
    2246      0.260362   499.5  -1722.08    1061.4   17.22     44.7471      0.1814      1.0348     0.0     0.0      8.7433    0.00 
    2247      0.260490   499.5  -1722.92    1063.5   17.23     44.8318      0.1815      1.0249     0.0     0.0      8.7423    0.00 
    2248      0.260598   499.5  -1723.48    1064.2   17.23     44.8585      0.1816      1.0207     0.0     0.0      8.7414    0.00 
    2249      0.260707   499.4  -1726.01    1060.7   17.26     44.6961      0.1819      1.0148     0.0     0.0      8.7405    0.00 
    2250      0.260836   499.4  -1726.01    1063.5   17.26     44.8151      0.1819      1.0126     0.0     0.0      8.7394    0.00 
    2251      0.260945   499.4  -1727.14    1064.2   17.27     44.8387      0.1820      1.0256     0.0     0.0      8.7385    0.00 
    2252      0.261053   499.2  -1728.26    1061.4   17.28     44.7137      0.1822      1.0054     0.0     0.0      8.7376    0.00 
    2253      0.261172   499.5  -1728.54    1063.5   17.29     44.8014      0.1822      1.0053     0.0     0.0      8.7366    0.00 
    2254      0.261300   499.2  -1729.67    1063.5   17.30     44.7953      0.1823      0.9996     0.0     0.0      8.7355    0.00 
    2255      0.261410   499.4  -1730.23    1064.2   17.30     44.8220      0.1824      1.0001     0.0     0.0      8.7346    0.00 
    2256      0.261518   499.2  -1731.63    1062.8   17.32     44.7549      0.1826      1.0162     0.0     0.0      8.7337    0.00 
    2257      0.261644   499.3  -1732.76    1063.5   17.33     44.7785      0.1827      0.9997     0.0     0.0      8.7326    0.00 
    2258      0.261753   499.3  -1733.60    1065.6   17.34     44.8631      0.1828      1.0157     0.0     0.0      8.7317    0.00 
    2259      0.261881   498.9  -1735.57    1062.8   17.36     44.7336      0.1831      0.9869     0.0     0.0      8.7306    0.00 
    2260      0.261990   499.1  -1736.13    1062.8   17.36     44.7306      0.1831      1.0087     0.0     0.0      8.7297    0.00 
    2261      0.262110   499.2  -1736.98    1065.6   17.37     44.8448      0.1832      0.9909     0.0     0.0      8.7287    0.00 
    2262      0.262220   499.2  -1737.26    1066.3   17.37     44.8730      0.1833      0.9964     0.0     0.0      8.7278    0.00 
    2263      0.262330   499.2  -1738.10    1064.9   17.38     44.8090      0.1834      0.9992     0.0     0.0      8.7269    0.00 
    2264      0.262457   499.2  -1738.66    1068.4   17.39     44.9544      0.1834      0.9978     0.0     0.0      8.7258    0.00 
    2265      0.262567   499.0  -1740.91    1064.2   17.41     44.7641      0.1837      1.0118     0.0     0.0      8.7249    0.00 
    2266      0.262677   499.2  -1740.35    1069.1   17.40     44.9749      0.1836      1.0075     0.0     0.0      8.7240    0.00 
    2267      0.262804   499.0  -1742.60    1066.3   17.43     44.8440      0.1839      1.0183     0.0     0.0      8.7230    0.00 
    2268      0.262914   499.0  -1743.72    1067.0   17.44     44.8675      0.1841      1.0034     0.0     0.0      8.7221    0.00 
    2269      0.263033   498.8  -1744.85    1066.3   17.45     44.8317      0.1842      1.0123     0.0     0.0      8.7211    0.00 
    2270      0.263145   498.9  -1745.13    1066.3   17.45     44.8302      0.1842      0.9956     0.0     0.0      8.7201    0.00 
    2271      0.263270   498.8  -1746.53    1064.2   17.47     44.7336      0.1844      1.0112     0.0     0.0      8.7191    0.00 
    2272      0.263378   498.9  -1747.10    1066.3   17.47     44.8195      0.1845      0.9810     0.0     0.0      8.7182    0.00 
    2273      0.263507   498.7  -1748.50    1066.3   17.49     44.8119      0.1846      0.9922     0.0     0.0      8.7171    0.00 
    2274      0.263615   498.8  -1748.50    1069.9   17.49     44.9602      0.1846      0.9856     0.0     0.0      8.7162    0.00 
    2275      0.263724   498.8  -1750.19    1069.1   17.50     44.9213      0.1848      0.9784     0.0     0.0      8.7153    0.00 
    2276      0.263853   498.8  -1751.31    1067.7   17.51     44.8559      0.1850      0.9951     0.0     0.0      8.7142    0.00 
    2277      0.263962   499.0  -1751.03    1071.3   17.51     45.0057      0.1849      0.9811     0.0     0.0      8.7133    0.00 
    2278      0.264080   498.8  -1753.00    1068.4   17.53     44.8764      0.1852      1.0155     0.0     0.0      8.7123    0.00 
    2279      0.264189   498.7  -1753.56    1071.3   17.54     44.9919      0.1852      1.0024     0.0     0.0      8.7114    0.00 
    2280      0.264317   498.8  -1754.41    1071.3   17.54     44.9873      0.1853      1.0366     0.0     0.0      8.7103    0.00 
    2281      0.264427   498.8  -1756.09    1071.3   17.56     44.9781      0.1856      1.0208     0.0     0.0      8.7094    0.00 
    2282      0.264535   498.8  -1756.37    1072.0   17.56     45.0062      0.1856      1.0498     0.0     0.0      8.7085    0.00 
    2283      0.264661   498.4  -1758.62    1068.4   17.59     44.8458      0.1859      1.0215     0.0     0.0      8.7075    0.00 
    2284      0.264771   498.7  -1758.62    1072.0   17.59     44.9939      0.1859      1.0149     0.0     0.0      8.7066    0.00 
    2285      0.264881   498.6  -1760.31    1068.4   17.60     44.8366      0.1861      1.0124     0.0     0.0      8.7057    0.00 
    2286      0.265000   498.7  -1760.03    1074.1   17.60     45.0751      0.1860      1.0009     0.0     0.0      8.7047    0.00 
    2287      0.265127   498.4  -1762.56    1069.1   17.63     44.8540      0.1863      1.0156     0.0     0.0      8.7036    0.00 
    2288      0.265237   498.6  -1762.00    1072.7   17.62     45.0051      0.1863      0.9866     0.0     0.0      8.7027    0.00 
    2289      0.265347   498.6  -1763.12    1074.1   17.63     45.0582      0.1864      1.0124     0.0     0.0      8.7018    0.00 
    2290      0.265474   498.5  -1764.81    1072.0   17.65     44.9601      0.1866      0.9875     0.0     0.0      8.7007    0.00 
    2291      0.265584   498.3  -1766.21    1071.3   17.66     44.9229      0.1868      1.0271     0.0     0.0      8.6998    0.00 
    2292      0.265694   499.0  -1764.53    1077.6   17.65     45.1985      0.1866      1.0062     0.0     0.0      8.6989    0.00 
    2293      0.265820   498.6  -1767.06    1073.4   17.67     45.0070      0.1869      1.0447     0.0     0.0      8.6979    0.00 
    2294      0.265928   498.4  -1768.74    1070.6   17.69     44.8795      0.1871      1.0241     0.0     0.0      8.6970    0.00 
    2295      0.266048   498.4  -1769.87    1072.0   17.70     44.9325      0.1872      1.0507     0.0     0.0      8.6960    0.00 
    2296      0.266158   498.4  -1770.71    1074.1   17.71     45.0166      0.1873      1.0514     0.0     0.0      8.6951    0.00 
    2297      0.266285   498.6  -1770.99    1074.1   17.71     45.0151      0.1874      1.0479     0.0     0.0      8.6940    0.00 
    2298      0.266393   498.3  -1773.24    1071.3   17.73     44.8845      0.1876      1.0314     0.0     0.0      8.6931    0.00 
    2299      0.266520   498.4  -1773.52    1072.0   17.74     44.9126      0.1877      1.0227     0.0     0.0      8.6920    0.00 
    2300      0.266629   498.4  -1774.08    1074.8   17.74     45.0278      0.1877      1.0387     0.0     0.0      8.6911    0.00 
    2301      0.266737   498.3  -1774.93    1074.8   17.75     45.0231      0.1878      1.0166     0.0     0.0      8.6902    0.00 
    2302      0.266866   498.2  -1776.61    1073.4   17.77     44.9548      0.1880      1.0431     0.0     0.0      8.6892    0.00 
    2303      0.266985   498.3  -1776.61    1076.2   17.77     45.0730      0.1880      1.0237     0.0     0.0      8.6882    0.00 
    2304      0.267097   498.2  -1778.58    1074.1   17.79     44.9736      0.1883      1.0286     0.0     0.0      8.6873    0.00 
    2305      0.267205   498.1  -1779.71    1074.1   17.80     44.9674      0.1884      1.0435     0.0     0.0      8.6864    0.00 
    2306      0.267331   498.3  -1779.71    1076.9   17.80     45.0856      0.1884      1.0400     0.0     0.0      8.6853    0.00 
    2307      0.267440   498.0  -1781.67    1074.1   17.82     44.9567      0.1887      1.0590     0.0     0.0      8.6844    0.00 
    2308      0.267550   498.1  -1781.95    1076.2   17.82     45.0437      0.1887      1.0492     0.0     0.0      8.6835    0.00 
    2309      0.267676   498.2  -1782.52    1077.6   17.83     45.0997      0.1888      1.0472     0.0     0.0      8.6824    0.00 
    2310      0.267787   498.1  -1785.33    1074.1   17.85     44.9367      0.1891      1.0397     0.0     0.0      8.6815    0.00 
    2311      0.267924   498.1  -1785.33    1076.2   17.85     45.0252      0.1891      1.0425     0.0     0.0      8.6804    0.00 
    2312      0.268017   498.2  -1786.45    1076.9   17.86     45.0486      0.1892      1.0267     0.0     0.0      8.6796    0.00 
    2313      0.268144   498.1  -1787.30    1076.2   17.87     45.0145      0.1893      1.0215     0.0     0.0      8.6786    0.00 
    2314      0.268253   498.0  -1788.42    1074.8   17.88     44.9493      0.1895      1.0029     0.0     0.0      8.6777    0.00 
    2315      0.268364   498.1  -1789.54    1076.2   17.90     45.0021      0.1896      1.0047     0.0     0.0      8.6767    0.00 
    2316      0.268491   498.1  -1790.11    1076.9   17.90     45.0286      0.1897      1.0209     0.0     0.0      8.6757    0.00 
    2317      0.268601   498.1  -1790.39    1079.0   17.90     45.1155      0.1897      1.0089     0.0     0.0      8.6748    0.00 
    2318      0.268711   498.1  -1791.51    1077.6   17.92     45.0504      0.1899      1.0266     0.0     0.0      8.6739    0.00 
    2319      0.268838   498.2  -1792.07    1079.7   17.92     45.1358      0.1899      1.0125     0.0     0.0      8.6728    0.00 
    2320      0.268957   497.8  -1795.17    1074.8   17.95     44.9123      0.1903      1.0424     0.0     0.0      8.6718    0.00 
    2321      0.269067   498.0  -1794.60    1080.4   17.95     45.1514      0.1902      1.0271     0.0     0.0      8.6709    0.00 
    2322      0.269178   497.9  -1795.73    1077.6   17.96     45.0272      0.1904      1.0637     0.0     0.0      8.6700    0.00 
    2323      0.269304   497.8  -1797.70    1078.3   17.98     45.0459      0.1906      1.0239     0.0     0.0      8.6689    0.00 
    2324      0.269412   497.7  -1798.26    1076.9   17.98     44.9839      0.1907      1.0513     0.0     0.0      8.6680    0.00 
    2325      0.269521   497.7  -1799.38    1077.6   17.99     45.0072      0.1908      1.0275     0.0     0.0      8.6671    0.00 
    2326      0.269649   497.9  -1799.38    1079.0   17.99     45.0661      0.1908      1.0534     0.0     0.0      8.6661    0.00 
    2327      0.269757   497.8  -1801.07    1077.6   18.01     44.9979      0.1910      1.0492     0.0     0.0      8.6652    0.00 
    2328      0.269875   497.9  -1801.07    1080.4   18.01     45.1158      0.1910      1.0359     0.0     0.0      8.6642    0.00 
    2329      0.270003   497.7  -1803.04    1079.0   18.03     45.0460      0.1913      1.0613     0.0     0.0      8.6632    0.00 
    2330      0.270114   497.9  -1803.32    1080.4   18.03     45.1034      0.1913      1.0305     0.0     0.0      8.6623    0.00 
    2331      0.270222   497.6  -1805.85    1077.6   18.06     44.9717      0.1916      1.0662     0.0     0.0      8.6614    0.00 
    2332      0.270349   497.7  -1805.57    1080.4   18.06     45.0910      0.1916      1.0419     0.0     0.0      8.6603    0.00 
    2333      0.270460   497.6  -1806.97    1079.7   18.07     45.0538      0.1917      1.0664     0.0     0.0      8.6594    0.00 
    2334      0.270569   497.6  -1808.10    1079.7   18.08     45.0477      0.1919      1.0473     0.0     0.0      8.6585    0.00 
    2335      0.270694   497.5  -1809.50    1077.6   18.10     44.9516      0.1920      1.0593     0.0     0.0      8.6575    0.00 
    2336      0.270806   497.4  -1810.35    1078.3   18.10     44.9764      0.1922      1.0490     0.0     0.0      8.6565    0.00 
    2337      0.270924   497.6  -1810.63    1081.9   18.11     45.1221      0.1922      1.0404     0.0     0.0      8.6555    0.00 
    2338      0.271034   497.6  -1811.47    1081.9   18.11     45.1174      0.1923      1.0263     0.0     0.0      8.6546    0.00 
    2339      0.271161   497.5  -1812.60    1081.9   18.13     45.1112      0.1924      1.0159     0.0     0.0      8.6536    0.00 
    2340      0.271271   497.5  -1813.44    1080.4   18.13     45.0477      0.1925      1.0224     0.0     0.0      8.6527    0.00 
    2341      0.271381   497.3  -1815.13    1080.4   18.15     45.0384      0.1927      1.0114     0.0     0.0      8.6517    0.00 
    2342      0.271507   497.5  -1816.25    1081.9   18.16     45.0911      0.1929      1.0157     0.0     0.0      8.6507    0.00 
    2343      0.271615   497.5  -1817.09    1081.1   18.17     45.0570      0.1930      1.0024     0.0     0.0      8.6498    0.00 
    2344      0.271743   497.1  -1818.50    1079.7   18.18     44.9905      0.1931      0.9877     0.0     0.0      8.6488    0.00 
    2345      0.271844   497.5  -1818.50    1081.9   18.18     45.0787      0.1931      0.9932     0.0     0.0      8.6479    0.00 
    2346      0.271972   497.5  -1818.50    1083.3   18.18     45.1375      0.1931      0.9882     0.0     0.0      8.6469    0.00 
    2347      0.272083   497.5  -1820.19    1083.3   18.20     45.1282      0.1934      1.0079     0.0     0.0      8.6459    0.00 
    2348      0.272191   497.5  -1821.03    1083.3   18.21     45.1235      0.1935      1.0272     0.0     0.0      8.6450    0.00 
    2349      0.272319   497.3  -1822.15    1084.7   18.22     45.1761      0.1936      1.0409     0.0     0.0      8.6440    0.00 
    2350      0.272427   497.2  -1823.84    1081.9   18.24     45.0493      0.1938      1.0512     0.0     0.0      8.6431    0.00 
    2351      0.272553   497.2  -1824.68    1081.9   18.25     45.0446      0.1939      1.0270     0.0     0.0      8.6421    0.00 
    2352      0.272663   497.2  -1825.81    1081.9   18.26     45.0384      0.1940      1.0451     0.0     0.0      8.6412    0.00 
    2353      0.272774   497.2  -1825.81    1084.0   18.26     45.1266      0.1940      1.0556     0.0     0.0      8.6403    0.00 
    2354      0.272892   497.2  -1826.93    1084.0   18.27     45.1203      0.1942      1.0700     0.0     0.0      8.6393    0.00 
    2355      0.273018   497.1  -1828.34    1084.0   18.28     45.1126      0.1944      1.0648     0.0     0.0      8.6383    0.00 
    2356      0.273127   497.1  -1829.18    1082.6   18.29     45.0492      0.1945      1.0401     0.0     0.0      8.6374    0.00 
    2357      0.273236   496.7  -1832.55    1077.6   18.33     44.8251      0.1949      1.0207     0.0     0.0      8.6365    0.00 
    2358      0.273363   496.9  -1831.99    1083.3   18.32     45.0630      0.1948      1.0069     0.0     0.0      8.6354    0.00 
    2359      0.273473   497.2  -1831.43    1085.4   18.31     45.1542      0.1947      1.0023     0.0     0.0      8.6345    0.00 
    2360      0.273583   497.2  -1832.55    1085.4   18.33     45.1480      0.1949      0.9865     0.0     0.0      8.6336    0.00 
    2361      0.273710   497.2  -1833.68    1086.1   18.34     45.1711      0.1950      0.9639     0.0     0.0      8.6326    0.00 
    2362      0.273814   496.8  -1835.93    1082.6   18.36     45.0120      0.1953      0.9620     0.0     0.0      8.6317    0.00 
    2363      0.273941   496.9  -1836.21    1084.7   18.36     45.0985      0.1953      0.9666     0.0     0.0      8.6306    0.00 
    2364      0.274052   497.2  -1836.21    1088.2   18.36     45.2452      0.1953      0.9569     0.0     0.0      8.6297    0.00 
    2365      0.274178   497.1  -1837.90    1086.1   18.38     45.1478      0.1955      0.9442     0.0     0.0      8.6287    0.00 
    2366      0.274288   497.2  -1837.90    1090.3   18.38     45.3238      0.1955      0.9472     0.0     0.0      8.6278    0.00 
    2367      0.274398   496.9  -1840.71    1084.7   18.41     45.0736      0.1959      0.9506     0.0     0.0      8.6269    0.00 
    2368      0.274525   496.9  -1841.55    1084.7   18.42     45.0690      0.1960      0.9804     0.0     0.0      8.6258    0.00 
    2369      0.274634   497.1  -1840.71    1088.9   18.41     45.2496      0.1959      0.9954     0.0     0.0      8.6249    0.00 
    2370      0.274755   497.1  -1841.55    1090.3   18.42     45.3035      0.1960      1.0035     0.0     0.0      8.6239    0.00 
    2371      0.274866   497.2  -1842.67    1088.9   18.43     45.2387      0.1961      1.0062     0.0     0.0      8.6230    0.00 
    2372      0.274974   497.0  -1843.52    1090.3   18.44     45.2926      0.1962      1.0473     0.0     0.0      8.6221    0.00 
    2373      0.275102   496.9  -1845.20    1088.2   18.45     45.1953      0.1964      1.0539     0.0     0.0      8.6211    0.00 
    2374      0.275213   496.8  -1846.61    1087.5   18.47     45.1582      0.1966      1.0912     0.0     0.0      8.6202    0.00 
    2375      0.275322   496.7  -1847.45    1087.5   18.47     45.1536      0.1967      1.0691     0.0     0.0      8.6193    0.00 
    2376      0.275449   496.9  -1848.02    1089.6   18.48     45.2383      0.1968      1.0956     0.0     0.0      8.6182    0.00 
    2377      0.275559   496.3  -1851.11    1084.7   18.51     45.0162      0.1971      1.0963     0.0     0.0      8.6173    0.00 
    2378      0.275685   496.8  -1849.98    1089.6   18.50     45.2274      0.1970      1.0945     0.0     0.0      8.6163    0.00 
    2379      0.275787   496.7  -1851.95    1088.2   18.52     45.1579      0.1972      1.0829     0.0     0.0      8.6154    0.00 
    2380      0.275914   496.7  -1852.23    1088.9   18.52     45.1857      0.1973      1.0756     0.0     0.0      8.6144    0.00 
    2381      0.276023   496.7  -1853.08    1088.9   18.53     45.1810      0.1974      1.0738     0.0     0.0      8.6135    0.00 
    2382      0.276135   496.8  -1853.92    1089.6   18.54     45.2056      0.1975      1.0444     0.0     0.0      8.6126    0.00 
    2383      0.276261   496.6  -1855.32    1090.3   18.55     45.2271      0.1977      1.0703     0.0     0.0      8.6116    0.00 
    2384      0.276370   496.9  -1855.61    1092.4   18.56     45.3133      0.1977      1.0118     0.0     0.0      8.6106    0.00 
    2385      0.276497   496.1  -1860.67    1083.3   18.61     44.9049      0.1983      1.0341     0.0     0.0      8.6096    0.00 
    2386      0.276606   496.6  -1858.42    1090.3   18.58     45.2099      0.1980      0.9953     0.0     0.0      8.6087    0.00 
    2387      0.276725   496.6  -1858.70    1092.4   18.59     45.2961      0.1981      1.0080     0.0     0.0      8.6077    0.00 
    2388      0.276834   496.4  -1860.38    1088.9   18.60     45.1404      0.1983      0.9902     0.0     0.0      8.6068    0.00 
    2389      0.276962   496.7  -1860.95    1091.0   18.61     45.2251      0.1984      0.9889     0.0     0.0      8.6058    0.00 
    2390      0.277070   496.3  -1862.35    1088.9   18.62     45.1295      0.1985      0.9880     0.0     0.0      8.6049    0.00 
    2391      0.277178   496.6  -1862.07    1091.7   18.62     45.2481      0.1985      0.9990     0.0     0.0      8.6040    0.00 
    2392      0.277305   496.4  -1864.04    1089.6   18.64     45.1494      0.1987      1.0004     0.0     0.0      8.6029    0.00 
    2393      0.277415   496.6  -1865.16    1091.7   18.65     45.2309      0.1989      0.9907     0.0     0.0      8.6020    0.00 
    2394      0.277540   496.6  -1865.16    1093.8   18.65     45.3186      0.1989      1.0152     0.0     0.0      8.6010    0.00 
    2395      0.277648   496.3  -1867.41    1092.4   18.67     45.2476      0.1991      0.9936     0.0     0.0      8.6001    0.00 
    2396      0.277769   496.3  -1868.54    1091.0   18.69     45.1829      0.1993      1.0246     0.0     0.0      8.5991    0.00 
    2397      0.277878   496.3  -1869.10    1091.0   18.69     45.1798      0.1994      1.0206     0.0     0.0      8.5982    0.00 
    2398      0.278006   496.4  -1869.66    1091.0   18.70     45.1767      0.1994      1.0208     0.0     0.0      8.5972    0.00 
    2399      0.278115   496.4  -1869.94    1094.6   18.70     45.3212      0.1995      1.0011     0.0     0.0      8.5963    0.00 
    2400      0.278225   496.4  -1871.63    1093.8   18.72     45.2826      0.1997      0.9968     0.0     0.0      8.5954    0.00 
    2401      0.278353   496.3  -1873.03    1092.4   18.73     45.2163      0.1998      1.0014     0.0     0.0      8.5943    0.00 
    2402      0.278462   496.2  -1873.60    1092.4   18.74     45.2132      0.1999      0.9876     0.0     0.0      8.5934    0.00 
    2403      0.278572   496.3  -1874.44    1093.8   18.74     45.2669      0.2000      1.0000     0.0     0.0      8.5925    0.00 
    2404      0.278689   496.5  -1874.16    1095.3   18.74     45.3269      0.2000      0.9695     0.0     0.0      8.5916    0.00 
    2405      0.278818   495.9  -1878.09    1090.3   18.78     45.1006      0.2005      0.9745     0.0     0.0      8.5905    0.00 
    2406      0.278926   496.2  -1877.53    1093.1   18.78     45.2205      0.2004      0.9643     0.0     0.0      8.5896    0.00 
    2407      0.279035   496.3  -1876.97    1095.3   18.77     45.3112      0.2003      0.9930     0.0     0.0      8.5888    0.00 
    2408      0.279164   496.1  -1879.50    1092.4   18.80     45.1804      0.2006      0.9926     0.0     0.0      8.5877    0.00 
    2409      0.279273   496.2  -1879.50    1095.3   18.80     45.2971      0.2006      0.9905     0.0     0.0      8.5868    0.00 
    2410      0.279381   496.2  -1880.91    1096.0   18.81     45.3185      0.2008      1.0086     0.0     0.0      8.5859    0.00 
    2411      0.279507   496.1  -1881.47    1096.0   18.81     45.3153      0.2009      1.0118     0.0     0.0      8.5849    0.00 
    2412      0.279627   496.1  -1883.15    1093.8   18.83     45.2184      0.2011      1.0422     0.0     0.0      8.5839    0.00 
    2413      0.279738   496.3  -1884.00    1096.7   18.84     45.3304      0.2012      1.0324     0.0     0.0      8.5830    0.00 
    2414      0.279847   496.3  -1883.44    1098.8   18.83     45.4210      0.2011      1.0794     0.0     0.0      8.5821    0.00 
    2415      0.279975   496.0  -1886.25    1094.6   18.86     45.2303      0.2015      1.0574     0.0     0.0      8.5810    0.00 
    2416      0.280086   495.9  -1887.65    1093.8   18.88     45.1933      0.2016      1.0814     0.0     0.0      8.5802    0.00 
    2417      0.280195   495.9  -1887.93    1097.4   18.88     45.3375      0.2017      1.0775     0.0     0.0      8.5793    0.00 
    2418      0.280322   495.9  -1889.06    1095.3   18.89     45.2438      0.2018      1.0723     0.0     0.0      8.5782    0.00 
    2419      0.280432   495.9  -1890.18    1095.3   18.90     45.2375      0.2019      1.0699     0.0     0.0      8.5773    0.00 
    2420      0.280541   496.1  -1889.90    1098.1   18.90     45.3557      0.2019      1.0450     0.0     0.0      8.5764    0.00 
    2421      0.280661   495.8  -1892.43    1094.6   18.92     45.1958      0.2022      1.0452     0.0     0.0      8.5754    0.00 
    2422      0.280789   495.9  -1892.99    1096.7   18.93     45.2801      0.2023      1.0239     0.0     0.0      8.5744    0.00 
    2423      0.280899   495.7  -1894.40    1095.3   18.94     45.2140      0.2025      1.0161     0.0     0.0      8.5735    0.00 
    2424      0.281009   495.7  -1894.68    1096.0   18.95     45.2416      0.2025      0.9916     0.0     0.0      8.5726    0.00 
    2425      0.281137   495.8  -1895.80    1097.4   18.96     45.2935      0.2026      0.9909     0.0     0.0      8.5715    0.00 
    2426      0.281246   495.9  -1896.37    1100.2   18.96     45.4069      0.2027      0.9690     0.0     0.0      8.5706    0.00 
    2427      0.281354   495.6  -1898.05    1094.6   18.98     45.1645      0.2029      0.9704     0.0     0.0      8.5697    0.00 
    2428      0.281482   495.8  -1898.33    1096.0   18.98     45.2212      0.2030      0.9813     0.0     0.0      8.5687    0.00 
    2429      0.281601   495.9  -1898.90    1101.6   18.99     45.4510      0.2030      0.9690     0.0     0.0      8.5677    0.00 
    2430      0.281710   495.8  -1900.30    1099.5   19.00     45.3557      0.2032      1.0103     0.0     0.0      8.5668    0.00 
    2431      0.281821   495.9  -1900.58    1100.2   19.01     45.3833      0.2032      0.9779     0.0     0.0      8.5659    0.00 
    2432      0.281947   495.8  -1901.71    1099.5   19.02     45.3479      0.2034      1.0111     0.0     0.0      8.5649    0.00 
    2433      0.282057   495.6  -1903.68    1097.4   19.04     45.2496      0.2036      1.0069     0.0     0.0      8.5640    0.00 
    2434      0.282166   495.8  -1903.68    1100.9   19.04     45.3951      0.2036      1.0252     0.0     0.0      8.5631    0.00 
    2435      0.282292   495.7  -1905.92    1098.1   19.06     45.2661      0.2039      1.0391     0.0     0.0      8.5621    0.00 
    2436      0.282400   496.2  -1904.52    1104.4   19.05     45.5358      0.2037      1.0187     0.0     0.0      8.5612    0.00 
    2437      0.282528   495.6  -1907.89    1099.5   19.08     45.3132      0.2041      1.0406     0.0     0.0      8.5602    0.00 
    2438      0.282645   495.6  -1908.45    1100.2   19.08     45.3392      0.2042      1.0005     0.0     0.0      8.5592    0.00 
    2439      0.282755   495.4  -1909.58    1097.4   19.10     45.2166      0.2043      1.0448     0.0     0.0      8.5583    0.00
