Repository: LightForm-group/dilatometer_modelling_and_constitutive_behaviour

# dilatometer_modelling_and_constitutive_behaviour

Created with work by Inigo Howe, Patryk Jedrasiak, Hugh Shercliff

This program contains a method of testing various constitutive models and extracting the constitutive behaviour of dilatometer samples correcting for inhomogeneities in termperature, strain and strain rate. The model is currently configured to a dilatometer run under vacuum, with no active cooling during the deformation for a sample of length 10mm with a diameter of 5mm. For both heatup and deformation the temperature is fitted to the experimental central themocoupole temperature for any general temperature profile.

File: experimental_data/deformation/1/520/018_Compression_Daniel_Al_Hom1_SHT_540C_Deform_520C_1.0s-1_QuenchHeGas__1.asc (part 8 of 27)
 C:\WinTA100\DIL805.PRO\Data\Deformation\ChrisDaniel\018_Compression_Daniel_Al_Hom1_SHT_540C_Deform_520C_1.0s-1_QuenchHeGas__1.asc
     No.          Time   Tem.1        DL     Force  Strain   kf (Def.)    Phi  (D)    Phi* (D)   Tem.2   Tem.3        Poti      HF 
                     s      °C        µm         N       %       N/mm²                     1/s      °C      °C          mm       % 
    2137      0.228495   508.2  -1258.41     846.1   12.58     37.6709      0.1369      0.9914     0.0     0.0      9.0057    0.00 
    2138      0.228603   508.4  -1258.96     846.9   12.59     37.6999      0.1369      1.0004     0.0     0.0      9.0048    0.00 
    2139      0.228712   508.2  -1260.62     846.9   12.61     37.6927      0.1371      1.0055     0.0     0.0      9.0038    0.00 
    2140      0.228806   508.3  -1260.90     847.6   12.61     37.7230      0.1371      1.0222     0.0     0.0      9.0030    0.00 
    2141      0.228917   508.1  -1262.28     846.9   12.62     37.6856      0.1373      1.0365     0.0     0.0      9.0021    0.00 
    2142      0.229025   508.1  -1263.66     845.4   12.64     37.6168      0.1375      1.0480     0.0     0.0      9.0011    0.00 
    2143      0.229135   508.2  -1264.22     848.3   12.64     37.7400      0.1375      1.0356     0.0     0.0      9.0002    0.00 
    2144      0.229237   508.0  -1265.32     846.1   12.65     37.6411      0.1376      1.0420     0.0     0.0      8.9993    0.00 
    2145      0.229345   508.0  -1266.71     846.1   12.67     37.6351      0.1378      1.0397     0.0     0.0      8.9984    0.00 
    2146      0.229453   508.0  -1266.71     849.0   12.67     37.7607      0.1378      1.0423     0.0     0.0      8.9974    0.00 
    2147      0.229562   508.1  -1268.09     849.0   12.68     37.7547      0.1380      1.0497     0.0     0.0      8.9965    0.00 
    2148      0.229671   508.1  -1268.92     849.7   12.69     37.7825      0.1381      1.0207     0.0     0.0      8.9955    0.00 
    2149      0.229780   508.0  -1271.13     849.7   12.71     37.7729      0.1383      1.0208     0.0     0.0      8.9946    0.00 
    2150      0.229888   508.1  -1270.86     849.7   12.71     37.7741      0.1383      0.9818     0.0     0.0      8.9937    0.00 
    2151      0.229996   508.0  -1272.24     849.0   12.72     37.7367      0.1384      0.9850     0.0     0.0      8.9927    0.00 
    2152      0.230107   507.8  -1273.07     849.0   12.73     37.7332      0.1385      0.9359     0.0     0.0      8.9917    0.00 
    2153      0.230206   508.1  -1273.35     850.4   12.73     37.7947      0.1386      0.9302     0.0     0.0      8.9909    0.00 
    2154      0.230316   507.7  -1275.56     848.3   12.76     37.6910      0.1388      0.8947     0.0     0.0      8.9899    0.00 
    2155      0.230426   507.9  -1275.84     849.7   12.76     37.7525      0.1388      0.8936     0.0     0.0      8.9890    0.00 
    2156      0.230534   507.8  -1276.67     849.7   12.77     37.7490      0.1389      0.8639     0.0     0.0      8.9880    0.00 
    2157      0.230624   507.7  -1276.94     849.0   12.77     37.7164      0.1390      0.8601     0.0     0.0      8.9872    0.00 
    2158      0.230732   507.9  -1277.22     851.8   12.77     37.8406      0.1390      0.8501     0.0     0.0      8.9863    0.00 
    2159      0.230842   507.8  -1278.05     851.1   12.78     37.8057      0.1391      0.8591     0.0     0.0      8.9853    0.00 
    2160      0.230953   507.6  -1279.43     850.4   12.79     37.7683      0.1393      0.8947     0.0     0.0      8.9844    0.00 
    2161      0.231063   507.8  -1278.88     852.5   12.79     37.8648      0.1392      0.9253     0.0     0.0      8.9834    0.00 
    2162      0.231165   507.7  -1281.37     850.4   12.81     37.7599      0.1395      0.9572     0.0     0.0      8.9826    0.00 
    2163      0.231273   507.8  -1281.65     851.8   12.82     37.8214      0.1395      0.9886     0.0     0.0      8.9816    0.00 
    2164      0.231382   507.6  -1283.31     851.8   12.83     37.8142      0.1397      1.0211     0.0     0.0      8.9807    0.00 
    2165      0.231492   507.6  -1283.86     851.8   12.84     37.8118      0.1398      1.0495     0.0     0.0      8.9797    0.00 
    2166      0.231602   507.7  -1284.97     853.2   12.85     37.8697      0.1399      1.0880     0.0     0.0      8.9788    0.00 
    2167      0.231711   507.9  -1285.24     853.9   12.85     37.8998      0.1399      1.0991     0.0     0.0      8.9778    0.00 
    2168      0.231803   507.6  -1287.18     852.5   12.87     37.8287      0.1401      1.1286     0.0     0.0      8.9770    0.00 
    2169      0.231911   507.7  -1288.01     853.9   12.88     37.8877      0.1402      1.1258     0.0     0.0      8.9761    0.00 
    2170      0.232021   507.5  -1289.95     851.1   12.90     37.7541      0.1405      1.1209     0.0     0.0      8.9751    0.00 
    2171      0.232138   507.6  -1290.50     853.9   12.91     37.8769      0.1405      1.0924     0.0     0.0      8.9741    0.00 
    2172      0.232247   507.4  -1291.88     852.5   12.92     37.8083      0.1407      1.0715     0.0     0.0      8.9732    0.00 
    2173      0.232338   507.5  -1292.16     853.9   12.92     37.8697      0.1407      1.0286     0.0     0.0      8.9724    0.00 
    2174      0.232447   507.4  -1293.27     853.9   12.93     37.8649      0.1408      1.0360     0.0     0.0      8.9714    0.00 
    2175      0.232555   507.4  -1293.82     854.6   12.94     37.8938      0.1409      0.9784     0.0     0.0      8.9705    0.00 
    2176      0.232664   507.2  -1295.76     851.8   12.96     37.7602      0.1411      0.9795     0.0     0.0      8.9696    0.00 
    2177      0.232775   507.4  -1296.31     854.6   12.96     37.8829      0.1412      0.9203     0.0     0.0      8.9686    0.00 
    2178      0.232885   507.2  -1297.14     853.9   12.97     37.8480      0.1413      0.9223     0.0     0.0      8.9677    0.00 
    2179      0.232994   507.4  -1297.69     854.6   12.98     37.8769      0.1414      0.8964     0.0     0.0      8.9667    0.00 
    2180      0.233097   507.4  -1297.14     856.7   12.97     37.9732      0.1413      0.9020     0.0     0.0      8.9658    0.00 
    2181      0.233206   507.2  -1299.35     853.9   12.99     37.8384      0.1415      0.9237     0.0     0.0      8.9649    0.00 
    2182      0.233314   507.5  -1299.35     858.1   12.99     38.0260      0.1415      0.9296     0.0     0.0      8.9640    0.00 
    2183      0.233423   506.9  -1301.84     851.1   13.02     37.7025      0.1418      0.9612     0.0     0.0      8.9630    0.00 
    2184      0.233514   507.2  -1301.29     855.3   13.01     37.8925      0.1418      0.9560     0.0     0.0      8.9622    0.00 
    2185      0.233624   507.2  -1302.40     855.3   13.02     37.8877      0.1419      0.9932     0.0     0.0      8.9613    0.00 
    2186      0.233732   507.2  -1303.78     855.3   13.04     37.8817      0.1421      0.9962     0.0     0.0      8.9604    0.00 
    2187      0.233840   507.1  -1304.33     855.3   13.04     37.8793      0.1421      1.0465     0.0     0.0      8.9594    0.00 
    2188      0.233948   507.2  -1305.16     856.7   13.05     37.9382      0.1422      1.0503     0.0     0.0      8.9585    0.00 
    2189      0.234067   507.0  -1307.38     855.3   13.07     37.8660      0.1425      1.0683     0.0     0.0      8.9575    0.00 
    2190      0.234157   507.0  -1307.93     854.6   13.08     37.8324      0.1425      1.0714     0.0     0.0      8.9567    0.00 
    2191      0.234265   507.0  -1308.76     856.0   13.09     37.8912      0.1426      1.0860     0.0     0.0      8.9558    0.00 
    2192      0.234374   507.2  -1309.04     858.1   13.09     37.9837      0.1427      1.0940     0.0     0.0      8.9548    0.00 
    2193      0.234484   507.2  -1310.14     860.3   13.10     38.0726      0.1428      1.0803     0.0     0.0      8.9539    0.00 
    2194      0.234593   507.0  -1311.80     856.7   13.12     37.9092      0.1430      1.0670     0.0     0.0      8.9529    0.00 
    2195      0.234701   507.0  -1313.19     858.1   13.13     37.9656      0.1431      1.0579     0.0     0.0      8.9520    0.00 
    2196      0.234811   506.8  -1314.29     855.3   13.14     37.8359      0.1433      1.0366     0.0     0.0      8.9510    0.00 
    2197      0.234921   507.0  -1314.57     857.4   13.15     37.9283      0.1433      1.0019     0.0     0.0      8.9501    0.00 
    2198      0.235013   507.0  -1315.40     858.1   13.15     37.9559      0.1434      0.9631     0.0     0.0      8.9493    0.00 
    2199      0.235132   506.7  -1317.34     857.4   13.17     37.9162      0.1436      0.9235     0.0     0.0      8.9483    0.00 
    2200      0.235240   506.6  -1318.72     854.6   13.19     37.7854      0.1438      0.9062     0.0     0.0      8.9474    0.00 
    2201      0.235348   506.8  -1318.44     856.7   13.18     37.8802      0.1437      0.8955     0.0     0.0      8.9464    0.00 
    2202      0.235439   507.0  -1317.89     858.8   13.18     37.9762      0.1437      0.8655     0.0     0.0      8.9456    0.00 
    2203      0.235547   507.0  -1319.27     859.6   13.19     38.0014      0.1438      0.8480     0.0     0.0      8.9447    0.00 
    2204      0.235656   506.8  -1319.83     858.8   13.20     37.9678      0.1439      0.8575     0.0     0.0      8.9438    0.00 
    2205      0.235766   506.8  -1320.38     859.6   13.20     37.9965      0.1440      0.8793     0.0     0.0      8.9428    0.00 
    2206      0.235875   506.8  -1321.76     859.6   13.22     37.9905      0.1441      0.9275     0.0     0.0      8.9419    0.00 
    2207      0.235984   506.8  -1322.04     861.0   13.22     38.0517      0.1442      0.9387     0.0     0.0      8.9410    0.00 
    2208      0.236087   506.7  -1324.25     859.6   13.24     37.9796      0.1444      0.9890     0.0     0.0      8.9401    0.00 
    2209      0.236195   506.5  -1325.64     856.7   13.26     37.8488      0.1446      1.0082     0.0     0.0      8.9391    0.00 
    2210      0.236305   506.6  -1325.64     858.1   13.26     37.9112      0.1446      1.0539     0.0     0.0      8.9382    0.00 
    2211      0.236414   506.7  -1326.47     860.3   13.26     38.0011      0.1447      1.0743     0.0     0.0      8.9372    0.00 
    2212      0.236523   506.9  -1326.74     863.1   13.27     38.1246      0.1447      1.0938     0.0     0.0      8.9363    0.00 
    2213      0.236632   506.7  -1328.95     859.6   13.29     37.9590      0.1450      1.1034     0.0     0.0      8.9354    0.00 
    2214      0.236723   506.7  -1328.95     861.0   13.29     38.0213      0.1450      1.0833     0.0     0.0      8.9346    0.00 
    2215      0.236833   506.6  -1331.17     858.8   13.31     37.9182      0.1452      1.0907     0.0     0.0      8.9336    0.00 
    2216      0.236942   506.5  -1332.55     858.1   13.33     37.8810      0.1454      1.0387     0.0     0.0      8.9327    0.00 
    2217      0.237059   506.3  -1334.21     857.4   13.34     37.8426      0.1456      1.0151     0.0     0.0      8.9317    0.00 
    2218      0.237169   506.4  -1334.76     860.3   13.35     37.9647      0.1456      0.9563     0.0     0.0      8.9308    0.00 
    2219      0.237260   506.6  -1334.49     861.7   13.34     38.0282      0.1456      0.9223     0.0     0.0      8.9300    0.00 
    2220      0.237369   506.4  -1335.87     860.3   13.36     37.9599      0.1458      0.8906     0.0     0.0      8.9290    0.00 
    2221      0.237477   506.6  -1336.42     863.1   13.36     38.0820      0.1458      0.8620     0.0     0.0      8.9281    0.00 
    2222      0.237587   506.6  -1335.87     863.1   13.36     38.0844      0.1458      0.8667     0.0     0.0      8.9272    0.00 
    2223      0.237697   506.7  -1336.70     865.2   13.37     38.1742      0.1458      0.8424     0.0     0.0      8.9262    0.00 
    2224      0.237806   506.3  -1338.64     861.7   13.39     38.0100      0.1461      0.8621     0.0     0.0      8.9253    0.00 
    2225      0.237915   506.4  -1339.47     863.1   13.39     38.0686      0.1462      0.8722     0.0     0.0      8.9243    0.00 
    2226      0.238017   506.6  -1339.47     863.8   13.39     38.0997      0.1462      0.9105     0.0     0.0      8.9234    0.00 
    2227      0.238126   506.2  -1340.85     863.1   13.41     38.0625      0.1463      0.9559     0.0     0.0      8.9225    0.00 
    2228      0.238235   506.4  -1341.40     863.8   13.41     38.0912      0.1464      0.9837     0.0     0.0      8.9216    0.00 
    2229      0.238345   506.3  -1343.06     864.5   13.43     38.1150      0.1466      1.0419     0.0     0.0      8.9206    0.00 
    2230      0.238437   506.5  -1343.62     865.9   13.44     38.1748      0.1466      1.0588     0.0     0.0      8.9198    0.00 
    2231      0.238546   506.2  -1344.72     863.1   13.45     38.0455      0.1468      1.1015     0.0     0.0      8.9189    0.00 
    2232      0.238654   506.3  -1345.55     863.1   13.46     38.0419      0.1469      1.0918     0.0     0.0      8.9180    0.00 
    2233      0.238763   506.3  -1346.94     864.5   13.47     38.0980      0.1470      1.1090     0.0     0.0      8.9170    0.00 
    2234      0.238875   506.2  -1348.04     865.2   13.48     38.1242      0.1472      1.0932     0.0     0.0      8.9161    0.00 
    2235      0.238974   506.2  -1348.60     865.9   13.49     38.1529      0.1472      1.0937     0.0     0.0      8.9152    0.00 
    2236      0.239084   506.1  -1351.09     863.1   13.51     38.0175      0.1475      1.0748     0.0     0.0      8.9143    0.00 
    2237      0.239192   506.1  -1351.36     863.8   13.51     38.0474      0.1475      1.0456     0.0     0.0      8.9134    0.00 
    2238      0.239302   506.1  -1352.47     865.2   13.52     38.1047      0.1477      1.0045     0.0     0.0      8.9124    0.00 
    2239      0.239411   506.1  -1353.30     864.5   13.53     38.0700      0.1478      0.9757     0.0     0.0      8.9115    0.00 
    2240      0.239522   506.2  -1353.58     866.6   13.54     38.1620      0.1478      0.9543     0.0     0.0      8.9105    0.00 
    2241      0.239612   506.3  -1354.13     866.6   13.54     38.1595      0.1479      0.9259     0.0     0.0      8.9098    0.00 
    2242      0.239722   506.1  -1355.51     866.6   13.56     38.1534      0.1480      0.9259     0.0     0.0      8.9088    0.00 
    2243      0.239830   506.2  -1355.24     867.3   13.55     38.1857      0.1480      0.9175     0.0     0.0      8.9079    0.00 
    2244      0.239949   505.8  -1358.00     863.8   13.58     38.0182      0.1483      0.9308     0.0     0.0      8.9069    0.00 
    2245      0.240040   505.8  -1358.00     865.2   13.58     38.0803      0.1483      0.9480     0.0     0.0      8.9061    0.00 
    2246      0.240148   506.0  -1358.00     866.6   13.58     38.1424      0.1483      0.9573     0.0     0.0      8.9052    0.00 
    2247      0.240257   506.0  -1359.11     867.3   13.59     38.1686      0.1484      0.9833     0.0     0.0      8.9042    0.00 
    2248      0.240367   505.9  -1360.49     865.9   13.60     38.1004      0.1486      1.0132     0.0     0.0      8.9033    0.00 
    2249      0.240475   506.0  -1361.05     868.0   13.61     38.1911      0.1487      1.0386     0.0     0.0      8.9024    0.00 
    2250      0.240584   505.8  -1362.15     866.6   13.62     38.1241      0.1488      1.0606     0.0     0.0      8.9014    0.00 
    2251      0.240693   505.8  -1363.26     868.0   13.63     38.1813      0.1489      1.0521     0.0     0.0      8.9005    0.00 
    2252      0.240804   505.8  -1365.75     868.0   13.66     38.1703      0.1492      1.0500     0.0     0.0      8.8995    0.00 
    2253      0.240905   505.6  -1366.30     865.9   13.66     38.0748      0.1493      1.0205     0.0     0.0      8.8987    0.00 
    2254      0.241015   505.6  -1367.41     865.9   13.67     38.0699      0.1494      1.0366     0.0     0.0      8.8977    0.00 
    2255      0.241124   505.9  -1366.86     869.4   13.67     38.2275      0.1493      0.9758     0.0     0.0      8.8968    0.00 
    2256      0.241233   505.6  -1368.79     868.0   13.69     38.1569      0.1496      0.9792     0.0     0.0      8.8959    0.00 
    2257      0.241324   505.7  -1369.62     866.6   13.70     38.0912      0.1497      0.9257     0.0     0.0      8.8951    0.00 
    2258      0.241433   505.8  -1369.07     870.8   13.69     38.2797      0.1496      0.9472     0.0     0.0      8.8941    0.00 
    2259      0.241543   505.7  -1371.01     868.7   13.71     38.1781      0.1498      0.9260     0.0     0.0      8.8932    0.00 
    2260      0.241653   505.7  -1371.01     870.1   13.71     38.2401      0.1498      0.9255     0.0     0.0      8.8923    0.00 
    2261      0.241761   505.6  -1372.67     868.7   13.73     38.1708      0.1500      0.9315     0.0     0.0      8.8913    0.00 
    2262      0.241880   505.5  -1373.50     868.7   13.73     38.1671      0.1501      0.9227     0.0     0.0      8.8903    0.00 
    2263      0.241970   505.4  -1375.16     867.3   13.75     38.0977      0.1503      0.9909     0.0     0.0      8.8895    0.00 
    2264      0.242080   505.7  -1374.05     871.6   13.74     38.2886      0.1502      0.9706     0.0     0.0      8.8886    0.00 
    2265      0.242191   505.6  -1375.99     870.8   13.76     38.2491      0.1504      1.0420     0.0     0.0      8.8876    0.00 
    2266      0.242300   505.6  -1376.54     871.6   13.77     38.2776      0.1505      1.0090     0.0     0.0      8.8867    0.00 
    2267      0.242408   505.6  -1378.20     870.8   13.78     38.2392      0.1506      1.0616     0.0     0.0      8.8858    0.00 
    2268      0.242516   505.3  -1379.58     869.4   13.80     38.1711      0.1508      1.0436     0.0     0.0      8.8849    0.00 
    2269      0.242625   505.7  -1379.58     872.3   13.80     38.2951      0.1508      1.0531     0.0     0.0      8.8839    0.00 
    2270      0.242716   505.3  -1381.24     869.4   13.81     38.1638      0.1510      1.0252     0.0     0.0      8.8831    0.00 
    2271      0.242827   505.4  -1381.80     871.6   13.82     38.2543      0.1511      1.0076     0.0     0.0      8.8822    0.00 
    2272      0.242946   505.2  -1384.29     868.7   13.84     38.1193      0.1514      0.9933     0.0     0.0      8.8812    0.00 
    2273      0.243038   505.4  -1384.01     872.3   13.84     38.2754      0.1513      0.9563     0.0     0.0      8.8804    0.00 
    2274      0.243147   505.3  -1385.12     870.8   13.85     38.2086      0.1515      0.9494     0.0     0.0      8.8795    0.00 
    2275      0.243255   505.4  -1385.39     872.3   13.85     38.2693      0.1515      0.8991     0.0     0.0      8.8786    0.00 
    2276      0.243364   505.3  -1386.50     872.3   13.86     38.2643      0.1516      0.8885     0.0     0.0      8.8776    0.00 
    2277      0.243474   505.5  -1386.22     873.0   13.86     38.2965      0.1516      0.8890     0.0     0.0      8.8767    0.00 
    2278      0.243582   505.4  -1387.33     873.0   13.87     38.2916      0.1517      0.9033     0.0     0.0      8.8758    0.00 
    2279      0.243691   505.4  -1388.44     873.0   13.88     38.2867      0.1518      0.9227     0.0     0.0      8.8748    0.00 
    2280      0.243802   505.3  -1389.82     872.3   13.90     38.2496      0.1520      0.9316     0.0     0.0      8.8739    0.00 
    2281      0.243903   505.2  -1389.82     874.4   13.90     38.3424      0.1520      0.9707     0.0     0.0      8.8730    0.00 
    2282      0.244013   505.2  -1391.76     873.0   13.92     38.2719      0.1522      0.9965     0.0     0.0      8.8721    0.00 
    2283      0.244107   505.3  -1392.03     875.1   13.92     38.3635      0.1523      1.0264     0.0     0.0      8.8713    0.00 
    2284      0.244216   505.3  -1392.86     874.4   13.93     38.3289      0.1524      1.0640     0.0     0.0      8.8703    0.00 
    2285      0.244324   505.5  -1393.14     875.8   13.93     38.3895      0.1524      1.0673     0.0     0.0      8.8694    0.00 
    2286      0.244432   504.9  -1396.46     871.6   13.96     38.1892      0.1528      1.0853     0.0     0.0      8.8685    0.00 
    2287      0.244541   505.2  -1396.18     874.4   13.96     38.3141      0.1527      1.0585     0.0     0.0      8.8676    0.00 
    2288      0.244651   505.1  -1397.29     875.1   13.97     38.3401      0.1529      1.0615     0.0     0.0      8.8666    0.00 
    2289      0.244760   505.1  -1398.67     874.4   13.99     38.3030      0.1530      1.0169     0.0     0.0      8.8657    0.00 
    2290      0.244862   504.9  -1399.78     872.3   14.00     38.2054      0.1532      0.9973     0.0     0.0      8.8648    0.00 
    2291      0.244970   505.1  -1400.61     874.4   14.01     38.2944      0.1533      0.9641     0.0     0.0      8.8639    0.00 
    2292      0.245080   504.9  -1401.44     874.4   14.01     38.2907      0.1533      0.9542     0.0     0.0      8.8630    0.00 
    2293      0.245189   504.9  -1401.99     875.1   14.02     38.3191      0.1534      0.9315     0.0     0.0      8.8620    0.00 
    2294      0.245299   504.9  -1402.82     875.1   14.03     38.3154      0.1535      0.9180     0.0     0.0      8.8611    0.00 
    2295      0.245390   505.1  -1402.54     876.5   14.03     38.3785      0.1535      0.9433     0.0     0.0      8.8603    0.00 
    2296      0.245498   505.1  -1403.10     877.9   14.03     38.4378      0.1535      0.9432     0.0     0.0      8.8594    0.00 
    2297      0.245607   504.9  -1405.03     875.8   14.05     38.3365      0.1538      0.9748     0.0     0.0      8.8585    0.00 
    2298      0.245717   505.0  -1405.31     877.9   14.05     38.4279      0.1538      1.0069     0.0     0.0      8.8575    0.00 
    2299      0.245835   504.9  -1406.42     876.5   14.06     38.3612      0.1539      1.0193     0.0     0.0      8.8565    0.00 
    2300      0.245925   504.7  -1408.91     875.1   14.09     38.2883      0.1542      1.0540     0.0     0.0      8.8558    0.00 
    2301      0.246034   504.8  -1408.63     875.8   14.09     38.3204      0.1542      1.0445     0.0     0.0      8.8548    0.00 
    2302      0.246145   504.7  -1410.29     875.1   14.10     38.2821      0.1544      1.0634     0.0     0.0      8.8539    0.00 
    2303      0.246254   504.7  -1411.95     873.7   14.12     38.2130      0.1546      1.0448     0.0     0.0      8.8529    0.00 
    2304      0.246363   504.8  -1412.23     874.4   14.12     38.2426      0.1546      1.0302     0.0     0.0      8.8520    0.00 
    2305      0.246472   504.7  -1413.33     876.5   14.13     38.3303      0.1547      0.9936     0.0     0.0      8.8511    0.00 
    2306      0.246582   504.8  -1413.33     877.2   14.13     38.3612      0.1547      0.9662     0.0     0.0      8.8502    0.00 
    2307      0.246691   504.6  -1414.99     876.5   14.15     38.3229      0.1549      0.9591     0.0     0.0      8.8492    0.00 
    2308      0.246793   504.9  -1415.27     877.9   14.15     38.3834      0.1550      0.9241     0.0     0.0      8.8484    0.00 
    2309      0.246902   504.5  -1416.38     875.8   14.16     38.2859      0.1551      0.9497     0.0     0.0      8.8474    0.00 
    2310      0.247011   504.8  -1416.93     879.3   14.17     38.4376      0.1552      0.8993     0.0     0.0      8.8465    0.00 
    2311      0.247103   504.6  -1418.31     877.9   14.18     38.3698      0.1553      0.9461     0.0     0.0      8.8457    0.00 
    2312      0.247214   504.3  -1419.14     875.8   14.19     38.2735      0.1554      0.9274     0.0     0.0      8.8448    0.00 
    2313      0.247323   504.7  -1418.59     880.0   14.19     38.4610      0.1553      0.9840     0.0     0.0      8.8438    0.00 
    2314      0.247431   504.7  -1419.70     879.3   14.20     38.4253      0.1555      0.9957     0.0     0.0      8.8429    0.00 
    2315      0.247539   504.6  -1421.08     879.3   14.21     38.4191      0.1556      1.0116     0.0     0.0      8.8420    0.00 
    2316      0.247648   504.1  -1423.85     875.1   14.24     38.2217      0.1560      1.0340     0.0     0.0      8.8411    0.00 
    2317      0.247750   504.6  -1422.74     881.4   14.23     38.5041      0.1558      1.0349     0.0     0.0      8.8402    0.00 
    2318      0.247860   504.4  -1424.95     877.9   14.25     38.3401      0.1561      1.0605     0.0     0.0      8.8393    0.00 
    2319      0.247969   504.7  -1425.23     880.7   14.25     38.4621      0.1561      1.0197     0.0     0.0      8.8384    0.00 
    2320      0.248077   504.3  -1426.61     879.3   14.27     38.3943      0.1563      1.0458     0.0     0.0      8.8374    0.00 
    2321      0.248187   504.5  -1427.44     880.0   14.27     38.4214      0.1564      1.0028     0.0     0.0      8.8365    0.00 
    2322      0.248296   504.2  -1429.38     877.9   14.29     38.3203      0.1566      1.0366     0.0     0.0      8.8356    0.00 
    2323      0.248388   504.4  -1429.10     880.0   14.29     38.4139      0.1566      0.9946     0.0     0.0      8.8348    0.00 
    2324      0.248499   504.4  -1429.66     880.0   14.30     38.4115      0.1566      1.0078     0.0     0.0      8.8338    0.00 
    2325      0.248607   504.4  -1430.76     881.4   14.31     38.4681      0.1568      0.9850     0.0     0.0      8.8329    0.00 
    2326      0.248708   504.3  -1431.59     880.0   14.32     38.4028      0.1569      0.9970     0.0     0.0      8.8321    0.00 
    2327      0.248817   504.3  -1432.70     880.0   14.33     38.3978      0.1570      1.0197     0.0     0.0      8.8311    0.00 
    2328      0.248926   504.3  -1432.98     882.8   14.33     38.5197      0.1570      1.0048     0.0     0.0      8.8302    0.00 
    2329      0.249035   504.2  -1434.91     879.3   14.35     38.3571      0.1572      1.0323     0.0     0.0      8.8293    0.00 
    2330      0.249146   504.4  -1434.91     882.8   14.35     38.5110      0.1572      1.0040     0.0     0.0      8.8283    0.00 
    2331      0.249255   504.0  -1437.40     879.3   14.37     38.3460      0.1575      1.0271     0.0     0.0      8.8274    0.00 
    2332      0.249364   504.1  -1438.23     879.3   14.38     38.3422      0.1576      0.9874     0.0     0.0      8.8265    0.00 
    2333      0.249473   504.3  -1437.96     882.1   14.38     38.4666      0.1576      0.9959     0.0     0.0      8.8255    0.00 
    2334      0.249564   503.8  -1440.45     878.6   14.40     38.3016      0.1579      0.9176     0.0     0.0      8.8248    0.00 
    2335      0.249683   504.1  -1440.72     881.4   14.41     38.4234      0.1579      0.9015     0.0     0.0      8.8238    0.00 
    2336      0.249794   504.3  -1440.45     884.3   14.40     38.5477      0.1579      0.8469     0.0     0.0      8.8228    0.00 
    2337      0.249885   504.1  -1441.55     881.4   14.42     38.4197      0.1580      0.8551     0.0     0.0      8.8221    0.00 
    2338      0.249994   503.9  -1442.94     880.7   14.43     38.3827      0.1582      0.8430     0.0     0.0      8.8211    0.00 
    2339      0.250105   504.3  -1442.66     883.5   14.43     38.5070      0.1582      0.8181     0.0     0.0      8.8202    0.00 
    2340      0.250216   503.9  -1444.87     880.7   14.45     38.3740      0.1584      0.8527     0.0     0.0      8.8193    0.00 
    2341      0.250325   504.3  -1443.77     885.7   14.44     38.5942      0.1583      0.8449     0.0     0.0      8.8183    0.00 
    2342      0.250433   504.1  -1445.98     883.5   14.46     38.4920      0.1585      0.9087     0.0     0.0      8.8174    0.00 
    2343      0.250541   504.7  -1443.77     890.6   14.44     38.8095      0.1583      0.9380     0.0     0.0      8.8165    0.00 
    2344      0.250660   504.9  -1445.15     891.3   14.45     38.8340      0.1584      1.0157     0.0     0.0      8.8155    0.00 
    2345      0.250751   504.1  -1448.47     883.5   14.48     38.4808      0.1588      1.0320     0.0     0.0      8.8147    0.00 
    2346      0.250861   504.1  -1450.13     885.7   14.50     38.5655      0.1590      1.1089     0.0     0.0      8.8138    0.00 
    2347      0.250971   503.8  -1450.96     884.3   14.51     38.5003      0.1591      1.1010     0.0     0.0      8.8129    0.00 
    2348      0.251063   504.1  -1451.79     887.1   14.52     38.6195      0.1592      1.1367     0.0     0.0      8.8121    0.00 
    2349      0.251172   504.0  -1452.62     884.3   14.53     38.4929      0.1593      1.1018     0.0     0.0      8.8111    0.00 
    2350      0.251280   503.8  -1453.73     884.3   14.54     38.4879      0.1594      1.1164     0.0     0.0      8.8102    0.00 
    2351      0.251389   503.9  -1454.00     886.4   14.54     38.5788      0.1595      1.1177     0.0     0.0      8.8093    0.00 
    2352      0.251499   503.9  -1454.56     886.4   14.55     38.5763      0.1595      1.1188     0.0     0.0      8.8084    0.00 
    2353      0.251607   503.7  -1456.77     882.8   14.57     38.4128      0.1598      1.0827     0.0     0.0      8.8074    0.00 
    2354      0.251708   503.6  -1456.77     885.0   14.57     38.5049      0.1598      1.0629     0.0     0.0      8.8066    0.00 
    2355      0.251818   503.6  -1458.98     881.4   14.59     38.3414      0.1601      1.0531     0.0     0.0      8.8057    0.00 
    2356      0.251926   503.7  -1458.98     885.7   14.59     38.5256      0.1601      1.0400     0.0     0.0      8.8047    0.00 
    2357      0.252034   503.7  -1461.20     884.3   14.61     38.4542      0.1603      1.0482     0.0     0.0      8.8038    0.00 
    2358      0.252144   503.7  -1460.37     885.7   14.60     38.5194      0.1602      1.0103     0.0     0.0      8.8029    0.00 
    2359      0.252254   503.5  -1462.58     883.5   14.63     38.4173      0.1605      1.0188     0.0     0.0      8.8020    0.00 
    2360      0.252346   503.6  -1463.41     885.0   14.63     38.4749      0.1606      0.9898     0.0     0.0      8.8012    0.00 
    2361      0.252454   503.7  -1463.41     887.1   14.63     38.5670      0.1606      1.0108     0.0     0.0      8.8003    0.00 
    2362      0.252562   503.8  -1463.68     887.8   14.64     38.5964      0.1606      0.9871     0.0     0.0      8.7994    0.00 
    2363      0.252682   503.4  -1466.45     882.8   14.66     38.3692      0.1609      0.9855     0.0     0.0      8.7984    0.00 
    2364      0.252773   503.3  -1467.00     885.0   14.67     38.4587      0.1610      0.9804     0.0     0.0      8.7976    0.00 
    2365      0.252883   503.4  -1468.11     884.3   14.68     38.4231      0.1611      0.9749     0.0     0.0      8.7966    0.00 
    2366      0.252992   503.6  -1468.11     886.4   14.68     38.5151      0.1611      1.0040     0.0     0.0      8.7957    0.00 
    2367      0.253101   503.6  -1468.11     888.5   14.68     38.6071      0.1611      0.9738     0.0     0.0      8.7948    0.00 
    2368      0.253210   503.7  -1469.49     888.5   14.69     38.6008      0.1613      1.0040     0.0     0.0      8.7939    0.00 
    2369      0.253319   503.3  -1471.15     885.7   14.71     38.4707      0.1615      0.9980     0.0     0.0      8.7929    0.00 
    2370      0.253430   503.4  -1471.71     887.8   14.72     38.5602      0.1616      1.0403     0.0     0.0      8.7920    0.00 
    2371      0.253538   503.2  -1473.92     885.0   14.74     38.4276      0.1618      1.0096     0.0     0.0      8.7911    0.00 
    2372      0.253641   503.4  -1474.20     885.7   14.74     38.4570      0.1618      1.0009     0.0     0.0      8.7902    0.00 
    2373      0.253749   503.4  -1475.58     886.4   14.76     38.4814      0.1620      0.9823     0.0     0.0      8.7893    0.00 
    2374      0.253858   503.5  -1475.30     889.2   14.75     38.6052      0.1620      0.9699     0.0     0.0      8.7884    0.00 
    2375      0.253950   503.2  -1477.79     886.4   14.78     38.4714      0.1623      0.9983     0.0     0.0      8.7876    0.00 
    2376      0.254060   503.6  -1475.30     892.0   14.75     38.7277      0.1620      0.9561     0.0     0.0      8.7867    0.00 
    2377      0.254169   503.3  -1478.35     887.8   14.78     38.5301      0.1623      0.9837     0.0     0.0      8.7857    0.00 
    2378      0.254278   503.2  -1480.01     885.7   14.80     38.4308      0.1625      0.9452     0.0     0.0      8.7848    0.00 
    2379      0.254387   503.2  -1480.28     886.4   14.80     38.4601      0.1626      0.9950     0.0     0.0      8.7839    0.00 
    2380      0.254497   503.3  -1480.28     889.2   14.80     38.5826      0.1626      0.9693     0.0     0.0      8.7830    0.00 
    2381      0.254597   503.1  -1481.67     887.1   14.82     38.4845      0.1627      1.0115     0.0     0.0      8.7821    0.00 
    2382      0.254704   503.2  -1482.50     888.5   14.82     38.5420      0.1628      0.9851     0.0     0.0      8.7812    0.00 
    2383      0.254813   503.0  -1484.16     887.1   14.84     38.4733      0.1630      1.0093     0.0     0.0      8.7803    0.00 
    2384      0.254923   503.1  -1484.71     887.8   14.85     38.5014      0.1631      1.0357     0.0     0.0      8.7794    0.00 
    2385      0.255032   503.4  -1484.16     892.0   14.84     38.6875      0.1630      1.0372     0.0     0.0      8.7785    0.00 
    2386      0.255142   502.9  -1487.20     887.8   14.87     38.4901      0.1634      1.0343     0.0     0.0      8.7775    0.00 
    2387      0.255251   502.9  -1488.31     887.8   14.88     38.4851      0.1635      1.0095     0.0     0.0      8.7766    0.00 
    2388      0.255342   503.1  -1488.58     889.2   14.89     38.5450      0.1635      1.0112     0.0     0.0      8.7759    0.00 
    2389      0.255451   503.0  -1489.97     888.5   14.90     38.5082      0.1637      0.9910     0.0     0.0      8.7749    0.00 
    2390      0.255572   503.0  -1491.07     888.5   14.91     38.5032      0.1638      1.0077     0.0     0.0      8.7739    0.00 
    2391      0.255664   503.2  -1489.41     892.0   14.89     38.6636      0.1636      0.9742     0.0     0.0      8.7731    0.00 
    2392      0.255773   503.0  -1491.35     888.5   14.91     38.5019      0.1639      0.9921     0.0     0.0      8.7722    0.00 
    2393      0.255881   502.9  -1493.56     888.5   14.94     38.4919      0.1641      0.9751     0.0     0.0      8.7713    0.00 
    2394      0.255990   503.0  -1493.84     891.3   14.94     38.6129      0.1642      0.9960     0.0     0.0      8.7704    0.00 
    2395      0.256102   502.9  -1494.67     889.9   14.95     38.5480      0.1642      0.9956     0.0     0.0      8.7694    0.00 
    2396      0.256210   502.9  -1495.22     889.2   14.95     38.5150      0.1643      0.9970     0.0     0.0      8.7685    0.00 
    2397      0.256318   502.9  -1496.33     891.3   14.96     38.6016      0.1644      0.9785     0.0     0.0      8.7676    0.00 
    2398      0.256428   502.8  -1497.71     889.2   14.98     38.5037      0.1646      0.9870     0.0     0.0      8.7667    0.00 
    2399      0.256528   502.6  -1499.10     889.2   14.99     38.4974      0.1648      1.0025     0.0     0.0      8.7658    0.00 
    2400      0.256638   502.9  -1498.82     891.3   14.99     38.5903      0.1647      0.9895     0.0     0.0      8.7649    0.00 
    2401      0.256748   502.8  -1500.48     891.3   15.00     38.5828      0.1649      0.9949     0.0     0.0      8.7640    0.00 
    2402      0.256842   502.8  -1500.76     891.3   15.01     38.5815      0.1650      0.9739     0.0     0.0      8.7632    0.00 
    2403      0.256951   502.9  -1502.14     892.0   15.02     38.6058      0.1651      0.9721     0.0     0.0      8.7623    0.00 
    2404      0.257061   502.7  -1503.25     889.2   15.03     38.4786      0.1653      0.9727     0.0     0.0      8.7613    0.00 
    2405      0.257171   502.8  -1503.25     890.6   15.03     38.5397      0.1653      0.9991     0.0     0.0      8.7604    0.00 
    2406      0.257279   502.9  -1503.80     893.4   15.04     38.6593      0.1653      0.9781     0.0     0.0      8.7595    0.00 
    2407      0.257387   502.8  -1505.74     892.0   15.06     38.5895      0.1656      0.9956     0.0     0.0      8.7586    0.00 
    2408      0.257504   502.9  -1505.74     893.4   15.06     38.6505      0.1656      0.9824     0.0     0.0      8.7576    0.00 
    2409      0.257596   502.6  -1507.40     892.0   15.07     38.5819      0.1657      0.9955     0.0     0.0      8.7568    0.00 
    2410      0.257704   502.5  -1509.06     891.3   15.09     38.5439      0.1659      0.9971     0.0     0.0      8.7559    0.00 
    2411      0.257812   502.8  -1508.78     894.8   15.09     38.6977      0.1659      0.9913     0.0     0.0      8.7550    0.00 
    2412      0.257921   502.7  -1510.44     893.4   15.10     38.6291      0.1661      0.9909     0.0     0.0      8.7541    0.00 
    2413      0.258031   502.6  -1511.27     893.4   15.11     38.6254      0.1662      0.9940     0.0     0.0      8.7532    0.00 
    2414      0.258140   502.5  -1512.38     893.4   15.12     38.6203      0.1663      0.9972     0.0     0.0      8.7523    0.00 
    2415      0.258231   502.7  -1512.38     893.4   15.12     38.6203      0.1663      0.9975     0.0     0.0      8.7515    0.00 
    2416      0.258340   502.7  -1512.65     894.8   15.13     38.6801      0.1664      1.0130     0.0     0.0      8.7506    0.00 
    2417      0.258449   502.7  -1513.76     894.1   15.14     38.6445      0.1665      1.0059     0.0     0.0      8.7496    0.00 
    2418      0.258569   502.6  -1515.14     894.1   15.15     38.6382      0.1667      1.0328     0.0     0.0      8.7486    0.00 
    2419      0.258660   502.4  -1515.97     894.1   15.16     38.6345      0.1668      1.0390     0.0     0.0      8.7479    0.00 
    2420      0.258772   502.4  -1517.63     892.7   15.18     38.5659      0.1670      1.0369     0.0     0.0      8.7469    0.00 
    2421      0.258880   502.4  -1519.02     894.1   15.19     38.6206      0.1671      1.0252     0.0     0.0      8.7460    0.00 
    2422      0.258988   502.3  -1520.40     892.0   15.20     38.5229      0.1673      1.0037     0.0     0.0      8.7451    0.00 
    2423      0.259099   502.3  -1520.40     894.1   15.20     38.6143      0.1673      1.0041     0.0     0.0      8.7442    0.00 
    2424      0.259209   502.4  -1520.68     894.8   15.21     38.6435      0.1673      0.9755     0.0     0.0      8.7432    0.00 
    2425      0.259300   502.3  -1522.06     893.4   15.22     38.5763      0.1675      0.9717     0.0     0.0      8.7425    0.00 
    2426      0.259408   502.4  -1522.34     895.5   15.22     38.6664      0.1675      0.9483     0.0     0.0      8.7416    0.00 
    2427      0.259527   502.2  -1523.72     892.7   15.24     38.5382      0.1677      0.9330     0.0     0.0      8.7406    0.00 
    2428      0.259636   502.2  -1525.10     893.4   15.25     38.5624      0.1678      0.9386     0.0     0.0      8.7397    0.00 
    2429      0.259746   502.4  -1524.00     897.7   15.24     38.7502      0.1677      0.9302     0.0     0.0      8.7387    0.00 
    2430      0.259839   502.3  -1526.21     895.5   15.26     38.6488      0.1680      0.9403     0.0     0.0      8.7379    0.00 
    2431      0.259948   502.2  -1527.04     894.8   15.27     38.6145      0.1681      0.9244     0.0     0.0      8.7370    0.00 
    2432      0.260057   502.3  -1527.59     896.3   15.28     38.6729      0.1681      0.9620     0.0     0.0      8.7361    0.00 
    2433      0.260165   502.3  -1528.97     897.7   15.29     38.7275      0.1683      0.9491     0.0     0.0      8.7352    0.00 
    2434      0.260274   502.2  -1529.80     897.0   15.30     38.6932      0.1684      0.9797     0.0     0.0      8.7343    0.00 
    2435      0.260384   502.3  -1530.08     897.7   15.30     38.7224      0.1684      0.9477     0.0     0.0      8.7334    0.00 
    2436      0.260482   502.2  -1530.91     897.7   15.31     38.7186      0.1685      0.9591     0.0     0.0      8.7325    0.00 
    2437      0.260591   501.9  -1533.40     894.1   15.33     38.5551      0.1688      0.9494     0.0     0.0      8.7316    0.00 
    2438      0.260701   502.1  -1533.12     895.5   15.33     38.6172      0.1688      0.9377     0.0     0.0      8.7307    0.00 
    2439      0.260809   502.1  -1533.68     897.0   15.34     38.6755      0.1688      0.9611     0.0     0.0      8.7298    0.00
