Repository: LightForm-group/dilatometer_modelling_and_constitutive_behaviour

# dilatometer_modelling_and_constitutive_behaviour

Created with work by Inigo Howe, Patryk Jedrasiak, Hugh Shercliff

This program contains a method of testing various constitutive models and extracting the constitutive behaviour of dilatometer samples correcting for inhomogeneities in termperature, strain and strain rate. The model is currently configured to a dilatometer run under vacuum, with no active cooling during the deformation for a sample of length 10mm with a diameter of 5mm. For both heatup and deformation the temperature is fitted to the experimental central themocoupole temperature for any general temperature profile.

File: experimental_data/deformation/1/520/039_Compression_Inigo_Al_6110_REF_SHT_540C_Deform_520C_1.0s-1__1.asc (part 8 of 24)
 C:\WinTA100\DIL805.PRO\Data\Deformation\Inigo\039_Compression_Inigo_Al_6110_REF_SHT_540C_Deform_520C_1.0s-1__1.asc
     No.          Time   Tem.1        DL     Force  Strain   kf (Def.)    Phi  (D)    Phi* (D)   Tem.2   Tem.3        Poti      HF 
                     s      °C        µm         N       %       N/mm²                     1/s      °C      °C          mm       % 
    2137      0.247776   503.3  -1746.94    1021.9   17.47     42.9516      0.1826      1.0262     0.0     0.0      8.8567    0.00 
    2138      0.247884   503.1  -1748.35    1021.9   17.48     42.9443      0.1828      1.0334     0.0     0.0      8.8558    0.00 
    2139      0.248011   503.2  -1749.19    1022.6   17.49     42.9696      0.1829      0.9925     0.0     0.0      8.8547    0.00 
    2140      0.248121   502.9  -1750.88    1021.2   17.51     42.9015      0.1831      1.0088     0.0     0.0      8.8538    0.00 
    2141      0.248229   503.1  -1751.44    1023.3   17.51     42.9875      0.1831      0.9845     0.0     0.0      8.8528    0.00 
    2142      0.248355   503.1  -1751.72    1024.7   17.52     43.0453      0.1832      1.0055     0.0     0.0      8.8518    0.00 
    2143      0.248464   503.1  -1752.84    1023.3   17.53     42.9802      0.1833      0.9822     0.0     0.0      8.8508    0.00 
    2144      0.248591   503.0  -1753.97    1024.7   17.54     43.0336      0.1834      0.9881     0.0     0.0      8.8498    0.00 
    2145      0.248699   502.9  -1755.37    1021.9   17.55     42.9077      0.1836      0.9844     0.0     0.0      8.8489    0.00 
    2146      0.248817   502.8  -1756.78    1021.2   17.57     42.8708      0.1838      0.9800     0.0     0.0      8.8478    0.00 
    2147      0.248927   502.9  -1757.06    1024.0   17.57     42.9878      0.1838      0.9885     0.0     0.0      8.8469    0.00 
    2148      0.249054   503.1  -1757.06    1025.4   17.57     43.0471      0.1838      0.9799     0.0     0.0      8.8458    0.00 
    2149      0.249164   503.0  -1758.75    1024.0   17.59     42.9790      0.1840      0.9969     0.0     0.0      8.8449    0.00 
    2150      0.249273   502.9  -1759.31    1025.4   17.59     43.0353      0.1841      1.0088     0.0     0.0      8.8440    0.00 
    2151      0.249399   502.9  -1760.43    1025.4   17.60     43.0295      0.1842      1.0327     0.0     0.0      8.8429    0.00 
    2152      0.249509   502.8  -1761.56    1026.1   17.62     43.0532      0.1844      1.0449     0.0     0.0      8.8420    0.00 
    2153      0.249634   502.9  -1762.96    1026.1   17.63     43.0459      0.1845      1.0397     0.0     0.0      8.8409    0.00 
    2154      0.249737   502.8  -1763.81    1026.8   17.64     43.0711      0.1846      1.0612     0.0     0.0      8.8401    0.00 
    2155      0.249863   502.9  -1764.37    1026.8   17.64     43.0681      0.1847      1.0617     0.0     0.0      8.8390    0.00 
    2156      0.249972   502.8  -1765.77    1026.1   17.66     43.0312      0.1849      1.0835     0.0     0.0      8.8381    0.00 
    2157      0.250100   502.8  -1767.18    1025.4   17.67     42.9942      0.1850      1.0635     0.0     0.0      8.8370    0.00 
    2158      0.250209   502.7  -1767.74    1025.4   17.68     42.9913      0.1851      1.0861     0.0     0.0      8.8361    0.00 
    2159      0.250318   502.4  -1769.71    1023.3   17.70     42.8923      0.1853      1.0621     0.0     0.0      8.8352    0.00 
    2160      0.250446   502.8  -1769.71    1027.5   17.70     43.0698      0.1853      1.0724     0.0     0.0      8.8341    0.00 
    2161      0.250555   502.7  -1770.55    1028.9   17.71     43.1245      0.1855      1.0453     0.0     0.0      8.8332    0.00 
    2162      0.250672   502.6  -1771.40    1027.5   17.71     43.0609      0.1856      1.0351     0.0     0.0      8.8322    0.00 
    2163      0.250798   502.5  -1773.93    1026.1   17.74     42.9886      0.1859      1.0440     0.0     0.0      8.8311    0.00 
    2164      0.250910   502.6  -1773.36    1028.2   17.73     43.0802      0.1858      1.0342     0.0     0.0      8.8302    0.00 
    2165      0.251020   502.4  -1775.33    1027.5   17.75     43.0403      0.1860      1.0440     0.0     0.0      8.8293    0.00 
    2166      0.251129   502.7  -1775.05    1029.6   17.75     43.1305      0.1860      1.0099     0.0     0.0      8.8283    0.00 
    2167      0.251257   502.4  -1777.58    1025.4   17.78     42.9399      0.1863      1.0133     0.0     0.0      8.8272    0.00 
    2168      0.251366   502.6  -1778.14    1028.2   17.78     43.0552      0.1864      0.9936     0.0     0.0      8.8263    0.00 
    2169      0.251492   502.4  -1778.71    1027.5   17.79     43.0227      0.1864      1.0146     0.0     0.0      8.8253    0.00 
    2170      0.251602   502.9  -1778.71    1032.5   17.79     43.2295      0.1864      1.0013     0.0     0.0      8.8243    0.00 
    2171      0.251719   502.4  -1780.67    1029.6   17.81     43.1010      0.1867      1.0226     0.0     0.0      8.8234    0.00 
    2172      0.251828   502.3  -1782.08    1027.5   17.82     43.0050      0.1869      0.9859     0.0     0.0      8.8224    0.00 
    2173      0.251955   502.2  -1783.20    1027.5   17.83     42.9992      0.1870      1.0207     0.0     0.0      8.8214    0.00 
    2174      0.252063   502.7  -1782.64    1031.7   17.83     43.1793      0.1869      1.0119     0.0     0.0      8.8205    0.00 
    2175      0.252190   502.3  -1784.89    1029.6   17.85     43.0789      0.1872      1.0471     0.0     0.0      8.8194    0.00 
    2176      0.252300   502.4  -1785.17    1031.0   17.85     43.1365      0.1872      1.0546     0.0     0.0      8.8185    0.00 
    2177      0.252408   502.9  -1784.89    1035.3   17.85     43.3151      0.1872      1.0836     0.0     0.0      8.8176    0.00 
    2178      0.252533   502.2  -1788.54    1028.2   17.89     43.0007      0.1876      1.0986     0.0     0.0      8.8165    0.00 
    2179      0.252651   502.3  -1788.83    1031.0   17.89     43.1173      0.1877      1.1031     0.0     0.0      8.8155    0.00 
    2180      0.252759   502.3  -1789.95    1031.0   17.90     43.1114      0.1878      1.1163     0.0     0.0      8.8146    0.00 
    2181      0.252871   502.4  -1789.67    1033.2   17.90     43.2014      0.1878      1.1137     0.0     0.0      8.8137    0.00 
    2182      0.252998   502.2  -1791.64    1033.2   17.92     43.1910      0.1880      1.1173     0.0     0.0      8.8126    0.00 
    2183      0.253106   502.0  -1793.60    1029.6   17.94     43.0332      0.1883      1.0982     0.0     0.0      8.8117    0.00 
    2184      0.253218   501.9  -1794.73    1030.3   17.95     43.0568      0.1884      1.1143     0.0     0.0      8.8107    0.00 
    2185      0.253345   502.0  -1795.57    1031.0   17.96     43.0819      0.1885      1.0968     0.0     0.0      8.8097    0.00 
    2186      0.253453   502.0  -1796.70    1031.0   17.97     43.0760      0.1886      1.0777     0.0     0.0      8.8087    0.00 
    2187      0.253582   502.1  -1796.42    1032.5   17.96     43.1364      0.1886      1.0459     0.0     0.0      8.8077    0.00 
    2188      0.253683   502.1  -1797.54    1032.5   17.98     43.1305      0.1887      1.0411     0.0     0.0      8.8068    0.00 
    2189      0.253811   502.2  -1798.38    1033.2   17.98     43.1555      0.1888      1.0474     0.0     0.0      8.8058    0.00 
    2190      0.253919   502.0  -1800.07    1033.2   18.00     43.1467      0.1890      1.0663     0.0     0.0      8.8049    0.00 
    2191      0.254045   502.0  -1800.63    1033.9   18.01     43.1732      0.1891      1.0507     0.0     0.0      8.8038    0.00 
    2192      0.254156   502.0  -1802.04    1033.9   18.02     43.1658      0.1893      1.0454     0.0     0.0      8.8029    0.00 
    2193      0.254265   501.8  -1804.01    1031.7   18.04     43.0670      0.1895      1.0214     0.0     0.0      8.8020    0.00 
    2194      0.254392   501.8  -1805.13    1031.0   18.05     43.0317      0.1897      1.0438     0.0     0.0      8.8009    0.00 
    2195      0.254502   501.9  -1804.57    1035.3   18.05     43.2114      0.1896      1.0593     0.0     0.0      8.8000    0.00 
    2196      0.254619   502.2  -1804.57    1037.4   18.05     43.2997      0.1896      1.0518     0.0     0.0      8.7990    0.00 
    2197      0.254728   501.9  -1807.38    1033.2   18.07     43.1082      0.1899      1.0254     0.0     0.0      8.7981    0.00 
    2198      0.254855   501.8  -1808.22    1033.9   18.08     43.1332      0.1900      1.0430     0.0     0.0      8.7970    0.00 
    2199      0.254965   501.9  -1808.50    1035.3   18.09     43.1906      0.1901      1.0222     0.0     0.0      8.7961    0.00 
    2200      0.255075   501.7  -1810.47    1033.2   18.10     43.0919      0.1903      1.0351     0.0     0.0      8.7952    0.00 
    2201      0.255202   502.0  -1809.63    1036.7   18.10     43.2436      0.1902      1.0124     0.0     0.0      8.7941    0.00 
    2202      0.255311   501.8  -1811.60    1035.3   18.12     43.1743      0.1905      0.9947     0.0     0.0      8.7932    0.00 
    2203      0.255422   501.3  -1815.81    1028.2   18.16     42.8579      0.1910      1.0154     0.0     0.0      8.7923    0.00 
    2204      0.255559   501.9  -1813.00    1038.8   18.13     43.3140      0.1906      0.9999     0.0     0.0      8.7911    0.00 
    2205      0.255668   501.7  -1814.69    1036.0   18.15     43.1874      0.1908      1.0286     0.0     0.0      8.7902    0.00 
    2206      0.255776   501.9  -1814.97    1037.4   18.15     43.2448      0.1909      1.0035     0.0     0.0      8.7893    0.00 
    2207      0.255887   501.9  -1815.81    1038.1   18.16     43.2697      0.1910      1.0229     0.0     0.0      8.7883    0.00 
    2208      0.256015   501.8  -1817.50    1037.4   18.17     43.2314      0.1912      1.0158     0.0     0.0      8.7873    0.00 
    2209      0.256124   501.8  -1817.78    1038.8   18.18     43.2887      0.1912      1.0725     0.0     0.0      8.7864    0.00 
    2210      0.256233   501.5  -1819.75    1036.0   18.20     43.1607      0.1914      1.0624     0.0     0.0      8.7854    0.00 
    2211      0.256360   501.6  -1820.87    1036.7   18.21     43.1842      0.1916      1.0630     0.0     0.0      8.7844    0.00 
    2212      0.256468   501.4  -1822.00    1036.0   18.22     43.1489      0.1917      1.0705     0.0     0.0      8.7835    0.00 
    2213      0.256587   501.5  -1822.56    1036.7   18.23     43.1753      0.1918      1.0517     0.0     0.0      8.7825    0.00 
    2214      0.256715   501.3  -1824.53    1035.3   18.25     43.1061      0.1920      1.0731     0.0     0.0      8.7814    0.00 
    2215      0.256825   501.5  -1825.09    1036.7   18.25     43.1619      0.1921      1.0449     0.0     0.0      8.7805    0.00 
    2216      0.256934   501.5  -1824.53    1038.8   18.25     43.2530      0.1920      1.0397     0.0     0.0      8.7796    0.00 
    2217      0.257061   501.5  -1826.21    1039.5   18.26     43.2735      0.1922      1.0180     0.0     0.0      8.7786    0.00 
    2218      0.257172   501.1  -1828.74    1035.3   18.29     43.0839      0.1925      1.0090     0.0     0.0      8.7776    0.00 
    2219      0.257280   501.3  -1828.74    1036.0   18.29     43.1133      0.1925      1.0045     0.0     0.0      8.7767    0.00 
    2220      0.257406   501.4  -1829.02    1039.5   18.29     43.2586      0.1926      1.0176     0.0     0.0      8.7757    0.00 
    2221      0.257523   501.4  -1830.43    1038.8   18.30     43.2218      0.1928      0.9990     0.0     0.0      8.7747    0.00 
    2222      0.257631   501.3  -1831.84    1038.1   18.32     43.1850      0.1929      1.0081     0.0     0.0      8.7738    0.00 
    2223      0.257741   501.4  -1831.55    1038.8   18.32     43.2159      0.1929      1.0227     0.0     0.0      8.7729    0.00 
    2224      0.257868   501.4  -1832.40    1041.6   18.32     43.3288      0.1930      1.0522     0.0     0.0      8.7718    0.00 
    2225      0.257976   501.2  -1834.37    1038.1   18.34     43.1716      0.1932      1.0648     0.0     0.0      8.7709    0.00 
    2226      0.258103   501.3  -1834.65    1041.6   18.35     43.3169      0.1933      1.0640     0.0     0.0      8.7699    0.00 
    2227      0.258213   501.1  -1836.90    1038.1   18.37     43.1583      0.1935      1.0686     0.0     0.0      8.7689    0.00 
    2228      0.258321   501.2  -1838.02    1039.5   18.38     43.2110      0.1937      1.0601     0.0     0.0      8.7680    0.00 
    2229      0.258446   501.1  -1838.86    1038.1   18.39     43.1479      0.1938      1.0637     0.0     0.0      8.7670    0.00 
    2230      0.258566   501.2  -1839.43    1038.8   18.39     43.1742      0.1939      1.0481     0.0     0.0      8.7660    0.00 
    2231      0.258675   501.3  -1839.99    1043.0   18.40     43.3472      0.1939      1.0428     0.0     0.0      8.7651    0.00 
    2232      0.258786   501.0  -1841.39    1040.9   18.41     43.2518      0.1941      1.0212     0.0     0.0      8.7642    0.00 
    2233      0.258913   501.1  -1842.80    1039.5   18.43     43.1857      0.1943      1.0320     0.0     0.0      8.7631    0.00 
    2234      0.259023   500.9  -1843.08    1040.9   18.43     43.2428      0.1943      1.0151     0.0     0.0      8.7622    0.00 
    2235      0.259133   501.1  -1843.92    1042.3   18.44     43.2970      0.1944      1.0121     0.0     0.0      8.7613    0.00 
    2236      0.259258   501.2  -1844.77    1041.6   18.45     43.2632      0.1945      0.9898     0.0     0.0      8.7602    0.00 
    2237      0.259366   501.0  -1846.17    1040.9   18.46     43.2264      0.1947      1.0023     0.0     0.0      8.7594    0.00 
    2238      0.259483   500.9  -1847.02    1042.3   18.47     43.2806      0.1948      1.0074     0.0     0.0      8.7584    0.00 
    2239      0.259610   501.1  -1847.58    1043.0   18.48     43.3069      0.1949      1.0206     0.0     0.0      8.7573    0.00 
    2240      0.259719   500.9  -1849.27    1038.8   18.49     43.1222      0.1951      1.0349     0.0     0.0      8.7564    0.00 
    2241      0.259846   501.1  -1849.83    1043.0   18.50     43.2950      0.1951      1.0204     0.0     0.0      8.7554    0.00 
    2242      0.259954   500.8  -1851.80    1040.9   18.52     43.1966      0.1954      1.0521     0.0     0.0      8.7545    0.00 
    2243      0.260063   501.0  -1851.51    1042.3   18.52     43.2567      0.1953      1.0131     0.0     0.0      8.7535    0.00 
    2244      0.260191   500.9  -1852.64    1043.0   18.53     43.2800      0.1955      1.0549     0.0     0.0      8.7525    0.00 
    2245      0.260299   501.0  -1853.48    1045.2   18.53     43.3634      0.1956      1.0213     0.0     0.0      8.7516    0.00 
    2246      0.260435   501.0  -1854.61    1044.4   18.55     43.3281      0.1957      1.0578     0.0     0.0      8.7504    0.00 
    2247      0.260526   500.9  -1856.29    1043.7   18.56     43.2899      0.1959      1.0277     0.0     0.0      8.7497    0.00 
    2248      0.260652   500.9  -1856.29    1043.0   18.56     43.2606      0.1959      1.0400     0.0     0.0      8.7486    0.00 
    2249      0.260762   500.5  -1859.10    1039.5   18.59     43.0994      0.1963      1.0105     0.0     0.0      8.7477    0.00 
    2250      0.260888   500.7  -1859.10    1043.7   18.59     43.2749      0.1963      1.0002     0.0     0.0      8.7467    0.00 
    2251      0.260995   500.8  -1859.95    1043.0   18.60     43.2412      0.1964      0.9865     0.0     0.0      8.7458    0.00 
    2252      0.261124   501.0  -1859.39    1047.3   18.59     43.4197      0.1963      0.9859     0.0     0.0      8.7447    0.00 
    2253      0.261232   500.8  -1861.92    1043.7   18.62     43.2600      0.1966      0.9788     0.0     0.0      8.7438    0.00 
    2254      0.261340   500.9  -1862.48    1046.6   18.62     43.3740      0.1967      0.9799     0.0     0.0      8.7429    0.00 
    2255      0.261460   500.8  -1863.60    1044.4   18.64     43.2803      0.1968      0.9823     0.0     0.0      8.7419    0.00 
    2256      0.261586   500.8  -1863.60    1047.3   18.64     43.3972      0.1968      0.9627     0.0     0.0      8.7408    0.00 
    2257      0.261695   500.4  -1866.41    1043.0   18.66     43.2069      0.1972      0.9935     0.0     0.0      8.7399    0.00 
    2258      0.261805   501.0  -1864.45    1048.0   18.64     43.4220      0.1969      0.9762     0.0     0.0      8.7390    0.00 
    2259      0.261930   500.6  -1867.82    1043.7   18.68     43.2286      0.1973      1.0362     0.0     0.0      8.7380    0.00 
    2260      0.262040   501.0  -1866.98    1048.7   18.67     43.4377      0.1972      1.0051     0.0     0.0      8.7371    0.00 
    2261      0.262151   500.7  -1869.22    1045.2   18.69     43.2796      0.1975      1.0605     0.0     0.0      8.7362    0.00 
    2262      0.262276   500.5  -1870.63    1045.2   18.71     43.2721      0.1977      1.0209     0.0     0.0      8.7351    0.00 
    2263      0.262395   500.7  -1870.91    1046.6   18.71     43.3290      0.1977      1.0693     0.0     0.0      8.7341    0.00 
    2264      0.262503   500.8  -1871.47    1048.0   18.71     43.3845      0.1978      1.0300     0.0     0.0      8.7332    0.00 
    2265      0.262630   500.8  -1872.88    1048.7   18.73     43.4062      0.1980      1.0531     0.0     0.0      8.7322    0.00 
    2266      0.262739   500.4  -1874.85    1047.3   18.75     43.3373      0.1982      1.0398     0.0     0.0      8.7313    0.00 
    2267      0.262848   500.6  -1875.13    1046.6   18.75     43.3066      0.1982      1.0413     0.0     0.0      8.7304    0.00 
    2268      0.262974   500.4  -1876.25    1046.6   18.76     43.3006      0.1984      1.0516     0.0     0.0      8.7293    0.00 
    2269      0.263085   500.5  -1876.25    1050.1   18.76     43.4466      0.1984      1.0242     0.0     0.0      8.7284    0.00 
    2270      0.263193   500.4  -1878.22    1047.3   18.78     43.3193      0.1986      1.0298     0.0     0.0      8.7275    0.00 
    2271      0.263318   500.4  -1878.22    1049.4   18.78     43.4068      0.1986      1.0255     0.0     0.0      8.7264    0.00 
    2272      0.263438   500.5  -1879.91    1049.4   18.80     43.3978      0.1988      1.0354     0.0     0.0      8.7254    0.00 
    2273      0.263547   500.5  -1880.47    1050.1   18.80     43.4240      0.1989      1.0583     0.0     0.0      8.7245    0.00 
    2274      0.263675   500.4  -1881.59    1050.1   18.82     43.4180      0.1990      1.0586     0.0     0.0      8.7235    0.00 
    2275      0.263783   500.3  -1883.00    1048.7   18.83     43.3521      0.1992      1.0383     0.0     0.0      8.7226    0.00 
    2276      0.263891   500.1  -1884.69    1048.0   18.85     43.3140      0.1994      1.0367     0.0     0.0      8.7217    0.00 
    2277      0.264020   500.4  -1883.84    1052.2   18.84     43.4935      0.1993      1.0498     0.0     0.0      8.7206    0.00 
    2278      0.264129   500.1  -1886.65    1048.0   18.87     43.3035      0.1997      1.0484     0.0     0.0      8.7197    0.00 
    2279      0.264238   500.3  -1886.37    1050.8   18.86     43.4216      0.1996      1.0506     0.0     0.0      8.7188    0.00 
    2280      0.264356   500.4  -1886.65    1051.5   18.87     43.4493      0.1997      1.0435     0.0     0.0      8.7178    0.00 
    2281      0.264482   500.2  -1889.18    1050.1   18.89     43.3774      0.2000      1.0138     0.0     0.0      8.7168    0.00 
    2282      0.264591   499.9  -1891.71    1045.2   18.92     43.1599      0.2003      1.0248     0.0     0.0      8.7159    0.00 
    2283      0.264718   500.4  -1889.46    1053.6   18.89     43.5217      0.2000      0.9975     0.0     0.0      8.7148    0.00 
    2284      0.264826   500.4  -1890.59    1052.9   18.91     43.4865      0.2001      1.0209     0.0     0.0      8.7139    0.00 
    2285      0.264934   500.4  -1891.99    1054.3   18.92     43.5372      0.2003      0.9620     0.0     0.0      8.7130    0.00 
    2286      0.265062   500.0  -1894.52    1050.1   18.95     43.3488      0.2006      0.9809     0.0     0.0      8.7120    0.00 
    2287      0.265171   500.1  -1894.24    1052.2   18.94     43.4377      0.2006      0.9885     0.0     0.0      8.7111    0.00 
    2288      0.265297   500.2  -1895.65    1052.2   18.96     43.4302      0.2008      0.9823     0.0     0.0      8.7100    0.00 
    2289      0.265398   500.1  -1897.05    1052.9   18.97     43.4518      0.2009      0.9702     0.0     0.0      8.7092    0.00 
    2290      0.265524   501.0  -1895.09    1060.0   18.95     43.7537      0.2007      0.9690     0.0     0.0      8.7081    0.00 
    2291      0.265634   500.0  -1898.46    1051.5   18.98     43.3860      0.2011      0.9872     0.0     0.0      8.7072    0.00 
    2292      0.265760   499.9  -1899.87    1050.8   19.00     43.3494      0.2013      1.0097     0.0     0.0      8.7061    0.00 
    2293      0.265870   501.0  -1897.62    1060.0   18.98     43.7400      0.2010      1.0406     0.0     0.0      8.7052    0.00 
    2294      0.265979   500.4  -1900.43    1057.2   19.00     43.6084      0.2014      1.0450     0.0     0.0      8.7043    0.00 
    2295      0.266106   499.9  -1902.40    1052.2   19.02     43.3941      0.2016      1.0624     0.0     0.0      8.7033    0.00 
    2296      0.266214   500.1  -1902.68    1054.3   19.03     43.4799      0.2016      1.0655     0.0     0.0      8.7024    0.00 
    2297      0.266333   499.9  -1904.08    1053.6   19.04     43.4432      0.2018      1.0984     0.0     0.0      8.7014    0.00 
    2298      0.266441   500.1  -1904.64    1055.7   19.05     43.5275      0.2019      1.1005     0.0     0.0      8.7005    0.00 
    2299      0.266569   499.8  -1906.61    1052.9   19.07     43.4006      0.2021      1.0997     0.0     0.0      8.6994    0.00 
    2300      0.266678   499.8  -1907.46    1053.6   19.07     43.4251      0.2022      1.1016     0.0     0.0      8.6985    0.00 
    2301      0.266803   499.9  -1907.74    1055.7   19.08     43.5109      0.2023      1.1257     0.0     0.0      8.6975    0.00 
    2302      0.266913   499.9  -1908.86    1055.0   19.09     43.4757      0.2024      1.0927     0.0     0.0      8.6966    0.00 
    2303      0.267022   499.8  -1909.99    1055.7   19.10     43.4988      0.2025      1.1181     0.0     0.0      8.6957    0.00 
    2304      0.267148   499.9  -1911.11    1055.7   19.11     43.4927      0.2027      1.0994     0.0     0.0      8.6946    0.00 
    2305      0.267256   499.9  -1911.39    1058.6   19.11     43.6075      0.2027      1.0963     0.0     0.0      8.6936    0.00 
    2306      0.267374   499.7  -1913.64    1055.7   19.14     43.4791      0.2030      1.1100     0.0     0.0      8.6928    0.00 
    2307      0.267500   499.9  -1913.64    1058.6   19.14     43.5954      0.2030      1.0814     0.0     0.0      8.6917    0.00 
    2308      0.267611   499.5  -1916.45    1054.3   19.16     43.4059      0.2033      1.1040     0.0     0.0      8.6908    0.00 
    2309      0.267719   499.8  -1916.45    1055.0   19.16     43.4350      0.2033      1.0794     0.0     0.0      8.6899    0.00 
    2310      0.267844   499.8  -1917.58    1056.4   19.18     43.4870      0.2035      1.0683     0.0     0.0      8.6889    0.00 
    2311      0.267953   499.5  -1918.70    1055.0   19.19     43.4229      0.2036      1.0525     0.0     0.0      8.6879    0.00 
    2312      0.268081   499.6  -1918.98    1055.7   19.19     43.4504      0.2037      1.0485     0.0     0.0      8.6869    0.00 
    2313      0.268189   499.6  -1920.11    1056.4   19.20     43.4734      0.2038      1.0462     0.0     0.0      8.6860    0.00 
    2314      0.268308   499.8  -1920.95    1058.6   19.21     43.5560      0.2039      1.0284     0.0     0.0      8.6850    0.00 
    2315      0.268417   499.6  -1921.23    1057.9   19.21     43.5254      0.2039      1.0366     0.0     0.0      8.6841    0.00 
    2316      0.268546   499.4  -1923.76    1056.4   19.24     43.4537      0.2042      1.0169     0.0     0.0      8.6830    0.00 
    2317      0.268654   499.4  -1924.88    1055.7   19.25     43.4187      0.2044      1.0171     0.0     0.0      8.6821    0.00 
    2318      0.268762   499.5  -1925.17    1056.4   19.25     43.4462      0.2044      1.0280     0.0     0.0      8.6812    0.00 
    2319      0.268890   499.9  -1924.60    1062.1   19.25     43.6814      0.2043      1.0063     0.0     0.0      8.6802    0.00 
    2320      0.269000   499.3  -1928.26    1055.7   19.28     43.4005      0.2048      1.0246     0.0     0.0      8.6793    0.00 
    2321      0.269127   499.4  -1928.26    1057.9   19.28     43.4875      0.2048      1.0029     0.0     0.0      8.6782    0.00 
    2322      0.269226   499.6  -1927.98    1059.3   19.28     43.5471      0.2048      1.0355     0.0     0.0      8.6774    0.00 
    2323      0.269352   499.5  -1929.94    1059.3   19.30     43.5365      0.2050      1.0073     0.0     0.0      8.6763    0.00 
    2324      0.269462   499.5  -1930.51    1059.3   19.31     43.5334      0.2051      1.0072     0.0     0.0      8.6754    0.00 
    2325      0.269589   499.3  -1931.63    1058.6   19.32     43.4984      0.2052      1.0000     0.0     0.0      8.6744    0.00 
    2326      0.269697   499.4  -1932.47    1060.0   19.32     43.5518      0.2053      1.0053     0.0     0.0      8.6735    0.00 
    2327      0.269805   499.3  -1933.88    1057.9   19.34     43.4573      0.2055      1.0052     0.0     0.0      8.6726    0.00 
    2328      0.269934   499.4  -1934.44    1059.3   19.34     43.5122      0.2056      0.9883     0.0     0.0      8.6715    0.00 
    2329      0.270043   499.3  -1935.57    1057.9   19.36     43.4482      0.2057      0.9878     0.0     0.0      8.6706    0.00 
    2330      0.270154   499.3  -1936.97    1058.6   19.37     43.4696      0.2059      0.9634     0.0     0.0      8.6697    0.00 
    2331      0.270273   499.3  -1937.25    1060.0   19.37     43.5260      0.2059      0.9790     0.0     0.0      8.6687    0.00 
    2332      0.270401   499.5  -1937.25    1062.8   19.37     43.6419      0.2059      0.9761     0.0     0.0      8.6677    0.00 
    2333      0.270509   499.3  -1939.50    1059.3   19.40     43.4849      0.2062      0.9807     0.0     0.0      8.6668    0.00 
    2334      0.270618   499.2  -1939.78    1060.0   19.40     43.5124      0.2062      0.9845     0.0     0.0      8.6659    0.00 
    2335      0.270748   499.5  -1940.35    1062.8   19.40     43.6252      0.2063      0.9927     0.0     0.0      8.6648    0.00 
    2336      0.270856   499.1  -1942.31    1058.6   19.42     43.4408      0.2065      0.9930     0.0     0.0      8.6639    0.00 
    2337      0.270982   499.4  -1942.31    1064.2   19.42     43.6725      0.2065      1.0255     0.0     0.0      8.6629    0.00 
    2338      0.271091   499.3  -1942.59    1062.1   19.43     43.5841      0.2066      1.0294     0.0     0.0      8.6620    0.00 
    2339      0.271211   499.1  -1945.41    1060.0   19.45     43.4820      0.2069      1.0566     0.0     0.0      8.6610    0.00 
    2340      0.271322   499.3  -1945.69    1062.8   19.46     43.5963      0.2070      1.0631     0.0     0.0      8.6601    0.00 
    2341      0.271429   499.2  -1946.53    1062.8   19.47     43.5917      0.2071      1.0553     0.0     0.0      8.6592    0.00 
    2342      0.271557   499.0  -1949.34    1060.0   19.49     43.4608      0.2074      1.0694     0.0     0.0      8.6581    0.00 
    2343      0.271668   499.4  -1947.94    1064.2   19.48     43.6420      0.2072      1.0486     0.0     0.0      8.6572    0.00 
    2344      0.271794   499.1  -1949.06    1062.8   19.49     43.5780      0.2074      1.0521     0.0     0.0      8.6562    0.00 
    2345      0.271902   499.0  -1950.75    1062.1   19.51     43.5400      0.2076      1.0472     0.0     0.0      8.6553    0.00 
    2346      0.272011   499.1  -1951.59    1062.8   19.52     43.5643      0.2077      1.0515     0.0     0.0      8.6544    0.00 
    2347      0.272139   499.1  -1953.28    1062.1   19.53     43.5263      0.2079      1.0415     0.0     0.0      8.6532    0.00 
    2348      0.272258   499.0  -1953.84    1062.1   19.54     43.5232      0.2080      1.0462     0.0     0.0      8.6523    0.00 
    2349      0.272367   499.3  -1954.40    1064.9   19.54     43.6359      0.2080      1.0318     0.0     0.0      8.6514    0.00 
    2350      0.272475   499.1  -1955.24    1064.9   19.55     43.6313      0.2081      1.0269     0.0     0.0      8.6505    0.00 
    2351      0.272603   499.1  -1956.37    1064.9   19.56     43.6252      0.2083      1.0528     0.0     0.0      8.6495    0.00 
    2352      0.272712   499.0  -1956.93    1064.9   19.57     43.6222      0.2084      1.0576     0.0     0.0      8.6486    0.00 
    2353      0.272821   499.0  -1958.06    1066.3   19.58     43.6739      0.2085      1.0893     0.0     0.0      8.6477    0.00 
    2354      0.272951   499.0  -1959.74    1064.9   19.60     43.6069      0.2087      1.0914     0.0     0.0      8.6466    0.00 
    2355      0.273059   498.9  -1960.87    1064.2   19.61     43.5719      0.2088      1.0805     0.0     0.0      8.6457    0.00 
    2356      0.273179   499.1  -1961.43    1065.6   19.61     43.6266      0.2089      1.1096     0.0     0.0      8.6448    0.00 
    2357      0.273288   498.9  -1962.27    1064.9   19.62     43.5932      0.2090      1.0821     0.0     0.0      8.6439    0.00 
    2358      0.273417   498.7  -1964.24    1064.2   19.64     43.5536      0.2093      1.1099     0.0     0.0      8.6428    0.00 
    2359      0.273526   499.0  -1963.68    1068.4   19.64     43.7300      0.2092      1.0895     0.0     0.0      8.6419    0.00 
    2360      0.273634   498.7  -1965.36    1066.3   19.65     43.6342      0.2094      1.0996     0.0     0.0      8.6410    0.00 
    2361      0.273761   498.5  -1968.18    1062.1   19.68     43.4457      0.2098      1.0883     0.0     0.0      8.6400    0.00 
    2362      0.273872   498.9  -1967.05    1067.0   19.67     43.6539      0.2096      1.0638     0.0     0.0      8.6391    0.00 
    2363      0.273981   498.4  -1969.58    1062.8   19.70     43.4670      0.2099      1.0528     0.0     0.0      8.6382    0.00 
    2364      0.274117   498.6  -1969.30    1065.6   19.69     43.5839      0.2099      1.0164     0.0     0.0      8.6371    0.00 
    2365      0.274225   498.6  -1970.71    1065.6   19.71     43.5763      0.2101      1.0201     0.0     0.0      8.6362    0.00 
    2366      0.274334   498.7  -1971.27    1064.9   19.71     43.5444      0.2101      1.0041     0.0     0.0      8.6353    0.00 
    2367      0.274461   498.9  -1971.55    1068.4   19.72     43.6871      0.2102      1.0178     0.0     0.0      8.6342    0.00 
    2368      0.274571   498.5  -1973.80    1064.2   19.74     43.5018      0.2105      0.9760     0.0     0.0      8.6333    0.00 
    2369      0.274680   498.5  -1974.92    1064.9   19.75     43.5246      0.2106      0.9981     0.0     0.0      8.6324    0.00 
    2370      0.274808   498.6  -1975.20    1066.3   19.75     43.5807      0.2106      0.9678     0.0     0.0      8.6314    0.00 
    2371      0.274916   498.4  -1976.61    1066.3   19.77     43.5731      0.2108      0.9783     0.0     0.0      8.6305    0.00 
    2372      0.275043   498.9  -1976.05    1070.6   19.76     43.7492      0.2107      0.9742     0.0     0.0      8.6294    0.00 
    2373      0.275145   498.7  -1977.17    1069.9   19.77     43.7142      0.2109      0.9853     0.0     0.0      8.6286    0.00 
    2374      0.275274   498.5  -1979.70    1067.0   19.80     43.5851      0.2112      0.9916     0.0     0.0      8.6276    0.00 
    2375      0.275382   498.7  -1979.14    1069.9   19.79     43.7035      0.2111      1.0022     0.0     0.0      8.6267    0.00 
    2376      0.275490   498.5  -1980.54    1068.4   19.81     43.6382      0.2113      1.0003     0.0     0.0      8.6258    0.00 
    2377      0.275616   498.5  -1981.67    1067.7   19.82     43.6033      0.2114      0.9913     0.0     0.0      8.6247    0.00 
    2378      0.275726   498.6  -1983.07    1068.4   19.83     43.6244      0.2116      1.0245     0.0     0.0      8.6238    0.00 
    2379      0.275852   498.6  -1982.79    1069.9   19.83     43.6836      0.2116      0.9957     0.0     0.0      8.6228    0.00 
    2380      0.275959   498.5  -1984.76    1069.9   19.85     43.6729      0.2118      1.0500     0.0     0.0      8.6219    0.00 
    2381      0.276077   498.6  -1985.04    1071.3   19.85     43.7289      0.2119      0.9989     0.0     0.0      8.6210    0.00 
    2382      0.276186   498.4  -1986.45    1069.9   19.86     43.6637      0.2120      1.0360     0.0     0.0      8.6201    0.00 
    2383      0.276314   498.3  -1987.85    1067.7   19.88     43.5696      0.2122      1.0282     0.0     0.0      8.6190    0.00 
    2384      0.276422   498.7  -1986.73    1072.7   19.87     43.7774      0.2121      1.0467     0.0     0.0      8.6181    0.00 
    2385      0.276533   498.3  -1989.54    1069.9   19.90     43.6468      0.2124      1.0403     0.0     0.0      8.6172    0.00 
    2386      0.276661   498.5  -1990.38    1070.6   19.90     43.6710      0.2125      1.0369     0.0     0.0      8.6162    0.00 
    2387      0.276769   498.3  -1991.79    1070.6   19.92     43.6634      0.2127      1.0504     0.0     0.0      8.6153    0.00 
    2388      0.276895   498.5  -1992.07    1071.3   19.92     43.6906      0.2127      1.0344     0.0     0.0      8.6143    0.00 
    2389      0.277004   498.5  -1992.91    1072.7   19.93     43.7436      0.2128      1.0705     0.0     0.0      8.6134    0.00 
    2390      0.277123   498.6  -1992.91    1074.1   19.93     43.8011      0.2128      1.0418     0.0     0.0      8.6124    0.00 
    2391      0.277234   498.2  -1995.44    1069.9   19.95     43.6147      0.2132      1.1063     0.0     0.0      8.6115    0.00 
    2392      0.277360   498.2  -1996.57    1068.4   19.97     43.5510      0.2133      1.0874     0.0     0.0      8.6105    0.00 
    2393      0.277468   498.2  -1997.41    1071.3   19.97     43.6615      0.2134      1.1352     0.0     0.0      8.6096    0.00 
    2394      0.277577   498.4  -1997.69    1072.7   19.98     43.7175      0.2134      1.0941     0.0     0.0      8.6087    0.00 
    2395      0.277704   498.2  -1999.10    1071.3   19.99     43.6523      0.2136      1.1250     0.0     0.0      8.6077    0.00 
    2396      0.277812   498.4  -1999.66    1074.1   20.00     43.7642      0.2137      1.1103     0.0     0.0      8.6068    0.00 
    2397      0.277939   498.5  -2000.22    1074.8   20.00     43.7899      0.2138      1.1354     0.0     0.0      8.6057    0.00 
    2398      0.278055   498.1  -2003.03    1070.6   20.03     43.6021      0.2141      1.1370     0.0     0.0      8.6048    0.00 
    2399      0.278166   498.2  -2003.31    1072.0   20.03     43.6580      0.2141      1.0872     0.0     0.0      8.6039    0.00 
    2400      0.278275   497.5  -2007.25    1064.9   20.07     43.3492      0.2146      1.0862     0.0     0.0      8.6030    0.00 
    2401      0.278401   498.2  -2005.56    1070.6   20.06     43.5883      0.2144      1.0258     0.0     0.0      8.6020    0.00 
    2402      0.278509   498.1  -2006.41    1070.6   20.06     43.5837      0.2145      1.0257     0.0     0.0      8.6011    0.00 
    2403      0.278637   498.2  -2006.97    1073.4   20.07     43.6955      0.2146      0.9903     0.0     0.0      8.6001    0.00 
    2404      0.278745   498.1  -2006.97    1073.4   20.07     43.6955      0.2146      0.9954     0.0     0.0      8.5992    0.00 
    2405      0.278854   498.1  -2009.22    1072.0   20.09     43.6258      0.2149      0.9742     0.0     0.0      8.5983    0.00 
    2406      0.278992   498.0  -2010.06    1070.6   20.10     43.5637      0.2150      0.9815     0.0     0.0      8.5971    0.00 
    2407      0.279100   498.3  -2010.06    1076.2   20.10     43.7935      0.2150      0.9857     0.0     0.0      8.5962    0.00 
    2408      0.279211   498.0  -2012.31    1072.0   20.12     43.6089      0.2153      0.9808     0.0     0.0      8.5953    0.00 
    2409      0.279319   498.3  -2012.31    1075.5   20.12     43.7524      0.2153      1.0113     0.0     0.0      8.5945    0.00 
    2410      0.279444   498.1  -2013.72    1073.4   20.14     43.6586      0.2154      1.0084     0.0     0.0      8.5934    0.00 
    2411      0.279553   498.0  -2014.84    1072.7   20.15     43.6238      0.2156      1.0397     0.0     0.0      8.5925    0.00 
    2412      0.279680   498.0  -2015.96    1072.7   20.16     43.6176      0.2157      1.0419     0.0     0.0      8.5915    0.00 
    2413      0.279788   498.0  -2015.96    1074.1   20.16     43.6750      0.2157      1.0408     0.0     0.0      8.5906    0.00 
    2414      0.279915   498.3  -2016.81    1076.2   20.17     43.7565      0.2158      1.0570     0.0     0.0      8.5896    0.00 
    2415      0.280015   498.1  -2017.93    1076.2   20.18     43.7503      0.2160      1.0504     0.0     0.0      8.5888    0.00 
    2416      0.280142   497.9  -2020.46    1073.4   20.20     43.6217      0.2163      1.0524     0.0     0.0      8.5877    0.00 
    2417      0.280251   498.0  -2020.74    1075.5   20.21     43.7062      0.2163      1.0541     0.0     0.0      8.5868    0.00 
    2418      0.280377   497.8  -2022.15    1073.4   20.22     43.6125      0.2165      1.0479     0.0     0.0      8.5858    0.00 
    2419      0.280485   497.8  -2022.15    1075.5   20.22     43.6985      0.2165      1.0497     0.0     0.0      8.5849    0.00 
    2420      0.280594   497.9  -2022.99    1076.2   20.23     43.7226      0.2166      1.0293     0.0     0.0      8.5840    0.00 
    2421      0.280721   497.9  -2023.55    1075.5   20.24     43.6908      0.2167      1.0445     0.0     0.0      8.5830    0.00 
    2422      0.280831   497.9  -2024.68    1075.5   20.25     43.6847      0.2168      1.0368     0.0     0.0      8.5821    0.00 
    2423      0.280949   497.8  -2026.65    1074.8   20.27     43.6452      0.2171      1.0608     0.0     0.0      8.5812    0.00 
    2424      0.281057   497.9  -2027.77    1075.5   20.28     43.6677      0.2172      1.0490     0.0     0.0      8.5803    0.00 
    2425      0.281186   498.1  -2027.49    1078.3   20.27     43.7839      0.2172      1.0358     0.0     0.0      8.5792    0.00 
    2426      0.281294   497.6  -2030.30    1074.1   20.30     43.5966      0.2175      1.0227     0.0     0.0      8.5783    0.00 
    2427      0.281420   497.7  -2030.02    1076.2   20.30     43.6841      0.2175      1.0101     0.0     0.0      8.5773    0.00 
    2428      0.281529   497.7  -2031.43    1076.9   20.31     43.7050      0.2177      1.0391     0.0     0.0      8.5764    0.00 
    2429      0.281639   498.0  -2030.58    1078.3   20.31     43.7669      0.2176      1.0234     0.0     0.0      8.5755    0.00 
    2430      0.281765   497.7  -2032.55    1078.3   20.33     43.7561      0.2178      1.0524     0.0     0.0      8.5745    0.00 
    2431      0.281873   497.9  -2033.68    1078.3   20.34     43.7499      0.2179      1.0114     0.0     0.0      8.5736    0.00 
    2432      0.281992   497.5  -2035.92    1075.5   20.36     43.6231      0.2182      1.0385     0.0     0.0      8.5726    0.00 
    2433      0.282101   497.6  -2035.92    1077.6   20.36     43.7090      0.2182      1.0308     0.0     0.0      8.5717    0.00 
    2434      0.282229   497.9  -2035.92    1078.3   20.36     43.7376      0.2182      1.0296     0.0     0.0      8.5707    0.00 
    2435      0.282337   497.5  -2037.89    1076.9   20.38     43.6695      0.2185      1.0301     0.0     0.0      8.5698    0.00 
    2436      0.282463   497.7  -2038.17    1077.6   20.38     43.6966      0.2185      1.0364     0.0     0.0      8.5688    0.00 
    2437      0.282572   497.7  -2039.30    1078.3   20.39     43.7191      0.2187      1.0384     0.0     0.0      8.5679    0.00 
    2438      0.282681   497.4  -2041.55    1076.9   20.42     43.6495      0.2189      1.0428     0.0     0.0      8.5670    0.00 
    2439      0.282807   497.8  -2040.98    1079.0   20.41     43.7384      0.2189      1.0201     0.0     0.0      8.5660    0.00
