Repository: LightForm-group/dilatometer_modelling_and_constitutive_behaviour

# dilatometer_modelling_and_constitutive_behaviour

Created with work by Inigo Howe, Patryk Jedrasiak, Hugh Shercliff

This program contains a method of testing various constitutive models and extracting the constitutive behaviour of dilatometer samples correcting for inhomogeneities in termperature, strain and strain rate. The model is currently configured to a dilatometer run under vacuum, with no active cooling during the deformation for a sample of length 10mm with a diameter of 5mm. For both heatup and deformation the temperature is fitted to the experimental central themocoupole temperature for any general temperature profile.

File: experimental_data/deformation/1/490/008_Compression_Daniel_Al_Hom1_SHT_540C_Deform_490C_1.0s-1_QuenchHeGas__1.asc (part 9 of 27)
 C:\WinTA100\DIL805.PRO\Data\Deformation\ChrisDaniel\008_Compression_Daniel_Al_Hom1_SHT_540C_Deform_490C_1.0s-1_QuenchHeGas__1.asc
     No.          Time   Tem.1        DL     Force  Strain   kf (Def.)    Phi  (D)    Phi* (D)   Tem.2   Tem.3        Poti      HF 
                     s      °C        µm         N       %       N/mm²                     1/s      °C      °C          mm       % 
    2440      0.260917   472.2  -1720.82    1064.9   17.21     44.9027      0.1742      1.0080     0.0     0.0      8.7275    0.00 
    2441      0.261026   472.5  -1721.10    1067.0   17.21     44.9905      0.1742      0.9935     0.0     0.0      8.7266    0.00 
    2442      0.261135   472.6  -1721.65    1067.7   17.22     45.0172      0.1743      0.9948     0.0     0.0      8.7257    0.00 
    2443      0.261229   472.5  -1722.48    1069.1   17.22     45.0722      0.1744      0.9569     0.0     0.0      8.7249    0.00 
    2444      0.261337   472.4  -1724.42    1067.7   17.24     45.0022      0.1746      0.9546     0.0     0.0      8.7240    0.00 
    2445      0.261445   472.4  -1724.97    1068.4   17.25     45.0289      0.1747      0.9412     0.0     0.0      8.7231    0.00 
    2446      0.261553   472.4  -1725.24    1068.4   17.25     45.0274      0.1747      0.9525     0.0     0.0      8.7222    0.00 
    2447      0.261663   472.3  -1726.35    1068.4   17.26     45.0214      0.1748      0.9343     0.0     0.0      8.7212    0.00 
    2448      0.261763   472.5  -1726.63    1069.9   17.27     45.0794      0.1749      0.9524     0.0     0.0      8.7204    0.00 
    2449      0.261870   472.5  -1728.01    1069.1   17.28     45.0421      0.1750      0.9480     0.0     0.0      8.7195    0.00 
    2450      0.261979   472.4  -1728.84    1069.9   17.29     45.0673      0.1751      0.9825     0.0     0.0      8.7186    0.00 
    2451      0.262089   472.7  -1728.29    1072.7   17.28     45.1892      0.1751      0.9869     0.0     0.0      8.7177    0.00 
    2452      0.262197   472.7  -1729.12    1075.5   17.29     45.3036      0.1752      1.0207     0.0     0.0      8.7168    0.00 
    2453      0.262305   472.2  -1731.88    1070.6   17.32     45.0804      0.1755      1.0373     0.0     0.0      8.7159    0.00 
    2454      0.262413   472.4  -1731.88    1071.3   17.32     45.1102      0.1755      1.0737     0.0     0.0      8.7150    0.00 
    2455      0.262523   472.2  -1733.82    1069.9   17.34     45.0402      0.1757      1.0888     0.0     0.0      8.7141    0.00 
    2456      0.262632   472.2  -1734.37    1071.3   17.34     45.0966      0.1758      1.0813     0.0     0.0      8.7131    0.00 
    2457      0.262733   472.0  -1736.59    1068.4   17.37     44.9657      0.1761      1.0711     0.0     0.0      8.7123    0.00 
    2458      0.262843   472.4  -1736.03    1072.0   17.36     45.1172      0.1760      1.0723     0.0     0.0      8.7114    0.00 
    2459      0.262952   472.3  -1737.14    1072.7   17.37     45.1409      0.1761      1.0838     0.0     0.0      8.7105    0.00 
    2460      0.263061   472.4  -1737.42    1073.4   17.37     45.1691      0.1762      1.0524     0.0     0.0      8.7095    0.00 
    2461      0.263171   472.2  -1739.35    1070.6   17.39     45.0397      0.1764      1.0443     0.0     0.0      8.7086    0.00 
    2462      0.263262   472.2  -1739.91    1071.3   17.40     45.0664      0.1765      1.0258     0.0     0.0      8.7078    0.00 
    2463      0.263372   471.9  -1741.84    1069.9   17.42     44.9965      0.1767      1.0260     0.0     0.0      8.7069    0.00 
    2464      0.263481   472.4  -1741.01    1074.8   17.41     45.2088      0.1766      1.0144     0.0     0.0      8.7060    0.00 
    2465      0.263589   472.4  -1741.84    1075.5   17.42     45.2339      0.1767      1.0187     0.0     0.0      8.7051    0.00 
    2466      0.263709   472.2  -1743.50    1073.4   17.44     45.1358      0.1769      0.9957     0.0     0.0      8.7041    0.00 
    2467      0.263800   472.0  -1745.72    1071.3   17.46     45.0347      0.1772      1.0273     0.0     0.0      8.7033    0.00 
    2468      0.263910   472.2  -1744.61    1076.2   17.45     45.2484      0.1770      1.0144     0.0     0.0      8.7024    0.00 
    2469      0.264020   472.0  -1745.99    1075.5   17.46     45.2112      0.1772      1.0399     0.0     0.0      8.7014    0.00 
    2470      0.264129   472.0  -1746.82    1074.1   17.47     45.1473      0.1773      1.0067     0.0     0.0      8.7005    0.00 
    2471      0.264238   472.0  -1748.21    1075.5   17.48     45.1991      0.1775      1.0036     0.0     0.0      8.6996    0.00 
    2472      0.264348   471.8  -1749.59    1072.7   17.50     45.0729      0.1776      1.0037     0.0     0.0      8.6987    0.00 
    2473      0.264439   472.0  -1749.31    1076.2   17.49     45.2227      0.1776      1.0028     0.0     0.0      8.6979    0.00 
    2474      0.264549   471.8  -1750.97    1074.1   17.51     45.1246      0.1778      1.0078     0.0     0.0      8.6970    0.00 
    2475      0.264658   471.9  -1751.53    1076.2   17.52     45.2105      0.1779      0.9878     0.0     0.0      8.6961    0.00 
    2476      0.264759   471.9  -1752.08    1075.5   17.52     45.1778      0.1779      1.0019     0.0     0.0      8.6952    0.00 
    2477      0.264867   472.0  -1753.46    1076.2   17.53     45.1999      0.1781      0.9738     0.0     0.0      8.6943    0.00 
    2478      0.264976   471.8  -1754.29    1074.8   17.54     45.1361      0.1782      1.0036     0.0     0.0      8.6934    0.00 
    2479      0.265086   471.9  -1754.85    1077.6   17.55     45.2516      0.1783      0.9974     0.0     0.0      8.6925    0.00 
    2480      0.265197   472.0  -1755.12    1077.6   17.55     45.2501      0.1783      1.0346     0.0     0.0      8.6916    0.00 
    2481      0.265306   472.0  -1756.51    1077.6   17.57     45.2425      0.1785      1.0525     0.0     0.0      8.6907    0.00 
    2482      0.265415   471.9  -1757.61    1077.6   17.58     45.2364      0.1786      1.0613     0.0     0.0      8.6897    0.00 
    2483      0.265524   471.5  -1759.55    1074.1   17.60     45.0777      0.1788      1.0849     0.0     0.0      8.6888    0.00 
    2484      0.265615   471.6  -1759.55    1076.2   17.60     45.1665      0.1788      1.0857     0.0     0.0      8.6881    0.00 
    2485      0.265732   471.8  -1760.66    1078.3   17.61     45.2493      0.1790      1.1059     0.0     0.0      8.6871    0.00 
    2486      0.265841   471.8  -1760.66    1079.0   17.61     45.2789      0.1790      1.0944     0.0     0.0      8.6862    0.00 
    2487      0.265951   471.8  -1762.32    1077.6   17.62     45.2106      0.1792      1.0981     0.0     0.0      8.6853    0.00 
    2488      0.266059   471.4  -1764.25    1076.2   17.64     45.1408      0.1794      1.0759     0.0     0.0      8.6843    0.00 
    2489      0.266151   471.4  -1765.91    1074.8   17.66     45.0725      0.1796      1.0752     0.0     0.0      8.6836    0.00 
    2490      0.266260   471.4  -1766.19    1075.5   17.66     45.1006      0.1796      1.0413     0.0     0.0      8.6827    0.00 
    2491      0.266369   471.4  -1766.47    1077.6   17.66     45.1878      0.1797      1.0127     0.0     0.0      8.6818    0.00 
    2492      0.266481   471.6  -1767.02    1078.3   17.67     45.2144      0.1797      0.9785     0.0     0.0      8.6808    0.00 
    2493      0.266589   471.6  -1767.85    1080.4   17.68     45.2986      0.1798      0.9676     0.0     0.0      8.6799    0.00 
    2494      0.266691   471.6  -1768.68    1079.7   17.69     45.2644      0.1799      0.9708     0.0     0.0      8.6791    0.00 
    2495      0.266800   471.6  -1769.23    1081.9   17.69     45.3501      0.1800      0.9779     0.0     0.0      8.6781    0.00 
    2496      0.266909   471.6  -1770.06    1081.9   17.70     45.3456      0.1801      0.9761     0.0     0.0      8.6772    0.00 
    2497      0.267018   471.3  -1771.72    1079.0   17.72     45.2181      0.1803      0.9690     0.0     0.0      8.6763    0.00 
    2498      0.267128   471.3  -1772.83    1077.6   17.73     45.1529      0.1805      0.9821     0.0     0.0      8.6754    0.00 
    2499      0.267236   471.4  -1773.38    1081.1   17.73     45.2977      0.1805      0.9956     0.0     0.0      8.6745    0.00 
    2500      0.267327   471.4  -1774.21    1079.0   17.74     45.2044      0.1806      1.0297     0.0     0.0      8.6738    0.00 
    2501      0.267437   471.5  -1774.49    1081.9   17.74     45.3212      0.1807      1.0246     0.0     0.0      8.6728    0.00 
    2502      0.267546   471.3  -1775.60    1081.1   17.76     45.2855      0.1808      1.0328     0.0     0.0      8.6719    0.00 
    2503      0.267663   471.3  -1776.70    1081.1   17.77     45.2794      0.1809      1.0334     0.0     0.0      8.6709    0.00 
    2504      0.267772   471.5  -1777.53    1082.6   17.78     45.3340      0.1810      1.0323     0.0     0.0      8.6700    0.00 
    2505      0.267863   471.3  -1779.19    1081.1   17.79     45.2657      0.1812      1.0283     0.0     0.0      8.6693    0.00 
    2506      0.267972   471.4  -1779.19    1082.6   17.79     45.3248      0.1812      1.0108     0.0     0.0      8.6684    0.00 
    2507      0.268082   471.0  -1780.85    1079.7   17.81     45.1975      0.1814      0.9912     0.0     0.0      8.6674    0.00 
    2508      0.268191   471.0  -1782.51    1078.3   17.83     45.1293      0.1816      0.9623     0.0     0.0      8.6665    0.00 
    2509      0.268300   471.1  -1782.51    1081.1   17.83     45.2474      0.1816      0.9733     0.0     0.0      8.6656    0.00 
    2510      0.268411   471.4  -1782.51    1084.0   17.83     45.3656      0.1816      0.9539     0.0     0.0      8.6647    0.00 
    2511      0.268520   471.3  -1783.62    1083.3   17.84     45.3299      0.1818      0.9567     0.0     0.0      8.6638    0.00 
    2512      0.268622   471.3  -1784.17    1084.7   17.84     45.3859      0.1818      0.9558     0.0     0.0      8.6629    0.00 
    2513      0.268731   471.3  -1785.00    1084.0   17.85     45.3518      0.1819      0.9662     0.0     0.0      8.6620    0.00 
    2514      0.268839   471.1  -1786.66    1083.3   17.87     45.3131      0.1821      1.0057     0.0     0.0      8.6611    0.00 
    2515      0.268948   471.3  -1786.94    1085.4   17.87     45.4002      0.1822      0.9951     0.0     0.0      8.6602    0.00 
    2516      0.269039   471.1  -1787.49    1084.7   17.87     45.3676      0.1822      1.0393     0.0     0.0      8.6595    0.00 
    2517      0.269150   471.1  -1788.88    1085.4   17.89     45.3895      0.1824      1.0198     0.0     0.0      8.6585    0.00 
    2518      0.269259   470.9  -1790.54    1082.6   17.91     45.2623      0.1826      1.0689     0.0     0.0      8.6576    0.00 
    2519      0.269368   471.2  -1790.81    1085.4   17.91     45.3788      0.1826      1.0599     0.0     0.0      8.6567    0.00 
    2520      0.269477   471.0  -1791.36    1084.0   17.91     45.3167      0.1827      1.0764     0.0     0.0      8.6558    0.00 
    2521      0.269577   470.8  -1793.85    1082.6   17.94     45.2440      0.1830      1.0455     0.0     0.0      8.6550    0.00 
    2522      0.269687   471.1  -1793.30    1086.1   17.93     45.3945      0.1829      1.0168     0.0     0.0      8.6540    0.00 
    2523      0.269797   470.7  -1795.79    1081.1   17.96     45.1743      0.1832      1.0131     0.0     0.0      8.6531    0.00 
    2524      0.269906   471.0  -1794.96    1085.4   17.95     45.3558      0.1831      0.9846     0.0     0.0      8.6522    0.00 
    2525      0.270014   471.0  -1796.34    1085.4   17.96     45.3482      0.1833      0.9747     0.0     0.0      8.6513    0.00 
    2526      0.270122   470.9  -1797.17    1085.4   17.97     45.3436      0.1834      0.9283     0.0     0.0      8.6504    0.00 
    2527      0.270231   470.8  -1798.28    1085.4   17.98     45.3375      0.1836      0.9407     0.0     0.0      8.6495    0.00 
    2528      0.270341   470.8  -1798.83    1085.4   17.99     45.3344      0.1836      0.9183     0.0     0.0      8.6486    0.00 
    2529      0.270431   470.8  -1799.94    1086.1   18.00     45.3578      0.1838      0.9420     0.0     0.0      8.6478    0.00 
    2530      0.270552   471.0  -1799.39    1088.9   17.99     45.4787      0.1837      0.9403     0.0     0.0      8.6468    0.00 
    2531      0.270661   471.0  -1801.05    1088.2   18.01     45.4401      0.1839      0.9501     0.0     0.0      8.6459    0.00 
    2532      0.270752   470.7  -1802.15    1086.8   18.02     45.3750      0.1840      0.9755     0.0     0.0      8.6452    0.00 
    2533      0.270861   470.8  -1802.98    1088.2   18.03     45.4293      0.1841      0.9922     0.0     0.0      8.6443    0.00 
    2534      0.270970   470.9  -1802.98    1088.2   18.03     45.4293      0.1841      1.0315     0.0     0.0      8.6433    0.00 
    2535      0.271080   470.8  -1804.09    1088.2   18.04     45.4232      0.1843      1.0498     0.0     0.0      8.6425    0.00 
    2536      0.271188   470.7  -1805.75    1088.2   18.06     45.4140      0.1845      1.0506     0.0     0.0      8.6415    0.00 
    2537      0.271297   470.6  -1807.13    1086.1   18.07     45.3180      0.1846      1.0710     0.0     0.0      8.6406    0.00 
    2538      0.271407   470.7  -1807.41    1088.9   18.07     45.4342      0.1847      1.0748     0.0     0.0      8.6397    0.00 
    2539      0.271527   470.4  -1809.62    1086.1   18.10     45.3042      0.1849      1.0958     0.0     0.0      8.6387    0.00 
    2540      0.271618   470.6  -1809.35    1088.9   18.09     45.4235      0.1849      1.0574     0.0     0.0      8.6380    0.00 
    2541      0.271728   470.6  -1810.18    1088.9   18.10     45.4189      0.1850      1.0633     0.0     0.0      8.6370    0.00 
    2542      0.271837   470.6  -1811.28    1088.9   18.11     45.4127      0.1851      1.0264     0.0     0.0      8.6361    0.00 
    2543      0.271928   470.4  -1812.67    1086.8   18.13     45.3168      0.1853      1.0379     0.0     0.0      8.6354    0.00 
    2544      0.272037   470.4  -1813.50    1088.2   18.13     45.3711      0.1854      1.0019     0.0     0.0      8.6345    0.00 
    2545      0.272147   470.7  -1812.94    1090.3   18.13     45.4624      0.1853      0.9889     0.0     0.0      8.6336    0.00 
    2546      0.272256   470.6  -1815.16    1088.9   18.15     45.3913      0.1856      0.9757     0.0     0.0      8.6326    0.00 
    2547      0.272364   470.4  -1816.26    1088.2   18.16     45.3557      0.1857      0.9627     0.0     0.0      8.6317    0.00 
    2548      0.272473   470.4  -1817.37    1088.2   18.17     45.3496      0.1859      0.9995     0.0     0.0      8.6308    0.00 
    2549      0.272574   470.8  -1816.26    1093.8   18.16     45.5910      0.1857      0.9790     0.0     0.0      8.6300    0.00 
    2550      0.272683   470.5  -1817.92    1092.4   18.18     45.5230      0.1859      1.0074     0.0     0.0      8.6291    0.00 
    2551      0.272792   470.4  -1819.31    1090.3   18.19     45.4271      0.1861      0.9918     0.0     0.0      8.6282    0.00 
    2552      0.272901   470.6  -1819.31    1093.1   18.19     45.5447      0.1861      1.0450     0.0     0.0      8.6273    0.00 
    2553      0.273011   470.6  -1819.86    1094.6   18.20     45.6004      0.1862      1.0400     0.0     0.0      8.6264    0.00 
    2554      0.273120   470.4  -1821.52    1092.4   18.22     45.5030      0.1864      1.0675     0.0     0.0      8.6255    0.00 
    2555      0.273229   470.2  -1823.46    1092.4   18.23     45.4922      0.1866      1.0577     0.0     0.0      8.6246    0.00 
    2556      0.273319   470.2  -1824.84    1090.3   18.25     45.3963      0.1868      1.0697     0.0     0.0      8.6238    0.00 
    2557      0.273429   470.2  -1825.67    1090.3   18.26     45.3917      0.1869      1.0593     0.0     0.0      8.6229    0.00 
    2558      0.273548   470.4  -1825.12    1093.8   18.25     45.5417      0.1868      1.0310     0.0     0.0      8.6219    0.00 
    2559      0.273659   470.1  -1827.05    1091.0   18.27     45.4134      0.1871      1.0185     0.0     0.0      8.6210    0.00 
    2560      0.273750   470.4  -1827.05    1093.1   18.27     45.5016      0.1871      1.0021     0.0     0.0      8.6202    0.00 
    2561      0.273858   470.5  -1827.88    1093.8   18.28     45.5263      0.1872      1.0073     0.0     0.0      8.6193    0.00 
    2562      0.273966   470.4  -1828.16    1095.3   18.28     45.5835      0.1872      0.9842     0.0     0.0      8.6184    0.00 
    2563      0.274074   470.2  -1830.10    1093.1   18.30     45.4846      0.1874      0.9894     0.0     0.0      8.6175    0.00 
    2564      0.274183   470.2  -1831.48    1091.7   18.31     45.4182      0.1876      0.9507     0.0     0.0      8.6166    0.00 
    2565      0.274293   469.9  -1832.59    1091.0   18.33     45.3827      0.1877      0.9806     0.0     0.0      8.6157    0.00 
    2566      0.274402   470.2  -1831.76    1096.0   18.32     45.5928      0.1876      0.9699     0.0     0.0      8.6148    0.00 
    2567      0.274506   470.2  -1832.86    1093.8   18.33     45.4986      0.1878      0.9913     0.0     0.0      8.6139    0.00 
    2568      0.274614   470.0  -1834.52    1094.6   18.35     45.5187      0.1880      0.9831     0.0     0.0      8.6130    0.00 
    2569      0.274722   470.2  -1834.80    1095.3   18.35     45.5465      0.1880      1.0093     0.0     0.0      8.6121    0.00 
    2570      0.274832   470.1  -1835.63    1095.3   18.36     45.5418      0.1881      1.0230     0.0     0.0      8.6112    0.00 
    2571      0.274941   470.2  -1836.74    1096.0   18.37     45.5650      0.1883      1.0290     0.0     0.0      8.6103    0.00 
    2572      0.275032   470.0  -1838.12    1093.8   18.38     45.4693      0.1884      1.0286     0.0     0.0      8.6096    0.00 
    2573      0.275141   470.2  -1838.40    1096.0   18.38     45.5557      0.1885      1.0235     0.0     0.0      8.6087    0.00 
    2574      0.275251   469.9  -1840.06    1094.6   18.40     45.4878      0.1887      1.0405     0.0     0.0      8.6078    0.00 
    2575      0.275360   469.8  -1840.61    1095.3   18.41     45.5140      0.1887      1.0257     0.0     0.0      8.6069    0.00 
    2576      0.275460   469.9  -1841.16    1095.3   18.41     45.5110      0.1888      1.0386     0.0     0.0      8.6061    0.00 
    2577      0.275570   470.0  -1841.72    1096.7   18.42     45.5665      0.1889      1.0145     0.0     0.0      8.6051    0.00 
    2578      0.275681   469.9  -1843.38    1096.0   18.43     45.5279      0.1891      1.0048     0.0     0.0      8.6042    0.00 
    2579      0.275790   469.7  -1844.48    1095.3   18.44     45.4924      0.1892      0.9863     0.0     0.0      8.6033    0.00 
    2580      0.275899   469.9  -1845.04    1098.1   18.45     45.6066      0.1893      0.9941     0.0     0.0      8.6024    0.00 
    2581      0.276008   469.8  -1846.14    1096.0   18.46     45.5125      0.1894      0.9729     0.0     0.0      8.6015    0.00 
    2582      0.276118   469.8  -1846.97    1096.0   18.47     45.5079      0.1895      0.9669     0.0     0.0      8.6006    0.00 
    2583      0.276210   470.1  -1846.97    1099.5   18.47     45.6544      0.1895      0.9593     0.0     0.0      8.5999    0.00 
    2584      0.276319   469.9  -1848.08    1098.8   18.48     45.6189      0.1896      0.9713     0.0     0.0      8.5989    0.00 
    2585      0.276439   469.9  -1849.19    1100.2   18.49     45.6713      0.1898      0.9872     0.0     0.0      8.5980    0.00 
    2586      0.276530   470.0  -1848.91    1100.9   18.49     45.7021      0.1897      0.9944     0.0     0.0      8.5972    0.00 
    2587      0.276638   469.9  -1850.29    1099.5   18.50     45.6358      0.1899      1.0285     0.0     0.0      8.5963    0.00 
    2588      0.276747   469.8  -1851.68    1100.2   18.52     45.6573      0.1901      1.0240     0.0     0.0      8.5954    0.00 
    2589      0.276857   469.6  -1853.61    1096.7   18.54     45.5001      0.1903      1.0589     0.0     0.0      8.5945    0.00 
    2590      0.276966   469.7  -1853.61    1099.5   18.54     45.6172      0.1903      1.0569     0.0     0.0      8.5936    0.00 
    2591      0.277075   469.9  -1854.17    1101.6   18.54     45.7019      0.1904      1.0755     0.0     0.0      8.5927    0.00 
    2592      0.277187   469.5  -1855.83    1098.1   18.56     45.5463      0.1906      1.0601     0.0     0.0      8.5917    0.00 
    2593      0.277279   469.8  -1856.10    1100.2   18.56     45.6325      0.1906      1.0663     0.0     0.0      8.5910    0.00 
    2594      0.277399   469.7  -1857.21    1100.2   18.57     45.6263      0.1908      1.0910     0.0     0.0      8.5900    0.00 
    2595      0.277508   469.7  -1858.04    1100.2   18.58     45.6217      0.1909      1.0493     0.0     0.0      8.5891    0.00 
    2596      0.277599   469.3  -1860.25    1097.4   18.60     45.4923      0.1911      1.0588     0.0     0.0      8.5883    0.00 
    2597      0.277708   469.5  -1859.97    1099.5   18.60     45.5816      0.1911      0.9991     0.0     0.0      8.5874    0.00 
    2598      0.277818   469.5  -1861.36    1100.9   18.61     45.6323      0.1913      1.0194     0.0     0.0      8.5865    0.00 
    2599      0.277928   469.3  -1862.46    1099.5   18.62     45.5676      0.1914      0.9883     0.0     0.0      8.5856    0.00 
    2600      0.278036   469.8  -1861.36    1103.7   18.61     45.7493      0.1913      0.9865     0.0     0.0      8.5847    0.00 
    2601      0.278144   469.6  -1863.85    1101.6   18.64     45.6476      0.1916      0.9774     0.0     0.0      8.5838    0.00 
    2602      0.278252   469.5  -1864.40    1102.3   18.64     45.6737      0.1916      0.9617     0.0     0.0      8.5829    0.00 
    2603      0.278370   469.3  -1866.06    1099.5   18.66     45.5475      0.1918      0.9802     0.0     0.0      8.5820    0.00 
    2604      0.278461   469.6  -1865.51    1102.3   18.66     45.6675      0.1918      0.9499     0.0     0.0      8.5812    0.00 
    2605      0.278569   469.5  -1866.34    1102.3   18.66     45.6629      0.1919      0.9854     0.0     0.0      8.5803    0.00 
    2606      0.278678   469.5  -1867.72    1104.4   18.68     45.7428      0.1921      0.9538     0.0     0.0      8.5794    0.00 
    2607      0.278788   469.3  -1869.10    1101.6   18.69     45.6181      0.1922      1.0088     0.0     0.0      8.5785    0.00 
    2608      0.278896   469.3  -1869.38    1103.7   18.69     45.7042      0.1923      0.9941     0.0     0.0      8.5776    0.00 
    2609      0.279005   469.4  -1869.93    1103.7   18.70     45.7011      0.1923      1.0181     0.0     0.0      8.5767    0.00 
    2610      0.279115   469.2  -1871.32    1103.7   18.71     45.6933      0.1925      1.0014     0.0     0.0      8.5758    0.00 
    2611      0.279208   469.3  -1872.15    1102.3   18.72     45.6303      0.1926      1.0076     0.0     0.0      8.5750    0.00 
    2612      0.279318   469.2  -1872.98    1104.4   18.73     45.7132      0.1927      1.0147     0.0     0.0      8.5741    0.00 
    2613      0.279421   469.5  -1872.98    1106.6   18.73     45.8009      0.1927      1.0230     0.0     0.0      8.5733    0.00 
    2614      0.279530   469.1  -1875.74    1103.0   18.76     45.6393      0.1930      1.0167     0.0     0.0      8.5724    0.00 
    2615      0.279638   469.2  -1876.02    1103.0   18.76     45.6377      0.1931      1.0064     0.0     0.0      8.5715    0.00 
    2616      0.279746   469.1  -1876.85    1103.0   18.77     45.6330      0.1932      1.0234     0.0     0.0      8.5706    0.00 
    2617      0.279855   469.2  -1877.13    1105.1   18.77     45.7191      0.1932      1.0129     0.0     0.0      8.5697    0.00 
    2618      0.279965   469.2  -1878.23    1104.4   18.78     45.6837      0.1933      1.0443     0.0     0.0      8.5688    0.00 
    2619      0.280073   469.3  -1878.23    1107.3   18.78     45.8004      0.1933      1.0057     0.0     0.0      8.5679    0.00 
    2620      0.280182   469.1  -1880.17    1105.1   18.80     45.7019      0.1936      1.0617     0.0     0.0      8.5670    0.00 
    2621      0.280292   469.2  -1880.45    1107.3   18.80     45.7879      0.1936      1.0209     0.0     0.0      8.5660    0.00 
    2622      0.280393   469.1  -1882.38    1106.6   18.82     45.7478      0.1939      1.0524     0.0     0.0      8.5652    0.00 
    2623      0.280504   469.1  -1882.94    1105.8   18.83     45.7156      0.1939      1.0146     0.0     0.0      8.5643    0.00 
    2624      0.280613   469.1  -1883.49    1106.6   18.83     45.7416      0.1940      1.0120     0.0     0.0      8.5634    0.00 
    2625      0.280705   468.6  -1886.53    1101.6   18.87     45.5203      0.1944      0.9902     0.0     0.0      8.5627    0.00 
    2626      0.280814   469.1  -1885.43    1106.6   18.85     45.7307      0.1942      0.9596     0.0     0.0      8.5618    0.00 
    2627      0.280922   468.9  -1886.53    1105.8   18.87     45.6953      0.1944      0.9516     0.0     0.0      8.5609    0.00 
    2628      0.281031   469.1  -1886.53    1107.3   18.87     45.7536      0.1944      0.9074     0.0     0.0      8.5600    0.00 
    2629      0.281141   469.0  -1887.92    1106.6   18.88     45.7167      0.1945      0.9464     0.0     0.0      8.5591    0.00 
    2630      0.281250   469.0  -1887.92    1108.7   18.88     45.8041      0.1945      0.8994     0.0     0.0      8.5582    0.00 
    2631      0.281350   469.1  -1889.02    1109.4   18.89     45.8270      0.1947      0.9534     0.0     0.0      8.5574    0.00 
    2632      0.281460   469.3  -1889.85    1110.8   18.90     45.8806      0.1948      0.9308     0.0     0.0      8.5565    0.00 
    2633      0.281568   469.0  -1891.24    1109.4   18.91     45.8145      0.1949      0.9742     0.0     0.0      8.5556    0.00 
    2634      0.281676   468.9  -1892.34    1108.7   18.92     45.7791      0.1951      0.9889     0.0     0.0      8.5547    0.00 
    2635      0.281786   469.3  -1891.24    1113.6   18.91     45.9894      0.1949      1.0257     0.0     0.0      8.5538    0.00 
    2636      0.281896   469.1  -1893.45    1110.8   18.93     45.8603      0.1952      1.0499     0.0     0.0      8.5529    0.00 
    2637      0.281987   468.8  -1895.39    1108.7   18.95     45.7619      0.1955      1.0735     0.0     0.0      8.5521    0.00 
    2638      0.282096   468.8  -1895.94    1109.4   18.96     45.7880      0.1955      1.0921     0.0     0.0      8.5512    0.00 
    2639      0.282207   468.9  -1895.94    1111.5   18.96     45.8753      0.1955      1.0895     0.0     0.0      8.5503    0.00 
    2640      0.282308   468.8  -1897.88    1108.7   18.98     45.7479      0.1958      1.1036     0.0     0.0      8.5495    0.00 
    2641      0.282416   469.1  -1898.15    1112.2   18.98     45.8919      0.1958      1.0755     0.0     0.0      8.5485    0.00 
    2642      0.282528   468.7  -1899.81    1108.7   19.00     45.7370      0.1960      1.1004     0.0     0.0      8.5476    0.00 
    2643      0.282637   469.0  -1899.54    1112.9   19.00     45.9132      0.1960      1.0755     0.0     0.0      8.5467    0.00 
    2644      0.282746   468.8  -1901.47    1110.8   19.01     45.8149      0.1962      1.0718     0.0     0.0      8.5458    0.00 
    2645      0.282856   468.6  -1902.86    1108.0   19.03     45.6907      0.1964      1.0310     0.0     0.0      8.5449    0.00 
    2646      0.282967   468.7  -1903.13    1112.2   19.03     45.8637      0.1964      1.0368     0.0     0.0      8.5440    0.00 
    2647      0.283058   468.8  -1903.69    1112.9   19.04     45.8897      0.1965      1.0036     0.0     0.0      8.5432    0.00 
    2648      0.283168   468.8  -1905.07    1110.1   19.05     45.7655      0.1967      1.0084     0.0     0.0      8.5423    0.00 
    2649      0.283271   468.7  -1905.90    1111.5   19.06     45.8190      0.1968      0.9838     0.0     0.0      8.5415    0.00 
    2650      0.283379   468.5  -1906.73    1110.8   19.07     45.7852      0.1969      0.9613     0.0     0.0      8.5406    0.00 
    2651      0.283489   468.5  -1907.84    1110.8   19.08     45.7789      0.1970      0.9758     0.0     0.0      8.5397    0.00 
    2652      0.283600   469.0  -1907.01    1115.0   19.07     45.9581      0.1969      0.9664     0.0     0.0      8.5388    0.00 
    2653      0.283708   468.6  -1908.67    1112.9   19.09     45.8615      0.1971      0.9717     0.0     0.0      8.5379    0.00 
    2654      0.283816   468.7  -1909.50    1112.9   19.09     45.8568      0.1972      0.9829     0.0     0.0      8.5370    0.00 
    2655      0.283924   468.7  -1910.05    1113.6   19.10     45.8827      0.1973      0.9998     0.0     0.0      8.5361    0.00 
    2656      0.284033   468.5  -1912.54    1110.8   19.13     45.7523      0.1976      1.0199     0.0     0.0      8.5352    0.00 
    2657      0.284143   468.4  -1913.09    1110.8   19.13     45.7492      0.1976      1.0389     0.0     0.0      8.5344    0.00 
    2658      0.284243   468.7  -1912.26    1114.3   19.12     45.8992      0.1975      1.0421     0.0     0.0      8.5335    0.00 
    2659      0.284353   468.4  -1914.48    1113.6   19.14     45.8576      0.1978      1.0469     0.0     0.0      8.5326    0.00 
    2660      0.284462   468.3  -1915.58    1112.2   19.16     45.7932      0.1980      1.0573     0.0     0.0      8.5317    0.00 
    2661      0.284570   468.4  -1915.86    1112.9   19.16     45.8207      0.1980      1.0728     0.0     0.0      8.5308    0.00 
    2662      0.284661   468.6  -1916.41    1115.7   19.16     45.9338      0.1981      1.0536     0.0     0.0      8.5301    0.00 
    2663      0.284769   468.3  -1918.35    1112.2   19.18     45.7775      0.1983      1.0477     0.0     0.0      8.5292    0.00 
    2664      0.284878   468.4  -1918.90    1115.0   19.19     45.8906      0.1984      1.0046     0.0     0.0      8.5283    0.00 
    2665      0.284988   468.3  -1920.29    1112.2   19.20     45.7666      0.1985      1.0261     0.0     0.0      8.5274    0.00 
    2666      0.285097   468.3  -1921.39    1112.9   19.21     45.7893      0.1987      0.9984     0.0     0.0      8.5265    0.00 
    2667      0.285199   468.2  -1921.12    1115.0   19.21     45.8780      0.1986      0.9970     0.0     0.0      8.5257    0.00 
    2668      0.285308   468.2  -1922.22    1115.0   19.22     45.8717      0.1988      0.9873     0.0     0.0      8.5248    0.00 
    2669      0.285417   468.3  -1923.33    1114.3   19.23     45.8364      0.1989      0.9714     0.0     0.0      8.5238    0.00 
    2670      0.285527   468.4  -1923.88    1115.7   19.24     45.8913      0.1990      1.0173     0.0     0.0      8.5229    0.00 
    2671      0.285636   468.8  -1922.78    1121.4   19.23     46.1299      0.1988      1.0059     0.0     0.0      8.5220    0.00 
    2672      0.285745   468.2  -1925.82    1115.0   19.26     45.8513      0.1992      1.0467     0.0     0.0      8.5212    0.00 
    2673      0.285853   468.2  -1926.65    1115.7   19.27     45.8756      0.1993      1.0306     0.0     0.0      8.5203    0.00 
    2674      0.285961   468.2  -1927.75    1116.4   19.28     45.8983      0.1995      1.0601     0.0     0.0      8.5194    0.00 
    2675      0.286070   467.8  -1929.97    1112.9   19.30     45.7407      0.1997      1.0652     0.0     0.0      8.5185    0.00 
    2676      0.286171   468.3  -1928.86    1115.7   19.29     45.8630      0.1996      1.0449     0.0     0.0      8.5177    0.00 
    2677      0.286280   468.1  -1930.52    1113.6   19.31     45.7666      0.1998      1.0550     0.0     0.0      8.5168    0.00 
    2678      0.286391   468.1  -1931.35    1115.7   19.31     45.8489      0.1999      1.0137     0.0     0.0      8.5159    0.00 
    2679      0.286481   468.1  -1932.46    1115.0   19.32     45.8136      0.2000      1.0333     0.0     0.0      8.5151    0.00 
    2680      0.286590   468.1  -1933.01    1116.4   19.33     45.8684      0.2001      0.9830     0.0     0.0      8.5142    0.00 
    2681      0.286699   468.2  -1933.29    1118.5   19.33     45.9539      0.2001      1.0189     0.0     0.0      8.5133    0.00 
    2682      0.286809   467.8  -1935.50    1115.0   19.36     45.7963      0.2004      0.9607     0.0     0.0      8.5124    0.00 
    2683      0.286919   468.2  -1935.22    1119.3   19.35     45.9718      0.2004      0.9900     0.0     0.0      8.5115    0.00 
    2684      0.287027   468.0  -1936.05    1117.8   19.36     45.9091      0.2005      0.9805     0.0     0.0      8.5107    0.00 
    2685      0.287146   468.1  -1936.88    1118.5   19.37     45.9334      0.2006      0.9983     0.0     0.0      8.5097    0.00 
    2686      0.287237   467.9  -1938.27    1117.1   19.38     45.8675      0.2008      1.0193     0.0     0.0      8.5089    0.00 
    2687      0.287346   468.2  -1937.71    1121.4   19.38     46.0445      0.2007      1.0165     0.0     0.0      8.5080    0.00 
    2688      0.287456   468.0  -1939.93    1118.5   19.40     45.9160      0.2010      1.0689     0.0     0.0      8.5071    0.00 
    2689      0.287567   468.0  -1940.20    1120.7   19.40     46.0014      0.2010      1.0178     0.0     0.0      8.5062    0.00 
    2690      0.287658   467.2  -1943.52    1113.6   19.44     45.6928      0.2014      1.0638     0.0     0.0      8.5055    0.00 
    2691      0.287767   467.9  -1942.14    1119.3   19.42     45.9324      0.2012      0.9989     0.0     0.0      8.5046    0.00 
    2692      0.287876   467.7  -1944.08    1116.4   19.44     45.8055      0.2015      1.0415     0.0     0.0      8.5037    0.00 
    2693      0.287985   467.8  -1944.63    1117.8   19.45     45.8603      0.2016      0.9813     0.0     0.0      8.5028    0.00 
    2694      0.288095   468.0  -1944.35    1120.7   19.44     45.9777      0.2015      1.0104     0.0     0.0      8.5019    0.00 
    2695      0.288193   467.8  -1946.29    1119.3   19.46     45.9087      0.2018      0.9887     0.0     0.0      8.5011    0.00 
    2696      0.288302   467.8  -1946.29    1122.1   19.46     46.0245      0.2018      0.9973     0.0     0.0      8.5002    0.00 
    2697      0.288412   467.7  -1948.50    1119.3   19.49     45.8961      0.2020      0.9903     0.0     0.0      8.4993    0.00 
    2698      0.288522   467.9  -1947.67    1122.1   19.48     46.0166      0.2019      0.9904     0.0     0.0      8.4984    0.00 
    2699      0.288630   467.8  -1948.78    1121.4   19.49     45.9813      0.2021      1.0165     0.0     0.0      8.4975    0.00 
    2700      0.288740   467.9  -1950.16    1122.1   19.50     46.0024      0.2022      1.0206     0.0     0.0      8.4966    0.00 
    2701      0.288849   467.8  -1951.27    1120.7   19.51     45.9382      0.2024      1.0357     0.0     0.0      8.4957    0.00 
    2702      0.288958   467.9  -1951.82    1123.5   19.52     46.0507      0.2024      1.0548     0.0     0.0      8.4948    0.00 
    2703      0.289049   467.6  -1953.76    1118.5   19.54     45.8372      0.2027      1.0375     0.0     0.0      8.4941    0.00 
    2704      0.289170   467.7  -1954.31    1120.7   19.54     45.9208      0.2028      1.0473     0.0     0.0      8.4931    0.00 
    2705      0.289278   467.6  -1955.42    1119.3   19.55     45.8567      0.2029      1.0131     0.0     0.0      8.4922    0.00 
    2706      0.289370   468.0  -1954.31    1127.0   19.54     46.1811      0.2028      1.0281     0.0     0.0      8.4915    0.00 
    2707      0.289479   467.4  -1957.63    1119.3   19.58     45.8441      0.2032      1.0055     0.0     0.0      8.4906    0.00 
    2708      0.289589   467.7  -1957.36    1122.1   19.57     45.9613      0.2031      0.9985     0.0     0.0      8.4897    0.00 
    2709      0.289697   467.7  -1958.46    1123.5   19.58     46.0127      0.2033      0.9973     0.0     0.0      8.4888    0.00 
    2710      0.289806   468.0  -1957.91    1127.7   19.58     46.1893      0.2032      0.9623     0.0     0.0      8.4879    0.00 
    2711      0.289916   467.4  -1960.95    1120.7   19.61     45.8829      0.2036      0.9814     0.0     0.0      8.4870    0.00 
    2712      0.290026   467.7  -1959.85    1124.9   19.60     46.0626      0.2034      0.9673     0.0     0.0      8.4861    0.00 
    2713      0.290126   467.6  -1961.78    1123.5   19.62     45.9938      0.2037      1.0143     0.0     0.0      8.4853    0.00 
    2714      0.290237   467.7  -1962.06    1124.9   19.62     46.0499      0.2037      0.9909     0.0     0.0      8.4844    0.00 
    2715      0.290345   467.3  -1964.27    1121.4   19.64     45.8929      0.2040      1.0134     0.0     0.0      8.4835    0.00 
    2716      0.290455   467.5  -1964.27    1124.9   19.64     46.0373      0.2040      0.9938     0.0     0.0      8.4826    0.00 
    2717      0.290546   467.4  -1965.10    1124.9   19.65     46.0325      0.2041      1.0273     0.0     0.0      8.4819    0.00 
    2718      0.290655   467.9  -1964.83    1127.7   19.65     46.1496      0.2041      1.0208     0.0     0.0      8.4810    0.00 
    2719      0.290765   467.5  -1966.49    1124.9   19.66     46.0246      0.2043      1.0447     0.0     0.0      8.4801    0.00 
    2720      0.290873   467.6  -1967.59    1125.6   19.68     46.0471      0.2044      1.0375     0.0     0.0      8.4792    0.00 
    2721      0.290983   467.3  -1969.53    1124.2   19.70     45.9783      0.2047      1.0316     0.0     0.0      8.4783    0.00 
    2722      0.291085   467.3  -1970.08    1124.2   19.70     45.9751      0.2047      1.0218     0.0     0.0      8.4775    0.00 
    2723      0.291194   467.5  -1970.08    1127.0   19.70     46.0906      0.2047      1.0127     0.0     0.0      8.4766    0.00 
    2724      0.291304   467.3  -1971.19    1126.3   19.71     46.0554      0.2049      0.9929     0.0     0.0      8.4757    0.00 
    2725      0.291414   467.4  -1972.02    1125.6   19.72     46.0217      0.2050      1.0146     0.0     0.0      8.4748    0.00 
    2726      0.291523   467.3  -1972.57    1127.7   19.73     46.1051      0.2050      0.9776     0.0     0.0      8.4739    0.00 
    2727      0.291632   467.3  -1975.06    1125.6   19.75     46.0043      0.2053      0.9974     0.0     0.0      8.4730    0.00 
    2728      0.291723   467.4  -1974.51    1127.7   19.75     46.0940      0.2053      0.9751     0.0     0.0      8.4722    0.00 
    2729      0.291832   467.3  -1975.06    1128.4   19.75     46.1197      0.2053      0.9725     0.0     0.0      8.4713    0.00 
    2730      0.291942   467.2  -1976.72    1126.3   19.77     46.0236      0.2055      0.9815     0.0     0.0      8.4704    0.00 
    2731      0.292060   468.0  -1975.34    1132.7   19.75     46.2911      0.2054      0.9806     0.0     0.0      8.4695    0.00 
    2732      0.292153   467.1  -1978.66    1127.7   19.79     46.0702      0.2058      1.0223     0.0     0.0      8.4687    0.00 
    2733      0.292261   467.3  -1979.21    1128.4   19.79     46.0958      0.2059      1.0183     0.0     0.0      8.4678    0.00 
    2734      0.292370   467.3  -1979.77    1128.4   19.80     46.0926      0.2059      1.0554     0.0     0.0      8.4669    0.00 
    2735      0.292480   467.3  -1980.04    1128.4   19.80     46.0911      0.2060      1.0329     0.0     0.0      8.4660    0.00 
    2736      0.292591   467.3  -1981.43    1130.5   19.81     46.1696      0.2061      1.0593     0.0     0.0      8.4651    0.00 
    2737      0.292700   467.1  -1983.09    1127.0   19.83     46.0159      0.2063      1.0549     0.0     0.0      8.4643    0.00 
    2738      0.292809   467.4  -1982.81    1129.8   19.83     46.1328      0.2063      1.0538     0.0     0.0      8.4634    0.00 
    2739      0.292900   467.0  -1984.75    1127.7   19.85     46.0352      0.2065      1.0671     0.0     0.0      8.4626    0.00 
    2740      0.293018   467.0  -1985.58    1127.7   19.86     46.0304      0.2067      1.0204     0.0     0.0      8.4617    0.00 
    2741      0.293126   467.0  -1986.41    1128.4   19.86     46.0545      0.2068      1.0363     0.0     0.0      8.4608    0.00 
    2742      0.293235   466.9  -1987.79    1126.3   19.88     45.9601      0.2069      0.9892     0.0     0.0      8.4599    0.00
