Repository: LightForm-group/dilatometer_modelling_and_constitutive_behaviour

# dilatometer_modelling_and_constitutive_behaviour

Created with work by Inigo Howe, Patryk Jedrasiak, Hugh Shercliff

This program contains a method of testing various constitutive models and extracting the constitutive behaviour of dilatometer samples correcting for inhomogeneities in termperature, strain and strain rate. The model is currently configured to a dilatometer run under vacuum, with no active cooling during the deformation for a sample of length 10mm with a diameter of 5mm. For both heatup and deformation the temperature is fitted to the experimental central themocoupole temperature for any general temperature profile.

File: experimental_data/deformation/1/520/009_Compression_Inigo_Al_6110_REF_SHT_540C_Deform_520C_1.0s-1__1.asc (part 9 of 25)
 C:\WinTA100\DIL805.PRO\Data\Deformation\Inigo\009_Compression_Inigo_Al_6110_REF_SHT_540C_Deform_520C_1.0s-1__1.asc
     No.          Time   Tem.1        DL     Force  Strain   kf (Def.)    Phi  (D)    Phi* (D)   Tem.2   Tem.3        Poti      HF 
                     s      °C        µm         N       %       N/mm²                     1/s      °C      °C          mm       % 
    2440      0.282864   495.8  -1908.74    1103.0   19.09     45.4539      0.2042      1.0032     0.0     0.0      8.5574    0.00 
    2441      0.282991   495.7  -1910.42    1101.6   19.10     45.3863      0.2044      1.0205     0.0     0.0      8.5564    0.00 
    2442      0.283103   495.6  -1912.11    1100.2   19.12     45.3187      0.2047      1.0147     0.0     0.0      8.5555    0.00 
    2443      0.283212   495.7  -1912.39    1102.3   19.12     45.4043      0.2047      1.0123     0.0     0.0      8.5546    0.00 
    2444      0.283339   495.4  -1914.36    1101.6   19.14     45.3642      0.2049      1.0449     0.0     0.0      8.5535    0.00 
    2445      0.283449   495.7  -1914.08    1102.3   19.14     45.3949      0.2049      1.0224     0.0     0.0      8.5527    0.00 
    2446      0.283569   495.4  -1915.48    1103.0   19.15     45.4160      0.2051      1.0353     0.0     0.0      8.5517    0.00 
    2447      0.283678   495.3  -1917.17    1099.5   19.17     45.2613      0.2053      1.0315     0.0     0.0      8.5508    0.00 
    2448      0.283806   495.7  -1916.33    1104.4   19.16     45.4694      0.2052      1.0377     0.0     0.0      8.5497    0.00 
    2449      0.283916   495.3  -1919.14    1100.2   19.19     45.2793      0.2055      1.0492     0.0     0.0      8.5488    0.00 
    2450      0.284026   495.6  -1919.42    1102.3   19.19     45.3649      0.2056      1.0381     0.0     0.0      8.5480    0.00 
    2451      0.284154   495.3  -1920.82    1102.3   19.21     45.3570      0.2057      1.0400     0.0     0.0      8.5469    0.00 
    2452      0.284263   495.2  -1921.95    1101.6   19.22     45.3216      0.2059      1.0183     0.0     0.0      8.5460    0.00 
    2453      0.284371   495.4  -1922.23    1101.6   19.22     45.3201      0.2059      1.0152     0.0     0.0      8.5451    0.00 
    2454      0.284509   495.3  -1923.92    1100.9   19.24     45.2816      0.2061      1.0036     0.0     0.0      8.5440    0.00 
    2455      0.284618   495.4  -1923.92    1103.0   19.24     45.3686      0.2061      0.9932     0.0     0.0      8.5431    0.00 
    2456      0.284727   495.4  -1925.04    1103.0   19.25     45.3623      0.2063      1.0011     0.0     0.0      8.5422    0.00 
    2457      0.284838   495.4  -1925.88    1105.1   19.26     45.4447      0.2064      0.9748     0.0     0.0      8.5413    0.00 
    2458      0.284964   495.4  -1926.73    1105.8   19.27     45.4689      0.2065      0.9790     0.0     0.0      8.5403    0.00 
    2459      0.285074   495.1  -1928.98    1101.6   19.29     45.2822      0.2067      0.9684     0.0     0.0      8.5394    0.00 
    2460      0.285184   495.4  -1928.41    1106.6   19.28     45.4884      0.2067      0.9785     0.0     0.0      8.5385    0.00 
    2461      0.285310   495.2  -1930.10    1104.4   19.30     45.3919      0.2069      0.9812     0.0     0.0      8.5375    0.00 
    2462      0.285420   495.4  -1930.66    1105.1   19.31     45.4178      0.2070      0.9791     0.0     0.0      8.5366    0.00 
    2463      0.285538   495.3  -1931.22    1105.8   19.31     45.4436      0.2070      0.9901     0.0     0.0      8.5356    0.00 
    2464      0.285647   495.3  -1932.63    1105.8   19.33     45.4357      0.2072      1.0036     0.0     0.0      8.5347    0.00 
    2465      0.285776   495.3  -1933.19    1107.3   19.33     45.4905      0.2073      1.0266     0.0     0.0      8.5337    0.00 
    2466      0.285884   495.6  -1933.47    1110.8   19.33     45.6339      0.2073      1.0453     0.0     0.0      8.5328    0.00 
    2467      0.285994   495.2  -1935.16    1105.1   19.35     45.3924      0.2075      1.0636     0.0     0.0      8.5319    0.00 
    2468      0.286123   495.2  -1936.57    1105.8   19.37     45.4135      0.2077      1.0747     0.0     0.0      8.5308    0.00 
    2469      0.286232   495.0  -1938.53    1104.4   19.39     45.3445      0.2079      1.0907     0.0     0.0      8.5300    0.00 
    2470      0.286341   495.2  -1937.97    1107.3   19.38     45.4635      0.2079      1.0937     0.0     0.0      8.5291    0.00 
    2471      0.286478   495.0  -1939.66    1105.8   19.40     45.3961      0.2081      1.1063     0.0     0.0      8.5279    0.00 
    2472      0.286588   494.9  -1940.50    1105.8   19.41     45.3913      0.2082      1.0735     0.0     0.0      8.5271    0.00 
    2473      0.286697   495.2  -1941.34    1108.0   19.41     45.4735      0.2083      1.0976     0.0     0.0      8.5262    0.00 
    2474      0.286807   495.0  -1942.75    1106.6   19.43     45.4076      0.2085      1.0558     0.0     0.0      8.5253    0.00 
    2475      0.286935   494.9  -1944.16    1105.8   19.44     45.3708      0.2086      1.0620     0.0     0.0      8.5242    0.00 
    2476      0.287044   495.0  -1945.28    1105.1   19.45     45.3355      0.2088      1.0062     0.0     0.0      8.5234    0.00 
    2477      0.287154   494.9  -1945.56    1108.0   19.46     45.4497      0.2088      1.0089     0.0     0.0      8.5225    0.00 
    2478      0.287283   494.8  -1946.69    1105.8   19.47     45.3565      0.2089      0.9707     0.0     0.0      8.5214    0.00 
    2479      0.287392   494.9  -1947.25    1105.8   19.47     45.3533      0.2090      0.9624     0.0     0.0      8.5205    0.00 
    2480      0.287511   495.0  -1948.09    1107.3   19.48     45.4065      0.2091      0.9696     0.0     0.0      8.5196    0.00 
    2481      0.287619   495.0  -1947.81    1108.7   19.48     45.4659      0.2091      0.9534     0.0     0.0      8.5187    0.00 
    2482      0.287748   494.8  -1951.18    1106.6   19.51     45.3601      0.2095      0.9812     0.0     0.0      8.5176    0.00 
    2483      0.287857   495.0  -1949.50    1110.8   19.49     45.5432      0.2093      0.9598     0.0     0.0      8.5167    0.00 
    2484      0.287966   494.8  -1951.75    1108.0   19.52     45.4148      0.2096      1.0023     0.0     0.0      8.5159    0.00 
    2485      0.288095   494.7  -1953.15    1105.8   19.53     45.3201      0.2097      0.9870     0.0     0.0      8.5148    0.00 
    2486      0.288203   494.9  -1953.71    1108.7   19.54     45.4326      0.2098      1.0349     0.0     0.0      8.5139    0.00 
    2487      0.288330   494.8  -1954.56    1110.1   19.55     45.4857      0.2099      1.0171     0.0     0.0      8.5129    0.00 
    2488      0.288431   494.8  -1955.40    1108.0   19.55     45.3942      0.2100      1.0505     0.0     0.0      8.5121    0.00 
    2489      0.288558   494.8  -1956.53    1108.7   19.57     45.4167      0.2102      1.0389     0.0     0.0      8.5110    0.00 
    2490      0.288668   494.8  -1957.65    1108.7   19.58     45.4104      0.2103      1.0409     0.0     0.0      8.5101    0.00 
    2491      0.288777   494.8  -1958.49    1109.4   19.58     45.4345      0.2104      1.0600     0.0     0.0      8.5093    0.00 
    2492      0.288905   494.7  -1959.06    1109.4   19.59     45.4314      0.2105      1.0156     0.0     0.0      8.5082    0.00 
    2493      0.289015   494.7  -1961.30    1108.7   19.61     45.3898      0.2108      1.0364     0.0     0.0      8.5073    0.00 
    2494      0.289142   494.7  -1961.87    1108.0   19.62     45.3577      0.2108      1.0002     0.0     0.0      8.5063    0.00 
    2495      0.289251   494.8  -1962.43    1110.8   19.62     45.4701      0.2109      1.0256     0.0     0.0      8.5054    0.00 
    2496      0.289362   494.6  -1963.27    1108.0   19.63     45.3498      0.2110      1.0047     0.0     0.0      8.5045    0.00 
    2497      0.289478   494.9  -1963.83    1112.9   19.64     45.5488      0.2111      1.0084     0.0     0.0      8.5036    0.00 
    2498      0.289606   494.7  -1965.52    1110.8   19.66     45.4526      0.2113      1.0010     0.0     0.0      8.5025    0.00 
    2499      0.289714   494.8  -1965.52    1112.9   19.66     45.5392      0.2113      1.0059     0.0     0.0      8.5017    0.00 
    2500      0.289823   494.6  -1967.21    1109.4   19.67     45.3853      0.2115      1.0318     0.0     0.0      8.5008    0.00 
    2501      0.289952   494.8  -1966.93    1113.6   19.67     45.5601      0.2115      1.0259     0.0     0.0      8.4998    0.00 
    2502      0.290062   494.4  -1969.17    1110.8   19.69     45.4319      0.2117      1.0487     0.0     0.0      8.4989    0.00 
    2503      0.290172   494.6  -1970.30    1111.5   19.70     45.4544      0.2119      1.0397     0.0     0.0      8.4980    0.00 
    2504      0.290300   494.4  -1971.42    1109.4   19.71     45.3615      0.2120      1.0511     0.0     0.0      8.4969    0.00 
    2505      0.290419   494.5  -1972.55    1110.8   19.73     45.4128      0.2122      1.0567     0.0     0.0      8.4960    0.00 
    2506      0.290528   494.5  -1972.27    1111.5   19.72     45.4433      0.2121      1.0604     0.0     0.0      8.4951    0.00 
    2507      0.290636   494.7  -1973.39    1112.9   19.73     45.4946      0.2123      1.0503     0.0     0.0      8.4942    0.00 
    2508      0.290766   494.4  -1975.36    1110.8   19.75     45.3969      0.2125      1.0628     0.0     0.0      8.4932    0.00 
    2509      0.290875   494.5  -1975.36    1111.5   19.75     45.4258      0.2125      1.0449     0.0     0.0      8.4922    0.00 
    2510      0.290993   494.2  -1977.89    1109.4   19.78     45.3249      0.2128      1.0509     0.0     0.0      8.4913    0.00 
    2511      0.291102   494.5  -1977.61    1111.5   19.78     45.4130      0.2128      1.0202     0.0     0.0      8.4904    0.00 
    2512      0.291231   494.3  -1978.45    1110.8   19.78     45.3794      0.2129      1.0341     0.0     0.0      8.4894    0.00 
    2513      0.291350   494.4  -1980.14    1112.9   19.80     45.4564      0.2131      1.0120     0.0     0.0      8.4884    0.00 
    2514      0.291459   494.5  -1980.42    1113.6   19.80     45.4836      0.2131      1.0239     0.0     0.0      8.4875    0.00 
    2515      0.291568   494.3  -1982.11    1112.9   19.82     45.4452      0.2133      1.0061     0.0     0.0      8.4866    0.00 
    2516      0.291695   494.4  -1982.39    1112.9   19.82     45.4436      0.2134      1.0049     0.0     0.0      8.4856    0.00 
    2517      0.291807   494.1  -1984.07    1110.8   19.84     45.3476      0.2136      1.0188     0.0     0.0      8.4847    0.00 
    2518      0.291916   494.4  -1983.79    1115.0   19.84     45.5221      0.2136      0.9898     0.0     0.0      8.4838    0.00 
    2519      0.292043   494.3  -1984.92    1115.0   19.85     45.5157      0.2137      1.0244     0.0     0.0      8.4828    0.00 
    2520      0.292154   494.4  -1986.04    1112.9   19.86     45.4229      0.2138      0.9892     0.0     0.0      8.4819    0.00 
    2521      0.292263   494.1  -1988.01    1112.9   19.88     45.4117      0.2141      1.0254     0.0     0.0      8.4810    0.00 
    2522      0.292383   494.1  -1988.29    1113.6   19.88     45.4389      0.2141      1.0149     0.0     0.0      8.4801    0.00 
    2523      0.292491   494.5  -1988.29    1117.8   19.88     45.6117      0.2141      1.0173     0.0     0.0      8.4792    0.00 
    2524      0.292620   494.3  -1989.98    1115.7   19.90     45.5157      0.2143      1.0144     0.0     0.0      8.4781    0.00 
    2525      0.292728   494.3  -1991.10    1115.0   19.91     45.4806      0.2145      0.9882     0.0     0.0      8.4773    0.00 
    2526      0.292837   494.0  -1992.79    1112.9   19.93     45.3847      0.2147      1.0110     0.0     0.0      8.4764    0.00 
    2527      0.292967   494.3  -1992.51    1116.4   19.93     45.5301      0.2146      0.9874     0.0     0.0      8.4753    0.00 
    2528      0.293076   494.3  -1993.63    1116.4   19.94     45.5238      0.2148      0.9962     0.0     0.0      8.4745    0.00 
    2529      0.293203   494.1  -1995.04    1113.6   19.95     45.4007      0.2150      0.9718     0.0     0.0      8.4734    0.00 
    2530      0.293303   494.3  -1995.32    1117.1   19.95     45.5429      0.2150      0.9791     0.0     0.0      8.4726    0.00 
    2531      0.293431   494.0  -1997.01    1114.3   19.97     45.4183      0.2152      0.9908     0.0     0.0      8.4716    0.00 
    2532      0.293540   494.3  -1996.72    1117.1   19.97     45.5349      0.2152      0.9864     0.0     0.0      8.4707    0.00 
    2533      0.293666   494.1  -1998.41    1117.1   19.98     45.5253      0.2154      1.0031     0.0     0.0      8.4697    0.00 
    2534      0.293774   494.2  -1998.69    1117.8   19.99     45.5525      0.2154      1.0042     0.0     0.0      8.4688    0.00 
    2535      0.293883   494.1  -1999.54    1117.8   20.00     45.5477      0.2155      1.0293     0.0     0.0      8.4679    0.00 
    2536      0.294012   494.1  -2001.50    1116.4   20.02     45.4790      0.2158      1.0343     0.0     0.0      8.4669    0.00 
    2537      0.294121   494.1  -2001.78    1118.5   20.02     45.5636      0.2158      1.0535     0.0     0.0      8.4660    0.00 
    2538      0.294230   494.0  -2003.47    1116.4   20.03     45.4678      0.2160      1.0451     0.0     0.0      8.4651    0.00 
    2539      0.294347   493.9  -2004.88    1115.0   20.05     45.4023      0.2162      1.0413     0.0     0.0      8.4642    0.00 
    2540      0.294476   494.0  -2004.88    1117.8   20.05     45.5173      0.2162      1.0409     0.0     0.0      8.4631    0.00 
    2541      0.294584   494.0  -2005.72    1118.5   20.06     45.5412      0.2163      1.0422     0.0     0.0      8.4623    0.00 
    2542      0.294709   493.9  -2007.13    1117.8   20.07     45.5045      0.2165      1.0241     0.0     0.0      8.4613    0.00 
    2543      0.294820   493.7  -2008.25    1116.4   20.08     45.4406      0.2166      1.0291     0.0     0.0      8.4604    0.00 
    2544      0.294930   494.0  -2008.53    1119.3   20.09     45.5539      0.2166      1.0049     0.0     0.0      8.4595    0.00 
    2545      0.295056   493.9  -2009.94    1117.1   20.10     45.4598      0.2168      1.0080     0.0     0.0      8.4585    0.00 
    2546      0.295165   493.9  -2011.34    1117.1   20.11     45.4518      0.2170      0.9895     0.0     0.0      8.4576    0.00 
    2547      0.295282   494.1  -2010.50    1120.7   20.10     45.6001      0.2169      1.0030     0.0     0.0      8.4566    0.00 
    2548      0.295392   493.9  -2012.75    1117.1   20.13     45.4438      0.2172      1.0013     0.0     0.0      8.4557    0.00 
    2549      0.295519   493.9  -2013.87    1118.5   20.14     45.4948      0.2173      0.9979     0.0     0.0      8.4547    0.00 
    2550      0.295627   493.9  -2014.43    1119.3   20.14     45.5203      0.2174      1.0217     0.0     0.0      8.4538    0.00 
    2551      0.295754   494.0  -2015.00    1120.7   20.15     45.5745      0.2175      1.0101     0.0     0.0      8.4528    0.00 
    2552      0.295865   493.7  -2016.96    1117.1   20.17     45.4198      0.2177      1.0328     0.0     0.0      8.4519    0.00 
    2553      0.295973   494.1  -2016.12    1122.8   20.16     45.6541      0.2176      1.0274     0.0     0.0      8.4510    0.00 
    2554      0.296085   493.9  -2017.81    1121.4   20.18     45.5871      0.2178      1.0469     0.0     0.0      8.4501    0.00 
    2555      0.296213   493.6  -2020.06    1119.3   20.20     45.4882      0.2181      1.0484     0.0     0.0      8.4490    0.00 
    2556      0.296332   493.7  -2020.06    1120.0   20.20     45.5169      0.2181      1.0451     0.0     0.0      8.4481    0.00 
    2557      0.296441   493.8  -2020.90    1120.0   20.21     45.5121      0.2182      1.0406     0.0     0.0      8.4473    0.00 
    2558      0.296549   493.8  -2022.59    1119.3   20.23     45.4738      0.2184      1.0339     0.0     0.0      8.4464    0.00 
    2559      0.296678   493.8  -2022.87    1121.4   20.23     45.5582      0.2184      1.0259     0.0     0.0      8.4454    0.00 
    2560      0.296787   493.6  -2024.27    1119.3   20.24     45.4642      0.2186      1.0168     0.0     0.0      8.4445    0.00 
    2561      0.296915   493.7  -2025.12    1119.3   20.25     45.4594      0.2187      1.0223     0.0     0.0      8.4434    0.00 
    2562      0.297025   493.6  -2026.24    1120.0   20.26     45.4816      0.2189      1.0060     0.0     0.0      8.4426    0.00 
    2563      0.297134   493.6  -2027.08    1120.7   20.27     45.5055      0.2190      1.0194     0.0     0.0      8.4417    0.00 
    2564      0.297255   493.6  -2027.37    1121.4   20.27     45.5325      0.2190      1.0033     0.0     0.0      8.4407    0.00 
    2565      0.297364   493.9  -2027.93    1124.2   20.28     45.6439      0.2191      1.0080     0.0     0.0      8.4399    0.00 
    2566      0.297492   493.8  -2029.33    1122.1   20.29     45.5499      0.2193      1.0232     0.0     0.0      8.4388    0.00 
    2567      0.297601   493.8  -2030.18    1122.8   20.30     45.5738      0.2194      1.0377     0.0     0.0      8.4379    0.00 
    2568      0.297726   493.5  -2032.14    1122.1   20.32     45.5339      0.2196      1.0423     0.0     0.0      8.4369    0.00 
    2569      0.297836   493.6  -2031.58    1123.5   20.32     45.5944      0.2195      1.0386     0.0     0.0      8.4361    0.00 
    2570      0.297945   493.5  -2034.11    1122.1   20.34     45.5226      0.2199      1.0271     0.0     0.0      8.4352    0.00 
    2571      0.298072   493.4  -2035.80    1119.3   20.36     45.3985      0.2201      1.0090     0.0     0.0      8.4342    0.00 
    2572      0.298191   493.6  -2035.52    1122.8   20.36     45.5432      0.2200      1.0258     0.0     0.0      8.4332    0.00 
    2573      0.298299   493.6  -2035.24    1124.2   20.35     45.6021      0.2200      0.9998     0.0     0.0      8.4323    0.00 
    2574      0.298408   493.5  -2037.77    1123.5   20.38     45.5590      0.2203      1.0035     0.0     0.0      8.4314    0.00 
    2575      0.298536   493.5  -2038.33    1122.1   20.38     45.4985      0.2204      0.9917     0.0     0.0      8.4304    0.00 
    2576      0.298644   493.5  -2038.89    1123.5   20.39     45.5526      0.2205      0.9804     0.0     0.0      8.4295    0.00 
    2577      0.298772   493.6  -2040.02    1124.9   20.40     45.6033      0.2206      0.9813     0.0     0.0      8.4285    0.00 
    2578      0.298882   493.9  -2040.02    1125.6   20.40     45.6319      0.2206      0.9699     0.0     0.0      8.4276    0.00 
    2579      0.298991   493.6  -2041.14    1124.9   20.41     45.5969      0.2207      0.9940     0.0     0.0      8.4267    0.00 
    2580      0.299118   493.5  -2043.11    1124.2   20.43     45.5570      0.2210      1.0013     0.0     0.0      8.4257    0.00 
    2581      0.299219   493.5  -2043.39    1124.9   20.43     45.5840      0.2210      1.0210     0.0     0.0      8.4249    0.00 
    2582      0.299348   493.5  -2044.79    1124.2   20.45     45.5474      0.2212      1.0428     0.0     0.0      8.4239    0.00 
    2583      0.299457   493.4  -2046.20    1123.5   20.46     45.5107      0.2214      1.0341     0.0     0.0      8.4230    0.00 
    2584      0.299566   493.3  -2047.32    1122.8   20.47     45.4757      0.2215      1.0546     0.0     0.0      8.4221    0.00 
    2585      0.299695   494.0  -2045.36    1133.4   20.45     45.9158      0.2213      1.0462     0.0     0.0      8.4211    0.00 
    2586      0.299803   493.5  -2047.61    1126.3   20.48     45.6170      0.2216      1.0850     0.0     0.0      8.4202    0.00 
    2587      0.299929   493.4  -2050.14    1124.9   20.50     45.5454      0.2219      1.0669     0.0     0.0      8.4192    0.00 
    2588      0.300038   493.5  -2049.85    1127.7   20.50     45.6613      0.2218      1.0960     0.0     0.0      8.4183    0.00 
    2589      0.300159   493.5  -2051.82    1124.9   20.52     45.5357      0.2221      1.0690     0.0     0.0      8.4174    0.00 
    2590      0.300268   493.1  -2053.23    1122.8   20.53     45.4420      0.2223      1.0666     0.0     0.0      8.4165    0.00 
    2591      0.300394   493.4  -2054.35    1124.9   20.54     45.5212      0.2224      1.0349     0.0     0.0      8.4155    0.00 
    2592      0.300502   493.4  -2054.35    1125.6   20.54     45.5498      0.2224      1.0244     0.0     0.0      8.4146    0.00 
    2593      0.300611   493.4  -2055.20    1126.3   20.55     45.5735      0.2225      1.0201     0.0     0.0      8.4137    0.00 
    2594      0.300738   493.4  -2055.48    1128.4   20.55     45.6575      0.2225      0.9891     0.0     0.0      8.4127    0.00 
    2595      0.300847   493.0  -2057.73    1124.2   20.58     45.4733      0.2228      1.0008     0.0     0.0      8.4118    0.00 
    2596      0.300957   493.4  -2057.44    1127.7   20.57     45.6177      0.2228      0.9891     0.0     0.0      8.4109    0.00 
    2597      0.301085   493.2  -2058.85    1126.3   20.59     45.5525      0.2230      0.9958     0.0     0.0      8.4099    0.00 
    2598      0.301203   493.3  -2059.69    1127.7   20.60     45.6048      0.2231      0.9917     0.0     0.0      8.4089    0.00 
    2599      0.301311   493.1  -2061.10    1125.6   20.61     45.5111      0.2232      1.0010     0.0     0.0      8.4081    0.00 
    2600      0.301421   493.4  -2061.38    1128.4   20.61     45.6236      0.2233      1.0104     0.0     0.0      8.4072    0.00 
    2601      0.301550   493.3  -2062.22    1127.0   20.62     45.5617      0.2234      1.0407     0.0     0.0      8.4062    0.00 
    2602      0.301658   493.2  -2062.79    1129.1   20.63     45.6440      0.2235      1.0508     0.0     0.0      8.4053    0.00 
    2603      0.301786   493.2  -2064.47    1127.7   20.64     45.5773      0.2237      1.0585     0.0     0.0      8.4043    0.00 
    2604      0.301897   493.2  -2065.60    1127.7   20.66     45.5708      0.2238      1.0506     0.0     0.0      8.4034    0.00 
    2605      0.302005   493.0  -2067.56    1125.6   20.68     45.4740      0.2241      1.0582     0.0     0.0      8.4025    0.00 
    2606      0.302126   493.0  -2067.85    1126.3   20.68     45.5009      0.2241      1.0154     0.0     0.0      8.4015    0.00 
    2607      0.302235   493.0  -2068.69    1127.0   20.69     45.5246      0.2242      1.0156     0.0     0.0      8.4007    0.00 
    2608      0.302365   493.2  -2069.25    1129.1   20.69     45.6069      0.2243      0.9639     0.0     0.0      8.3996    0.00 
    2609      0.302473   493.0  -2070.09    1127.7   20.70     45.5450      0.2244      1.0084     0.0     0.0      8.3988    0.00 
    2610      0.302582   493.1  -2071.22    1127.7   20.71     45.5386      0.2245      0.9477     0.0     0.0      8.3979    0.00 
    2611      0.302711   493.0  -2072.06    1128.4   20.72     45.5622      0.2246      0.9955     0.0     0.0      8.3969    0.00 
    2612      0.302822   493.1  -2072.62    1128.4   20.73     45.5590      0.2247      0.9639     0.0     0.0      8.3960    0.00 
    2613      0.302930   493.1  -2073.47    1128.4   20.73     45.5541      0.2248      0.9792     0.0     0.0      8.3951    0.00 
    2614      0.303069   493.0  -2076.00    1127.0   20.76     45.4826      0.2251      0.9811     0.0     0.0      8.3940    0.00 
    2615      0.303179   493.7  -2072.62    1139.0   20.73     45.9864      0.2247      0.9898     0.0     0.0      8.3931    0.00 
    2616      0.303287   493.0  -2076.84    1129.1   20.77     45.5632      0.2252      1.0411     0.0     0.0      8.3923    0.00 
    2617      0.303396   493.0  -2077.40    1129.1   20.77     45.5600      0.2253      1.0233     0.0     0.0      8.3914    0.00 
    2618      0.303522   492.9  -2079.37    1128.4   20.79     45.5202      0.2256      1.0753     0.0     0.0      8.3904    0.00 
    2619      0.303632   493.4  -2078.53    1132.7   20.79     45.6959      0.2254      1.0441     0.0     0.0      8.3895    0.00 
    2620      0.303741   492.8  -2081.90    1127.0   20.82     45.4487      0.2259      1.0663     0.0     0.0      8.3886    0.00 
    2621      0.303869   492.8  -2082.46    1127.7   20.82     45.4740      0.2259      1.0262     0.0     0.0      8.3876    0.00 
    2622      0.303979   493.2  -2081.34    1132.7   20.81     45.6797      0.2258      1.0497     0.0     0.0      8.3867    0.00 
    2623      0.304100   493.1  -2082.18    1132.0   20.82     45.6463      0.2259      1.0471     0.0     0.0      8.3857    0.00 
    2624      0.304209   492.8  -2084.43    1128.4   20.84     45.4911      0.2262      1.0472     0.0     0.0      8.3849    0.00 
    2625      0.304336   493.0  -2084.71    1131.3   20.85     45.6033      0.2262      1.0430     0.0     0.0      8.3838    0.00 
    2626      0.304446   492.9  -2086.68    1130.5   20.87     45.5635      0.2265      1.0474     0.0     0.0      8.3830    0.00 
    2627      0.304555   493.0  -2086.68    1132.0   20.87     45.6204      0.2265      1.0474     0.0     0.0      8.3821    0.00 
    2628      0.304680   492.8  -2088.93    1129.1   20.89     45.4937      0.2268      1.0412     0.0     0.0      8.3811    0.00 
    2629      0.304791   492.9  -2089.21    1130.5   20.89     45.5490      0.2268      1.0416     0.0     0.0      8.3802    0.00 
    2630      0.304901   493.1  -2089.21    1132.7   20.89     45.6343      0.2268      1.0456     0.0     0.0      8.3793    0.00 
    2631      0.305020   492.9  -2090.90    1131.3   20.91     45.5677      0.2270      1.0522     0.0     0.0      8.3784    0.00 
    2632      0.305147   492.9  -2092.30    1131.3   20.92     45.5596      0.2272      1.0582     0.0     0.0      8.3774    0.00 
    2633      0.305256   493.0  -2092.58    1132.0   20.93     45.5864      0.2272      1.0468     0.0     0.0      8.3765    0.00 
    2634      0.305367   492.8  -2093.43    1130.5   20.93     45.5247      0.2273      1.0374     0.0     0.0      8.3756    0.00 
    2635      0.305493   492.8  -2094.83    1131.3   20.95     45.5450      0.2275      1.0190     0.0     0.0      8.3746    0.00 
    2636      0.305603   492.6  -2097.08    1129.8   20.97     45.4752      0.2278      1.0230     0.0     0.0      8.3737    0.00 
    2637      0.305714   493.0  -2095.96    1133.4   20.96     45.6237      0.2277      1.0072     0.0     0.0      8.3728    0.00 
    2638      0.305840   492.8  -2097.36    1132.7   20.97     45.5872      0.2278      1.0156     0.0     0.0      8.3718    0.00 
    2639      0.305950   492.8  -2098.77    1131.3   20.99     45.5223      0.2280      1.0100     0.0     0.0      8.3709    0.00 
    2640      0.306070   492.8  -2099.33    1134.1   20.99     45.6327      0.2281      1.0122     0.0     0.0      8.3700    0.00 
    2641      0.306180   492.7  -2100.74    1133.4   21.01     45.5962      0.2283      1.0190     0.0     0.0      8.3691    0.00 
    2642      0.306307   493.0  -2100.45    1136.2   21.00     45.7113      0.2282      1.0095     0.0     0.0      8.3681    0.00 
    2643      0.306415   492.8  -2101.86    1134.1   21.02     45.6181      0.2284      1.0373     0.0     0.0      8.3672    0.00 
    2644      0.306543   492.7  -2103.55    1133.4   21.04     45.5799      0.2286      1.0138     0.0     0.0      8.3662    0.00 
    2645      0.306651   492.8  -2103.83    1133.4   21.04     45.5783      0.2286      1.0575     0.0     0.0      8.3653    0.00 
    2646      0.306761   492.7  -2104.39    1135.5   21.04     45.6602      0.2287      1.0311     0.0     0.0      8.3645    0.00 
    2647      0.306890   492.6  -2106.36    1131.3   21.06     45.4786      0.2290      1.0403     0.0     0.0      8.3634    0.00 
    2648      0.306990   492.0  -2108.61    1128.4   21.09     45.3522      0.2293      1.0359     0.0     0.0      8.3626    0.00 
    2649      0.307119   492.9  -2106.92    1136.2   21.07     45.6739      0.2290      1.0313     0.0     0.0      8.3616    0.00 
    2650      0.307228   492.6  -2109.17    1132.7   21.09     45.5191      0.2293      1.0366     0.0     0.0      8.3607    0.00 
    2651      0.307338   492.6  -2109.73    1134.1   21.10     45.5726      0.2294      1.0133     0.0     0.0      8.3599    0.00 
    2652      0.307466   492.7  -2110.86    1134.1   21.11     45.5661      0.2295      1.0230     0.0     0.0      8.3589    0.00 
    2653      0.307574   492.6  -2111.70    1133.4   21.12     45.5329      0.2296      1.0307     0.0     0.0      8.3580    0.00 
    2654      0.307701   492.6  -2112.54    1134.1   21.13     45.5564      0.2298      1.0356     0.0     0.0      8.3570    0.00 
    2655      0.307810   492.7  -2112.54    1134.8   21.13     45.5847      0.2298      1.0454     0.0     0.0      8.3561    0.00 
    2656      0.307918   492.5  -2114.23    1134.1   21.14     45.5466      0.2300      1.0448     0.0     0.0      8.3552    0.00 
    2657      0.308038   492.6  -2115.63    1134.1   21.16     45.5385      0.2301      1.0672     0.0     0.0      8.3543    0.00 
    2658      0.308164   492.5  -2117.04    1133.4   21.17     45.5020      0.2303      1.0675     0.0     0.0      8.3533    0.00 
    2659      0.308274   492.7  -2116.48    1136.9   21.16     45.6470      0.2302      1.0731     0.0     0.0      8.3524    0.00 
    2660      0.308384   492.1  -2119.29    1130.5   21.19     45.3758      0.2306      1.0746     0.0     0.0      8.3515    0.00 
    2661      0.308509   492.5  -2119.29    1133.4   21.19     45.4891      0.2306      1.0473     0.0     0.0      8.3505    0.00 
    2662      0.308617   492.3  -2120.98    1133.4   21.21     45.4793      0.2308      1.0744     0.0     0.0      8.3497    0.00 
    2663      0.308746   492.4  -2121.26    1134.1   21.21     45.5060      0.2309      1.0238     0.0     0.0      8.3487    0.00 
    2664      0.308856   492.3  -2122.66    1132.7   21.23     45.4413      0.2310      1.0480     0.0     0.0      8.3478    0.00 
    2665      0.308976   492.5  -2123.22    1135.5   21.23     45.5513      0.2311      0.9913     0.0     0.0      8.3468    0.00 
    2666      0.309085   492.5  -2124.35    1135.5   21.24     45.5448      0.2312      1.0201     0.0     0.0      8.3460    0.00 
    2667      0.309194   492.4  -2124.35    1135.5   21.24     45.5448      0.2312      0.9951     0.0     0.0      8.3451    0.00 
    2668      0.309321   492.6  -2125.19    1136.9   21.25     45.5965      0.2314      0.9963     0.0     0.0      8.3441    0.00 
    2669      0.309429   492.3  -2127.72    1133.4   21.28     45.4404      0.2317      1.0074     0.0     0.0      8.3432    0.00 
    2670      0.309556   492.5  -2127.44    1135.5   21.27     45.5269      0.2316      0.9900     0.0     0.0      8.3422    0.00 
    2671      0.309666   492.3  -2129.13    1134.8   21.29     45.4888      0.2319      1.0206     0.0     0.0      8.3413    0.00 
    2672      0.309775   492.4  -2129.13    1138.3   21.29     45.6303      0.2319      0.9872     0.0     0.0      8.3405    0.00 
    2673      0.309911   492.6  -2130.53    1136.9   21.31     45.5656      0.2320      1.0062     0.0     0.0      8.3394    0.00 
    2674      0.310019   492.3  -2131.66    1136.2   21.32     45.5308      0.2322      0.9857     0.0     0.0      8.3385    0.00 
    2675      0.310130   492.3  -2132.22    1136.9   21.32     45.5558      0.2322      1.0052     0.0     0.0      8.3376    0.00 
    2676      0.310239   492.3  -2133.34    1136.9   21.33     45.5493      0.2324      0.9953     0.0     0.0      8.3368    0.00 
    2677      0.310365   492.3  -2133.91    1137.6   21.34     45.5743      0.2325      0.9754     0.0     0.0      8.3358    0.00 
    2678      0.310473   492.4  -2135.59    1136.2   21.36     45.5080      0.2327      0.9920     0.0     0.0      8.3349    0.00 
    2679      0.310601   492.3  -2136.16    1136.2   21.36     45.5048      0.2327      0.9667     0.0     0.0      8.3339    0.00 
    2680      0.310709   492.4  -2136.72    1136.2   21.37     45.5015      0.2328      0.9921     0.0     0.0      8.3330    0.00 
    2681      0.310819   492.5  -2137.28    1139.7   21.37     45.6395      0.2329      0.9602     0.0     0.0      8.3322    0.00 
    2682      0.310939   492.4  -2137.84    1139.7   21.38     45.6363      0.2330      0.9861     0.0     0.0      8.3312    0.00 
    2683      0.311049   492.3  -2139.81    1136.2   21.40     45.4836      0.2332      1.0013     0.0     0.0      8.3303    0.00 
    2684      0.311177   492.3  -2140.09    1139.7   21.40     45.6232      0.2332      1.0266     0.0     0.0      8.3293    0.00 
    2685      0.311285   492.4  -2141.22    1139.7   21.41     45.6167      0.2334      1.0382     0.0     0.0      8.3285    0.00 
    2686      0.311411   492.4  -2142.06    1139.7   21.42     45.6118      0.2335      1.0225     0.0     0.0      8.3274    0.00 
    2687      0.311521   491.9  -2144.31    1136.2   21.44     45.4576      0.2338      1.0392     0.0     0.0      8.3266    0.00 
    2688      0.311629   492.3  -2144.31    1136.9   21.44     45.4858      0.2338      1.0454     0.0     0.0      8.3257    0.00 
    2689      0.311757   492.4  -2144.03    1139.7   21.44     45.6004      0.2338      1.0929     0.0     0.0      8.3247    0.00 
    2690      0.311875   492.6  -2144.87    1141.8   21.45     45.6802      0.2339      1.0749     0.0     0.0      8.3238    0.00 
    2691      0.311985   492.0  -2147.96    1135.5   21.48     45.4082      0.2343      1.0902     0.0     0.0      8.3229    0.00 
    2692      0.312096   492.1  -2149.09    1136.9   21.49     45.4581      0.2344      1.0684     0.0     0.0      8.3220    0.00 
    2693      0.312222   492.1  -2149.93    1137.6   21.50     45.4815      0.2345      1.0881     0.0     0.0      8.3210    0.00 
    2694      0.312332   492.3  -2149.93    1139.0   21.50     45.5379      0.2345      1.0634     0.0     0.0      8.3201    0.00 
    2695      0.312441   492.8  -2149.93    1142.5   21.50     45.6790      0.2345      1.0573     0.0     0.0      8.3193    0.00 
    2696      0.312567   492.2  -2151.90    1139.0   21.52     45.5265      0.2348      1.0378     0.0     0.0      8.3183    0.00 
    2697      0.312675   492.1  -2153.30    1139.0   21.53     45.5183      0.2349      1.0433     0.0     0.0      8.3174    0.00 
    2698      0.312805   492.0  -2154.71    1136.9   21.55     45.4256      0.2351      1.0595     0.0     0.0      8.3164    0.00 
    2699      0.312924   492.1  -2154.71    1139.7   21.55     45.5384      0.2351      1.0262     0.0     0.0      8.3154    0.00 
    2700      0.313032   492.1  -2156.40    1139.7   21.56     45.5286      0.2353      1.0107     0.0     0.0      8.3146    0.00 
    2701      0.313141   492.2  -2156.11    1141.8   21.56     45.6148      0.2353      0.9620     0.0     0.0      8.3137    0.00 
    2702      0.313271   492.2  -2157.80    1139.7   21.58     45.5204      0.2355      0.9897     0.0     0.0      8.3127    0.00 
    2703      0.313379   492.1  -2158.65    1141.1   21.59     45.5719      0.2356      0.9911     0.0     0.0      8.3118    0.00 
    2704      0.313488   492.2  -2158.65    1141.8   21.59     45.6001      0.2356      0.9950     0.0     0.0      8.3110    0.00 
    2705      0.313618   492.1  -2160.33    1139.7   21.60     45.5057      0.2358      0.9752     0.0     0.0      8.3099    0.00 
    2706      0.313726   492.1  -2161.46    1139.0   21.61     45.4711      0.2360      0.9610     0.0     0.0      8.3091    0.00 
    2707      0.313847   491.9  -2163.14    1139.0   21.63     45.4613      0.2362      0.9494     0.0     0.0      8.3081    0.00 
    2708      0.313955   492.3  -2162.86    1142.5   21.63     45.6037      0.2362      0.9700     0.0     0.0      8.3073    0.00 
    2709      0.314083   492.3  -2162.30    1144.7   21.62     45.6915      0.2361      0.9748     0.0     0.0      8.3062    0.00 
    2710      0.314193   492.2  -2164.55    1141.8   21.65     45.5658      0.2364      0.9875     0.0     0.0      8.3054    0.00 
    2711      0.314302   491.9  -2165.95    1139.7   21.66     45.4731      0.2365      0.9816     0.0     0.0      8.3045    0.00 
    2712      0.314428   492.1  -2166.52    1142.5   21.67     45.5825      0.2366      1.0143     0.0     0.0      8.3035    0.00 
    2713      0.314538   492.1  -2167.64    1141.1   21.68     45.5196      0.2368      1.0338     0.0     0.0      8.3026    0.00 
    2714      0.314647   492.2  -2167.64    1142.5   21.68     45.5759      0.2368      1.0525     0.0     0.0      8.3018    0.00 
    2715      0.314785   492.1  -2169.33    1142.5   21.69     45.5661      0.2370      1.0603     0.0     0.0      8.3007    0.00 
    2716      0.314895   492.3  -2169.33    1144.0   21.69     45.6224      0.2370      1.0596     0.0     0.0      8.2998    0.00 
    2717      0.315005   491.9  -2171.86    1139.7   21.72     45.4388      0.2373      1.1051     0.0     0.0      8.2990    0.00 
    2718      0.315115   492.0  -2172.42    1141.8   21.72     45.5200      0.2374      1.0846     0.0     0.0      8.2981    0.00 
    2719      0.315242   492.1  -2173.54    1141.1   21.74     45.4853      0.2375      1.1140     0.0     0.0      8.2971    0.00 
    2720      0.315353   492.0  -2173.54    1144.0   21.74     45.5978      0.2375      1.0676     0.0     0.0      8.2962    0.00 
    2721      0.315461   491.9  -2175.51    1140.4   21.76     45.4458      0.2378      1.0539     0.0     0.0      8.2954    0.00 
    2722      0.315588   491.6  -2178.32    1136.9   21.78     45.2889      0.2381      1.0404     0.0     0.0      8.2943    0.00 
    2723      0.315699   491.9  -2176.92    1142.5   21.77     45.5219      0.2379      1.0312     0.0     0.0      8.2935    0.00 
    2724      0.315816   491.8  -2177.76    1141.1   21.78     45.4608      0.2381      1.0153     0.0     0.0      8.2925    0.00 
    2725      0.315926   492.0  -2178.88    1144.0   21.79     45.5667      0.2382      0.9805     0.0     0.0      8.2917    0.00 
    2726      0.316053   491.9  -2179.45    1143.2   21.79     45.5353      0.2383      0.9782     0.0     0.0      8.2907    0.00 
    2727      0.316162   491.9  -2180.85    1142.5   21.81     45.4990      0.2384      0.9761     0.0     0.0      8.2898    0.00 
    2728      0.316273   492.1  -2181.42    1144.0   21.81     45.5520      0.2385      0.9977     0.0     0.0      8.2889    0.00 
    2729      0.316400   492.1  -2181.70    1144.7   21.82     45.5784      0.2386      0.9969     0.0     0.0      8.2879    0.00 
    2730      0.316509   492.0  -2183.38    1144.7   21.83     45.5686      0.2388      0.9882     0.0     0.0      8.2870    0.00 
    2731      0.316620   491.6  -2184.79    1140.4   21.85     45.3919      0.2390      0.9995     0.0     0.0      8.2862    0.00 
    2732      0.316738   492.0  -2185.07    1144.0   21.85     45.5307      0.2390      1.0039     0.0     0.0      8.2852    0.00 
    2733      0.316866   492.1  -2185.91    1145.4   21.86     45.5819      0.2391      1.0240     0.0     0.0      8.2842    0.00 
    2734      0.316974   491.8  -2187.32    1141.8   21.87     45.4333      0.2393      1.0363     0.0     0.0      8.2833    0.00 
    2735      0.317083   492.0  -2187.60    1145.4   21.88     45.5721      0.2393      1.0190     0.0     0.0      8.2825    0.00 
    2736      0.317211   491.9  -2189.57    1142.5   21.90     45.4483      0.2396      1.0314     0.0     0.0      8.2815    0.00 
    2737      0.317319   491.6  -2190.13    1143.2   21.90     45.4731      0.2396      1.0215     0.0     0.0      8.2806    0.00 
    2738      0.317445   491.9  -2190.69    1144.0   21.91     45.4979      0.2397      1.0243     0.0     0.0      8.2796    0.00 
    2739      0.317555   491.9  -2191.54    1144.7   21.92     45.5211      0.2398      1.0294     0.0     0.0      8.2788    0.00 
    2740      0.317664   492.1  -2191.54    1146.8   21.92     45.6053      0.2398      1.0314     0.0     0.0      8.2779    0.00 
    2741      0.317785   492.0  -2193.50    1146.8   21.94     45.5938      0.2401      1.0352     0.0     0.0      8.2770    0.00 
    2742      0.317894   491.7  -2194.91    1144.7   21.95     45.5014      0.2402      1.0385     0.0     0.0      8.2761    0.00
