Repository: LightForm-group/dilatometer_modelling_and_constitutive_behaviour

# dilatometer_modelling_and_constitutive_behaviour

Created with work by Inigo Howe, Patryk Jedrasiak, Hugh Shercliff

This program contains a method of testing various constitutive models and extracting the constitutive behaviour of dilatometer samples correcting for inhomogeneities in termperature, strain and strain rate. The model is currently configured to a dilatometer run under vacuum, with no active cooling during the deformation for a sample of length 10mm with a diameter of 5mm. For both heatup and deformation the temperature is fitted to the experimental central themocoupole temperature for any general temperature profile.

File: experimental_data/deformation/1/520/018_Compression_Daniel_Al_Hom1_SHT_540C_Deform_520C_1.0s-1_QuenchHeGas__1.asc (part 9 of 27)
 C:\WinTA100\DIL805.PRO\Data\Deformation\ChrisDaniel\018_Compression_Daniel_Al_Hom1_SHT_540C_Deform_520C_1.0s-1_QuenchHeGas__1.asc
     No.          Time   Tem.1        DL     Force  Strain   kf (Def.)    Phi  (D)    Phi* (D)   Tem.2   Tem.3        Poti      HF 
                     s      °C        µm         N       %       N/mm²                     1/s      °C      °C          mm       % 
    2440      0.260918   502.3  -1533.95     899.1   15.34     38.7656      0.1689      0.9462     0.0     0.0      8.7289    0.00 
    2441      0.261028   501.9  -1536.17     894.8   15.36     38.5729      0.1691      0.9804     0.0     0.0      8.7280    0.00 
    2442      0.261121   502.1  -1536.17     897.0   15.36     38.6642      0.1691      0.9611     0.0     0.0      8.7272    0.00 
    2443      0.261231   502.1  -1537.27     897.0   15.37     38.6591      0.1693      0.9970     0.0     0.0      8.7263    0.00 
    2444      0.261339   502.1  -1538.10     899.8   15.38     38.7770      0.1694      0.9724     0.0     0.0      8.7254    0.00 
    2445      0.261441   502.2  -1538.93     899.1   15.39     38.7428      0.1695      1.0177     0.0     0.0      8.7245    0.00 
    2446      0.261550   502.1  -1539.49     899.8   15.39     38.7706      0.1695      1.0062     0.0     0.0      8.7236    0.00 
    2447      0.261658   502.0  -1540.59     899.8   15.41     38.7656      0.1697      1.0214     0.0     0.0      8.7227    0.00 
    2448      0.261768   501.9  -1542.53     897.7   15.43     38.6655      0.1699      1.0193     0.0     0.0      8.7218    0.00 
    2449      0.261879   501.7  -1543.91     897.0   15.44     38.6288      0.1701      0.9874     0.0     0.0      8.7209    0.00 
    2450      0.261987   501.6  -1545.57     897.0   15.46     38.6212      0.1703      1.0130     0.0     0.0      8.7199    0.00 
    2451      0.262098   502.3  -1543.08     904.0   15.43     38.9365      0.1700      0.9667     0.0     0.0      8.7190    0.00 
    2452      0.262189   501.9  -1545.02     899.8   15.45     38.7453      0.1702      0.9872     0.0     0.0      8.7182    0.00 
    2453      0.262300   501.8  -1546.68     899.1   15.47     38.7073      0.1704      0.9372     0.0     0.0      8.7173    0.00 
    2454      0.262420   501.9  -1546.96     899.8   15.47     38.7364      0.1704      0.9794     0.0     0.0      8.7163    0.00 
    2455      0.262511   501.7  -1548.62     897.7   15.49     38.6377      0.1706      0.9576     0.0     0.0      8.7155    0.00 
    2456      0.262620   501.8  -1548.62     901.2   15.49     38.7895      0.1706      0.9840     0.0     0.0      8.7146    0.00 
    2457      0.262729   501.8  -1549.72     900.5   15.50     38.7541      0.1707      0.9519     0.0     0.0      8.7137    0.00 
    2458      0.262840   501.8  -1550.55     900.5   15.51     38.7503      0.1708      0.9752     0.0     0.0      8.7128    0.00 
    2459      0.262950   501.6  -1552.49     899.8   15.52     38.7110      0.1711      1.0057     0.0     0.0      8.7118    0.00 
    2460      0.263059   501.9  -1552.21     901.2   15.52     38.7730      0.1710      1.0104     0.0     0.0      8.7109    0.00 
    2461      0.263170   501.9  -1553.60     900.5   15.54     38.7363      0.1712      1.0461     0.0     0.0      8.7100    0.00 
    2462      0.263261   502.1  -1553.04     904.7   15.53     38.9210      0.1711      1.0314     0.0     0.0      8.7092    0.00 
    2463      0.263380   501.6  -1556.09     899.8   15.56     38.6946      0.1715      1.0484     0.0     0.0      8.7083    0.00 
    2464      0.263491   501.7  -1556.36     900.5   15.56     38.7236      0.1715      1.0356     0.0     0.0      8.7073    0.00 
    2465      0.263582   501.6  -1557.19     900.5   15.57     38.7198      0.1716      1.0555     0.0     0.0      8.7066    0.00 
    2466      0.263691   501.7  -1558.02     900.5   15.58     38.7160      0.1717      1.0245     0.0     0.0      8.7056    0.00 
    2467      0.263801   501.3  -1560.51     897.7   15.61     38.5833      0.1720      1.0283     0.0     0.0      8.7047    0.00 
    2468      0.263910   501.4  -1560.24     899.8   15.60     38.6755      0.1720      0.9873     0.0     0.0      8.7038    0.00 
    2469      0.264021   501.5  -1561.07     901.9   15.61     38.7627      0.1721      0.9745     0.0     0.0      8.7029    0.00 
    2470      0.264129   501.6  -1562.17     901.9   15.62     38.7577      0.1722      0.9560     0.0     0.0      8.7020    0.00 
    2471      0.264238   501.5  -1563.00     902.6   15.63     38.7842      0.1723      0.9101     0.0     0.0      8.7011    0.00 
    2472      0.264338   501.8  -1563.28     904.7   15.63     38.8739      0.1723      0.9156     0.0     0.0      8.7002    0.00 
    2473      0.264447   501.6  -1563.56     904.7   15.64     38.8726      0.1724      0.8839     0.0     0.0      8.6993    0.00 
    2474      0.264555   501.6  -1564.94     903.3   15.65     38.8056      0.1725      0.9193     0.0     0.0      8.6984    0.00 
    2475      0.264664   501.4  -1566.88     901.2   15.67     38.7057      0.1728      0.8872     0.0     0.0      8.6975    0.00 
    2476      0.264775   501.6  -1566.60     903.3   15.67     38.7979      0.1727      0.9580     0.0     0.0      8.6966    0.00 
    2477      0.264867   501.4  -1567.15     903.3   15.67     38.7954      0.1728      0.9442     0.0     0.0      8.6958    0.00 
    2478      0.264976   501.6  -1567.98     904.0   15.68     38.8219      0.1729      0.9855     0.0     0.0      8.6949    0.00 
    2479      0.265086   501.4  -1569.92     902.6   15.70     38.7524      0.1731      1.0032     0.0     0.0      8.6940    0.00 
    2480      0.265196   502.1  -1567.43     911.1   15.67     39.1275      0.1728      1.0403     0.0     0.0      8.6931    0.00 
    2481      0.265314   501.4  -1571.86     903.3   15.72     38.7738      0.1734      1.0737     0.0     0.0      8.6921    0.00 
    2482      0.265407   501.5  -1572.13     904.0   15.72     38.8028      0.1734      1.0628     0.0     0.0      8.6913    0.00 
    2483      0.265515   501.4  -1573.79     904.0   15.74     38.7951      0.1736      1.1122     0.0     0.0      8.6904    0.00 
    2484      0.265623   501.3  -1574.62     904.0   15.75     38.7913      0.1737      1.0501     0.0     0.0      8.6895    0.00 
    2485      0.265731   500.8  -1577.94     897.7   15.78     38.5036      0.1741      1.0933     0.0     0.0      8.6886    0.00 
    2486      0.265842   501.4  -1575.18     906.1   15.75     38.8796      0.1738      1.0020     0.0     0.0      8.6876    0.00 
    2487      0.265935   501.3  -1577.11     904.7   15.77     38.8101      0.1740      1.0618     0.0     0.0      8.6869    0.00 
    2488      0.266043   501.3  -1577.67     904.7   15.78     38.8076      0.1741      1.0096     0.0     0.0      8.6860    0.00 
    2489      0.266153   501.4  -1577.67     906.1   15.78     38.8681      0.1741      1.0424     0.0     0.0      8.6850    0.00 
    2490      0.266263   501.2  -1579.60     906.1   15.80     38.8592      0.1743      1.0002     0.0     0.0      8.6841    0.00 
    2491      0.266364   501.2  -1580.43     906.1   15.80     38.8554      0.1744      0.9980     0.0     0.0      8.6833    0.00 
    2492      0.266474   501.1  -1582.65     903.3   15.83     38.7241      0.1746      0.9717     0.0     0.0      8.6824    0.00 
    2493      0.266584   501.1  -1582.65     906.1   15.83     38.8451      0.1746      0.9708     0.0     0.0      8.6814    0.00 
    2494      0.266692   501.2  -1583.48     906.1   15.83     38.8413      0.1747      1.0067     0.0     0.0      8.6805    0.00 
    2495      0.266801   501.3  -1583.20     907.5   15.83     38.9031      0.1747      0.9600     0.0     0.0      8.6796    0.00 
    2496      0.266911   500.7  -1586.80     901.9   15.87     38.6446      0.1751      0.9922     0.0     0.0      8.6787    0.00 
    2497      0.267021   501.0  -1586.52     906.1   15.87     38.8273      0.1751      0.9422     0.0     0.0      8.6778    0.00 
    2498      0.267113   501.1  -1586.52     906.1   15.87     38.8273      0.1751      0.9723     0.0     0.0      8.6770    0.00 
    2499      0.267222   501.2  -1586.80     909.0   15.87     38.9469      0.1751      0.9238     0.0     0.0      8.6761    0.00 
    2500      0.267340   501.2  -1587.63     909.0   15.88     38.9431      0.1752      0.9425     0.0     0.0      8.6751    0.00 
    2501      0.267449   501.2  -1589.01     908.2   15.89     38.9065      0.1754      0.9094     0.0     0.0      8.6742    0.00 
    2502      0.267539   500.9  -1590.95     906.1   15.91     38.8068      0.1756      0.9444     0.0     0.0      8.6735    0.00 
    2503      0.267647   500.8  -1592.33     904.0   15.92     38.7098      0.1758      0.9156     0.0     0.0      8.6726    0.00 
    2504      0.267756   500.9  -1592.05     906.8   15.92     38.8319      0.1758      0.9253     0.0     0.0      8.6717    0.00 
    2505      0.267866   501.1  -1592.61     906.8   15.93     38.8294      0.1758      0.9096     0.0     0.0      8.6707    0.00 
    2506      0.267974   500.9  -1592.88     908.2   15.93     38.8885      0.1759      0.9079     0.0     0.0      8.6698    0.00 
    2507      0.268084   500.9  -1594.54     907.5   15.95     38.8507      0.1761      0.9368     0.0     0.0      8.6689    0.00 
    2508      0.268194   501.2  -1593.44     910.4   15.93     38.9766      0.1759      0.9603     0.0     0.0      8.6680    0.00 
    2509      0.268294   501.0  -1596.48     906.8   15.96     38.8115      0.1763      0.9769     0.0     0.0      8.6672    0.00 
    2510      0.268404   500.9  -1596.76     906.8   15.97     38.8102      0.1763      0.9645     0.0     0.0      8.6663    0.00 
    2511      0.268515   501.1  -1597.58     909.0   15.98     38.8970      0.1764      0.9919     0.0     0.0      8.6654    0.00 
    2512      0.268623   500.9  -1598.69     909.0   15.99     38.8919      0.1766      0.9833     0.0     0.0      8.6645    0.00 
    2513      0.268731   500.8  -1600.63     907.5   16.01     38.8225      0.1768      1.0350     0.0     0.0      8.6636    0.00 
    2514      0.268841   501.1  -1599.80     911.1   16.00     38.9773      0.1767      1.0103     0.0     0.0      8.6626    0.00 
    2515      0.268932   500.8  -1602.01     908.2   16.02     38.8463      0.1770      1.0466     0.0     0.0      8.6619    0.00 
    2516      0.269042   500.9  -1602.56     911.1   16.03     38.9645      0.1770      1.0321     0.0     0.0      8.6610    0.00 
    2517      0.269152   500.9  -1603.39     908.2   16.03     38.8399      0.1771      1.0443     0.0     0.0      8.6601    0.00 
    2518      0.269255   500.9  -1603.95     910.4   16.04     38.9279      0.1772      1.0269     0.0     0.0      8.6592    0.00 
    2519      0.269364   500.9  -1604.22     911.8   16.04     38.9870      0.1772      1.0279     0.0     0.0      8.6583    0.00 
    2520      0.269472   500.9  -1606.16     910.4   16.06     38.9176      0.1774      1.0155     0.0     0.0      8.6574    0.00 
    2521      0.269581   500.5  -1607.54     906.8   16.08     38.7604      0.1776      1.0222     0.0     0.0      8.6564    0.00 
    2522      0.269691   500.5  -1608.37     909.0   16.08     38.8470      0.1777      1.0092     0.0     0.0      8.6555    0.00 
    2523      0.269800   500.8  -1608.37     911.8   16.08     38.9677      0.1777      1.0079     0.0     0.0      8.6546    0.00 
    2524      0.269908   500.5  -1610.31     909.0   16.10     38.8381      0.1779      0.9908     0.0     0.0      8.6537    0.00 
    2525      0.270000   500.4  -1611.97     909.0   16.12     38.8304      0.1781      0.9856     0.0     0.0      8.6530    0.00 
    2526      0.270109   500.8  -1610.86     913.2   16.11     39.0164      0.1780      0.9839     0.0     0.0      8.6520    0.00 
    2527      0.270227   500.9  -1611.14     912.5   16.11     38.9850      0.1780      0.9705     0.0     0.0      8.6511    0.00 
    2528      0.270336   500.1  -1614.18     909.0   16.14     38.8202      0.1784      0.9859     0.0     0.0      8.6502    0.00 
    2529      0.270445   500.8  -1613.08     913.9   16.13     39.0363      0.1783      0.9727     0.0     0.0      8.6493    0.00 
    2530      0.270536   500.5  -1615.01     910.4   16.15     38.8766      0.1785      1.0029     0.0     0.0      8.6485    0.00 
    2531      0.270645   500.7  -1615.57     913.2   16.16     38.9946      0.1786      0.9915     0.0     0.0      8.6476    0.00 
    2532      0.270754   500.5  -1616.95     911.1   16.17     38.8977      0.1787      1.0021     0.0     0.0      8.6467    0.00 
    2533      0.270864   500.2  -1618.89     909.0   16.19     38.7984      0.1790      0.9948     0.0     0.0      8.6458    0.00 
    2534      0.270973   500.6  -1618.33     912.5   16.18     38.9516      0.1789      1.0104     0.0     0.0      8.6449    0.00 
    2535      0.271082   500.7  -1618.89     913.9   16.19     39.0092      0.1790      1.0018     0.0     0.0      8.6440    0.00 
    2536      0.271184   500.5  -1620.27     913.9   16.20     39.0028      0.1791      0.9926     0.0     0.0      8.6431    0.00 
    2537      0.271293   500.5  -1621.65     913.2   16.22     38.9663      0.1793      1.0071     0.0     0.0      8.6422    0.00 
    2538      0.271401   500.4  -1622.21     911.8   16.22     38.9035      0.1794      0.9882     0.0     0.0      8.6413    0.00 
    2539      0.271509   500.5  -1623.04     913.2   16.23     38.9598      0.1795      1.0066     0.0     0.0      8.6404    0.00 
    2540      0.271618   500.4  -1624.42     911.8   16.24     38.8932      0.1796      0.9930     0.0     0.0      8.6395    0.00 
    2541      0.271728   500.3  -1624.70     911.1   16.25     38.8618      0.1797      0.9829     0.0     0.0      8.6386    0.00 
    2542      0.271820   500.3  -1626.08     911.8   16.26     38.8855      0.1798      0.9941     0.0     0.0      8.6379    0.00 
    2543      0.271928   500.5  -1626.08     914.6   16.26     39.0059      0.1798      0.9963     0.0     0.0      8.6370    0.00 
    2544      0.272037   500.5  -1626.63     914.6   16.27     39.0033      0.1799      1.0204     0.0     0.0      8.6361    0.00 
    2545      0.272155   500.3  -1628.57     912.5   16.29     38.9040      0.1801      1.0159     0.0     0.0      8.6351    0.00 
    2546      0.272263   500.3  -1629.40     913.2   16.29     38.9302      0.1802      1.0239     0.0     0.0      8.6342    0.00 
    2547      0.272354   500.3  -1630.23     913.2   16.30     38.9264      0.1803      0.9999     0.0     0.0      8.6334    0.00 
    2548      0.272463   500.0  -1632.17     911.1   16.32     38.8271      0.1805      0.9948     0.0     0.0      8.6325    0.00 
    2549      0.272572   500.1  -1632.44     912.5   16.32     38.8860      0.1806      0.9913     0.0     0.0      8.6316    0.00 
    2550      0.272681   500.3  -1632.44     914.6   16.32     38.9762      0.1806      0.9782     0.0     0.0      8.6307    0.00 
    2551      0.272791   500.1  -1633.83     913.9   16.34     38.9397      0.1807      0.9874     0.0     0.0      8.6298    0.00 
    2552      0.272900   500.2  -1634.38     913.2   16.34     38.9071      0.1808      0.9642     0.0     0.0      8.6289    0.00 
    2553      0.273034   499.9  -1636.32     911.8   16.36     38.8379      0.1810      0.9661     0.0     0.0      8.6278    0.00 
    2554      0.273107   500.2  -1636.87     913.9   16.37     38.9255      0.1811      0.9523     0.0     0.0      8.6271    0.00 
    2555      0.273226   500.2  -1636.59     916.0   16.37     39.0170      0.1811      0.9609     0.0     0.0      8.6262    0.00 
    2556      0.273334   500.4  -1637.42     917.4   16.37     39.0732      0.1812      0.9559     0.0     0.0      8.6253    0.00 
    2557      0.273424   500.3  -1638.53     916.0   16.39     39.0080      0.1813      0.9719     0.0     0.0      8.6245    0.00 
    2558      0.273534   500.0  -1640.19     913.9   16.40     38.9101      0.1815      0.9757     0.0     0.0      8.6236    0.00 
    2559      0.273643   500.1  -1641.02     916.0   16.41     38.9964      0.1816      0.9937     0.0     0.0      8.6227    0.00 
    2560      0.273753   500.1  -1642.13     916.0   16.42     38.9912      0.1817      1.0104     0.0     0.0      8.6218    0.00 
    2561      0.273862   500.1  -1642.40     916.7   16.42     39.0199      0.1818      0.9924     0.0     0.0      8.6209    0.00 
    2562      0.273971   500.1  -1643.23     917.4   16.43     39.0461      0.1819      1.0040     0.0     0.0      8.6200    0.00 
    2563      0.274081   500.2  -1643.51     917.4   16.44     39.0448      0.1819      1.0013     0.0     0.0      8.6191    0.00 
    2564      0.274182   499.9  -1645.45     916.0   16.45     38.9757      0.1821      1.0149     0.0     0.0      8.6182    0.00 
    2565      0.274292   499.9  -1646.55     914.6   16.47     38.9105      0.1823      1.0166     0.0     0.0      8.6173    0.00 
    2566      0.274401   500.1  -1646.55     916.7   16.47     39.0006      0.1823      1.0206     0.0     0.0      8.6164    0.00 
    2567      0.274510   500.1  -1648.21     916.7   16.48     38.9928      0.1825      1.0010     0.0     0.0      8.6155    0.00 
    2568      0.274601   499.9  -1649.60     914.6   16.50     38.8963      0.1826      1.0041     0.0     0.0      8.6148    0.00 
    2569      0.274710   500.0  -1649.60     917.4   16.50     39.0164      0.1826      0.9896     0.0     0.0      8.6139    0.00 
    2570      0.274822   500.0  -1650.70     917.4   16.51     39.0112      0.1828      1.0033     0.0     0.0      8.6130    0.00 
    2571      0.274930   499.9  -1651.26     917.4   16.51     39.0086      0.1828      0.9967     0.0     0.0      8.6121    0.00 
    2572      0.275039   500.0  -1651.81     918.1   16.52     39.0360      0.1829      0.9831     0.0     0.0      8.6112    0.00 
    2573      0.275141   499.9  -1653.47     916.7   16.53     38.9683      0.1831      0.9959     0.0     0.0      8.6103    0.00 
    2574      0.275250   500.0  -1653.75     918.8   16.54     39.0570      0.1831      0.9901     0.0     0.0      8.6094    0.00 
    2575      0.275359   499.9  -1655.41     917.4   16.55     38.9892      0.1833      1.0013     0.0     0.0      8.6085    0.00 
    2576      0.275469   499.7  -1656.51     916.7   16.57     38.9541      0.1835      0.9604     0.0     0.0      8.6076    0.00 
    2577      0.275577   499.6  -1656.79     917.4   16.57     38.9828      0.1835      0.9837     0.0     0.0      8.6067    0.00 
    2578      0.275686   499.9  -1657.34     917.4   16.57     38.9802      0.1836      0.9325     0.0     0.0      8.6058    0.00 
    2579      0.275796   499.7  -1659.28     918.1   16.59     39.0011      0.1838      0.9713     0.0     0.0      8.6049    0.00 
    2580      0.275887   499.7  -1658.73     920.2   16.59     39.0936      0.1837      0.9643     0.0     0.0      8.6041    0.00 
    2581      0.275997   500.0  -1659.00     921.7   16.59     39.1523      0.1838      0.9502     0.0     0.0      8.6032    0.00 
    2582      0.276113   499.4  -1663.43     913.2   16.63     38.7720      0.1843      0.9629     0.0     0.0      8.6023    0.00 
    2583      0.276223   499.9  -1661.22     920.2   16.61     39.0820      0.1840      0.9315     0.0     0.0      8.6014    0.00 
    2584      0.276313   499.6  -1663.15     918.1   16.63     38.9830      0.1843      0.9637     0.0     0.0      8.6006    0.00 
    2585      0.276422   499.6  -1663.15     918.1   16.63     38.9830      0.1843      0.9571     0.0     0.0      8.5997    0.00 
    2586      0.276531   500.2  -1662.60     923.1   16.63     39.1953      0.1842      0.9829     0.0     0.0      8.5988    0.00 
    2587      0.276640   499.7  -1665.36     920.2   16.65     39.0625      0.1845      0.9803     0.0     0.0      8.5979    0.00 
    2588      0.276751   499.6  -1666.75     918.8   16.67     38.9961      0.1847      1.0214     0.0     0.0      8.5970    0.00 
    2589      0.276860   499.6  -1667.30     918.8   16.67     38.9935      0.1848      1.0219     0.0     0.0      8.5961    0.00 
    2590      0.276969   499.4  -1668.68     917.4   16.69     38.9272      0.1849      1.0129     0.0     0.0      8.5952    0.00 
    2591      0.277071   499.6  -1668.96     919.5   16.69     39.0157      0.1850      1.0049     0.0     0.0      8.5943    0.00 
    2592      0.277180   499.7  -1669.79     919.5   16.70     39.0118      0.1851      0.9736     0.0     0.0      8.5934    0.00 
    2593      0.277290   499.6  -1670.90     921.0   16.71     39.0665      0.1852      0.9910     0.0     0.0      8.5925    0.00 
    2594      0.277400   499.6  -1672.00     920.2   16.72     39.0314      0.1853      0.9978     0.0     0.0      8.5916    0.00 
    2595      0.277491   499.7  -1671.73     924.5   16.72     39.2123      0.1853      0.9741     0.0     0.0      8.5909    0.00 
    2596      0.277600   499.6  -1673.66     920.2   16.74     39.0236      0.1855      0.9843     0.0     0.0      8.5900    0.00 
    2597      0.277708   499.4  -1675.05     920.2   16.75     39.0171      0.1857      0.9638     0.0     0.0      8.5891    0.00 
    2598      0.277819   499.5  -1675.32     921.0   16.75     39.0458      0.1857      0.9698     0.0     0.0      8.5881    0.00 
    2599      0.277929   499.6  -1675.60     923.1   16.76     39.1342      0.1858      0.9834     0.0     0.0      8.5872    0.00 
    2600      0.278030   500.1  -1675.32     925.2   16.75     39.2253      0.1857      0.9940     0.0     0.0      8.5864    0.00 
    2601      0.278141   499.6  -1677.26     923.1   16.77     39.1264      0.1860      1.0096     0.0     0.0      8.5855    0.00 
    2602      0.278249   499.4  -1678.64     921.7   16.79     39.0601      0.1861      1.0209     0.0     0.0      8.5846    0.00 
    2603      0.278357   499.5  -1679.20     923.1   16.79     39.1173      0.1862      1.0413     0.0     0.0      8.5837    0.00 
    2604      0.278466   499.2  -1681.13     921.0   16.81     39.0185      0.1864      1.0229     0.0     0.0      8.5828    0.00 
    2605      0.278576   499.2  -1682.79     919.5   16.83     38.9509      0.1866      1.0155     0.0     0.0      8.5819    0.00 
    2606      0.278668   499.3  -1682.79     920.2   16.83     38.9808      0.1866      0.9826     0.0     0.0      8.5812    0.00 
    2607      0.278777   499.4  -1683.07     924.5   16.83     39.1589      0.1866      0.9804     0.0     0.0      8.5803    0.00 
    2608      0.278885   499.4  -1683.90     922.4   16.84     39.0653      0.1867      0.9734     0.0     0.0      8.5794    0.00 
    2609      0.279002   499.5  -1684.73     925.2   16.85     39.1810      0.1868      0.9562     0.0     0.0      8.5784    0.00 
    2610      0.279111   499.4  -1685.56     923.1   16.86     39.0874      0.1869      0.9585     0.0     0.0      8.5775    0.00 
    2611      0.279202   499.6  -1685.84     926.6   16.86     39.2355      0.1870      0.9514     0.0     0.0      8.5767    0.00 
    2612      0.279311   499.2  -1687.77     922.4   16.88     39.0471      0.1872      0.9591     0.0     0.0      8.5758    0.00 
    2613      0.279421   499.2  -1688.33     922.4   16.88     39.0445      0.1873      0.9644     0.0     0.0      8.5749    0.00 
    2614      0.279530   499.5  -1688.60     925.9   16.89     39.1926      0.1873      0.9874     0.0     0.0      8.5740    0.00 
    2615      0.279639   499.4  -1689.71     924.5   16.90     39.1276      0.1874      1.0041     0.0     0.0      8.5731    0.00 
    2616      0.279749   499.3  -1691.09     922.4   16.91     39.0315      0.1876      1.0180     0.0     0.0      8.5722    0.00 
    2617      0.279860   499.1  -1691.92     923.1   16.92     39.0575      0.1877      1.0422     0.0     0.0      8.5713    0.00 
    2618      0.279960   499.4  -1692.20     925.9   16.92     39.1756      0.1877      1.0365     0.0     0.0      8.5705    0.00 
    2619      0.280070   499.2  -1693.86     923.8   16.94     39.0782      0.1879      1.0547     0.0     0.0      8.5696    0.00 
    2620      0.280179   499.2  -1695.24     923.1   16.95     39.0419      0.1881      1.0233     0.0     0.0      8.5687    0.00 
    2621      0.280288   499.1  -1695.80     924.5   16.96     39.0990      0.1882      1.0364     0.0     0.0      8.5678    0.00 
    2622      0.280379   499.0  -1696.90     922.4   16.97     39.0042      0.1883      0.9998     0.0     0.0      8.5670    0.00 
    2623      0.280488   499.1  -1697.46     923.1   16.97     39.0315      0.1884      0.9892     0.0     0.0      8.5661    0.00 
    2624      0.280597   499.0  -1698.56     923.1   16.99     39.0263      0.1885      0.9735     0.0     0.0      8.5652    0.00 
    2625      0.280706   499.2  -1698.29     925.9   16.98     39.1469      0.1885      0.9495     0.0     0.0      8.5643    0.00 
    2626      0.280815   499.0  -1700.22     923.8   17.00     39.0483      0.1887      0.9569     0.0     0.0      8.5634    0.00 
    2627      0.280935   499.2  -1700.22     925.2   17.00     39.1080      0.1887      0.9197     0.0     0.0      8.5624    0.00 
    2628      0.281026   499.1  -1702.16     925.2   17.02     39.0988      0.1889      0.9497     0.0     0.0      8.5617    0.00 
    2629      0.281136   499.0  -1702.44     925.2   17.02     39.0975      0.1890      0.9232     0.0     0.0      8.5608    0.00 
    2630      0.281246   499.0  -1703.27     925.9   17.03     39.1234      0.1891      0.9517     0.0     0.0      8.5599    0.00 
    2631      0.281355   499.2  -1703.82     926.6   17.04     39.1506      0.1891      0.9377     0.0     0.0      8.5590    0.00 
    2632      0.281464   499.0  -1704.37     925.9   17.04     39.1182      0.1892      0.9808     0.0     0.0      8.5581    0.00 
    2633      0.281574   499.0  -1706.03     926.6   17.06     39.1402      0.1894      0.9972     0.0     0.0      8.5572    0.00 
    2634      0.281665   499.0  -1706.03     928.0   17.06     39.1998      0.1894      1.0378     0.0     0.0      8.5564    0.00 
    2635      0.281774   499.1  -1707.14     926.6   17.07     39.1350      0.1895      1.0310     0.0     0.0      8.5555    0.00 
    2636      0.281883   499.0  -1708.52     926.6   17.09     39.1285      0.1897      1.0591     0.0     0.0      8.5546    0.00 
    2637      0.281985   498.9  -1709.63     925.9   17.10     39.0934      0.1898      1.0856     0.0     0.0      8.5538    0.00 
    2638      0.282093   498.9  -1710.74     925.2   17.11     39.0584      0.1900      1.1005     0.0     0.0      8.5529    0.00 
    2639      0.282202   499.0  -1711.29     927.3   17.11     39.1452      0.1900      1.1148     0.0     0.0      8.5520    0.00 
    2640      0.282312   499.0  -1711.29     928.7   17.11     39.2048      0.1900      1.0547     0.0     0.0      8.5511    0.00 
    2641      0.282423   498.3  -1715.44     918.8   17.15     38.7683      0.1905      1.0792     0.0     0.0      8.5502    0.00 
    2642      0.282531   498.7  -1714.33     925.9   17.14     39.0713      0.1904      1.0301     0.0     0.0      8.5493    0.00 
    2643      0.282639   498.7  -1715.16     925.9   17.15     39.0673      0.1905      1.0541     0.0     0.0      8.5484    0.00 
    2644      0.282747   499.0  -1715.44     926.6   17.15     39.0958      0.1905      0.9808     0.0     0.0      8.5476    0.00 
    2645      0.282858   498.7  -1717.38     927.3   17.17     39.1164      0.1908      0.9519     0.0     0.0      8.5466    0.00 
    2646      0.282958   498.2  -1720.97     919.5   17.21     38.7721      0.1912      0.9173     0.0     0.0      8.5458    0.00 
    2647      0.283068   499.0  -1718.21     929.4   17.18     39.2018      0.1909      0.9098     0.0     0.0      8.5449    0.00 
    2648      0.283177   498.7  -1718.76     928.7   17.19     39.1694      0.1909      0.9019     0.0     0.0      8.5440    0.00 
    2649      0.283269   499.0  -1718.76     930.8   17.19     39.2587      0.1909      0.8619     0.0     0.0      8.5433    0.00 
    2650      0.283377   498.9  -1720.42     928.7   17.20     39.1616      0.1911      0.9117     0.0     0.0      8.5424    0.00 
    2651      0.283486   498.8  -1722.36     928.0   17.22     39.1227      0.1914      0.9036     0.0     0.0      8.5415    0.00 
    2652      0.283595   498.9  -1722.36     928.7   17.22     39.1524      0.1914      0.9754     0.0     0.0      8.5406    0.00 
    2653      0.283705   498.9  -1722.63     928.7   17.23     39.1511      0.1914      0.9505     0.0     0.0      8.5397    0.00 
    2654      0.283814   498.9  -1724.57     928.0   17.25     39.1122      0.1917      0.9725     0.0     0.0      8.5388    0.00 
    2655      0.283916   498.7  -1725.40     929.4   17.25     39.1678      0.1918      0.9936     0.0     0.0      8.5379    0.00 
    2656      0.284024   499.0  -1725.40     930.8   17.25     39.2273      0.1918      1.0053     0.0     0.0      8.5371    0.00 
    2657      0.284134   498.6  -1726.78     929.4   17.27     39.1612      0.1919      1.0539     0.0     0.0      8.5361    0.00 
    2658      0.284244   498.7  -1727.89     928.7   17.28     39.1263      0.1921      1.0320     0.0     0.0      8.5352    0.00 
    2659      0.284354   498.3  -1730.38     925.2   17.30     38.9659      0.1924      1.0397     0.0     0.0      8.5343    0.00 
    2660      0.284462   498.7  -1730.10     929.4   17.30     39.1455      0.1923      1.0217     0.0     0.0      8.5334    0.00 
    2661      0.284553   498.8  -1730.10     931.5   17.30     39.2347      0.1923      1.0337     0.0     0.0      8.5327    0.00 
    2662      0.284662   498.4  -1731.76     928.7   17.32     39.1079      0.1925      1.0125     0.0     0.0      8.5318    0.00 
    2663      0.284772   498.6  -1732.31     930.8   17.32     39.1945      0.1926      1.0115     0.0     0.0      8.5309    0.00 
    2664      0.284889   498.7  -1732.87     930.8   17.33     39.1918      0.1927      1.0145     0.0     0.0      8.5299    0.00 
    2665      0.284998   498.9  -1733.42     931.5   17.33     39.2189      0.1927      1.0019     0.0     0.0      8.5290    0.00 
    2666      0.285089   498.4  -1735.63     929.4   17.36     39.1193      0.1930      1.0058     0.0     0.0      8.5283    0.00 
    2667      0.285198   498.4  -1736.46     928.0   17.36     39.0560      0.1931      0.9625     0.0     0.0      8.5274    0.00 
    2668      0.285306   498.4  -1737.02     928.7   17.37     39.0831      0.1932      0.9868     0.0     0.0      8.5265    0.00 
    2669      0.285414   498.5  -1738.40     929.4   17.38     39.1062      0.1933      0.9373     0.0     0.0      8.5256    0.00 
    2670      0.285522   498.4  -1739.51     929.4   17.40     39.1010      0.1935      0.9451     0.0     0.0      8.5248    0.00 
    2671      0.285632   498.5  -1739.23     930.8   17.39     39.1617      0.1934      0.9291     0.0     0.0      8.5238    0.00 
    2672      0.285741   498.8  -1739.23     934.4   17.39     39.3101      0.1934      0.9225     0.0     0.0      8.5230    0.00 
    2673      0.285842   498.4  -1741.44     929.4   17.41     39.0918      0.1937      0.9209     0.0     0.0      8.5221    0.00 
    2674      0.285953   498.9  -1740.34     935.8   17.40     39.3642      0.1936      0.9125     0.0     0.0      8.5212    0.00 
    2675      0.286063   498.5  -1742.55     932.9   17.43     39.2350      0.1938      0.9327     0.0     0.0      8.5203    0.00 
    2676      0.286171   498.3  -1743.66     931.5   17.44     39.1704      0.1940      0.9379     0.0     0.0      8.5195    0.00 
    2677      0.286280   498.5  -1744.49     932.2   17.44     39.1961      0.1941      0.9525     0.0     0.0      8.5186    0.00 
    2678      0.286371   498.6  -1745.32     932.9   17.45     39.2218      0.1942      0.9685     0.0     0.0      8.5178    0.00 
    2679      0.286480   498.3  -1746.15     930.8   17.46     39.1289      0.1943      0.9823     0.0     0.0      8.5169    0.00 
    2680      0.286589   498.6  -1746.98     932.9   17.47     39.2139      0.1944      0.9775     0.0     0.0      8.5160    0.00 
    2681      0.286697   498.4  -1747.81     931.5   17.48     39.1507      0.1945      1.0062     0.0     0.0      8.5152    0.00 
    2682      0.286815   498.8  -1746.98     936.5   17.47     39.3623      0.1944      1.0139     0.0     0.0      8.5142    0.00 
    2683      0.286907   498.4  -1749.74     931.5   17.50     39.1415      0.1947      1.0212     0.0     0.0      8.5134    0.00 
    2684      0.287015   498.3  -1750.30     933.7   17.50     39.2278      0.1948      1.0246     0.0     0.0      8.5125    0.00 
    2685      0.287125   498.3  -1751.40     932.2   17.51     39.1633      0.1949      1.0544     0.0     0.0      8.5116    0.00 
    2686      0.287235   498.1  -1753.06     931.5   17.53     39.1257      0.1951      1.0310     0.0     0.0      8.5107    0.00 
    2687      0.287343   498.2  -1753.89     929.4   17.54     39.0329      0.1952      1.0527     0.0     0.0      8.5098    0.00 
    2688      0.287452   498.3  -1753.62     933.7   17.54     39.2120      0.1952      1.0389     0.0     0.0      8.5089    0.00 
    2689      0.287562   498.3  -1754.45     932.2   17.54     39.1488      0.1953      1.0704     0.0     0.0      8.5081    0.00 
    2690      0.287672   498.3  -1756.11     931.5   17.56     39.1113      0.1955      1.0555     0.0     0.0      8.5072    0.00 
    2691      0.287773   498.2  -1756.38     932.9   17.56     39.1693      0.1955      1.0587     0.0     0.0      8.5063    0.00 
    2692      0.287883   498.3  -1757.49     933.7   17.57     39.1936      0.1956      1.0723     0.0     0.0      8.5054    0.00 
    2693      0.287993   498.1  -1759.70     930.8   17.60     39.0646      0.1959      1.0376     0.0     0.0      8.5046    0.00 
    2694      0.288085   497.8  -1761.09     928.7   17.61     38.9692      0.1961      1.0328     0.0     0.0      8.5038    0.00 
    2695      0.288192   498.3  -1759.70     934.4   17.60     39.2127      0.1959      0.9925     0.0     0.0      8.5029    0.00 
    2696      0.288302   498.1  -1761.92     932.9   17.62     39.1430      0.1962      1.0092     0.0     0.0      8.5020    0.00 
    2697      0.288411   498.1  -1763.30     930.8   17.63     39.0476      0.1963      0.9646     0.0     0.0      8.5011    0.00 
    2698      0.288519   498.1  -1762.75     932.9   17.63     39.1390      0.1963      0.9866     0.0     0.0      8.5003    0.00 
    2699      0.288629   498.1  -1763.02     935.1   17.63     39.2265      0.1963      0.9475     0.0     0.0      8.4994    0.00 
    2700      0.288749   498.0  -1764.96     931.5   17.65     39.0693      0.1965      0.9563     0.0     0.0      8.4984    0.00 
    2701      0.288840   497.9  -1766.90     931.5   17.67     39.0601      0.1968      0.9316     0.0     0.0      8.4977    0.00 
    2702      0.288950   498.2  -1765.79     934.4   17.66     39.1838      0.1966      0.9425     0.0     0.0      8.4967    0.00 
    2703      0.289061   498.1  -1767.17     933.7   17.67     39.1476      0.1968      0.9500     0.0     0.0      8.4958    0.00 
    2704      0.289170   498.1  -1768.00     934.4   17.68     39.1732      0.1969      0.9313     0.0     0.0      8.4950    0.00 
    2705      0.289261   498.1  -1769.94     932.9   17.70     39.1048      0.1971      0.9744     0.0     0.0      8.4942    0.00 
    2706      0.289369   498.2  -1769.39     936.5   17.69     39.2554      0.1971      0.9569     0.0     0.0      8.4933    0.00 
    2707      0.289478   498.1  -1770.49     934.4   17.70     39.1614      0.1972      1.0102     0.0     0.0      8.4924    0.00 
    2708      0.289588   498.2  -1771.05     935.8   17.71     39.2179      0.1973      0.9595     0.0     0.0      8.4915    0.00 
    2709      0.289697   497.8  -1773.26     932.2   17.73     39.0595      0.1976      1.0071     0.0     0.0      8.4906    0.00 
    2710      0.289799   498.0  -1772.98     934.4   17.73     39.1495      0.1975      0.9871     0.0     0.0      8.4898    0.00 
    2711      0.289907   498.1  -1773.54     935.8   17.74     39.2060      0.1976      1.0176     0.0     0.0      8.4889    0.00 
    2712      0.290016   498.0  -1775.75     934.4   17.76     39.1364      0.1979      1.0083     0.0     0.0      8.4880    0.00 
    2713      0.290126   498.0  -1775.47     936.5   17.75     39.2264      0.1978      1.0052     0.0     0.0      8.4871    0.00 
    2714      0.290237   497.8  -1777.96     935.1   17.78     39.1554      0.1981      1.0027     0.0     0.0      8.4862    0.00 
    2715      0.290346   498.0  -1777.96     936.5   17.78     39.2145      0.1981      0.9951     0.0     0.0      8.4853    0.00 
    2716      0.290437   498.0  -1778.52     935.8   17.79     39.1823      0.1982      1.0106     0.0     0.0      8.4846    0.00 
    2717      0.290545   498.1  -1779.07     936.5   17.79     39.2092      0.1983      0.9825     0.0     0.0      8.4837    0.00 
    2718      0.290655   497.9  -1780.73     935.8   17.81     39.1717      0.1985      0.9877     0.0     0.0      8.4828    0.00 
    2719      0.290774   498.0  -1781.28     937.2   17.81     39.2282      0.1985      0.9649     0.0     0.0      8.4818    0.00 
    2720      0.290865   498.0  -1782.11     935.8   17.82     39.1651      0.1986      0.9956     0.0     0.0      8.4811    0.00 
    2721      0.290976   497.8  -1782.94     936.5   17.83     39.1907      0.1987      0.9800     0.0     0.0      8.4802    0.00 
    2722      0.291085   497.8  -1784.05     935.8   17.84     39.1559      0.1989      0.9975     0.0     0.0      8.4793    0.00 
    2723      0.291194   498.3  -1783.77     940.0   17.84     39.3344      0.1988      0.9762     0.0     0.0      8.4784    0.00 
    2724      0.291303   497.8  -1786.26     936.5   17.86     39.1749      0.1991      1.0010     0.0     0.0      8.4775    0.00 
    2725      0.291413   497.7  -1787.09     934.4   17.87     39.0824      0.1992      0.9891     0.0     0.0      8.4766    0.00 
    2726      0.291521   498.1  -1786.54     939.3   17.87     39.2917      0.1992      1.0270     0.0     0.0      8.4758    0.00 
    2727      0.291630   497.8  -1787.92     938.6   17.88     39.2555      0.1993      1.0070     0.0     0.0      8.4749    0.00 
    2728      0.291734   497.8  -1789.03     936.5   17.89     39.1617      0.1995      1.0153     0.0     0.0      8.4740    0.00 
    2729      0.291842   497.6  -1790.97     934.4   17.91     39.0639      0.1997      1.0083     0.0     0.0      8.4732    0.00 
    2730      0.291952   497.8  -1791.24     937.2   17.91     39.1806      0.1997      1.0034     0.0     0.0      8.4722    0.00 
    2731      0.292043   497.6  -1792.35     936.5   17.92     39.1459      0.1999      1.0088     0.0     0.0      8.4715    0.00 
    2732      0.292154   497.8  -1791.80     939.3   17.92     39.2665      0.1998      0.9646     0.0     0.0      8.4706    0.00 
    2733      0.292262   497.7  -1793.73     937.2   17.94     39.1688      0.2000      0.9799     0.0     0.0      8.4697    0.00 
    2734      0.292371   497.8  -1794.29     937.9   17.94     39.1956      0.2001      0.9461     0.0     0.0      8.4688    0.00 
    2735      0.292480   497.6  -1795.67     937.2   17.96     39.1595      0.2003      0.9664     0.0     0.0      8.4679    0.00 
    2736      0.292590   497.6  -1795.95     937.9   17.96     39.1877      0.2003      0.9602     0.0     0.0      8.4671    0.00 
    2737      0.292688   497.6  -1797.05     935.8   17.97     39.0939      0.2004      0.9429     0.0     0.0      8.4663    0.00 
    2738      0.292798   497.7  -1798.16     936.5   17.98     39.1182      0.2006      0.9527     0.0     0.0      8.4654    0.00 
    2739      0.292908   497.8  -1797.88     939.3   17.98     39.2374      0.2005      0.9445     0.0     0.0      8.4645    0.00 
    2740      0.293017   497.7  -1799.26     940.0   17.99     39.2603      0.2007      0.9855     0.0     0.0      8.4636    0.00 
    2741      0.293125   497.6  -1800.09     937.9   18.00     39.1679      0.2008      0.9848     0.0     0.0      8.4627    0.00 
    2742      0.293234   497.9  -1800.09     942.1   18.00     39.3447      0.2008      1.0118     0.0     0.0      8.4618    0.00
