Repository: LightForm-group/dilatometer_modelling_and_constitutive_behaviour

# dilatometer_modelling_and_constitutive_behaviour

Created with work by Inigo Howe, Patryk Jedrasiak, Hugh Shercliff

This program contains a method of testing various constitutive models and extracting the constitutive behaviour of dilatometer samples correcting for inhomogeneities in termperature, strain and strain rate. The model is currently configured to a dilatometer run under vacuum, with no active cooling during the deformation for a sample of length 10mm with a diameter of 5mm. For both heatup and deformation the temperature is fitted to the experimental central themocoupole temperature for any general temperature profile.

File: experimental_data/deformation/1/520/039_Compression_Inigo_Al_6110_REF_SHT_540C_Deform_520C_1.0s-1__1.asc (part 9 of 24)
 C:\WinTA100\DIL805.PRO\Data\Deformation\Inigo\039_Compression_Inigo_Al_6110_REF_SHT_540C_Deform_520C_1.0s-1__1.asc
     No.          Time   Tem.1        DL     Force  Strain   kf (Def.)    Phi  (D)    Phi* (D)   Tem.2   Tem.3        Poti      HF 
                     s      °C        µm         N       %       N/mm²                     1/s      °C      °C          mm       % 
    2440      0.282925   497.7  -2042.39    1079.0   20.42     43.7307      0.2190      1.0183     0.0     0.0      8.5650    0.00 
    2441      0.283033   497.5  -2044.08    1077.6   20.44     43.6642      0.2193      0.9988     0.0     0.0      8.5641    0.00 
    2442      0.283163   497.6  -2044.08    1080.4   20.44     43.7786      0.2193      1.0143     0.0     0.0      8.5631    0.00 
    2443      0.283271   497.7  -2044.92    1079.0   20.45     43.7168      0.2194      0.9907     0.0     0.0      8.5622    0.00 
    2444      0.283379   497.5  -2046.32    1079.0   20.46     43.7091      0.2195      0.9964     0.0     0.0      8.5613    0.00 
    2445      0.283505   497.3  -2047.73    1079.0   20.48     43.7013      0.2197      1.0024     0.0     0.0      8.5603    0.00 
    2446      0.283615   497.7  -2046.61    1081.9   20.47     43.8218      0.2196      0.9997     0.0     0.0      8.5594    0.00 
    2447      0.283741   497.5  -2049.42    1079.0   20.49     43.6921      0.2199      1.0222     0.0     0.0      8.5584    0.00 
    2448      0.283849   497.7  -2049.14    1081.9   20.49     43.8079      0.2199      1.0042     0.0     0.0      8.5575    0.00 
    2449      0.283968   497.5  -2050.82    1079.7   20.51     43.7129      0.2201      1.0347     0.0     0.0      8.5565    0.00 
    2450      0.284077   497.2  -2052.79    1079.0   20.53     43.6735      0.2203      1.0348     0.0     0.0      8.5556    0.00 
    2451      0.284205   497.7  -2051.95    1084.0   20.52     43.8781      0.2202      1.0647     0.0     0.0      8.5546    0.00 
    2452      0.284314   497.6  -2052.51    1086.1   20.53     43.9607      0.2203      1.0480     0.0     0.0      8.5537    0.00 
    2453      0.284422   497.3  -2055.32    1081.1   20.55     43.7453      0.2207      1.0718     0.0     0.0      8.5528    0.00 
    2454      0.284550   497.5  -2055.88    1081.1   20.56     43.7422      0.2207      1.0622     0.0     0.0      8.5518    0.00 
    2455      0.284658   497.4  -2057.01    1081.1   20.57     43.7360      0.2209      1.0778     0.0     0.0      8.5509    0.00 
    2456      0.284784   497.4  -2057.57    1081.9   20.58     43.7614      0.2209      1.0812     0.0     0.0      8.5499    0.00 
    2457      0.284885   497.5  -2058.13    1081.9   20.58     43.7583      0.2210      1.0455     0.0     0.0      8.5490    0.00 
    2458      0.285010   497.2  -2060.38    1079.7   20.60     43.6603      0.2213      1.0610     0.0     0.0      8.5480    0.00 
    2459      0.285119   497.5  -2059.82    1084.0   20.60     43.8347      0.2212      1.0587     0.0     0.0      8.5471    0.00 
    2460      0.285247   497.2  -2061.79    1083.3   20.62     43.7953      0.2215      1.0642     0.0     0.0      8.5461    0.00 
    2461      0.285355   497.2  -2062.63    1082.6   20.63     43.7621      0.2216      1.0437     0.0     0.0      8.5452    0.00 
    2462      0.285481   497.2  -2062.91    1082.6   20.63     43.7605      0.2216      1.0601     0.0     0.0      8.5441    0.00 
    2463      0.285591   497.1  -2065.16    1080.4   20.65     43.6626      0.2219      1.0317     0.0     0.0      8.5433    0.00 
    2464      0.285699   497.2  -2065.44    1081.9   20.65     43.7181      0.2219      1.0596     0.0     0.0      8.5424    0.00 
    2465      0.285836   497.5  -2065.72    1086.1   20.66     43.8876      0.2220      1.0520     0.0     0.0      8.5413    0.00 
    2466      0.285944   497.2  -2067.13    1084.7   20.67     43.8228      0.2222      1.0645     0.0     0.0      8.5404    0.00 
    2467      0.286053   497.1  -2069.38    1082.6   20.69     43.7249      0.2224      1.0711     0.0     0.0      8.5395    0.00 
    2468      0.286165   497.3  -2068.81    1084.7   20.69     43.8135      0.2224      1.0778     0.0     0.0      8.5386    0.00 
    2469      0.286290   497.2  -2069.94    1084.7   20.70     43.8073      0.2225      1.0928     0.0     0.0      8.5376    0.00 
    2470      0.286398   497.2  -2071.06    1084.7   20.71     43.8011      0.2227      1.0842     0.0     0.0      8.5367    0.00 
    2471      0.286526   497.2  -2072.75    1084.0   20.73     43.7633      0.2229      1.0812     0.0     0.0      8.5357    0.00 
    2472      0.286635   497.2  -2072.75    1084.7   20.73     43.7918      0.2229      1.0921     0.0     0.0      8.5348    0.00 
    2473      0.286743   497.1  -2074.44    1084.7   20.74     43.7825      0.2231      1.1139     0.0     0.0      8.5339    0.00 
    2474      0.286862   497.1  -2075.28    1084.7   20.75     43.7778      0.2232      1.0858     0.0     0.0      8.5329    0.00 
    2475      0.286989   496.8  -2077.25    1081.9   20.77     43.6530      0.2234      1.0925     0.0     0.0      8.5319    0.00 
    2476      0.287100   497.0  -2077.25    1084.7   20.77     43.7669      0.2234      1.0512     0.0     0.0      8.5310    0.00 
    2477      0.287208   496.7  -2078.93    1084.0   20.79     43.7291      0.2236      1.0637     0.0     0.0      8.5301    0.00 
    2478      0.287333   497.1  -2079.22    1084.7   20.79     43.7561      0.2237      1.0293     0.0     0.0      8.5291    0.00 
    2479      0.287442   497.1  -2079.22    1084.7   20.79     43.7561      0.2237      1.0546     0.0     0.0      8.5282    0.00 
    2480      0.287570   497.0  -2080.90    1086.8   20.81     43.8321      0.2239      1.0239     0.0     0.0      8.5271    0.00 
    2481      0.287678   496.9  -2082.59    1084.7   20.83     43.7374      0.2241      1.0522     0.0     0.0      8.5263    0.00 
    2482      0.287796   496.7  -2083.99    1083.3   20.84     43.6727      0.2243      1.0237     0.0     0.0      8.5253    0.00 
    2483      0.287905   497.1  -2083.71    1087.5   20.84     43.8450      0.2242      1.0476     0.0     0.0      8.5244    0.00 
    2484      0.288035   496.9  -2084.84    1085.4   20.85     43.7534      0.2244      1.0253     0.0     0.0      8.5234    0.00 
    2485      0.288144   497.1  -2085.12    1087.5   20.85     43.8372      0.2244      1.0418     0.0     0.0      8.5225    0.00 
    2486      0.288253   496.8  -2086.81    1084.7   20.87     43.7141      0.2246      1.0451     0.0     0.0      8.5216    0.00 
    2487      0.288382   497.1  -2086.81    1087.5   20.87     43.8279      0.2246      1.0583     0.0     0.0      8.5206    0.00 
    2488      0.288490   496.7  -2089.90    1084.7   20.90     43.6970      0.2250      1.0660     0.0     0.0      8.5197    0.00 
    2489      0.288598   496.8  -2089.90    1086.8   20.90     43.7823      0.2250      1.0317     0.0     0.0      8.5188    0.00 
    2490      0.288725   496.4  -2092.15    1083.3   20.92     43.6278      0.2253      1.0434     0.0     0.0      8.5178    0.00 
    2491      0.288845   497.0  -2091.02    1088.9   20.91     43.8614      0.2252      0.9839     0.0     0.0      8.5168    0.00 
    2492      0.288955   496.7  -2093.27    1084.7   20.93     43.6784      0.2255      1.0268     0.0     0.0      8.5159    0.00 
    2493      0.289063   497.0  -2092.71    1089.6   20.93     43.8805      0.2254      0.9630     0.0     0.0      8.5150    0.00 
    2494      0.289189   496.8  -2094.40    1086.8   20.94     43.7574      0.2256      1.0159     0.0     0.0      8.5140    0.00 
    2495      0.289298   496.8  -2094.68    1088.9   20.95     43.8411      0.2256      0.9628     0.0     0.0      8.5131    0.00 
    2496      0.289425   496.9  -2096.36    1088.9   20.96     43.8318      0.2258      0.9806     0.0     0.0      8.5121    0.00 
    2497      0.289533   496.7  -2097.77    1086.8   20.98     43.7388      0.2260      0.9616     0.0     0.0      8.5112    0.00 
    2498      0.289641   496.8  -2097.21    1088.2   20.97     43.7987      0.2260      0.9631     0.0     0.0      8.5103    0.00 
    2499      0.289760   496.6  -2099.46    1088.2   20.99     43.7862      0.2262      0.9956     0.0     0.0      8.5094    0.00 
    2500      0.289888   496.7  -2099.17    1089.6   20.99     43.8446      0.2262      0.9711     0.0     0.0      8.5083    0.00 
    2501      0.289998   496.8  -2100.86    1089.6   21.01     43.8352      0.2264      1.0223     0.0     0.0      8.5074    0.00 
    2502      0.290107   497.0  -2101.14    1090.3   21.01     43.8620      0.2265      1.0010     0.0     0.0      8.5065    0.00 
    2503      0.290237   496.9  -2102.27    1091.0   21.02     43.8842      0.2266      1.0509     0.0     0.0      8.5055    0.00 
    2504      0.290346   496.7  -2103.67    1088.9   21.04     43.7912      0.2268      1.0319     0.0     0.0      8.5046    0.00 
    2505      0.290454   497.1  -2103.39    1091.7   21.03     43.9063      0.2267      1.0605     0.0     0.0      8.5037    0.00 
    2506      0.290580   496.7  -2105.64    1088.9   21.06     43.7803      0.2270      1.0496     0.0     0.0      8.5027    0.00 
    2507      0.290690   496.7  -2107.05    1089.6   21.07     43.8009      0.2272      1.0564     0.0     0.0      8.5018    0.00 
    2508      0.290810   496.7  -2107.61    1090.3   21.08     43.8261      0.2273      1.0767     0.0     0.0      8.5008    0.00 
    2509      0.290920   496.8  -2107.89    1092.4   21.08     43.9097      0.2273      1.0568     0.0     0.0      8.5000    0.00 
    2510      0.291047   496.5  -2109.86    1090.3   21.10     43.8136      0.2276      1.0797     0.0     0.0      8.4989    0.00 
    2511      0.291158   496.7  -2110.14    1090.3   21.10     43.8121      0.2276      1.0586     0.0     0.0      8.4980    0.00 
    2512      0.291266   496.6  -2111.54    1090.3   21.12     43.8043      0.2278      1.0833     0.0     0.0      8.4972    0.00 
    2513      0.291391   496.6  -2112.11    1091.0   21.12     43.8295      0.2278      1.0607     0.0     0.0      8.4961    0.00 
    2514      0.291500   496.7  -2112.67    1092.4   21.13     43.8831      0.2279      1.0797     0.0     0.0      8.4953    0.00 
    2515      0.291629   496.6  -2113.79    1092.4   21.14     43.8768      0.2281      1.0664     0.0     0.0      8.4942    0.00 
    2516      0.291731   496.4  -2115.20    1090.3   21.15     43.7840      0.2282      1.0825     0.0     0.0      8.4934    0.00 
    2517      0.291856   496.5  -2116.32    1090.3   21.16     43.7777      0.2284      1.0573     0.0     0.0      8.4924    0.00 
    2518      0.291965   496.6  -2116.88    1090.3   21.17     43.7746      0.2284      1.0624     0.0     0.0      8.4915    0.00 
    2519      0.292093   496.3  -2119.41    1088.9   21.19     43.7039      0.2288      1.0458     0.0     0.0      8.4905    0.00 
    2520      0.292203   496.4  -2119.70    1090.3   21.20     43.7590      0.2288      1.0184     0.0     0.0      8.4896    0.00 
    2521      0.292311   496.6  -2119.98    1091.7   21.20     43.8141      0.2288      1.0041     0.0     0.0      8.4887    0.00 
    2522      0.292440   496.5  -2120.26    1092.4   21.20     43.8409      0.2289      0.9750     0.0     0.0      8.4877    0.00 
    2523      0.292549   496.3  -2122.51    1090.3   21.23     43.7434      0.2292      0.9811     0.0     0.0      8.4868    0.00 
    2524      0.292667   496.5  -2122.79    1091.7   21.23     43.7985      0.2292      0.9687     0.0     0.0      8.4859    0.00 
    2525      0.292776   496.6  -2123.07    1093.8   21.23     43.8818      0.2292      0.9913     0.0     0.0      8.4850    0.00 
    2526      0.292905   496.9  -2123.35    1097.4   21.23     44.0218      0.2293      0.9806     0.0     0.0      8.4839    0.00 
    2527      0.293014   496.4  -2125.88    1091.0   21.26     43.7530      0.2296      0.9780     0.0     0.0      8.4831    0.00 
    2528      0.293124   496.4  -2126.44    1092.4   21.26     43.8064      0.2297      1.0169     0.0     0.0      8.4822    0.00 
    2529      0.293250   496.8  -2125.88    1098.1   21.26     44.0360      0.2296      1.0232     0.0     0.0      8.4812    0.00 
    2530      0.293360   496.5  -2127.85    1094.6   21.28     43.8835      0.2298      1.0516     0.0     0.0      8.4803    0.00 
    2531      0.293486   496.4  -2129.25    1093.8   21.29     43.8474      0.2300      1.0398     0.0     0.0      8.4793    0.00 
    2532      0.293594   496.4  -2130.10    1093.1   21.30     43.8144      0.2301      1.0502     0.0     0.0      8.4784    0.00 
    2533      0.293713   496.1  -2132.91    1090.3   21.33     43.6856      0.2305      1.0479     0.0     0.0      8.4774    0.00 
    2534      0.293823   496.6  -2131.50    1096.0   21.32     43.9197      0.2303      1.0321     0.0     0.0      8.4765    0.00 
    2535      0.293933   496.3  -2133.19    1093.8   21.33     43.8255      0.2305      1.0228     0.0     0.0      8.4756    0.00 
    2536      0.294059   496.4  -2133.75    1095.3   21.34     43.8789      0.2306      1.0011     0.0     0.0      8.4746    0.00 
    2537      0.294170   496.3  -2134.88    1093.1   21.35     43.7878      0.2307      1.0222     0.0     0.0      8.4737    0.00 
    2538      0.294298   496.7  -2135.16    1098.1   21.35     43.9841      0.2308      1.0050     0.0     0.0      8.4727    0.00 
    2539      0.294406   496.6  -2136.00    1096.7   21.36     43.9229      0.2309      1.0356     0.0     0.0      8.4718    0.00 
    2540      0.294514   496.4  -2137.12    1095.3   21.37     43.8601      0.2310      1.0065     0.0     0.0      8.4710    0.00 
    2541      0.294631   496.2  -2138.81    1093.8   21.39     43.7941      0.2312      1.0230     0.0     0.0      8.4700    0.00 
    2542      0.294758   496.4  -2139.09    1096.0   21.39     43.8773      0.2313      1.0499     0.0     0.0      8.4690    0.00 
    2543      0.294870   496.3  -2139.94    1096.0   21.40     43.8726      0.2314      1.0350     0.0     0.0      8.4681    0.00 
    2544      0.294978   496.3  -2141.90    1094.6   21.42     43.8052      0.2316      1.0593     0.0     0.0      8.4672    0.00 
    2545      0.295105   496.3  -2142.47    1096.0   21.42     43.8585      0.2317      1.0290     0.0     0.0      8.4662    0.00 
    2546      0.295217   496.2  -2143.59    1094.6   21.44     43.7957      0.2318      1.0453     0.0     0.0      8.4653    0.00 
    2547      0.295325   496.1  -2144.71    1093.8   21.45     43.7612      0.2320      1.0328     0.0     0.0      8.4644    0.00 
    2548      0.295452   496.5  -2144.15    1098.8   21.44     43.9620      0.2319      1.0364     0.0     0.0      8.4634    0.00 
    2549      0.295562   496.2  -2146.12    1097.4   21.46     43.8946      0.2322      1.0276     0.0     0.0      8.4625    0.00 
    2550      0.295681   496.2  -2146.96    1097.4   21.47     43.8898      0.2323      1.0142     0.0     0.0      8.4616    0.00 
    2551      0.295790   496.2  -2148.09    1094.6   21.48     43.7707      0.2324      1.0463     0.0     0.0      8.4607    0.00 
    2552      0.295916   496.3  -2148.09    1098.8   21.48     43.9400      0.2324      1.0165     0.0     0.0      8.4597    0.00 
    2553      0.296025   496.1  -2150.06    1096.7   21.50     43.8443      0.2327      1.0721     0.0     0.0      8.4588    0.00 
    2554      0.296153   496.3  -2149.77    1100.2   21.50     43.9870      0.2326      1.0270     0.0     0.0      8.4578    0.00 
    2555      0.296261   496.2  -2151.74    1095.3   21.52     43.7785      0.2329      1.0639     0.0     0.0      8.4569    0.00 
    2556      0.296369   496.0  -2153.71    1096.0   21.54     43.7957      0.2331      1.0537     0.0     0.0      8.4561    0.00 
    2557      0.296498   496.2  -2153.15    1097.4   21.53     43.8553      0.2331      1.0671     0.0     0.0      8.4550    0.00 
    2558      0.296613   496.0  -2155.40    1098.1   21.55     43.8709      0.2333      1.0794     0.0     0.0      8.4541    0.00 
    2559      0.296722   496.2  -2155.12    1098.1   21.55     43.8725      0.2333      1.0503     0.0     0.0      8.4532    0.00 
    2560      0.296850   496.1  -2156.80    1098.1   21.57     43.8630      0.2335      1.0716     0.0     0.0      8.4522    0.00 
    2561      0.296957   496.2  -2157.36    1098.1   21.57     43.8599      0.2336      1.0411     0.0     0.0      8.4513    0.00 
    2562      0.297066   495.9  -2158.77    1096.7   21.59     43.7957      0.2338      1.0864     0.0     0.0      8.4505    0.00 
    2563      0.297195   496.2  -2158.77    1098.8   21.59     43.8802      0.2338      1.0583     0.0     0.0      8.4494    0.00 
    2564      0.297303   496.2  -2159.33    1100.9   21.59     43.9616      0.2338      1.0667     0.0     0.0      8.4486    0.00 
    2565      0.297431   496.1  -2162.14    1097.4   21.62     43.8050      0.2342      1.0649     0.0     0.0      8.4475    0.00 
    2566      0.297551   495.9  -2162.71    1097.4   21.63     43.8019      0.2343      1.0578     0.0     0.0      8.4466    0.00 
    2567      0.297660   495.8  -2164.11    1097.4   21.64     43.7940      0.2345      1.0883     0.0     0.0      8.4457    0.00 
    2568      0.297769   495.9  -2164.39    1098.1   21.64     43.8206      0.2345      1.0605     0.0     0.0      8.4448    0.00 
    2569      0.297877   496.2  -2164.67    1100.2   21.65     43.9035      0.2345      1.0763     0.0     0.0      8.4440    0.00 
    2570      0.298006   495.8  -2166.64    1096.0   21.67     43.7236      0.2348      1.0552     0.0     0.0      8.4429    0.00 
    2571      0.298115   496.0  -2167.20    1100.2   21.67     43.8893      0.2348      1.0786     0.0     0.0      8.4421    0.00 
    2572      0.298241   496.0  -2167.77    1100.9   21.68     43.9143      0.2349      1.0766     0.0     0.0      8.4411    0.00 
    2573      0.298350   496.1  -2168.33    1101.6   21.68     43.9393      0.2350      1.0668     0.0     0.0      8.4402    0.00 
    2574      0.298460   495.8  -2170.58    1098.1   21.71     43.7860      0.2353      1.0711     0.0     0.0      8.4393    0.00 
    2575      0.298577   495.9  -2171.14    1098.8   21.71     43.8110      0.2354      1.0447     0.0     0.0      8.4384    0.00 
    2576      0.298704   495.8  -2172.54    1098.8   21.73     43.8031      0.2355      1.0654     0.0     0.0      8.4374    0.00 
    2577      0.298811   495.8  -2173.11    1098.8   21.73     43.8000      0.2356      1.0310     0.0     0.0      8.4365    0.00 
    2578      0.298922   495.7  -2174.23    1098.8   21.74     43.7937      0.2357      1.0201     0.0     0.0      8.4356    0.00 
    2579      0.299049   495.8  -2175.36    1099.5   21.75     43.8155      0.2359      0.9879     0.0     0.0      8.4346    0.00 
    2580      0.299158   495.7  -2175.64    1098.8   21.76     43.7858      0.2359      0.9874     0.0     0.0      8.4337    0.00 
    2581      0.299283   495.9  -2176.48    1100.9   21.76     43.8655      0.2360      0.9715     0.0     0.0      8.4327    0.00 
    2582      0.299394   495.9  -2177.32    1100.2   21.77     43.8326      0.2361      0.9668     0.0     0.0      8.4318    0.00 
    2583      0.299512   495.7  -2178.45    1098.8   21.78     43.7701      0.2363      0.9681     0.0     0.0      8.4308    0.00 
    2584      0.299621   495.7  -2179.29    1100.2   21.79     43.8216      0.2364      0.9523     0.0     0.0      8.4300    0.00 
    2585      0.299747   495.7  -2180.42    1098.8   21.80     43.7591      0.2365      0.9781     0.0     0.0      8.4290    0.00 
    2586      0.299856   496.1  -2180.13    1103.0   21.80     43.9293      0.2365      0.9632     0.0     0.0      8.4281    0.00 
    2587      0.299965   495.9  -2181.26    1103.0   21.81     43.9230      0.2366      1.0015     0.0     0.0      8.4272    0.00 
    2588      0.300091   496.0  -2182.38    1103.0   21.82     43.9167      0.2368      0.9967     0.0     0.0      8.4262    0.00 
    2589      0.300200   495.8  -2183.51    1103.0   21.84     43.9103      0.2369      1.0342     0.0     0.0      8.4254    0.00 
    2590      0.300329   495.7  -2185.19    1100.2   21.85     43.7885      0.2371      1.0323     0.0     0.0      8.4243    0.00 
    2591      0.300437   495.7  -2186.04    1100.9   21.86     43.8119      0.2373      1.0376     0.0     0.0      8.4235    0.00 
    2592      0.300553   495.7  -2187.44    1100.2   21.87     43.7759      0.2374      1.0483     0.0     0.0      8.4225    0.00 
    2593      0.300662   496.0  -2186.88    1103.7   21.87     43.9195      0.2374      1.0278     0.0     0.0      8.4217    0.00 
    2594      0.300788   495.8  -2188.57    1103.0   21.89     43.8819      0.2376      1.0621     0.0     0.0      8.4207    0.00 
    2595      0.300897   496.0  -2188.29    1106.6   21.88     44.0239      0.2375      1.0236     0.0     0.0      8.4198    0.00 
    2596      0.301025   495.8  -2190.25    1103.7   21.90     43.9005      0.2378      1.0702     0.0     0.0      8.4188    0.00 
    2597      0.301133   495.8  -2191.38    1104.4   21.91     43.9223      0.2379      1.0416     0.0     0.0      8.4179    0.00 
    2598      0.301241   495.8  -2191.94    1104.4   21.92     43.9191      0.2380      1.0514     0.0     0.0      8.4170    0.00 
    2599      0.301370   495.6  -2193.91    1103.7   21.94     43.8800      0.2383      1.0122     0.0     0.0      8.4160    0.00 
    2600      0.301488   495.7  -2194.19    1104.4   21.94     43.9065      0.2383      1.0006     0.0     0.0      8.4150    0.00 
    2601      0.301597   495.3  -2196.16    1099.5   21.96     43.6991      0.2386      1.0121     0.0     0.0      8.4142    0.00 
    2602      0.301705   495.7  -2195.60    1104.4   21.96     43.8985      0.2385      1.0008     0.0     0.0      8.4133    0.00 
    2603      0.301832   495.7  -2196.72    1103.0   21.97     43.8361      0.2386      1.0217     0.0     0.0      8.4123    0.00 
    2604      0.301943   495.9  -2197.00    1107.3   21.97     44.0028      0.2387      0.9946     0.0     0.0      8.4114    0.00 
    2605      0.302068   495.7  -2198.97    1105.1   21.99     43.9076      0.2389      1.0173     0.0     0.0      8.4104    0.00 
    2606      0.302178   495.6  -2200.09    1104.4   22.00     43.8732      0.2391      1.0147     0.0     0.0      8.4095    0.00 
    2607      0.302288   496.0  -2198.97    1108.0   21.99     44.0198      0.2389      1.0592     0.0     0.0      8.4086    0.00 
    2608      0.302424   495.9  -2200.09    1107.3   22.00     43.9854      0.2391      1.0412     0.0     0.0      8.4075    0.00 
    2609      0.302533   495.5  -2203.19    1105.1   22.03     43.8839      0.2395      1.0806     0.0     0.0      8.4067    0.00 
    2610      0.302641   495.6  -2203.47    1105.1   22.03     43.8823      0.2395      1.0726     0.0     0.0      8.4058    0.00 
    2611      0.302749   495.4  -2205.15    1103.7   22.05     43.8168      0.2397      1.1058     0.0     0.0      8.4050    0.00 
    2612      0.302876   495.4  -2206.00    1103.7   22.06     43.8120      0.2398      1.0855     0.0     0.0      8.4039    0.00 
    2613      0.302985   495.6  -2205.72    1105.8   22.06     43.8977      0.2398      1.0695     0.0     0.0      8.4031    0.00 
    2614      0.303111   495.3  -2208.53    1103.7   22.09     43.7978      0.2401      1.0526     0.0     0.0      8.4021    0.00 
    2615      0.303221   495.5  -2207.68    1107.3   22.08     43.9426      0.2400      1.0436     0.0     0.0      8.4012    0.00 
    2616      0.303331   495.5  -2209.37    1105.8   22.09     43.8771      0.2402      1.0407     0.0     0.0      8.4003    0.00 
    2617      0.303447   495.5  -2209.37    1106.6   22.09     43.9051      0.2402      1.0160     0.0     0.0      8.3994    0.00 
    2618      0.303575   495.4  -2211.34    1104.4   22.11     43.8100      0.2405      1.0122     0.0     0.0      8.3984    0.00 
    2619      0.303683   495.6  -2212.18    1106.6   22.12     43.8892      0.2406      0.9852     0.0     0.0      8.3975    0.00 
    2620      0.303809   495.4  -2212.74    1105.1   22.13     43.8301      0.2407      1.0164     0.0     0.0      8.3965    0.00 
    2621      0.303919   495.4  -2213.59    1106.6   22.14     43.8813      0.2408      0.9980     0.0     0.0      8.3956    0.00 
    2622      0.304027   495.3  -2214.99    1104.4   22.15     43.7894      0.2410      1.0064     0.0     0.0      8.3947    0.00 
    2623      0.304153   495.4  -2214.99    1106.6   22.15     43.8734      0.2410      1.0024     0.0     0.0      8.3937    0.00 
    2624      0.304262   495.4  -2216.68    1107.3   22.17     43.8919      0.2412      1.0213     0.0     0.0      8.3928    0.00 
    2625      0.304381   495.4  -2216.96    1106.6   22.17     43.8623      0.2412      1.0277     0.0     0.0      8.3919    0.00 
    2626      0.304490   495.5  -2218.08    1107.3   22.18     43.8839      0.2414      1.0367     0.0     0.0      8.3910    0.00 
    2627      0.304617   495.4  -2219.21    1106.6   22.19     43.8496      0.2415      1.0286     0.0     0.0      8.3900    0.00 
    2628      0.304725   495.4  -2220.61    1106.6   22.21     43.8417      0.2417      1.0413     0.0     0.0      8.3891    0.00 
    2629      0.304854   495.3  -2222.02    1105.1   22.22     43.7779      0.2419      1.0313     0.0     0.0      8.3881    0.00 
    2630      0.304963   495.7  -2221.46    1110.8   22.21     44.0047      0.2418      1.0466     0.0     0.0      8.3873    0.00 
    2631      0.305071   495.6  -2222.30    1110.1   22.22     43.9720      0.2419      1.0309     0.0     0.0      8.3864    0.00 
    2632      0.305197   495.4  -2223.99    1111.5   22.24     44.0183      0.2421      1.0498     0.0     0.0      8.3854    0.00 
    2633      0.305307   495.3  -2224.83    1109.4   22.25     43.9297      0.2422      1.0376     0.0     0.0      8.3845    0.00 
    2634      0.305424   495.2  -2226.24    1106.6   22.26     43.8100      0.2424      1.0476     0.0     0.0      8.3835    0.00 
    2635      0.305533   495.3  -2226.80    1108.7   22.27     43.8907      0.2425      1.0424     0.0     0.0      8.3827    0.00 
    2636      0.305659   495.6  -2227.36    1110.8   22.27     43.9713      0.2426      1.0359     0.0     0.0      8.3817    0.00 
    2637      0.305767   495.2  -2229.89    1107.3   22.30     43.8173      0.2429      1.0380     0.0     0.0      8.3808    0.00 
    2638      0.305895   495.5  -2228.49    1111.5   22.28     43.9929      0.2427      1.0554     0.0     0.0      8.3798    0.00 
    2639      0.306003   495.3  -2230.17    1110.1   22.30     43.9275      0.2429      1.0685     0.0     0.0      8.3789    0.00 
    2640      0.306131   495.3  -2231.86    1108.7   22.32     43.8621      0.2431      1.0743     0.0     0.0      8.3779    0.00 
    2641      0.306240   495.4  -2232.42    1109.4   22.32     43.8868      0.2432      1.0956     0.0     0.0      8.3770    0.00 
    2642      0.306358   495.5  -2232.70    1111.5   22.33     43.9690      0.2432      1.1047     0.0     0.0      8.3761    0.00 
    2643      0.306469   495.4  -2234.67    1108.7   22.35     43.8462      0.2435      1.1406     0.0     0.0      8.3752    0.00 
    2644      0.306594   495.3  -2235.23    1110.1   22.35     43.8989      0.2436      1.1414     0.0     0.0      8.3742    0.00 
    2645      0.306702   495.2  -2236.92    1108.7   22.37     43.8335      0.2438      1.1494     0.0     0.0      8.3734    0.00 
    2646      0.306811   495.2  -2237.48    1110.1   22.37     43.8861      0.2439      1.1627     0.0     0.0      8.3725    0.00 
    2647      0.306940   495.2  -2239.17    1108.0   22.39     43.7929      0.2441      1.1519     0.0     0.0      8.3715    0.00 
    2648      0.307048   495.1  -2239.73    1110.1   22.40     43.8734      0.2442      1.1436     0.0     0.0      8.3706    0.00 
    2649      0.307160   495.2  -2240.29    1109.4   22.40     43.8424      0.2442      1.1251     0.0     0.0      8.3697    0.00 
    2650      0.307287   495.0  -2241.70    1108.7   22.42     43.8065      0.2444      1.0659     0.0     0.0      8.3687    0.00 
    2651      0.307405   494.7  -2244.23    1104.4   22.44     43.6250      0.2447      1.0739     0.0     0.0      8.3677    0.00 
    2652      0.307514   495.1  -2243.67    1110.1   22.44     43.8512      0.2447      1.0181     0.0     0.0      8.3669    0.00 
    2653      0.307622   494.8  -2245.35    1105.8   22.45     43.6744      0.2449      1.0129     0.0     0.0      8.3660    0.00 
    2654      0.307751   495.2  -2245.07    1110.1   22.45     43.8432      0.2448      0.9666     0.0     0.0      8.3650    0.00 
    2655      0.307860   495.2  -2245.92    1111.5   22.46     43.8942      0.2449      0.9592     0.0     0.0      8.3641    0.00 
    2656      0.307969   495.0  -2248.16    1109.4   22.48     43.7979      0.2452      0.9636     0.0     0.0      8.3632    0.00 
    2657      0.308098   495.4  -2246.48    1112.9   22.46     43.9468      0.2450      0.9791     0.0     0.0      8.3622    0.00 
    2658      0.308206   495.4  -2247.88    1114.3   22.48     43.9945      0.2452      0.9973     0.0     0.0      8.3614    0.00 
    2659      0.308326   495.4  -2249.01    1112.9   22.49     43.9324      0.2453      1.0056     0.0     0.0      8.3604    0.00 
    2660      0.308434   495.2  -2250.69    1111.5   22.51     43.8671      0.2456      1.0212     0.0     0.0      8.3596    0.00 
    2661      0.308561   494.9  -2252.10    1110.1   22.52     43.8035      0.2457      1.0430     0.0     0.0      8.3586    0.00 
    2662      0.308671   495.2  -2252.10    1112.2   22.52     43.8870      0.2457      1.0587     0.0     0.0      8.3577    0.00 
    2663      0.308796   494.9  -2254.07    1110.1   22.54     43.7924      0.2460      1.0487     0.0     0.0      8.3567    0.00 
    2664      0.308904   494.8  -2255.19    1110.1   22.55     43.7860      0.2461      1.0315     0.0     0.0      8.3558    0.00 
    2665      0.309014   494.9  -2255.19    1111.5   22.55     43.8417      0.2461      1.0306     0.0     0.0      8.3549    0.00 
    2666      0.309142   494.9  -2257.16    1110.1   22.57     43.7749      0.2464      1.0143     0.0     0.0      8.3539    0.00 
    2667      0.309261   495.1  -2256.88    1112.2   22.57     43.8600      0.2464      0.9921     0.0     0.0      8.3530    0.00 
    2668      0.309370   494.9  -2258.28    1112.2   22.58     43.8520      0.2465      0.9849     0.0     0.0      8.3521    0.00 
    2669      0.309478   495.0  -2258.28    1112.9   22.58     43.8798      0.2465      0.9489     0.0     0.0      8.3512    0.00 
    2670      0.309606   495.0  -2260.25    1112.2   22.60     43.8409      0.2468      0.9781     0.0     0.0      8.3502    0.00 
    2671      0.309715   495.1  -2260.25    1114.3   22.60     43.9243      0.2468      0.9732     0.0     0.0      8.3494    0.00 
    2672      0.309842   495.2  -2260.81    1115.7   22.61     43.9768      0.2469      1.0010     0.0     0.0      8.3483    0.00 
    2673      0.309953   494.9  -2262.78    1112.2   22.63     43.8265      0.2471      1.0187     0.0     0.0      8.3475    0.00 
    2674      0.310061   495.2  -2262.78    1114.3   22.63     43.9100      0.2471      1.0275     0.0     0.0      8.3466    0.00 
    2675      0.310187   494.9  -2264.47    1112.9   22.64     43.8448      0.2473      1.0756     0.0     0.0      8.3456    0.00 
    2676      0.310289   495.1  -2265.03    1113.6   22.65     43.8694      0.2474      1.0649     0.0     0.0      8.3448    0.00 
    2677      0.310416   495.1  -2265.59    1115.0   22.66     43.9218      0.2475      1.1013     0.0     0.0      8.3438    0.00 
    2678      0.310526   494.9  -2267.56    1112.9   22.68     43.8273      0.2477      1.0894     0.0     0.0      8.3429    0.00 
    2679      0.310652   494.9  -2268.40    1112.2   22.68     43.7947      0.2479      1.1067     0.0     0.0      8.3419    0.00 
    2680      0.310760   494.9  -2270.09    1112.2   22.70     43.7851      0.2481      1.0915     0.0     0.0      8.3411    0.00 
    2681      0.310871   494.9  -2270.09    1114.3   22.70     43.8685      0.2481      1.0678     0.0     0.0      8.3402    0.00 
    2682      0.310998   494.9  -2271.78    1113.6   22.72     43.8311      0.2483      1.0758     0.0     0.0      8.3392    0.00 
    2683      0.311107   495.0  -2272.06    1115.0   22.72     43.8851      0.2483      1.0233     0.0     0.0      8.3383    0.00 
    2684      0.311225   495.0  -2273.18    1115.7   22.73     43.9065      0.2485      1.0493     0.0     0.0      8.3374    0.00 
    2685      0.311333   495.0  -2272.90    1116.4   22.73     43.9358      0.2484      1.0086     0.0     0.0      8.3365    0.00 
    2686      0.311461   495.0  -2274.87    1114.3   22.75     43.8414      0.2487      1.0324     0.0     0.0      8.3355    0.00 
    2687      0.311570   494.8  -2276.56    1112.9   22.77     43.7763      0.2489      1.0056     0.0     0.0      8.3346    0.00 
    2688      0.311695   495.1  -2276.28    1115.7   22.76     43.8889      0.2489      1.0222     0.0     0.0      8.3336    0.00 
    2689      0.311804   494.9  -2277.40    1115.0   22.77     43.8548      0.2490      1.0089     0.0     0.0      8.3328    0.00 
    2690      0.311914   494.8  -2278.52    1115.7   22.79     43.8761      0.2492      1.0179     0.0     0.0      8.3319    0.00 
    2691      0.312040   494.8  -2279.65    1114.3   22.80     43.8142      0.2493      1.0320     0.0     0.0      8.3309    0.00 
    2692      0.312148   495.1  -2279.65    1117.8   22.80     43.9530      0.2493      1.0271     0.0     0.0      8.3301    0.00 
    2693      0.312267   494.9  -2281.34    1115.7   22.81     43.8601      0.2495      1.0611     0.0     0.0      8.3291    0.00 
    2694      0.312377   495.1  -2281.62    1117.8   22.82     43.9418      0.2496      1.0389     0.0     0.0      8.3282    0.00 
    2695      0.312505   494.8  -2284.15    1115.0   22.84     43.8164      0.2499      1.0657     0.0     0.0      8.3272    0.00 
    2696      0.312614   494.8  -2283.87    1115.7   22.84     43.8458      0.2499      1.0562     0.0     0.0      8.3264    0.00 
    2697      0.312743   495.0  -2284.71    1117.1   22.85     43.8964      0.2500      1.0578     0.0     0.0      8.3254    0.00 
    2698      0.312852   494.7  -2286.40    1113.6   22.86     43.7482      0.2502      1.0678     0.0     0.0      8.3245    0.00 
    2699      0.312961   494.9  -2286.68    1116.4   22.87     43.8575      0.2502      1.0549     0.0     0.0      8.3236    0.00 
    2700      0.313090   494.8  -2288.08    1116.4   22.88     43.8495      0.2504      1.0685     0.0     0.0      8.3226    0.00 
    2701      0.313191   495.1  -2288.36    1117.8   22.88     43.9034      0.2504      1.0563     0.0     0.0      8.3218    0.00 
    2702      0.313319   494.8  -2289.77    1115.7   22.90     43.8122      0.2506      1.0295     0.0     0.0      8.3208    0.00 
    2703      0.313429   494.5  -2292.02    1113.6   22.92     43.7163      0.2509      1.0172     0.0     0.0      8.3199    0.00 
    2704      0.313538   495.0  -2290.89    1117.8   22.91     43.8890      0.2508      1.0028     0.0     0.0      8.3191    0.00 
    2705      0.313666   494.6  -2293.14    1115.0   22.93     43.7654      0.2511      1.0319     0.0     0.0      8.3181    0.00 
    2706      0.313776   494.7  -2293.42    1116.4   22.93     43.8192      0.2511      0.9927     0.0     0.0      8.3172    0.00 
    2707      0.313886   494.8  -2294.27    1117.8   22.94     43.8698      0.2512      1.0155     0.0     0.0      8.3163    0.00 
    2708      0.314013   494.8  -2295.39    1116.4   22.95     43.8080      0.2514      0.9895     0.0     0.0      8.3153    0.00 
    2709      0.314123   494.8  -2295.67    1118.5   22.96     43.8894      0.2514      1.0172     0.0     0.0      8.3145    0.00 
    2710      0.314241   494.9  -2297.08    1116.4   22.97     43.7984      0.2516      1.0330     0.0     0.0      8.3135    0.00 
    2711      0.314350   495.3  -2295.39    1123.5   22.95     44.0849      0.2514      1.0364     0.0     0.0      8.3127    0.00 
    2712      0.314479   494.8  -2298.76    1118.5   22.99     43.8718      0.2518      1.0660     0.0     0.0      8.3117    0.00 
    2713      0.314587   494.5  -2301.01    1116.4   23.01     43.7760      0.2521      1.0284     0.0     0.0      8.3108    0.00 
    2714      0.314714   494.6  -2301.86    1117.1   23.02     43.7989      0.2522      1.0702     0.0     0.0      8.3098    0.00 
    2715      0.314825   494.6  -2302.14    1118.5   23.02     43.8526      0.2522      1.0212     0.0     0.0      8.3089    0.00 
    2716      0.314934   494.8  -2302.70    1118.5   23.03     43.8494      0.2523      1.0411     0.0     0.0      8.3081    0.00 
    2717      0.315059   494.7  -2303.54    1119.3   23.04     43.8723      0.2524      1.0024     0.0     0.0      8.3071    0.00 
    2718      0.315177   494.8  -2304.39    1118.5   23.04     43.8398      0.2525      1.0158     0.0     0.0      8.3062    0.00 
    2719      0.315285   494.6  -2305.79    1116.4   23.06     43.7488      0.2527      1.0160     0.0     0.0      8.3053    0.00 
    2720      0.315394   494.9  -2305.51    1120.7   23.06     43.9164      0.2527      1.0023     0.0     0.0      8.3044    0.00 
    2721      0.315522   494.6  -2307.20    1120.0   23.07     43.8791      0.2529      0.9972     0.0     0.0      8.3034    0.00 
    2722      0.315630   494.8  -2307.20    1121.4   23.07     43.9344      0.2529      0.9826     0.0     0.0      8.3026    0.00 
    2723      0.315756   494.9  -2308.32    1120.0   23.08     43.8727      0.2530      1.0017     0.0     0.0      8.3016    0.00 
    2724      0.315868   494.8  -2309.73    1120.0   23.10     43.8647      0.2532      1.0020     0.0     0.0      8.3007    0.00 
    2725      0.315976   494.6  -2311.70    1116.4   23.12     43.7153      0.2535      1.0393     0.0     0.0      8.2999    0.00 
    2726      0.316112   494.7  -2311.70    1120.0   23.12     43.8534      0.2535      1.0055     0.0     0.0      8.2988    0.00 
    2727      0.316220   494.6  -2313.66    1116.4   23.14     43.7041      0.2537      1.0287     0.0     0.0      8.2980    0.00 
    2728      0.316329   494.7  -2313.38    1118.5   23.13     43.7886      0.2537      1.0178     0.0     0.0      8.2971    0.00 
    2729      0.316440   494.7  -2313.66    1120.7   23.14     43.8698      0.2537      1.0394     0.0     0.0      8.2962    0.00 
    2730      0.316565   494.7  -2315.07    1120.7   23.15     43.8618      0.2539      1.0516     0.0     0.0      8.2952    0.00 
    2731      0.316673   494.9  -2315.07    1122.8   23.15     43.9447      0.2539      1.0551     0.0     0.0      8.2944    0.00 
    2732      0.316802   494.8  -2317.04    1120.7   23.17     43.8506      0.2542      1.0841     0.0     0.0      8.2934    0.00 
    2733      0.316911   494.7  -2318.44    1120.0   23.18     43.8149      0.2543      1.0773     0.0     0.0      8.2925    0.00 
    2734      0.317019   494.6  -2319.00    1119.3   23.19     43.7841      0.2544      1.1169     0.0     0.0      8.2917    0.00 
    2735      0.317139   494.7  -2319.57    1121.4   23.20     43.8637      0.2545      1.0871     0.0     0.0      8.2907    0.00 
    2736      0.317267   494.5  -2321.82    1120.0   23.22     43.7957      0.2548      1.1281     0.0     0.0      8.2897    0.00 
    2737      0.317376   494.3  -2323.22    1116.4   23.23     43.6497      0.2550      1.1070     0.0     0.0      8.2889    0.00 
    2738      0.317484   494.7  -2322.94    1120.0   23.23     43.7893      0.2549      1.0978     0.0     0.0      8.2880    0.00 
    2739      0.317610   494.6  -2324.63    1119.3   23.25     43.7521      0.2552      1.0973     0.0     0.0      8.2870    0.00 
    2740      0.317719   494.9  -2323.50    1123.5   23.24     43.9240      0.2550      1.0583     0.0     0.0      8.2861    0.00 
    2741      0.317829   494.4  -2326.88    1117.1   23.27     43.6565      0.2554      1.0543     0.0     0.0      8.2853    0.00 
    2742      0.317955   494.6  -2326.88    1120.0   23.27     43.7668      0.2554      1.0284     0.0     0.0      8.2843    0.00
