Repository: LightForm-group/dilatometer_modelling_and_constitutive_behaviour

# dilatometer_modelling_and_constitutive_behaviour

Created with work by Inigo Howe, Patryk Jedrasiak, Hugh Shercliff

This program contains a method of testing various constitutive models and extracting the constitutive behaviour of dilatometer samples correcting for inhomogeneities in termperature, strain and strain rate. The model is currently configured to a dilatometer run under vacuum, with no active cooling during the deformation for a sample of length 10mm with a diameter of 5mm. For both heatup and deformation the temperature is fitted to the experimental central themocoupole temperature for any general temperature profile.

File: experimental_data/deformation/1/490/008_Compression_Daniel_Al_Hom1_SHT_540C_Deform_490C_1.0s-1_QuenchHeGas__1.asc (part 10 of 27)
 C:\WinTA100\DIL805.PRO\Data\Deformation\ChrisDaniel\008_Compression_Daniel_Al_Hom1_SHT_540C_Deform_490C_1.0s-1_QuenchHeGas__1.asc
     No.          Time   Tem.1        DL     Force  Strain   kf (Def.)    Phi  (D)    Phi* (D)   Tem.2   Tem.3        Poti      HF 
                     s      °C        µm         N       %       N/mm²                     1/s      °C      °C          mm       % 
    2743      0.293345   467.2  -1987.24    1130.5   19.87     46.1361      0.2069      0.9906     0.0     0.0      8.4590    0.00 
    2744      0.293436   467.0  -1988.90    1128.4   19.89     46.0402      0.2071      0.9576     0.0     0.0      8.4583    0.00 
    2745      0.293545   466.9  -1989.73    1129.1   19.90     46.0642      0.2072      0.9505     0.0     0.0      8.4574    0.00 
    2746      0.293653   467.0  -1990.00    1129.8   19.90     46.0914      0.2072      0.9625     0.0     0.0      8.4565    0.00 
    2747      0.293763   467.2  -1990.00    1132.7   19.90     46.2065      0.2072      0.9503     0.0     0.0      8.4556    0.00 
    2748      0.293873   467.0  -1992.21    1129.8   19.92     46.0787      0.2075      0.9899     0.0     0.0      8.4547    0.00 
    2749      0.293991   467.0  -1992.77    1130.5   19.93     46.1042      0.2075      0.9769     0.0     0.0      8.4537    0.00 
    2750      0.294084   467.0  -1994.15    1129.8   19.94     46.0675      0.2077      1.0237     0.0     0.0      8.4530    0.00 
    2751      0.294192   467.0  -1994.15    1132.7   19.94     46.1826      0.2077      1.0272     0.0     0.0      8.4521    0.00 
    2752      0.294301   467.2  -1994.70    1133.4   19.95     46.2082      0.2078      1.0460     0.0     0.0      8.4512    0.00 
    2753      0.294411   467.2  -1995.81    1134.1   19.96     46.2306      0.2079      1.0590     0.0     0.0      8.4503    0.00 
    2754      0.294523   467.0  -1996.64    1132.0   19.97     46.1395      0.2080      1.0803     0.0     0.0      8.4494    0.00 
    2755      0.294614   466.9  -1998.30    1132.7   19.98     46.1587      0.2082      1.0774     0.0     0.0      8.4487    0.00 
    2756      0.294722   466.8  -1999.68    1130.5   20.00     46.0644      0.2084      1.0622     0.0     0.0      8.4478    0.00 
    2757      0.294830   466.8  -2000.79    1130.5   20.01     46.0580      0.2086      1.0554     0.0     0.0      8.4469    0.00 
    2758      0.294940   466.6  -2001.90    1131.3   20.02     46.0804      0.2087      1.0216     0.0     0.0      8.4460    0.00 
    2759      0.295041   466.8  -2002.17    1132.7   20.02     46.1363      0.2087      1.0144     0.0     0.0      8.4452    0.00 
    2760      0.295151   467.0  -2001.90    1134.1   20.02     46.1954      0.2087      0.9948     0.0     0.0      8.4443    0.00 
    2761      0.295260   466.9  -2002.73    1134.8   20.03     46.2194      0.2088      1.0030     0.0     0.0      8.4434    0.00 
    2762      0.295368   466.8  -2004.39    1130.5   20.04     46.0373      0.2090      1.0042     0.0     0.0      8.4426    0.00 
    2763      0.295477   466.8  -2004.66    1134.8   20.05     46.2082      0.2090      1.0084     0.0     0.0      8.4417    0.00 
    2764      0.295585   466.8  -2004.94    1136.2   20.05     46.2640      0.2091      1.0207     0.0     0.0      8.4408    0.00 
    2765      0.295694   466.8  -2006.60    1134.8   20.07     46.1970      0.2093      1.0194     0.0     0.0      8.4399    0.00 
    2766      0.295804   466.7  -2008.81    1132.0   20.09     46.0693      0.2096      1.0300     0.0     0.0      8.4390    0.00 
    2767      0.295912   466.8  -2008.81    1134.8   20.09     46.1842      0.2096      1.0473     0.0     0.0      8.4382    0.00 
    2768      0.296011   466.6  -2009.37    1133.4   20.09     46.1236      0.2096      1.0605     0.0     0.0      8.4373    0.00 
    2769      0.296120   466.5  -2011.03    1133.4   20.11     46.1140      0.2098      1.0546     0.0     0.0      8.4365    0.00 
    2770      0.296230   466.5  -2011.86    1133.4   20.12     46.1092      0.2099      1.0461     0.0     0.0      8.4356    0.00 
    2771      0.296338   466.7  -2012.13    1133.4   20.12     46.1076      0.2100      1.0442     0.0     0.0      8.4347    0.00 
    2772      0.296431   466.8  -2012.69    1135.5   20.13     46.1905      0.2100      1.0356     0.0     0.0      8.4339    0.00 
    2773      0.296542   466.7  -2013.79    1136.2   20.14     46.2128      0.2102      1.0147     0.0     0.0      8.4330    0.00 
    2774      0.296651   466.7  -2014.90    1134.8   20.15     46.1490      0.2103      1.0158     0.0     0.0      8.4321    0.00 
    2775      0.296760   466.7  -2015.45    1136.2   20.15     46.2032      0.2104      1.0044     0.0     0.0      8.4313    0.00 
    2776      0.296870   466.3  -2017.11    1133.4   20.17     46.0788      0.2106      1.0148     0.0     0.0      8.4304    0.00 
    2777      0.296971   466.5  -2017.67    1135.5   20.18     46.1617      0.2107      0.9896     0.0     0.0      8.4295    0.00 
    2778      0.297081   466.5  -2018.22    1136.2   20.18     46.1872      0.2107      0.9990     0.0     0.0      8.4287    0.00 
    2779      0.297192   466.5  -2019.60    1135.5   20.20     46.1505      0.2109      0.9743     0.0     0.0      8.4278    0.00 
    2780      0.297301   466.5  -2019.88    1136.9   20.20     46.2063      0.2109      1.0062     0.0     0.0      8.4269    0.00 
    2781      0.297410   466.6  -2020.43    1136.9   20.20     46.2031      0.2110      1.0020     0.0     0.0      8.4260    0.00 
    2782      0.297519   466.5  -2021.26    1139.0   20.21     46.2843      0.2111      1.0168     0.0     0.0      8.4251    0.00 
    2783      0.297610   466.4  -2022.92    1136.2   20.23     46.1600      0.2113      1.0211     0.0     0.0      8.4243    0.00 
    2784      0.297719   466.5  -2023.20    1137.6   20.23     46.2157      0.2114      1.0158     0.0     0.0      8.4235    0.00 
    2785      0.297829   466.3  -2025.14    1136.2   20.25     46.1472      0.2116      1.0307     0.0     0.0      8.4226    0.00 
    2786      0.297930   466.5  -2024.03    1140.4   20.24     46.3256      0.2115      1.0307     0.0     0.0      8.4218    0.00 
    2787      0.298038   466.4  -2025.69    1139.0   20.26     46.2586      0.2117      1.0406     0.0     0.0      8.4209    0.00 
    2788      0.298147   466.3  -2027.07    1137.6   20.27     46.1933      0.2118      1.0463     0.0     0.0      8.4200    0.00 
    2789      0.298257   466.4  -2028.18    1137.6   20.28     46.1869      0.2120      1.0438     0.0     0.0      8.4191    0.00 
    2790      0.298368   466.3  -2029.29    1136.2   20.29     46.1232      0.2121      1.0433     0.0     0.0      8.4182    0.00 
    2791      0.298476   466.3  -2030.39    1136.9   20.30     46.1454      0.2123      1.0347     0.0     0.0      8.4173    0.00 
    2792      0.298585   466.3  -2030.39    1139.7   20.30     46.2600      0.2123      1.0016     0.0     0.0      8.4164    0.00 
    2793      0.298695   466.3  -2031.78    1137.6   20.32     46.1660      0.2124      1.0043     0.0     0.0      8.4156    0.00 
    2794      0.298786   466.5  -2030.67    1141.1   20.31     46.3157      0.2123      1.0012     0.0     0.0      8.4148    0.00 
    2795      0.298902   466.2  -2033.71    1137.6   20.34     46.1548      0.2127      1.0039     0.0     0.0      8.4139    0.00 
    2796      0.299012   466.2  -2033.99    1138.3   20.34     46.1818      0.2127      1.0007     0.0     0.0      8.4130    0.00 
    2797      0.299122   466.4  -2034.27    1139.7   20.34     46.2375      0.2127      0.9970     0.0     0.0      8.4121    0.00 
    2798      0.299214   466.0  -2036.20    1138.3   20.36     46.1690      0.2130      0.9787     0.0     0.0      8.4114    0.00 
    2799      0.299323   466.2  -2037.03    1139.0   20.37     46.1928      0.2131      0.9908     0.0     0.0      8.4105    0.00 
    2800      0.299433   466.4  -2036.76    1141.1   20.37     46.2803      0.2131      0.9850     0.0     0.0      8.4096    0.00 
    2801      0.299544   466.2  -2038.14    1139.0   20.38     46.1864      0.2132      1.0011     0.0     0.0      8.4087    0.00 
    2802      0.299653   466.3  -2038.69    1141.8   20.39     46.2977      0.2133      0.9887     0.0     0.0      8.4078    0.00 
    2803      0.299762   466.1  -2040.35    1138.3   20.40     46.1450      0.2135      0.9888     0.0     0.0      8.4069    0.00 
    2804      0.299863   466.2  -2040.35    1141.1   20.40     46.2594      0.2135      0.9901     0.0     0.0      8.4061    0.00 
    2805      0.299972   466.2  -2041.46    1140.4   20.41     46.2244      0.2136      0.9961     0.0     0.0      8.4052    0.00 
    2806      0.300080   466.2  -2042.29    1141.8   20.42     46.2767      0.2138      0.9908     0.0     0.0      8.4043    0.00 
    2807      0.300191   466.0  -2043.12    1140.4   20.43     46.2147      0.2139      0.9991     0.0     0.0      8.4034    0.00 
    2808      0.300283   465.9  -2044.78    1141.1   20.45     46.2337      0.2141      1.0136     0.0     0.0      8.4027    0.00 
    2809      0.300392   466.1  -2044.78    1143.2   20.45     46.3194      0.2141      1.0317     0.0     0.0      8.4018    0.00 
    2810      0.300500   466.2  -2045.61    1144.0   20.46     46.3432      0.2142      1.0518     0.0     0.0      8.4009    0.00 
    2811      0.300608   466.2  -2046.44    1143.2   20.46     46.3098      0.2143      1.0494     0.0     0.0      8.4001    0.00 
    2812      0.300717   466.2  -2046.44    1144.0   20.46     46.3384      0.2143      1.0581     0.0     0.0      8.3992    0.00 
    2813      0.300818   466.0  -2048.65    1143.2   20.49     46.2969      0.2146      1.0581     0.0     0.0      8.3984    0.00 
    2814      0.300927   465.9  -2049.48    1143.2   20.49     46.2921      0.2147      1.0773     0.0     0.0      8.3975    0.00 
    2815      0.301038   466.0  -2050.04    1143.2   20.50     46.2888      0.2147      1.0663     0.0     0.0      8.3966    0.00 
    2816      0.301148   465.8  -2051.97    1141.1   20.52     46.1919      0.2150      1.0523     0.0     0.0      8.3957    0.00 
    2817      0.301256   465.8  -2053.08    1141.1   20.53     46.1854      0.2151      1.0348     0.0     0.0      8.3948    0.00 
    2818      0.301366   465.8  -2053.91    1141.1   20.54     46.1806      0.2152      1.0112     0.0     0.0      8.3939    0.00 
    2819      0.301477   465.8  -2054.74    1141.1   20.55     46.1758      0.2153      1.0050     0.0     0.0      8.3931    0.00 
    2820      0.301568   466.2  -2053.63    1144.7   20.54     46.3250      0.2152      1.0030     0.0     0.0      8.3923    0.00 
    2821      0.301676   466.1  -2054.74    1145.4   20.55     46.3471      0.2153      0.9729     0.0     0.0      8.3914    0.00 
    2822      0.301794   465.9  -2056.12    1144.7   20.56     46.3105      0.2155      0.9915     0.0     0.0      8.3905    0.00 
    2823      0.301903   466.0  -2056.68    1145.4   20.57     46.3358      0.2156      0.9805     0.0     0.0      8.3896    0.00 
    2824      0.302011   465.9  -2058.06    1145.4   20.58     46.3278      0.2157      1.0050     0.0     0.0      8.3887    0.00 
    2825      0.302120   465.6  -2059.72    1144.0   20.60     46.2610      0.2159      0.9940     0.0     0.0      8.3878    0.00 
    2826      0.302212   465.9  -2059.44    1145.4   20.59     46.3197      0.2159      1.0051     0.0     0.0      8.3871    0.00 
    2827      0.302322   465.8  -2061.38    1144.7   20.61     46.2799      0.2162      0.9874     0.0     0.0      8.3862    0.00 
    2828      0.302432   465.8  -2061.65    1144.7   20.62     46.2782      0.2162      1.0097     0.0     0.0      8.3853    0.00 
    2829      0.302542   465.7  -2062.48    1144.7   20.62     46.2734      0.2163      1.0001     0.0     0.0      8.3844    0.00 
    2830      0.302652   466.0  -2062.48    1147.5   20.62     46.3875      0.2163      1.0046     0.0     0.0      8.3835    0.00 
    2831      0.302744   465.9  -2064.14    1146.8   20.64     46.3493      0.2165      1.0187     0.0     0.0      8.3828    0.00 
    2832      0.302863   465.9  -2064.14    1147.5   20.64     46.3778      0.2165      0.9708     0.0     0.0      8.3818    0.00 
    2833      0.302971   465.5  -2066.91    1144.0   20.67     46.2191      0.2169      1.0160     0.0     0.0      8.3810    0.00 
    2834      0.303080   465.8  -2065.80    1147.5   20.66     46.3681      0.2167      0.9635     0.0     0.0      8.3801    0.00 
    2835      0.303173   465.6  -2068.02    1145.4   20.68     46.2697      0.2170      1.0019     0.0     0.0      8.3794    0.00 
    2836      0.303281   465.7  -2068.02    1146.8   20.68     46.3267      0.2170      0.9598     0.0     0.0      8.3785    0.00 
    2837      0.303391   465.8  -2068.29    1147.5   20.68     46.3536      0.2170      0.9910     0.0     0.0      8.3776    0.00 
    2838      0.303500   465.5  -2070.51    1146.8   20.71     46.3121      0.2173      0.9698     0.0     0.0      8.3767    0.00 
    2839      0.303609   465.6  -2070.78    1148.2   20.71     46.3675      0.2173      0.9949     0.0     0.0      8.3758    0.00 
    2840      0.303719   465.4  -2071.89    1146.8   20.72     46.3041      0.2175      0.9906     0.0     0.0      8.3749    0.00 
    2841      0.303820   465.7  -2072.17    1149.6   20.72     46.4164      0.2175      0.9778     0.0     0.0      8.3742    0.00 
    2842      0.303929   465.4  -2073.55    1146.8   20.74     46.2944      0.2177      0.9946     0.0     0.0      8.3733    0.00 
    2843      0.304040   465.8  -2073.55    1150.3   20.74     46.4368      0.2177      0.9742     0.0     0.0      8.3724    0.00 
    2844      0.304149   465.6  -2074.66    1148.9   20.75     46.3734      0.2178      1.0122     0.0     0.0      8.3715    0.00 
    2845      0.304257   465.6  -2075.21    1148.9   20.75     46.3701      0.2179      1.0141     0.0     0.0      8.3706    0.00 
    2846      0.304349   465.7  -2076.04    1149.6   20.76     46.3937      0.2180      1.0351     0.0     0.0      8.3699    0.00 
    2847      0.304458   465.5  -2077.98    1148.2   20.78     46.3255      0.2182      1.0320     0.0     0.0      8.3690    0.00 
    2848      0.304568   465.3  -2079.36    1146.8   20.79     46.2604      0.2184      1.0489     0.0     0.0      8.3681    0.00 
    2849      0.304676   465.6  -2079.08    1150.3   20.79     46.4044      0.2184      1.0379     0.0     0.0      8.3672    0.00 
    2850      0.304778   465.4  -2080.74    1148.2   20.81     46.3093      0.2186      1.0404     0.0     0.0      8.3664    0.00 
    2851      0.304887   465.4  -2080.74    1149.6   20.81     46.3662      0.2186      1.0480     0.0     0.0      8.3655    0.00 
    2852      0.304995   465.7  -2080.74    1152.4   20.81     46.4801      0.2186      1.0645     0.0     0.0      8.3646    0.00 
    2853      0.305103   465.4  -2082.96    1148.9   20.83     46.3248      0.2189      1.0604     0.0     0.0      8.3638    0.00 
    2854      0.305212   465.4  -2083.79    1148.2   20.84     46.2915      0.2190      1.0549     0.0     0.0      8.3629    0.00 
    2855      0.305322   465.4  -2084.34    1151.7   20.84     46.4305      0.2191      1.0490     0.0     0.0      8.3620    0.00 
    2856      0.305431   465.2  -2086.28    1146.8   20.86     46.2200      0.2193      1.0429     0.0     0.0      8.3612    0.00 
    2857      0.305539   465.3  -2087.11    1149.6   20.87     46.3289      0.2194      1.0355     0.0     0.0      8.3603    0.00 
    2858      0.305649   465.5  -2086.55    1152.4   20.87     46.4460      0.2193      1.0139     0.0     0.0      8.3594    0.00 
    2859      0.305749   465.3  -2088.21    1150.3   20.88     46.3509      0.2195      1.0181     0.0     0.0      8.3586    0.00 
    2860      0.305857   465.2  -2090.15    1149.6   20.90     46.3111      0.2198      1.0083     0.0     0.0      8.3577    0.00 
    2861      0.305966   465.3  -2090.15    1151.7   20.90     46.3964      0.2198      1.0024     0.0     0.0      8.3569    0.00 
    2862      0.306076   465.4  -2089.87    1152.4   20.90     46.4265      0.2198      1.0379     0.0     0.0      8.3560    0.00 
    2863      0.306168   465.3  -2090.70    1152.4   20.91     46.4216      0.2199      1.0096     0.0     0.0      8.3552    0.00 
    2864      0.306277   465.3  -2092.92    1150.3   20.93     46.3234      0.2201      1.0276     0.0     0.0      8.3544    0.00 
    2865      0.306385   465.3  -2093.19    1152.4   20.93     46.4070      0.2202      1.0207     0.0     0.0      8.3535    0.00 
    2866      0.306496   465.3  -2093.19    1153.1   20.93     46.4354      0.2202      1.0734     0.0     0.0      8.3526    0.00 
    2867      0.306606   465.2  -2095.13    1151.0   20.95     46.3388      0.2204      1.0577     0.0     0.0      8.3517    0.00 
    2868      0.306707   465.2  -2095.68    1151.7   20.96     46.3640      0.2205      1.0747     0.0     0.0      8.3509    0.00 
    2869      0.306817   465.1  -2097.07    1151.7   20.97     46.3559      0.2207      1.0676     0.0     0.0      8.3500    0.00 
    2870      0.306926   465.1  -2097.90    1151.0   20.98     46.3226      0.2208      1.0338     0.0     0.0      8.3491    0.00 
    2871      0.307034   464.6  -2101.22    1145.4   21.01     46.0760      0.2212      1.0290     0.0     0.0      8.3483    0.00 
    2872      0.307143   465.2  -2099.00    1153.8   20.99     46.4297      0.2209      0.9806     0.0     0.0      8.3474    0.00 
    2873      0.307254   465.1  -2100.11    1153.1   21.00     46.3948      0.2210      0.9758     0.0     0.0      8.3465    0.00 
    2874      0.307345   465.0  -2101.22    1152.4   21.01     46.3599      0.2212      0.9207     0.0     0.0      8.3458    0.00 
    2875      0.307454   465.0  -2101.77    1152.4   21.02     46.3567      0.2213      0.9315     0.0     0.0      8.3449    0.00 
    2876      0.307565   465.0  -2102.60    1153.1   21.03     46.3802      0.2214      0.8992     0.0     0.0      8.3440    0.00 
    2877      0.307682   465.0  -2104.26    1152.4   21.04     46.3420      0.2216      0.9007     0.0     0.0      8.3431    0.00 
    2878      0.307773   465.2  -2103.43    1155.2   21.03     46.4604      0.2215      0.9035     0.0     0.0      8.3423    0.00 
    2879      0.307882   465.3  -2103.98    1156.7   21.04     46.5139      0.2215      0.9191     0.0     0.0      8.3415    0.00 
    2880      0.307992   465.3  -2105.64    1156.0   21.06     46.4758      0.2217      0.9635     0.0     0.0      8.3406    0.00 
    2881      0.308101   465.0  -2106.20    1155.2   21.06     46.4442      0.2218      0.9741     0.0     0.0      8.3397    0.00 
    2882      0.308210   465.1  -2107.03    1155.2   21.07     46.4393      0.2219      1.0227     0.0     0.0      8.3388    0.00 
    2883      0.308320   464.9  -2108.96    1153.1   21.09     46.3428      0.2222      1.0335     0.0     0.0      8.3380    0.00 
    2884      0.308430   465.1  -2108.96    1156.0   21.09     46.4562      0.2222      1.0416     0.0     0.0      8.3371    0.00 
    2885      0.308539   465.0  -2109.52    1156.7   21.10     46.4813      0.2222      1.0561     0.0     0.0      8.3362    0.00 
    2886      0.308641   465.1  -2110.35    1157.4   21.10     46.5048      0.2223      1.0647     0.0     0.0      8.3354    0.00 
    2887      0.308750   464.7  -2113.11    1152.4   21.13     46.2901      0.2227      1.0649     0.0     0.0      8.3345    0.00 
    2888      0.308859   464.8  -2113.67    1153.1   21.14     46.3152      0.2228      1.0450     0.0     0.0      8.3336    0.00 
    2889      0.308950   464.9  -2113.94    1156.0   21.14     46.4269      0.2228      1.0551     0.0     0.0      8.3329    0.00 
    2890      0.309059   464.9  -2114.50    1157.4   21.14     46.4804      0.2229      1.0107     0.0     0.0      8.3320    0.00 
    2891      0.309169   464.8  -2115.60    1156.0   21.16     46.4171      0.2230      1.0135     0.0     0.0      8.3311    0.00 
    2892      0.309278   465.0  -2115.33    1158.1   21.15     46.5038      0.2230      1.0001     0.0     0.0      8.3303    0.00 
    2893      0.309387   465.0  -2116.43    1157.4   21.16     46.4689      0.2231      1.0172     0.0     0.0      8.3294    0.00 
    2894      0.309496   464.9  -2118.09    1158.1   21.18     46.4875      0.2233      1.0246     0.0     0.0      8.3285    0.00 
    2895      0.309615   464.7  -2118.92    1158.1   21.19     46.4826      0.2234      1.0125     0.0     0.0      8.3276    0.00 
    2896      0.309707   464.9  -2119.75    1157.4   21.20     46.4494      0.2235      1.0324     0.0     0.0      8.3268    0.00 
    2897      0.309817   464.9  -2120.03    1159.5   21.20     46.5327      0.2236      1.0148     0.0     0.0      8.3259    0.00 
    2898      0.309925   464.7  -2122.24    1156.0   21.22     46.3781      0.2239      1.0378     0.0     0.0      8.3251    0.00 
    2899      0.310034   464.7  -2122.52    1156.7   21.23     46.4047      0.2239      1.0583     0.0     0.0      8.3242    0.00 
    2900      0.310141   465.1  -2122.24    1161.6   21.22     46.6046      0.2239      1.0638     0.0     0.0      8.3233    0.00 
    2901      0.310250   464.6  -2125.01    1156.0   21.25     46.3618      0.2242      1.0778     0.0     0.0      8.3225    0.00 
    2902      0.310341   465.0  -2124.46    1160.9   21.24     46.5632      0.2241      1.0724     0.0     0.0      8.3217    0.00 
    2903      0.310451   464.8  -2125.56    1158.8   21.26     46.4717      0.2243      1.0917     0.0     0.0      8.3209    0.00 
    2904      0.310560   464.6  -2126.95    1158.1   21.27     46.4353      0.2244      1.0750     0.0     0.0      8.3200    0.00 
    2905      0.310678   464.7  -2126.95    1159.5   21.27     46.4919      0.2244      1.1046     0.0     0.0      8.3190    0.00 
    2906      0.310770   464.6  -2128.60    1158.8   21.29     46.4538      0.2247      1.0746     0.0     0.0      8.3183    0.00 
    2907      0.310878   464.6  -2129.99    1158.1   21.30     46.4173      0.2248      1.0790     0.0     0.0      8.3174    0.00 
    2908      0.310986   464.4  -2131.09    1156.0   21.31     46.3259      0.2250      1.0494     0.0     0.0      8.3166    0.00 
    2909      0.311095   464.6  -2131.09    1158.1   21.31     46.4108      0.2250      1.0458     0.0     0.0      8.3157    0.00 
    2910      0.311207   464.2  -2133.03    1156.0   21.33     46.3145      0.2252      1.0272     0.0     0.0      8.3148    0.00 
    2911      0.311316   464.4  -2133.58    1156.7   21.34     46.3396      0.2253      0.9842     0.0     0.0      8.3139    0.00 
    2912      0.311424   464.6  -2133.58    1159.5   21.34     46.4526      0.2253      0.9813     0.0     0.0      8.3131    0.00 
    2913      0.311532   464.6  -2134.41    1160.2   21.34     46.4760      0.2254      0.9512     0.0     0.0      8.3122    0.00 
    2914      0.311634   464.4  -2136.63    1158.1   21.37     46.3782      0.2257      0.9700     0.0     0.0      8.3114    0.00 
    2915      0.311737   464.7  -2134.69    1161.6   21.35     46.5309      0.2254      0.9455     0.0     0.0      8.3106    0.00 
    2916      0.311846   464.6  -2136.35    1161.6   21.36     46.5211      0.2256      0.9754     0.0     0.0      8.3097    0.00 
    2917      0.311955   464.4  -2138.01    1158.8   21.38     46.3983      0.2259      0.9573     0.0     0.0      8.3088    0.00 
    2918      0.312065   464.5  -2139.12    1158.8   21.39     46.3917      0.2260      0.9775     0.0     0.0      8.3079    0.00 
    2919      0.312173   464.5  -2139.95    1159.5   21.40     46.4151      0.2261      0.9865     0.0     0.0      8.3071    0.00 
    2920      0.312282   464.6  -2139.67    1162.3   21.40     46.5297      0.2261      1.0007     0.0     0.0      8.3062    0.00 
    2921      0.312392   464.5  -2141.33    1160.9   21.41     46.4634      0.2263      1.0007     0.0     0.0      8.3053    0.00 
    2922      0.312485   464.4  -2142.44    1159.5   21.42     46.4004      0.2264      0.9734     0.0     0.0      8.3046    0.00 
    2923      0.312603   464.4  -2143.27    1158.8   21.43     46.3672      0.2265      1.0134     0.0     0.0      8.3036    0.00 
    2924      0.312713   464.4  -2143.54    1161.6   21.44     46.4785      0.2266      0.9830     0.0     0.0      8.3028    0.00 
    2925      0.312804   464.4  -2144.93    1161.6   21.45     46.4704      0.2267      1.0072     0.0     0.0      8.3020    0.00 
    2926      0.312912   464.5  -2145.48    1161.6   21.45     46.4671      0.2268      0.9812     0.0     0.0      8.3012    0.00 
    2927      0.313021   464.6  -2144.93    1164.4   21.45     46.5833      0.2267      0.9892     0.0     0.0      8.3003    0.00 
    2928      0.313131   464.2  -2147.69    1161.6   21.48     46.4540      0.2271      1.0099     0.0     0.0      8.2994    0.00 
    2929      0.313241   464.4  -2147.97    1161.6   21.48     46.4524      0.2271      1.0061     0.0     0.0      8.2986    0.00 
    2930      0.313349   464.5  -2148.25    1163.7   21.48     46.5354      0.2272      1.0651     0.0     0.0      8.2977    0.00 
    2931      0.313458   464.6  -2148.80    1165.8   21.49     46.6168      0.2272      1.0316     0.0     0.0      8.2968    0.00 
    2932      0.313560   464.1  -2151.29    1158.8   21.51     46.3199      0.2275      1.0773     0.0     0.0      8.2960    0.00 
    2933      0.313668   464.4  -2151.57    1163.0   21.52     46.4875      0.2276      1.0449     0.0     0.0      8.2951    0.00 
    2934      0.313777   464.3  -2152.12    1163.0   21.52     46.4842      0.2277      1.1016     0.0     0.0      8.2943    0.00 
    2935      0.313886   464.3  -2153.78    1161.6   21.54     46.4180      0.2279      1.0806     0.0     0.0      8.2934    0.00 
    2936      0.313996   464.4  -2153.78    1163.7   21.54     46.5026      0.2279      1.0862     0.0     0.0      8.2925    0.00 
    2937      0.314087   464.2  -2155.44    1161.6   21.55     46.4082      0.2281      1.0934     0.0     0.0      8.2918    0.00 
    2938      0.314196   464.2  -2155.72    1163.0   21.56     46.4629      0.2281      1.0586     0.0     0.0      8.2909    0.00 
    2939      0.314305   464.0  -2158.21    1159.5   21.58     46.3072      0.2284      1.0770     0.0     0.0      8.2901    0.00 
    2940      0.314414   464.4  -2156.82    1165.8   21.57     46.5691      0.2283      1.0541     0.0     0.0      8.2892    0.00 
    2941      0.314515   464.1  -2158.21    1162.3   21.58     46.4200      0.2284      1.0717     0.0     0.0      8.2884    0.00 
    2942      0.314625   464.1  -2159.87    1162.3   21.60     46.4102      0.2286      1.0412     0.0     0.0      8.2875    0.00 
    2943      0.314735   464.3  -2160.14    1164.4   21.60     46.4931      0.2287      1.0526     0.0     0.0      8.2866    0.00 
    2944      0.314844   464.0  -2161.53    1163.7   21.62     46.4567      0.2289      1.0382     0.0     0.0      8.2858    0.00 
    2945      0.314953   463.6  -2163.19    1160.2   21.63     46.3060      0.2291      1.0092     0.0     0.0      8.2849    0.00 
    2946      0.315063   464.2  -2162.63    1164.4   21.63     46.4783      0.2290      1.0053     0.0     0.0      8.2840    0.00 
    2947      0.315157   464.1  -2163.19    1163.7   21.63     46.4468      0.2291      0.9762     0.0     0.0      8.2833    0.00 
    2948      0.315265   464.1  -2164.85    1164.4   21.65     46.4652      0.2293      0.9872     0.0     0.0      8.2824    0.00 
    2949      0.315373   464.0  -2166.23    1163.0   21.66     46.4007      0.2295      0.9626     0.0     0.0      8.2815    0.00 
    2950      0.315493   464.1  -2166.23    1165.8   21.66     46.5133      0.2295      0.9668     0.0     0.0      8.2806    0.00 
    2951      0.315584   464.1  -2167.89    1163.7   21.68     46.4190      0.2297      0.9699     0.0     0.0      8.2799    0.00 
    2952      0.315692   464.0  -2167.61    1163.7   21.68     46.4206      0.2296      0.9429     0.0     0.0      8.2790    0.00 
    2953      0.315802   464.1  -2168.17    1167.2   21.68     46.5581      0.2297      0.9756     0.0     0.0      8.2781    0.00 
    2954      0.315911   464.4  -2167.89    1168.7   21.68     46.6160      0.2297      0.9836     0.0     0.0      8.2773    0.00 
    2955      0.316020   464.1  -2170.10    1166.5   21.70     46.5184      0.2299      1.0305     0.0     0.0      8.2764    0.00 
    2956      0.316129   464.0  -2171.21    1166.5   21.71     46.5119      0.2301      1.0421     0.0     0.0      8.2755    0.00 
    2957      0.316239   464.1  -2172.04    1165.8   21.72     46.4788      0.2302      1.0632     0.0     0.0      8.2747    0.00 
    2958      0.316349   463.8  -2173.42    1166.5   21.73     46.4987      0.2304      1.0631     0.0     0.0      8.2738    0.00 
    2959      0.316451   463.8  -2174.53    1165.1   21.75     46.4359      0.2305      1.0464     0.0     0.0      8.2730    0.00 
    2960      0.316560   464.0  -2175.36    1167.2   21.75     46.5153      0.2306      1.0551     0.0     0.0      8.2721    0.00 
    2961      0.316668   464.1  -2175.36    1166.5   21.75     46.4872      0.2306      1.0291     0.0     0.0      8.2712    0.00 
    2962      0.316776   464.1  -2176.47    1166.5   21.76     46.4806      0.2308      1.0264     0.0     0.0      8.2704    0.00 
    2963      0.316884   463.8  -2178.13    1163.7   21.78     46.3583      0.2310      0.9971     0.0     0.0      8.2695    0.00 
    2964      0.316975   463.9  -2178.13    1167.2   21.78     46.4989      0.2310      0.9716     0.0     0.0      8.2688    0.00 
    2965      0.317084   463.7  -2179.51    1167.2   21.80     46.4906      0.2311      0.9541     0.0     0.0      8.2679    0.00 
    2966      0.317195   464.0  -2179.23    1169.4   21.79     46.5766      0.2311      0.9177     0.0     0.0      8.2670    0.00 
    2967      0.317304   463.7  -2180.89    1167.2   21.81     46.4824      0.2313      0.9297     0.0     0.0      8.2662    0.00 
    2968      0.317421   463.9  -2181.17    1167.2   21.81     46.4808      0.2314      0.9283     0.0     0.0      8.2652    0.00 
    2969      0.317513   464.0  -2181.17    1167.9   21.81     46.5089      0.2314      0.9489     0.0     0.0      8.2645    0.00 
    2970      0.317621   464.0  -2182.83    1167.9   21.83     46.4990      0.2316      0.9546     0.0     0.0      8.2636    0.00 
    2971      0.317729   464.0  -2183.38    1168.7   21.83     46.5238      0.2316      0.9824     0.0     0.0      8.2628    0.00 
    2972      0.317838   463.8  -2184.49    1169.4   21.84     46.5453      0.2318      0.9903     0.0     0.0      8.2619    0.00 
    2973      0.317948   463.9  -2185.60    1169.4   21.86     46.5387      0.2319      1.0030     0.0     0.0      8.2611    0.00 
    2974      0.318057   464.1  -2185.60    1170.1   21.86     46.5668      0.2319      1.0265     0.0     0.0      8.2602    0.00 
    2975      0.318166   464.0  -2186.98    1169.4   21.87     46.5305      0.2321      1.0463     0.0     0.0      8.2593    0.00 
    2976      0.318276   463.7  -2188.92    1168.7   21.89     46.4909      0.2324      1.0472     0.0     0.0      8.2585    0.00 
    2977      0.318366   463.9  -2188.92    1169.4   21.89     46.5190      0.2324      1.0730     0.0     0.0      8.2577    0.00 
    2978      0.318488   464.1  -2188.92    1172.2   21.89     46.6312      0.2324      1.0325     0.0     0.0      8.2568    0.00 
    2979      0.318581   463.7  -2191.13    1167.9   21.91     46.4496      0.2326      1.0345     0.0     0.0      8.2560    0.00 
    2980      0.318689   463.6  -2191.96    1167.2   21.92     46.4166      0.2327      0.9955     0.0     0.0      8.2552    0.00 
    2981      0.318797   464.2  -2190.85    1175.0   21.91     46.7319      0.2326      1.0130     0.0     0.0      8.2543    0.00 
    2982      0.318905   463.7  -2193.62    1167.9   21.94     46.4348      0.2330      0.9962     0.0     0.0      8.2535    0.00 
    2983      0.319015   463.5  -2194.45    1168.7   21.94     46.4579      0.2331      0.9781     0.0     0.0      8.2526    0.00 
    2984      0.319124   463.6  -2195.83    1169.4   21.96     46.4778      0.2332      0.9651     0.0     0.0      8.2517    0.00 
    2985      0.319233   463.7  -2195.83    1170.1   21.96     46.5058      0.2332      0.9502     0.0     0.0      8.2508    0.00 
    2986      0.319342   463.6  -2196.94    1170.1   21.97     46.4992      0.2334      0.9849     0.0     0.0      8.2500    0.00 
    2987      0.319444   464.1  -2195.28    1177.1   21.95     46.7896      0.2332      0.9807     0.0     0.0      8.2492    0.00 
    2988      0.319552   463.8  -2196.94    1174.3   21.97     46.6675      0.2334      1.0366     0.0     0.0      8.2483    0.00 
    2989      0.319660   463.7  -2198.04    1172.9   21.98     46.6048      0.2335      1.0326     0.0     0.0      8.2474    0.00 
    2990      0.319769   463.7  -2199.70    1172.2   22.00     46.5668      0.2337      1.0923     0.0     0.0      8.2466    0.00 
    2991      0.319879   463.7  -2201.09    1172.2   22.01     46.5586      0.2339      1.0860     0.0     0.0      8.2457    0.00 
    2992      0.319987   463.6  -2202.19    1172.2   22.02     46.5520      0.2341      1.1229     0.0     0.0      8.2448    0.00 
    2993      0.320078   463.7  -2201.92    1172.2   22.02     46.5536      0.2340      1.0932     0.0     0.0      8.2441    0.00 
    2994      0.320188   463.5  -2204.13    1171.5   22.04     46.5124      0.2343      1.1084     0.0     0.0      8.2432    0.00 
    2995      0.320297   463.2  -2205.79    1168.7   22.06     46.3904      0.2345      1.0933     0.0     0.0      8.2424    0.00 
    2996      0.320414   463.5  -2205.24    1172.2   22.05     46.5338      0.2344      1.0819     0.0     0.0      8.2414    0.00 
    2997      0.320507   463.5  -2206.34    1170.1   22.06     46.4432      0.2346      1.0706     0.0     0.0      8.2407    0.00 
    2998      0.320618   463.8  -2206.34    1175.7   22.06     46.6673      0.2346      1.0158     0.0     0.0      8.2398    0.00 
    2999      0.320726   463.5  -2208.00    1172.9   22.08     46.5453      0.2348      1.0026     0.0     0.0      8.2390    0.00 
    3000      0.320835   463.6  -2208.28    1174.3   22.08     46.5997      0.2348      0.9781     0.0     0.0      8.2381    0.00 
    3001      0.320945   463.6  -2209.66    1172.9   22.10     46.5354      0.2350      0.9959     0.0     0.0      8.2373    0.00 
    3002      0.321055   463.4  -2210.77    1171.5   22.11     46.4728      0.2352      0.9574     0.0     0.0      8.2364    0.00 
    3003      0.321148   463.6  -2211.05    1173.6   22.11     46.5551      0.2352      0.9821     0.0     0.0      8.2357    0.00 
    3004      0.321256   463.5  -2211.88    1173.6   22.12     46.5501      0.2353      0.9663     0.0     0.0      8.2348    0.00 
    3005      0.321376   463.4  -2213.26    1172.2   22.13     46.4859      0.2355      0.9796     0.0     0.0      8.2339    0.00 
    3006      0.321485   463.4  -2213.54    1172.9   22.14     46.5122      0.2355      0.9849     0.0     0.0      8.2330    0.00 
    3007      0.321594   463.6  -2213.54    1175.7   22.14     46.6242      0.2355      0.9981     0.0     0.0      8.2321    0.00 
    3008      0.321685   463.4  -2215.20    1174.3   22.15     46.5583      0.2357      1.0202     0.0     0.0      8.2314    0.00 
    3009      0.321794   463.5  -2216.03    1174.3   22.16     46.5533      0.2358      1.0248     0.0     0.0      8.2305    0.00 
    3010      0.321903   463.5  -2216.58    1176.4   22.17     46.6339      0.2359      1.0446     0.0     0.0      8.2297    0.00 
    3011      0.322011   463.4  -2217.41    1174.3   22.17     46.5451      0.2360      1.0347     0.0     0.0      8.2288    0.00 
    3012      0.322119   463.2  -2219.62    1172.9   22.20     46.4759      0.2363      1.0403     0.0     0.0      8.2279    0.00 
    3013      0.322228   463.3  -2219.90    1174.3   22.20     46.5302      0.2363      1.0356     0.0     0.0      8.2271    0.00 
    3014      0.322327   463.4  -2219.90    1176.4   22.20     46.6141      0.2363      1.0515     0.0     0.0      8.2263    0.00 
    3015      0.322438   463.4  -2221.01    1175.7   22.21     46.5795      0.2365      1.0336     0.0     0.0      8.2254    0.00 
    3016      0.322549   463.2  -2222.67    1175.0   22.23     46.5416      0.2367      1.0095     0.0     0.0      8.2245    0.00 
    3017      0.322657   463.2  -2223.77    1175.0   22.24     46.5349      0.2368      1.0025     0.0     0.0      8.2237    0.00 
    3018      0.322766   463.4  -2224.05    1175.7   22.24     46.5612      0.2369      0.9924     0.0     0.0      8.2228    0.00 
    3019      0.322876   463.4  -2224.60    1175.7   22.25     46.5579      0.2369      0.9909     0.0     0.0      8.2219    0.00 
    3020      0.322967   463.4  -2224.88    1177.1   22.25     46.6122      0.2370      0.9746     0.0     0.0      8.2212    0.00 
    3021      0.323077   463.4  -2225.71    1177.8   22.26     46.6351      0.2371      0.9832     0.0     0.0      8.2204    0.00 
    3022      0.323187   463.2  -2227.37    1176.4   22.27     46.5693      0.2373      0.9943     0.0     0.0      8.2195    0.00 
    3023      0.323289   463.2  -2227.92    1177.1   22.28     46.5939      0.2374      1.0149     0.0     0.0      8.2187    0.00 
    3024      0.323398   463.2  -2228.48    1177.1   22.28     46.5906      0.2374      1.0266     0.0     0.0      8.2178    0.00 
    3025      0.323506   463.5  -2228.75    1179.9   22.29     46.7007      0.2375      1.0302     0.0     0.0      8.2170    0.00 
    3026      0.323616   463.2  -2230.69    1177.1   22.31     46.5773      0.2377      1.0335     0.0     0.0      8.2161    0.00 
    3027      0.323725   463.2  -2231.80    1176.4   22.32     46.5428      0.2379      1.0589     0.0     0.0      8.2152    0.00 
    3028      0.323833   463.3  -2232.07    1179.2   22.32     46.6528      0.2379      1.0582     0.0     0.0      8.2144    0.00 
    3029      0.323941   463.2  -2233.46    1177.1   22.33     46.5607      0.2381      1.0588     0.0     0.0      8.2135    0.00 
    3030      0.324050   463.1  -2234.29    1175.7   22.34     46.4999      0.2382      1.0406     0.0     0.0      8.2127    0.00 
    3031      0.324159   463.2  -2234.84    1177.1   22.35     46.5524      0.2382      1.0288     0.0     0.0      8.2118    0.00 
    3032      0.324259   463.0  -2236.50    1175.0   22.36     46.4588      0.2385      1.0210     0.0     0.0      8.2110    0.00 
    3033      0.324366   463.3  -2235.67    1179.2   22.36     46.6312      0.2384      1.0145     0.0     0.0      8.2102    0.00 
    3034      0.324475   463.1  -2237.61    1177.8   22.38     46.5638      0.2386      0.9969     0.0     0.0      8.2093    0.00 
    3035      0.324585   463.2  -2238.71    1177.8   22.39     46.5571      0.2387      0.9906     0.0     0.0      8.2084    0.00 
    3036      0.324694   463.2  -2238.99    1178.5   22.39     46.5834      0.2388      0.9897     0.0     0.0      8.2076    0.00 
    3037      0.324786   463.2  -2239.54    1179.2   22.40     46.6079      0.2389      0.9810     0.0     0.0      8.2068    0.00 
    3038      0.324894   463.2  -2240.65    1178.5   22.41     46.5734      0.2390      0.9809     0.0     0.0      8.2060    0.00 
    3039      0.325003   463.2  -2241.20    1179.9   22.41     46.6258      0.2391      0.9542     0.0     0.0      8.2051    0.00 
    3040      0.325113   463.1  -2242.59    1177.8   22.43     46.5339      0.2392      0.9755     0.0     0.0      8.2043    0.00 
    3041      0.325233   463.2  -2242.59    1181.4   22.43     46.6733      0.2392      0.9668     0.0     0.0      8.2033    0.00 
    3042      0.325324   463.1  -2244.25    1179.2   22.44     46.5797      0.2395      0.9795     0.0     0.0      8.2026    0.00 
    3043      0.325433   463.2  -2244.52    1181.4   22.45     46.6617      0.2395      0.9725     0.0     0.0      8.2018    0.00 
    3044      0.325542   463.2  -2245.63    1179.2   22.46     46.5714      0.2396      0.9867     0.0     0.0      8.2009    0.00 
    3045      0.325651   462.9  -2247.29    1178.5   22.47     46.5336      0.2399      0.9774     0.0     0.0      8.2000    0.00
