Repository: LightForm-group/dilatometer_modelling_and_constitutive_behaviour

# dilatometer_modelling_and_constitutive_behaviour

Created with work by Inigo Howe, Patryk Jedrasiak, Hugh Shercliff

This program contains a method of testing various constitutive models and extracting the constitutive behaviour of dilatometer samples correcting for inhomogeneities in termperature, strain and strain rate. The model is currently configured to a dilatometer run under vacuum, with no active cooling during the deformation for a sample of length 10mm with a diameter of 5mm. For both heatup and deformation the temperature is fitted to the experimental central themocoupole temperature for any general temperature profile.

File: experimental_data/deformation/1/520/009_Compression_Inigo_Al_6110_REF_SHT_540C_Deform_520C_1.0s-1__1.asc (part 10 of 25)
 C:\WinTA100\DIL805.PRO\Data\Deformation\Inigo\009_Compression_Inigo_Al_6110_REF_SHT_540C_Deform_520C_1.0s-1__1.asc
     No.          Time   Tem.1        DL     Force  Strain   kf (Def.)    Phi  (D)    Phi* (D)   Tem.2   Tem.3        Poti      HF 
                     s      °C        µm         N       %       N/mm²                     1/s      °C      °C          mm       % 
    2743      0.318023   491.7  -2195.75    1144.7   21.96     45.4965      0.2404      1.0460     0.0     0.0      8.2751    0.00 
    2744      0.318133   491.7  -2196.88    1142.5   21.97     45.4058      0.2405      1.0214     0.0     0.0      8.2742    0.00 
    2745      0.318241   492.0  -2197.16    1146.1   21.97     45.5444      0.2405      1.0299     0.0     0.0      8.2734    0.00 
    2746      0.318370   491.9  -2198.00    1146.8   21.98     45.5675      0.2406      1.0110     0.0     0.0      8.2724    0.00 
    2747      0.318478   491.8  -2199.41    1145.4   21.99     45.5032      0.2408      1.0240     0.0     0.0      8.2715    0.00 
    2748      0.318603   491.8  -2200.25    1144.7   22.00     45.4703      0.2409      1.0169     0.0     0.0      8.2705    0.00 
    2749      0.318721   491.7  -2200.81    1145.4   22.01     45.4950      0.2410      1.0075     0.0     0.0      8.2696    0.00 
    2750      0.318830   491.7  -2202.22    1144.0   22.02     45.4308      0.2412      1.0108     0.0     0.0      8.2687    0.00 
    2751      0.318939   491.9  -2202.50    1144.7   22.02     45.4572      0.2412      1.0009     0.0     0.0      8.2679    0.00 
    2752      0.319066   491.9  -2203.90    1145.4   22.04     45.4770      0.2414      1.0170     0.0     0.0      8.2669    0.00 
    2753      0.319175   492.0  -2203.90    1147.5   22.04     45.5611      0.2414      1.0115     0.0     0.0      8.2660    0.00 
    2754      0.319285   491.9  -2205.59    1146.8   22.06     45.5232      0.2416      1.0277     0.0     0.0      8.2651    0.00 
    2755      0.319413   491.7  -2207.00    1145.4   22.07     45.4590      0.2418      1.0126     0.0     0.0      8.2641    0.00 
    2756      0.319522   491.9  -2207.28    1147.5   22.07     45.5413      0.2418      1.0407     0.0     0.0      8.2632    0.00 
    2757      0.319652   491.8  -2208.12    1149.6   22.08     45.6204      0.2419      1.0254     0.0     0.0      8.2621    0.00 
    2758      0.319752   491.7  -2209.25    1146.8   22.09     45.5018      0.2421      1.0506     0.0     0.0      8.2614    0.00 
    2759      0.319881   491.6  -2210.65    1145.4   22.11     45.4376      0.2423      1.0435     0.0     0.0      8.2604    0.00 
    2760      0.319990   491.7  -2211.49    1146.8   22.11     45.4887      0.2424      1.0531     0.0     0.0      8.2596    0.00 
    2761      0.320100   491.7  -2212.34    1147.5   22.12     45.5118      0.2425      1.0531     0.0     0.0      8.2587    0.00 
    2762      0.320227   491.9  -2212.34    1149.6   22.12     45.5957      0.2425      1.0570     0.0     0.0      8.2577    0.00 
    2763      0.320336   491.7  -2214.02    1147.5   22.14     45.5019      0.2427      1.0573     0.0     0.0      8.2569    0.00 
    2764      0.320462   491.8  -2214.31    1148.2   22.14     45.5283      0.2427      1.0616     0.0     0.0      8.2558    0.00 
    2765      0.320572   491.7  -2215.99    1147.5   22.16     45.4904      0.2430      1.0516     0.0     0.0      8.2550    0.00 
    2766      0.320689   491.5  -2217.40    1145.4   22.17     45.3983      0.2431      1.0595     0.0     0.0      8.2541    0.00 
    2767      0.320798   491.4  -2218.80    1144.0   22.19     45.3341      0.2433      1.0356     0.0     0.0      8.2532    0.00 
    2768      0.320924   491.5  -2219.37    1145.4   22.19     45.3868      0.2434      1.0063     0.0     0.0      8.2522    0.00 
    2769      0.321032   491.5  -2219.93    1145.4   22.20     45.3835      0.2435      0.9994     0.0     0.0      8.2514    0.00 
    2770      0.321141   491.9  -2219.65    1150.3   22.20     45.5809      0.2434      0.9730     0.0     0.0      8.2505    0.00 
    2771      0.321268   491.4  -2222.74    1144.7   22.23     45.3392      0.2438      0.9822     0.0     0.0      8.2495    0.00 
    2772      0.321376   491.9  -2221.33    1148.9   22.21     45.5151      0.2436      0.9642     0.0     0.0      8.2487    0.00 
    2773      0.321503   491.8  -2222.74    1149.6   22.23     45.5348      0.2438      0.9689     0.0     0.0      8.2477    0.00 
    2774      0.321623   491.6  -2224.43    1148.2   22.24     45.4691      0.2440      0.9394     0.0     0.0      8.2467    0.00 
    2775      0.321733   491.5  -2225.27    1146.8   22.25     45.4082      0.2441      0.9520     0.0     0.0      8.2459    0.00 
    2776      0.321843   491.7  -2225.27    1148.9   22.25     45.4921      0.2441      0.9553     0.0     0.0      8.2450    0.00 
    2777      0.321970   491.7  -2226.11    1150.3   22.26     45.5430      0.2443      0.9864     0.0     0.0      8.2440    0.00 
    2778      0.322081   491.6  -2227.80    1146.8   22.28     45.3935      0.2445      0.9829     0.0     0.0      8.2431    0.00 
    2779      0.322190   491.6  -2228.92    1148.2   22.29     45.4428      0.2446      1.0092     0.0     0.0      8.2423    0.00 
    2780      0.322317   491.7  -2229.20    1149.6   22.29     45.4970      0.2447      1.0181     0.0     0.0      8.2413    0.00 
    2781      0.322428   491.6  -2230.61    1148.2   22.31     45.4329      0.2448      1.0256     0.0     0.0      8.2404    0.00 
    2782      0.322537   491.9  -2230.61    1151.0   22.31     45.5446      0.2448      1.0218     0.0     0.0      8.2396    0.00 
    2783      0.322657   492.1  -2231.17    1151.0   22.31     45.5413      0.2449      1.0416     0.0     0.0      8.2386    0.00 
    2784      0.322768   491.6  -2233.14    1149.6   22.33     45.4739      0.2452      1.0311     0.0     0.0      8.2377    0.00 
    2785      0.322897   491.6  -2234.26    1149.6   22.34     45.4674      0.2453      1.0376     0.0     0.0      8.2367    0.00 
    2786      0.323005   491.6  -2235.39    1149.6   22.35     45.4608      0.2454      1.0368     0.0     0.0      8.2359    0.00 
    2787      0.323115   491.6  -2235.95    1150.3   22.36     45.4854      0.2455      1.0208     0.0     0.0      8.2350    0.00 
    2788      0.323243   491.5  -2238.20    1147.5   22.38     45.3606      0.2458      1.0166     0.0     0.0      8.2340    0.00 
    2789      0.323352   491.8  -2237.36    1151.7   22.37     45.5330      0.2457      0.9955     0.0     0.0      8.2332    0.00 
    2790      0.323461   491.7  -2237.92    1151.0   22.38     45.5018      0.2458      1.0136     0.0     0.0      8.2323    0.00 
    2791      0.323579   491.6  -2239.61    1148.9   22.40     45.4082      0.2460      0.9908     0.0     0.0      8.2314    0.00 
    2792      0.323705   491.7  -2240.17    1150.3   22.40     45.4607      0.2461      1.0102     0.0     0.0      8.2304    0.00 
    2793      0.323816   491.7  -2240.17    1151.7   22.40     45.5165      0.2461      0.9988     0.0     0.0      8.2295    0.00 
    2794      0.323925   491.7  -2242.14    1151.7   22.42     45.5049      0.2463      1.0134     0.0     0.0      8.2287    0.00 
    2795      0.324052   491.5  -2243.54    1149.6   22.44     45.4130      0.2465      1.0228     0.0     0.0      8.2276    0.00 
    2796      0.324162   491.5  -2244.10    1151.0   22.44     45.4655      0.2466      1.0247     0.0     0.0      8.2268    0.00 
    2797      0.324288   491.4  -2245.79    1149.6   22.46     45.3999      0.2468      1.0356     0.0     0.0      8.2258    0.00 
    2798      0.324396   491.6  -2245.79    1151.0   22.46     45.4556      0.2468      1.0261     0.0     0.0      8.2249    0.00 
    2799      0.324505   491.5  -2246.63    1151.0   22.47     45.4507      0.2469      1.0415     0.0     0.0      8.2241    0.00 
    2800      0.324624   491.6  -2247.76    1151.0   22.48     45.4441      0.2470      1.0440     0.0     0.0      8.2231    0.00 
    2801      0.324753   491.7  -2247.76    1153.1   22.48     45.5277      0.2470      1.0651     0.0     0.0      8.2221    0.00 
    2802      0.324863   491.6  -2249.16    1151.7   22.49     45.4637      0.2472      1.0440     0.0     0.0      8.2213    0.00 
    2803      0.324973   491.4  -2251.41    1149.6   22.51     45.3670      0.2475      1.0653     0.0     0.0      8.2204    0.00 
    2804      0.325100   491.4  -2252.26    1150.3   22.52     45.3899      0.2476      1.0379     0.0     0.0      8.2194    0.00 
    2805      0.325209   491.6  -2252.54    1151.7   22.53     45.4439      0.2477      1.0593     0.0     0.0      8.2186    0.00 
    2806      0.325319   491.6  -2253.10    1151.0   22.53     45.4128      0.2477      1.0523     0.0     0.0      8.2177    0.00 
    2807      0.325447   491.7  -2253.94    1153.1   22.54     45.4914      0.2478      1.0429     0.0     0.0      8.2167    0.00 
    2808      0.325566   491.2  -2256.19    1148.9   22.56     45.3111      0.2481      1.0552     0.0     0.0      8.2158    0.00 
    2809      0.325675   491.7  -2255.63    1153.1   22.56     45.4814      0.2481      1.0464     0.0     0.0      8.2149    0.00 
    2810      0.325785   491.3  -2257.88    1149.6   22.58     45.3291      0.2483      1.0583     0.0     0.0      8.2141    0.00 
    2811      0.325914   491.6  -2257.88    1153.8   22.58     45.4961      0.2483      1.0248     0.0     0.0      8.2131    0.00 
    2812      0.326022   491.5  -2259.00    1153.1   22.59     45.4616      0.2485      1.0467     0.0     0.0      8.2122    0.00 
    2813      0.326131   491.5  -2260.13    1151.0   22.60     45.3716      0.2486      1.0116     0.0     0.0      8.2114    0.00 
    2814      0.326259   491.4  -2261.25    1151.7   22.61     45.3928      0.2488      1.0416     0.0     0.0      8.2104    0.00 
    2815      0.326367   491.6  -2261.81    1153.8   22.62     45.4729      0.2489      1.0226     0.0     0.0      8.2095    0.00 
    2816      0.326502   491.5  -2262.66    1152.4   22.63     45.4124      0.2490      1.0191     0.0     0.0      8.2085    0.00 
    2817      0.326593   491.4  -2263.78    1151.0   22.64     45.3502      0.2491      1.0004     0.0     0.0      8.2077    0.00 
    2818      0.326719   491.6  -2264.34    1153.8   22.64     45.4581      0.2492      0.9739     0.0     0.0      8.2068    0.00 
    2819      0.326828   491.5  -2265.47    1151.7   22.65     45.3681      0.2493      0.9995     0.0     0.0      8.2059    0.00 
    2820      0.326955   491.4  -2266.59    1153.1   22.67     45.4171      0.2495      0.9603     0.0     0.0      8.2049    0.00 
    2821      0.327064   491.4  -2268.00    1151.7   22.68     45.3532      0.2497      0.9783     0.0     0.0      8.2041    0.00 
    2822      0.327174   491.6  -2267.72    1153.1   22.68     45.4105      0.2496      0.9548     0.0     0.0      8.2032    0.00 
    2823      0.327302   491.4  -2269.12    1153.1   22.69     45.4022      0.2498      0.9610     0.0     0.0      8.2022    0.00 
    2824      0.327411   491.4  -2270.53    1153.1   22.71     45.3939      0.2500      0.9655     0.0     0.0      8.2013    0.00 
    2825      0.327531   491.9  -2268.84    1158.1   22.69     45.5984      0.2498      0.9763     0.0     0.0      8.2004    0.00 
    2826      0.327639   491.6  -2270.81    1156.7   22.71     45.5312      0.2500      0.9973     0.0     0.0      8.1996    0.00 
    2827      0.327767   491.4  -2272.21    1153.1   22.72     45.3840      0.2502      0.9984     0.0     0.0      8.1986    0.00 
    2828      0.327877   491.5  -2273.34    1153.8   22.73     45.4052      0.2503      1.0086     0.0     0.0      8.1977    0.00 
    2829      0.327985   491.6  -2274.46    1154.5   22.74     45.4264      0.2505      1.0149     0.0     0.0      8.1969    0.00 
    2830      0.328117   491.3  -2275.59    1153.1   22.76     45.3642      0.2506      1.0279     0.0     0.0      8.1958    0.00 
    2831      0.328225   491.4  -2276.71    1153.1   22.77     45.3576      0.2508      1.0258     0.0     0.0      8.1950    0.00 
    2832      0.328333   491.5  -2277.27    1153.1   22.77     45.3543      0.2509      1.0221     0.0     0.0      8.1941    0.00 
    2833      0.328469   491.5  -2277.84    1153.8   22.78     45.3788      0.2509      1.0379     0.0     0.0      8.1931    0.00 
    2834      0.328578   491.2  -2278.96    1153.8   22.79     45.3722      0.2511      1.0361     0.0     0.0      8.1922    0.00 
    2835      0.328687   491.5  -2279.24    1156.0   22.79     45.4538      0.2511      1.0530     0.0     0.0      8.1914    0.00 
    2836      0.328813   491.6  -2280.37    1156.7   22.80     45.4749      0.2513      1.0639     0.0     0.0      8.1904    0.00 
    2837      0.328921   491.6  -2280.09    1158.1   22.80     45.5320      0.2512      1.0663     0.0     0.0      8.1896    0.00 
    2838      0.329030   491.3  -2282.90    1154.5   22.83     45.3768      0.2516      1.0779     0.0     0.0      8.1887    0.00 
    2839      0.329158   491.2  -2284.58    1152.4   22.85     45.2837      0.2518      1.0650     0.0     0.0      8.1877    0.00 
    2840      0.329266   491.4  -2284.58    1155.2   22.85     45.3946      0.2518      1.0907     0.0     0.0      8.1869    0.00 
    2841      0.329392   491.4  -2285.71    1154.5   22.86     45.3603      0.2519      1.0573     0.0     0.0      8.1859    0.00 
    2842      0.329494   491.1  -2287.39    1151.7   22.87     45.2394      0.2522      1.0592     0.0     0.0      8.1851    0.00 
    2843      0.329623   491.4  -2287.39    1154.5   22.87     45.3503      0.2522      1.0203     0.0     0.0      8.1841    0.00 
    2844      0.329731   491.4  -2288.52    1156.0   22.89     45.3992      0.2523      1.0269     0.0     0.0      8.1833    0.00 
    2845      0.329859   491.2  -2289.92    1153.8   22.90     45.3077      0.2525      1.0026     0.0     0.0      8.1822    0.00 
    2846      0.329970   491.5  -2289.64    1156.7   22.90     45.4202      0.2525      0.9843     0.0     0.0      8.1814    0.00 
    2847      0.330079   491.4  -2290.77    1156.0   22.91     45.3859      0.2526      0.9685     0.0     0.0      8.1805    0.00 
    2848      0.330206   491.5  -2291.33    1158.1   22.91     45.4657      0.2527      0.9720     0.0     0.0      8.1795    0.00 
    2849      0.330317   491.4  -2293.02    1155.2   22.93     45.3450      0.2529      0.9794     0.0     0.0      8.1787    0.00 
    2850      0.330435   491.4  -2293.30    1158.1   22.93     45.4541      0.2529      1.0311     0.0     0.0      8.1778    0.00 
    2851      0.330544   491.5  -2294.14    1156.7   22.94     45.3937      0.2530      1.0661     0.0     0.0      8.1769    0.00 
    2852      0.330653   491.5  -2295.27    1156.7   22.95     45.3871      0.2532      1.0770     0.0     0.0      8.1761    0.00 
    2853      0.330782   491.2  -2297.23    1154.5   22.97     45.2925      0.2534      1.0825     0.0     0.0      8.1751    0.00 
    2854      0.330891   491.6  -2296.67    1158.1   22.97     45.4342      0.2534      1.1167     0.0     0.0      8.1742    0.00 
    2855      0.331018   491.4  -2298.08    1156.7   22.98     45.3706      0.2536      1.1323     0.0     0.0      8.1732    0.00 
    2856      0.331129   491.3  -2298.92    1156.7   22.99     45.3656      0.2537      1.1404     0.0     0.0      8.1724    0.00 
    2857      0.331239   491.3  -2300.33    1154.5   23.00     45.2743      0.2538      1.1400     0.0     0.0      8.1715    0.00 
    2858      0.331365   491.5  -2301.45    1157.4   23.01     45.3784      0.2540      1.1044     0.0     0.0      8.1705    0.00 
    2859      0.331467   490.7  -2305.95    1146.8   23.06     44.9370      0.2546      1.0878     0.0     0.0      8.1698    0.00 
    2860      0.331594   491.1  -2304.54    1153.1   23.05     45.1942      0.2544      1.0312     0.0     0.0      8.1688    0.00 
    2861      0.331704   491.2  -2303.70    1158.1   23.04     45.3928      0.2543      1.0229     0.0     0.0      8.1679    0.00 
    2862      0.331813   491.4  -2304.54    1157.4   23.05     45.3601      0.2544      0.9647     0.0     0.0      8.1671    0.00 
    2863      0.331940   491.2  -2306.23    1154.5   23.06     45.2396      0.2546      0.9683     0.0     0.0      8.1661    0.00 
    2864      0.332051   491.4  -2306.23    1158.1   23.06     45.3778      0.2546      0.9503     0.0     0.0      8.1652    0.00 
    2865      0.332177   491.2  -2307.63    1158.1   23.08     45.3696      0.2548      0.9680     0.0     0.0      8.1642    0.00 
    2866      0.332285   491.2  -2308.76    1156.7   23.09     45.3076      0.2549      0.9456     0.0     0.0      8.1634    0.00 
    2867      0.332403   491.2  -2309.32    1157.4   23.09     45.3320      0.2550      0.9344     0.0     0.0      8.1625    0.00 
    2868      0.332511   491.5  -2310.16    1157.4   23.10     45.3270      0.2551      0.9521     0.0     0.0      8.1616    0.00 
    2869      0.332640   491.4  -2311.01    1156.7   23.11     45.2944      0.2552      0.9327     0.0     0.0      8.1606    0.00 
    2870      0.332749   491.4  -2312.41    1158.1   23.12     45.3414      0.2554      0.9692     0.0     0.0      8.1598    0.00 
    2871      0.332858   491.3  -2312.98    1156.7   23.13     45.2828      0.2555      0.9601     0.0     0.0      8.1589    0.00 
    2872      0.332987   491.4  -2313.82    1158.8   23.14     45.3607      0.2556      0.9838     0.0     0.0      8.1579    0.00 
    2873      0.333095   491.2  -2314.94    1156.7   23.15     45.2712      0.2557      0.9319     0.0     0.0      8.1571    0.00 
    2874      0.333222   491.4  -2315.22    1159.5   23.15     45.3800      0.2558      0.9601     0.0     0.0      8.1561    0.00 
    2875      0.333343   491.4  -2316.63    1158.8   23.17     45.3441      0.2560      0.9371     0.0     0.0      8.1551    0.00 
    2876      0.333452   491.4  -2317.47    1158.1   23.17     45.3115      0.2561      0.9729     0.0     0.0      8.1543    0.00 
    2877      0.333562   491.6  -2317.47    1160.2   23.17     45.3944      0.2561      0.9918     0.0     0.0      8.1535    0.00 
    2878      0.333670   491.8  -2316.63    1162.3   23.17     45.4822      0.2560      0.9862     0.0     0.0      8.1526    0.00 
    2879      0.333799   491.1  -2321.13    1156.0   23.21     45.2072      0.2566      1.0289     0.0     0.0      8.1516    0.00 
    2880      0.333908   491.5  -2320.28    1160.2   23.20     45.3778      0.2564      1.0066     0.0     0.0      8.1508    0.00 
    2881      0.334017   491.3  -2321.97    1158.1   23.22     45.2850      0.2567      1.0727     0.0     0.0      8.1499    0.00 
    2882      0.334144   491.5  -2321.97    1160.9   23.22     45.3954      0.2567      1.0359     0.0     0.0      8.1489    0.00 
    2883      0.334254   491.4  -2323.38    1159.5   23.23     45.3319      0.2568      1.0896     0.0     0.0      8.1481    0.00 
    2884      0.334369   491.2  -2325.34    1157.4   23.25     45.2375      0.2571      1.0326     0.0     0.0      8.1472    0.00 
    2885      0.334498   491.2  -2326.19    1156.7   23.26     45.2050      0.2572      1.1038     0.0     0.0      8.1462    0.00 
    2886      0.334606   491.4  -2326.19    1158.8   23.26     45.2877      0.2572      1.0517     0.0     0.0      8.1454    0.00 
    2887      0.334714   491.3  -2327.03    1159.5   23.27     45.3103      0.2573      1.0776     0.0     0.0      8.1445    0.00 
    2888      0.334843   491.2  -2328.72    1158.1   23.29     45.2452      0.2575      1.0720     0.0     0.0      8.1435    0.00 
    2889      0.334952   491.6  -2327.59    1163.0   23.28     45.4449      0.2574      1.0895     0.0     0.0      8.1427    0.00 
    2890      0.335062   491.0  -2330.69    1156.7   23.31     45.1785      0.2578      1.1115     0.0     0.0      8.1418    0.00 
    2891      0.335191   491.4  -2330.69    1160.2   23.31     45.3163      0.2578      1.1016     0.0     0.0      8.1408    0.00 
    2892      0.335310   491.1  -2332.93    1158.1   23.33     45.2203      0.2581      1.1266     0.0     0.0      8.1399    0.00 
    2893      0.335419   491.2  -2332.93    1160.2   23.33     45.3030      0.2581      1.0920     0.0     0.0      8.1391    0.00 
    2894      0.335528   490.9  -2335.18    1156.7   23.35     45.1520      0.2584      1.1163     0.0     0.0      8.1382    0.00 
    2895      0.335657   491.5  -2333.78    1163.0   23.34     45.4082      0.2582      1.0699     0.0     0.0      8.1372    0.00 
    2896      0.335765   491.1  -2336.87    1158.8   23.37     45.2247      0.2586      1.0939     0.0     0.0      8.1364    0.00 
    2897      0.335874   491.1  -2338.28    1156.7   23.38     45.1338      0.2588      1.0473     0.0     0.0      8.1355    0.00 
    2898      0.336003   491.0  -2338.56    1158.1   23.39     45.1872      0.2588      1.0310     0.0     0.0      8.1345    0.00 
    2899      0.336113   491.4  -2338.84    1159.5   23.39     45.2406      0.2589      0.9835     0.0     0.0      8.1337    0.00 
    2900      0.336222   491.2  -2339.96    1158.8   23.40     45.2064      0.2590      0.9656     0.0     0.0      8.1328    0.00 
    2901      0.336342   491.3  -2340.24    1160.9   23.40     45.2873      0.2590      0.9332     0.0     0.0      8.1319    0.00 
    2902      0.336471   491.2  -2341.37    1158.8   23.41     45.1981      0.2592      0.9482     0.0     0.0      8.1309    0.00 
    2903      0.336579   491.7  -2340.81    1163.0   23.41     45.3666      0.2591      0.9532     0.0     0.0      8.1301    0.00 
    2904      0.336688   491.2  -2343.34    1157.4   23.43     45.1315      0.2594      0.9434     0.0     0.0      8.1292    0.00 
    2905      0.336819   491.0  -2345.30    1156.7   23.45     45.0924      0.2597      0.9611     0.0     0.0      8.1282    0.00 
    2906      0.336928   491.4  -2344.18    1161.6   23.44     45.2916      0.2596      0.9584     0.0     0.0      8.1274    0.00 
    2907      0.337037   491.4  -2345.30    1160.9   23.45     45.2574      0.2597      0.9702     0.0     0.0      8.1265    0.00 
    2908      0.337165   491.1  -2346.43    1159.5   23.46     45.1958      0.2599      0.9817     0.0     0.0      8.1255    0.00 
    2909      0.337266   491.5  -2346.71    1162.3   23.47     45.3041      0.2599      1.0056     0.0     0.0      8.1247    0.00 
    2910      0.337394   491.4  -2348.68    1159.5   23.49     45.1825      0.2601      1.0147     0.0     0.0      8.1238    0.00 
    2911      0.337502   491.3  -2348.96    1160.2   23.49     45.2083      0.2602      1.0450     0.0     0.0      8.1229    0.00 
    2912      0.337628   491.3  -2350.36    1159.5   23.50     45.1725      0.2604      1.0165     0.0     0.0      8.1219    0.00 
    2913      0.337739   491.2  -2351.77    1158.1   23.52     45.1092      0.2606      1.0257     0.0     0.0      8.1211    0.00 
    2914      0.337848   491.2  -2352.05    1160.2   23.52     45.1901      0.2606      1.0192     0.0     0.0      8.1203    0.00 
    2915      0.337976   491.5  -2352.05    1163.7   23.52     45.3275      0.2606      1.0277     0.0     0.0      8.1193    0.00 
    2916      0.338085   491.2  -2353.74    1160.2   23.54     45.1801      0.2608      1.0443     0.0     0.0      8.1184    0.00 
    2917      0.338194   491.3  -2354.30    1162.3   23.54     45.2592      0.2609      1.0363     0.0     0.0      8.1176    0.00 
    2918      0.338313   491.1  -2355.99    1158.8   23.56     45.1119      0.2611      1.0429     0.0     0.0      8.1167    0.00 
    2919      0.338439   491.4  -2356.55    1161.6   23.57     45.2184      0.2612      1.0253     0.0     0.0      8.1157    0.00 
    2920      0.338549   491.2  -2358.23    1159.5   23.58     45.1260      0.2614      1.0349     0.0     0.0      8.1148    0.00 
    2921      0.338658   491.4  -2357.67    1162.3   23.58     45.2392      0.2613      1.0220     0.0     0.0      8.1140    0.00 
    2922      0.338786   491.2  -2359.36    1160.2   23.59     45.1469      0.2615      1.0309     0.0     0.0      8.1130    0.00 
    2923      0.338896   491.2  -2360.20    1162.3   23.60     45.2243      0.2617      1.0398     0.0     0.0      8.1121    0.00 
    2924      0.339005   491.3  -2360.76    1163.0   23.61     45.2484      0.2617      1.0241     0.0     0.0      8.1113    0.00 
    2925      0.339132   491.2  -2362.73    1160.9   23.63     45.1544      0.2620      1.0584     0.0     0.0      8.1103    0.00 
    2926      0.339252   491.4  -2362.73    1163.0   23.63     45.2367      0.2620      1.0205     0.0     0.0      8.1094    0.00 
    2927      0.339360   491.5  -2363.29    1163.0   23.63     45.2334      0.2621      1.0505     0.0     0.0      8.1085    0.00 
    2928      0.339469   491.2  -2364.98    1162.3   23.65     45.1960      0.2623      1.0123     0.0     0.0      8.1077    0.00 
    2929      0.339596   491.5  -2364.98    1163.7   23.65     45.2509      0.2623      1.0460     0.0     0.0      8.1067    0.00 
    2930      0.339705   491.1  -2367.79    1160.2   23.68     45.0970      0.2626      1.0144     0.0     0.0      8.1059    0.00 
    2931      0.339835   491.5  -2366.95    1164.4   23.67     45.2666      0.2625      1.0297     0.0     0.0      8.1049    0.00 
    2932      0.339944   491.2  -2369.20    1161.6   23.69     45.1436      0.2628      1.0084     0.0     0.0      8.1041    0.00 
    2933      0.340053   491.4  -2368.92    1162.3   23.69     45.1727      0.2628      1.0007     0.0     0.0      8.1032    0.00 
    2934      0.340173   491.1  -2371.17    1161.6   23.71     45.1319      0.2631      1.0078     0.0     0.0      8.1023    0.00 
    2935      0.340282   491.6  -2370.32    1165.8   23.70     45.3015      0.2630      0.9957     0.0     0.0      8.1014    0.00 
    2936      0.340410   491.3  -2372.29    1162.3   23.72     45.1527      0.2632      1.0277     0.0     0.0      8.1005    0.00 
    2937      0.340519   491.7  -2371.73    1165.1   23.72     45.2657      0.2632      1.0025     0.0     0.0      8.0996    0.00 
    2938      0.340645   491.1  -2374.54    1161.6   23.75     45.1120      0.2635      1.0301     0.0     0.0      8.0987    0.00 
    2939      0.340756   491.5  -2373.13    1165.1   23.73     45.2574      0.2633      1.0122     0.0     0.0      8.0978    0.00 
    2940      0.340864   491.2  -2375.94    1163.0   23.76     45.1585      0.2637      1.0480     0.0     0.0      8.0970    0.00 
    2941      0.340992   491.2  -2376.51    1163.7   23.77     45.1825      0.2638      1.0167     0.0     0.0      8.0960    0.00 
    2942      0.341102   491.0  -2378.19    1160.2   23.78     45.0356      0.2640      1.0487     0.0     0.0      8.0951    0.00 
    2943      0.341220   491.4  -2378.19    1163.7   23.78     45.1725      0.2640      1.0085     0.0     0.0      8.0942    0.00 
    2944      0.341330   491.0  -2380.44    1159.5   23.80     44.9949      0.2643      1.0211     0.0     0.0      8.0934    0.00 
    2945      0.341456   491.2  -2380.44    1163.0   23.80     45.1318      0.2643      0.9960     0.0     0.0      8.0924    0.00 
    2946      0.341565   491.4  -2380.44    1164.4   23.80     45.1866      0.2643      0.9908     0.0     0.0      8.0916    0.00 
    2947      0.341675   491.4  -2381.57    1164.4   23.82     45.1799      0.2645      1.0093     0.0     0.0      8.0907    0.00 
    2948      0.341802   491.5  -2382.13    1165.1   23.82     45.2040      0.2645      1.0082     0.0     0.0      8.0898    0.00 
    2949      0.341912   491.7  -2383.25    1165.1   23.83     45.1973      0.2647      1.0407     0.0     0.0      8.0889    0.00 
    2950      0.342022   491.2  -2384.66    1163.7   23.85     45.1342      0.2649      1.0408     0.0     0.0      8.0881    0.00 
    2951      0.342143   491.4  -2384.94    1163.7   23.85     45.1326      0.2649      1.0473     0.0     0.0      8.0871    0.00 
    2952      0.342270   491.3  -2386.91    1162.3   23.87     45.0662      0.2652      1.0528     0.0     0.0      8.0861    0.00 
    2953      0.342379   491.4  -2387.19    1164.4   23.87     45.1466      0.2652      1.0499     0.0     0.0      8.0853    0.00 
    2954      0.342490   491.5  -2388.03    1164.4   23.88     45.1416      0.2653      1.0939     0.0     0.0      8.0844    0.00 
    2955      0.342617   491.4  -2388.88    1164.4   23.89     45.1366      0.2654      1.0544     0.0     0.0      8.0835    0.00 
    2956      0.342726   491.0  -2391.69    1160.9   23.92     44.9832      0.2658      1.0814     0.0     0.0      8.0826    0.00 
    2957      0.342838   491.1  -2391.97    1161.6   23.92     45.0089      0.2658      1.0148     0.0     0.0      8.0818    0.00 
    2958      0.342965   491.3  -2392.53    1163.0   23.93     45.0602      0.2659      1.0110     0.0     0.0      8.0808    0.00 
    2959      0.343076   491.2  -2393.65    1162.3   23.94     45.0262      0.2660      0.9808     0.0     0.0      8.0799    0.00 
    2960      0.343195   491.9  -2391.69    1168.7   23.92     45.2840      0.2658      0.9594     0.0     0.0      8.0790    0.00 
    2961      0.343304   491.4  -2394.50    1164.4   23.94     45.1033      0.2662      0.9711     0.0     0.0      8.0782    0.00 
    2962      0.343413   491.5  -2394.78    1165.1   23.95     45.1289      0.2662      0.9624     0.0     0.0      8.0774    0.00 
    2963      0.343538   491.2  -2397.03    1163.0   23.97     45.0336      0.2665      0.9862     0.0     0.0      8.0764    0.00 
    2964      0.343647   491.2  -2397.87    1162.3   23.98     45.0013      0.2666      0.9689     0.0     0.0      8.0756    0.00 
    2965      0.343775   491.4  -2397.87    1163.0   23.98     45.0286      0.2666      0.9837     0.0     0.0      8.0746    0.00 
    2966      0.343883   491.4  -2398.71    1164.4   23.99     45.0782      0.2667      0.9667     0.0     0.0      8.0738    0.00 
    2967      0.344009   491.4  -2399.56    1165.1   24.00     45.1006      0.2668      1.0139     0.0     0.0      8.0728    0.00 
    2968      0.344111   491.8  -2399.56    1168.7   24.00     45.2371      0.2668      1.0279     0.0     0.0      8.0720    0.00 
    2969      0.344240   491.4  -2401.81    1165.1   24.02     45.0872      0.2671      1.0398     0.0     0.0      8.0710    0.00 
    2970      0.344348   491.5  -2402.09    1165.8   24.02     45.1129      0.2672      1.0470     0.0     0.0      8.0702    0.00 
    2971      0.344473   491.4  -2404.06    1164.4   24.04     45.0466      0.2674      1.0402     0.0     0.0      8.0692    0.00 
    2972      0.344582   491.2  -2405.18    1163.7   24.05     45.0126      0.2676      1.0444     0.0     0.0      8.0683    0.00 
    2973      0.344692   491.5  -2404.90    1165.1   24.05     45.0689      0.2675      1.0345     0.0     0.0      8.0675    0.00 
    2974      0.344819   491.5  -2406.02    1166.5   24.06     45.1168      0.2677      1.0315     0.0     0.0      8.0665    0.00 
    2975      0.344929   491.3  -2407.43    1165.1   24.07     45.0539      0.2679      1.0403     0.0     0.0      8.0657    0.00 
    2976      0.345039   491.4  -2408.27    1165.1   24.08     45.0488      0.2680      1.0516     0.0     0.0      8.0647    0.00 
    2977      0.345160   491.4  -2408.55    1166.5   24.09     45.1018      0.2680      1.0481     0.0     0.0      8.0639    0.00 
    2978      0.345285   491.6  -2408.83    1166.5   24.09     45.1001      0.2680      1.0412     0.0     0.0      8.0629    0.00 
    2979      0.345393   491.4  -2411.08    1165.8   24.11     45.0594      0.2683      1.0316     0.0     0.0      8.0621    0.00 
    2980      0.345503   491.2  -2412.21    1163.7   24.12     44.9709      0.2685      1.0228     0.0     0.0      8.0613    0.00 
    2981      0.345630   491.2  -2412.77    1164.4   24.13     44.9949      0.2686      1.0643     0.0     0.0      8.0603    0.00 
    2982      0.345739   491.6  -2412.49    1167.9   24.12     45.1329      0.2685      1.0358     0.0     0.0      8.0595    0.00 
    2983      0.345855   491.2  -2414.74    1163.7   24.15     44.9560      0.2688      1.0418     0.0     0.0      8.0586    0.00 
    2984      0.345981   491.2  -2416.43    1162.3   24.16     44.8914      0.2690      1.0116     0.0     0.0      8.0576    0.00 
    2985      0.346084   491.5  -2416.14    1166.5   24.16     45.0567      0.2690      1.0282     0.0     0.0      8.0568    0.00 
    2986      0.346211   491.4  -2417.27    1163.7   24.17     44.9410      0.2692      1.0284     0.0     0.0      8.0558    0.00 
    2987      0.346321   491.6  -2417.27    1167.9   24.17     45.1045      0.2692      0.9999     0.0     0.0      8.0550    0.00 
    2988      0.346429   491.4  -2418.96    1164.4   24.19     44.9582      0.2694      1.0265     0.0     0.0      8.0542    0.00 
    2989      0.346555   491.6  -2419.52    1166.5   24.20     45.0366      0.2694      0.9989     0.0     0.0      8.0532    0.00 
    2990      0.346664   491.2  -2421.77    1162.3   24.22     44.8598      0.2697      1.0424     0.0     0.0      8.0524    0.00 
    2991      0.346792   491.5  -2421.20    1166.5   24.21     45.0266      0.2697      1.0165     0.0     0.0      8.0514    0.00 
    2992      0.346900   491.6  -2421.20    1167.9   24.21     45.0811      0.2697      1.0446     0.0     0.0      8.0506    0.00 
    2993      0.347017   491.4  -2424.30    1164.4   24.24     44.9265      0.2701      1.0311     0.0     0.0      8.0497    0.00 
    2994      0.347126   491.6  -2423.73    1167.2   24.24     45.0388      0.2700      1.0650     0.0     0.0      8.0488    0.00 
    2995      0.347253   491.6  -2424.86    1167.2   24.25     45.0321      0.2702      1.0752     0.0     0.0      8.0478    0.00 
    2996      0.347362   491.4  -2426.54    1165.1   24.27     44.9404      0.2704      1.0678     0.0     0.0      8.0470    0.00 
    2997      0.347489   491.3  -2427.95    1163.0   24.28     44.8504      0.2706      1.0692     0.0     0.0      8.0460    0.00 
    2998      0.347599   491.6  -2428.23    1165.1   24.28     44.9304      0.2706      1.0375     0.0     0.0      8.0452    0.00 
    2999      0.347709   491.4  -2429.36    1165.1   24.29     44.9237      0.2707      1.0634     0.0     0.0      8.0443    0.00 
    3000      0.347836   491.7  -2429.08    1168.7   24.29     45.0615      0.2707      1.0264     0.0     0.0      8.0434    0.00 
    3001      0.347946   491.4  -2431.32    1164.4   24.31     44.8849      0.2710      1.0403     0.0     0.0      8.0425    0.00 
    3002      0.348066   491.4  -2431.89    1165.1   24.32     44.9087      0.2711      1.0426     0.0     0.0      8.0416    0.00 
    3003      0.348177   491.6  -2432.73    1166.5   24.33     44.9581      0.2712      1.0143     0.0     0.0      8.0408    0.00 
    3004      0.348285   491.4  -2433.85    1165.1   24.34     44.8971      0.2713      1.0247     0.0     0.0      8.0400    0.00 
    3005      0.348410   491.6  -2433.57    1167.9   24.34     45.0075      0.2713      0.9983     0.0     0.0      8.0390    0.00 
    3006      0.348520   491.6  -2435.54    1165.8   24.36     44.9142      0.2716      1.0146     0.0     0.0      8.0382    0.00 
    3007      0.348647   491.5  -2436.38    1164.4   24.36     44.8549      0.2717      1.0039     0.0     0.0      8.0372    0.00 
    3008      0.348756   491.8  -2435.82    1170.1   24.36     45.0757      0.2716      1.0319     0.0     0.0      8.0364    0.00 
    3009      0.348866   491.4  -2438.91    1164.4   24.39     44.8399      0.2720      1.0089     0.0     0.0      8.0355    0.00 
    3010      0.348984   491.6  -2439.20    1165.8   24.39     44.8925      0.2720      1.0067     0.0     0.0      8.0346    0.00 
    3011      0.349113   491.4  -2440.60    1164.4   24.41     44.8298      0.2722      1.0050     0.0     0.0      8.0336    0.00 
    3012      0.349222   491.8  -2439.76    1167.9   24.40     44.9707      0.2721      1.0044     0.0     0.0      8.0328    0.00 
    3013      0.349331   491.6  -2441.44    1167.9   24.41     44.9607      0.2723      1.0225     0.0     0.0      8.0320    0.00 
    3014      0.349459   491.6  -2442.29    1167.2   24.42     44.9285      0.2725      0.9799     0.0     0.0      8.0310    0.00 
    3015      0.349567   491.4  -2443.13    1165.8   24.43     44.8692      0.2726      1.0291     0.0     0.0      8.0301    0.00 
    3016      0.349695   491.8  -2443.69    1167.9   24.44     44.9473      0.2726      0.9953     0.0     0.0      8.0292    0.00 
    3017      0.349806   491.4  -2446.22    1164.4   24.46     44.7965      0.2730      1.0297     0.0     0.0      8.0283    0.00 
    3018      0.349914   491.7  -2445.10    1167.9   24.45     44.9389      0.2728      1.0155     0.0     0.0      8.0275    0.00 
    3019      0.350032   491.7  -2446.22    1169.4   24.46     44.9865      0.2730      1.0138     0.0     0.0      8.0266    0.00 
    3020      0.350158   491.3  -2449.32    1165.1   24.49     44.8053      0.2734      1.0109     0.0     0.0      8.0256    0.00 
    3021      0.350266   491.6  -2448.47    1166.5   24.48     44.8646      0.2733      1.0198     0.0     0.0      8.0248    0.00 
    3022      0.350375   491.6  -2449.32    1167.9   24.49     44.9139      0.2734      1.0166     0.0     0.0      8.0240    0.00 
    3023      0.350502   491.6  -2450.16    1167.2   24.50     44.8817      0.2735      1.0187     0.0     0.0      8.0230    0.00 
    3024      0.350612   491.8  -2450.44    1169.4   24.50     44.9614      0.2735      1.0089     0.0     0.0      8.0222    0.00 
    3025      0.350721   491.6  -2452.69    1167.2   24.53     44.8667      0.2738      1.0037     0.0     0.0      8.0213    0.00 
    3026      0.350849   491.6  -2453.81    1166.5   24.54     44.8329      0.2740      1.0303     0.0     0.0      8.0204    0.00 
    3027      0.350969   491.9  -2453.53    1169.4   24.54     44.9430      0.2739      1.0149     0.0     0.0      8.0195    0.00 
    3028      0.351078   491.7  -2455.22    1167.2   24.55     44.8516      0.2742      1.0388     0.0     0.0      8.0186    0.00 
    3029      0.351186   491.8  -2455.22    1169.4   24.55     44.9330      0.2742      1.0348     0.0     0.0      8.0178    0.00 
    3030      0.351314   491.6  -2456.62    1167.2   24.57     44.8433      0.2744      1.0368     0.0     0.0      8.0168    0.00 
    3031      0.351422   491.7  -2457.19    1168.7   24.57     44.8941      0.2744      1.0658     0.0     0.0      8.0160    0.00 
    3032      0.351548   491.7  -2458.03    1167.2   24.58     44.8349      0.2745      1.0611     0.0     0.0      8.0150    0.00 
    3033      0.351657   491.6  -2460.00    1167.9   24.60     44.8503      0.2748      1.0831     0.0     0.0      8.0142    0.00 
    3034      0.351767   491.7  -2460.00    1167.9   24.60     44.8503      0.2748      1.0627     0.0     0.0      8.0134    0.00 
    3035      0.351904   491.7  -2461.68    1168.7   24.62     44.8674      0.2750      1.0817     0.0     0.0      8.0123    0.00 
    3036      0.352013   491.5  -2463.37    1165.8   24.63     44.7490      0.2752      1.0426     0.0     0.0      8.0115    0.00 
    3037      0.352121   491.7  -2463.37    1166.5   24.63     44.7761      0.2752      1.0595     0.0     0.0      8.0107    0.00 
    3038      0.352230   491.6  -2464.50    1167.2   24.64     44.7965      0.2754      1.0278     0.0     0.0      8.0098    0.00 
    3039      0.352358   491.9  -2463.93    1169.4   24.64     44.8811      0.2753      1.0173     0.0     0.0      8.0089    0.00 
    3040      0.352467   491.7  -2466.18    1167.9   24.66     44.8135      0.2756      1.0276     0.0     0.0      8.0080    0.00 
    3041      0.352577   491.9  -2465.90    1169.4   24.66     44.8694      0.2756      0.9989     0.0     0.0      8.0072    0.00 
    3042      0.352705   491.5  -2468.71    1165.1   24.69     44.6902      0.2760      1.0388     0.0     0.0      8.0062    0.00 
    3043      0.352813   491.6  -2468.43    1166.5   24.68     44.7460      0.2759      0.9860     0.0     0.0      8.0054    0.00 
    3044      0.352932   491.6  -2469.56    1166.5   24.70     44.7393      0.2761      1.0325     0.0     0.0      8.0045    0.00 
    3045      0.353041   491.7  -2470.40    1167.9   24.70     44.7884      0.2762      1.0054     0.0     0.0      8.0036    0.00
