Repository: LightForm-group/dilatometer_modelling_and_constitutive_behaviour

# dilatometer_modelling_and_constitutive_behaviour

Created with work by Inigo Howe, Patryk Jedrasiak, Hugh Shercliff

This program contains a method of testing various constitutive models and extracting the constitutive behaviour of dilatometer samples correcting for inhomogeneities in termperature, strain and strain rate. The model is currently configured to a dilatometer run under vacuum, with no active cooling during the deformation for a sample of length 10mm with a diameter of 5mm. For both heatup and deformation the temperature is fitted to the experimental central themocoupole temperature for any general temperature profile.

File: experimental_data/deformation/1/520/018_Compression_Daniel_Al_Hom1_SHT_540C_Deform_520C_1.0s-1_QuenchHeGas__1.asc (part 10 of 27)
 C:\WinTA100\DIL805.PRO\Data\Deformation\ChrisDaniel\018_Compression_Daniel_Al_Hom1_SHT_540C_Deform_520C_1.0s-1_QuenchHeGas__1.asc
     No.          Time   Tem.1        DL     Force  Strain   kf (Def.)    Phi  (D)    Phi* (D)   Tem.2   Tem.3        Poti      HF 
                     s      °C        µm         N       %       N/mm²                     1/s      °C      °C          mm       % 
    2743      0.293344   497.6  -1802.58     937.2   18.03     39.1265      0.2011      1.0153     0.0     0.0      8.4609    0.00 
    2744      0.293436   497.7  -1802.58     940.7   18.03     39.2738      0.2011      1.0172     0.0     0.0      8.4602    0.00 
    2745      0.293544   497.2  -1804.80     936.5   18.05     39.0865      0.2014      1.0359     0.0     0.0      8.4593    0.00 
    2746      0.293663   497.5  -1804.52     940.0   18.05     39.2351      0.2014      1.0221     0.0     0.0      8.4583    0.00 
    2747      0.293755   497.5  -1805.90     939.3   18.06     39.1990      0.2015      1.0247     0.0     0.0      8.4576    0.00 
    2748      0.293864   497.4  -1806.73     938.6   18.07     39.1656      0.2016      0.9889     0.0     0.0      8.4567    0.00 
    2749      0.293973   497.5  -1807.29     939.3   18.07     39.1924      0.2017      0.9926     0.0     0.0      8.4558    0.00 
    2750      0.294084   497.6  -1808.39     940.0   18.08     39.2165      0.2018      0.9712     0.0     0.0      8.4549    0.00 
    2751      0.294193   497.7  -1809.22     942.8   18.09     39.3303      0.2019      0.9584     0.0     0.0      8.4540    0.00 
    2752      0.294302   497.7  -1809.50     942.8   18.10     39.3290      0.2020      0.9541     0.0     0.0      8.4531    0.00 
    2753      0.294411   497.3  -1811.16     939.3   18.11     39.1739      0.2022      0.9184     0.0     0.0      8.4522    0.00 
    2754      0.294521   497.3  -1812.27     938.6   18.12     39.1391      0.2023      0.9288     0.0     0.0      8.4513    0.00 
    2755      0.294622   497.5  -1812.54     940.0   18.13     39.1967      0.2023      0.9351     0.0     0.0      8.4505    0.00 
    2756      0.294732   497.6  -1812.27     942.1   18.12     39.2863      0.2023      0.9561     0.0     0.0      8.4496    0.00 
    2757      0.294824   497.5  -1813.93     941.4   18.14     39.2489      0.2025      0.9690     0.0     0.0      8.4489    0.00 
    2758      0.294933   497.6  -1813.93     946.4   18.14     39.4549      0.2025      0.9740     0.0     0.0      8.4480    0.00 
    2759      0.295041   497.7  -1815.59     944.2   18.16     39.3586      0.2027      1.0081     0.0     0.0      8.4471    0.00 
    2760      0.295150   497.2  -1816.97     941.4   18.17     39.2343      0.2029      1.0075     0.0     0.0      8.4462    0.00 
    2761      0.295260   497.5  -1817.52     942.8   18.18     39.2905      0.2029      1.0404     0.0     0.0      8.4454    0.00 
    2762      0.295369   497.7  -1817.52     944.2   18.18     39.3493      0.2029      1.0265     0.0     0.0      8.4445    0.00 
    2763      0.295478   497.3  -1820.01     941.4   18.20     39.2197      0.2033      1.0396     0.0     0.0      8.4436    0.00 
    2764      0.295596   497.1  -1821.40     940.0   18.21     39.1543      0.2034      1.0184     0.0     0.0      8.4426    0.00 
    2765      0.295687   497.3  -1821.40     940.7   18.21     39.1837      0.2034      1.0291     0.0     0.0      8.4419    0.00 
    2766      0.295795   497.3  -1822.23     942.8   18.22     39.2679      0.2035      1.0118     0.0     0.0      8.4410    0.00 
    2767      0.295904   497.3  -1822.78     942.8   18.23     39.2652      0.2036      0.9866     0.0     0.0      8.4401    0.00 
    2768      0.296015   497.3  -1823.61     942.8   18.24     39.2612      0.2037      0.9729     0.0     0.0      8.4393    0.00 
    2769      0.296124   497.5  -1824.16     942.8   18.24     39.2586      0.2038      0.9662     0.0     0.0      8.4384    0.00 
    2770      0.296215   497.4  -1825.82     942.8   18.26     39.2506      0.2040      0.9632     0.0     0.0      8.4376    0.00 
    2771      0.296323   497.2  -1826.38     942.8   18.26     39.2480      0.2040      0.9476     0.0     0.0      8.4368    0.00 
    2772      0.296432   497.4  -1826.93     944.2   18.27     39.3041      0.2041      0.9523     0.0     0.0      8.4359    0.00 
    2773      0.296542   497.4  -1828.04     942.1   18.28     39.2106      0.2042      0.9441     0.0     0.0      8.4350    0.00 
    2774      0.296643   497.2  -1829.14     941.4   18.29     39.1759      0.2044      0.9482     0.0     0.0      8.4341    0.00 
    2775      0.296753   497.3  -1829.14     944.9   18.29     39.3228      0.2044      0.9634     0.0     0.0      8.4333    0.00 
    2776      0.296862   497.3  -1830.25     944.2   18.30     39.2881      0.2045      0.9579     0.0     0.0      8.4324    0.00 
    2777      0.296971   497.4  -1831.36     944.2   18.31     39.2828      0.2046      0.9838     0.0     0.0      8.4315    0.00 
    2778      0.297083   497.3  -1831.91     944.2   18.32     39.2801      0.2047      0.9683     0.0     0.0      8.4306    0.00 
    2779      0.297193   497.3  -1832.74     945.7   18.33     39.3348      0.2048      0.9936     0.0     0.0      8.4297    0.00 
    2780      0.297301   497.3  -1833.85     944.9   18.34     39.3001      0.2049      0.9896     0.0     0.0      8.4288    0.00 
    2781      0.297392   497.2  -1834.68     944.2   18.35     39.2668      0.2050      0.9899     0.0     0.0      8.4281    0.00 
    2782      0.297500   497.1  -1836.61     942.8   18.37     39.1988      0.2053      1.0181     0.0     0.0      8.4272    0.00 
    2783      0.297619   497.3  -1835.78     946.4   18.36     39.3495      0.2052      0.9920     0.0     0.0      8.4262    0.00 
    2784      0.297729   497.1  -1838.00     944.2   18.38     39.2508      0.2055      1.0279     0.0     0.0      8.4253    0.00 
    2785      0.297822   497.5  -1837.72     947.1   18.38     39.3695      0.2054      0.9872     0.0     0.0      8.4246    0.00 
    2786      0.297932   497.2  -1839.38     944.9   18.39     39.2735      0.2056      1.0275     0.0     0.0      8.4237    0.00 
    2787      0.298040   497.3  -1839.93     945.7   18.40     39.3002      0.2057      1.0096     0.0     0.0      8.4228    0.00 
    2788      0.298151   497.3  -1840.21     944.9   18.40     39.2695      0.2057      1.0266     0.0     0.0      8.4219    0.00 
    2789      0.298262   497.0  -1842.70     944.2   18.43     39.2282      0.2060      1.0327     0.0     0.0      8.4210    0.00 
    2790      0.298371   497.1  -1842.15     944.9   18.42     39.2602      0.2060      1.0110     0.0     0.0      8.4201    0.00 
    2791      0.298462   497.0  -1844.36     942.8   18.44     39.1616      0.2062      1.0431     0.0     0.0      8.4194    0.00 
    2792      0.298581   497.1  -1844.36     945.7   18.44     39.2789      0.2062      1.0061     0.0     0.0      8.4185    0.00 
    2793      0.298689   497.1  -1844.91     945.7   18.45     39.2762      0.2063      1.0457     0.0     0.0      8.4176    0.00 
    2794      0.298799   496.9  -1846.85     942.1   18.47     39.1204      0.2065      1.0015     0.0     0.0      8.4167    0.00 
    2795      0.298890   497.1  -1846.57     945.7   18.47     39.2682      0.2065      1.0296     0.0     0.0      8.4159    0.00 
    2796      0.299001   496.8  -1848.51     944.9   18.49     39.2296      0.2067      0.9988     0.0     0.0      8.4151    0.00 
    2797      0.299109   496.8  -1849.34     944.9   18.49     39.2256      0.2068      0.9951     0.0     0.0      8.4142    0.00 
    2798      0.299217   497.0  -1850.17     944.2   18.50     39.1923      0.2069      0.9915     0.0     0.0      8.4133    0.00 
    2799      0.299325   497.0  -1850.45     944.9   18.50     39.2203      0.2070      0.9540     0.0     0.0      8.4124    0.00 
    2800      0.299434   496.9  -1851.83     944.9   18.52     39.2136      0.2071      0.9826     0.0     0.0      8.4115    0.00 
    2801      0.299535   497.0  -1851.55     946.4   18.52     39.2735      0.2071      0.9426     0.0     0.0      8.4107    0.00 
    2802      0.299644   496.9  -1853.49     944.9   18.53     39.2056      0.2074      0.9879     0.0     0.0      8.4098    0.00 
    2803      0.299755   497.1  -1853.49     947.1   18.53     39.2935      0.2074      0.9677     0.0     0.0      8.4090    0.00 
    2804      0.299863   496.9  -1854.87     946.4   18.55     39.2575      0.2075      0.9894     0.0     0.0      8.4081    0.00 
    2805      0.299972   496.7  -1855.98     944.2   18.56     39.1644      0.2077      0.9734     0.0     0.0      8.4072    0.00 
    2806      0.300083   497.1  -1856.26     947.1   18.56     39.2801      0.2077      0.9944     0.0     0.0      8.4063    0.00 
    2807      0.300192   496.8  -1857.92     945.7   18.58     39.2136      0.2079      0.9887     0.0     0.0      8.4054    0.00 
    2808      0.300283   496.8  -1857.92     947.1   18.58     39.2721      0.2079      0.9998     0.0     0.0      8.4047    0.00 
    2809      0.300392   496.9  -1859.02     945.7   18.59     39.2082      0.2080      1.0037     0.0     0.0      8.4038    0.00 
    2810      0.300512   496.7  -1860.13     945.7   18.60     39.2029      0.2082      0.9851     0.0     0.0      8.4029    0.00 
    2811      0.300603   496.6  -1861.79     944.9   18.62     39.1657      0.2084      0.9958     0.0     0.0      8.4021    0.00 
    2812      0.300712   496.9  -1861.79     946.4   18.62     39.2242      0.2084      0.9776     0.0     0.0      8.4012    0.00 
    2813      0.300824   496.8  -1862.62     947.1   18.63     39.2494      0.2085      0.9840     0.0     0.0      8.4003    0.00 
    2814      0.300934   496.9  -1863.45     947.8   18.63     39.2747      0.2086      0.9542     0.0     0.0      8.3994    0.00 
    2815      0.301042   497.0  -1864.28     948.5   18.64     39.2999      0.2087      0.9570     0.0     0.0      8.3986    0.00 
    2816      0.301153   496.8  -1864.83     947.8   18.65     39.2680      0.2087      0.9506     0.0     0.0      8.3977    0.00 
    2817      0.301244   496.8  -1865.94     948.5   18.66     39.2919      0.2089      0.9638     0.0     0.0      8.3969    0.00 
    2818      0.301354   496.8  -1866.49     947.8   18.66     39.2600      0.2090      0.9432     0.0     0.0      8.3960    0.00 
    2819      0.301472   496.7  -1867.60     947.8   18.68     39.2546      0.2091      0.9617     0.0     0.0      8.3951    0.00 
    2820      0.301565   496.7  -1868.70     947.8   18.69     39.2493      0.2092      0.9389     0.0     0.0      8.3944    0.00 
    2821      0.301673   496.7  -1870.09     947.1   18.70     39.2134      0.2094      0.9543     0.0     0.0      8.3935    0.00 
    2822      0.301783   496.8  -1870.09     948.5   18.70     39.2718      0.2094      0.9532     0.0     0.0      8.3926    0.00 
    2823      0.301893   497.0  -1869.81     951.3   18.70     39.3901      0.2094      0.9599     0.0     0.0      8.3917    0.00 
    2824      0.302003   496.7  -1872.30     947.8   18.72     39.2319      0.2097      0.9430     0.0     0.0      8.3908    0.00 
    2825      0.302112   497.0  -1872.02     949.9   18.72     39.3209      0.2096      0.9511     0.0     0.0      8.3899    0.00 
    2826      0.302221   496.8  -1873.13     949.2   18.73     39.2863      0.2098      0.9659     0.0     0.0      8.3891    0.00 
    2827      0.302330   496.7  -1874.51     947.8   18.75     39.2212      0.2099      0.9679     0.0     0.0      8.3882    0.00 
    2828      0.302429   496.6  -1875.62     947.1   18.76     39.1867      0.2101      0.9767     0.0     0.0      8.3874    0.00 
    2829      0.302538   497.1  -1875.62     950.6   18.76     39.3327      0.2101      0.9634     0.0     0.0      8.3865    0.00 
    2830      0.302647   496.7  -1877.56     947.8   18.78     39.2066      0.2103      0.9934     0.0     0.0      8.3856    0.00 
    2831      0.302757   496.7  -1877.83     948.5   18.78     39.2344      0.2103      0.9900     0.0     0.0      8.3847    0.00 
    2832      0.302849   496.7  -1878.11     951.3   18.78     39.3498      0.2104      1.0362     0.0     0.0      8.3840    0.00 
    2833      0.302958   497.2  -1877.83     953.4   18.78     39.4388      0.2103      1.0371     0.0     0.0      8.3831    0.00 
    2834      0.303066   496.7  -1880.32     950.6   18.80     39.3099      0.2107      1.0593     0.0     0.0      8.3822    0.00 
    2835      0.303175   496.7  -1881.43     949.2   18.81     39.2462      0.2108      1.0638     0.0     0.0      8.3814    0.00 
    2836      0.303285   496.6  -1881.98     948.5   18.82     39.2144      0.2109      1.0865     0.0     0.0      8.3805    0.00 
    2837      0.303406   496.4  -1883.92     947.8   18.84     39.1758      0.2111      1.0782     0.0     0.0      8.3795    0.00 
    2838      0.303496   496.8  -1883.92     949.9   18.84     39.2634      0.2111      1.0822     0.0     0.0      8.3788    0.00 
    2839      0.303605   496.5  -1885.30     948.5   18.85     39.1983      0.2113      1.0552     0.0     0.0      8.3779    0.00 
    2840      0.303714   496.3  -1886.96     947.1   18.87     39.1320      0.2115      1.0447     0.0     0.0      8.3770    0.00 
    2841      0.303824   496.6  -1886.96     949.2   18.87     39.2195      0.2115      1.0218     0.0     0.0      8.3761    0.00 
    2842      0.303935   496.6  -1887.79     949.9   18.88     39.2446      0.2116      0.9961     0.0     0.0      8.3753    0.00 
    2843      0.304026   496.4  -1888.90     947.1   18.89     39.1227      0.2117      0.9812     0.0     0.0      8.3745    0.00 
    2844      0.304137   496.4  -1888.90     947.8   18.89     39.1518      0.2117      0.9389     0.0     0.0      8.3736    0.00 
    2845      0.304246   496.3  -1890.56     949.2   18.91     39.2021      0.2119      0.9464     0.0     0.0      8.3727    0.00 
    2846      0.304356   496.4  -1890.84     948.5   18.91     39.1716      0.2119      0.9210     0.0     0.0      8.3718    0.00 
    2847      0.304457   496.2  -1892.50     947.1   18.92     39.1053      0.2122      0.9371     0.0     0.0      8.3710    0.00 
    2848      0.304567   496.6  -1891.94     951.3   18.92     39.2828      0.2121      0.9369     0.0     0.0      8.3702    0.00 
    2849      0.304675   496.8  -1892.50     954.1   18.92     39.3967      0.2122      0.9563     0.0     0.0      8.3693    0.00 
    2850      0.304787   496.4  -1894.71     949.2   18.95     39.1820      0.2124      0.9731     0.0     0.0      8.3684    0.00 
    2851      0.304898   496.8  -1894.43     953.4   18.94     39.3582      0.2124      0.9947     0.0     0.0      8.3675    0.00 
    2852      0.304989   496.4  -1896.37     949.2   18.96     39.1740      0.2126      1.0326     0.0     0.0      8.3668    0.00 
    2853      0.305098   496.5  -1896.92     949.2   18.97     39.1713      0.2127      1.0376     0.0     0.0      8.3659    0.00 
    2854      0.305207   496.3  -1897.48     949.9   18.97     39.1978      0.2128      1.0562     0.0     0.0      8.3650    0.00 
    2855      0.305316   496.4  -1899.14     948.5   18.99     39.1315      0.2130      1.0642     0.0     0.0      8.3641    0.00 
    2856      0.305418   496.5  -1899.14     952.7   18.99     39.3062      0.2130      1.0560     0.0     0.0      8.3633    0.00 
    2857      0.305527   496.3  -1901.07     949.9   19.01     39.1804      0.2132      1.0636     0.0     0.0      8.3624    0.00 
    2858      0.305638   496.4  -1901.35     951.3   19.01     39.2373      0.2132      1.0468     0.0     0.0      8.3616    0.00 
    2859      0.305746   496.4  -1902.18     951.3   19.02     39.2332      0.2133      1.0631     0.0     0.0      8.3607    0.00 
    2860      0.305855   496.1  -1904.39     948.5   19.04     39.1061      0.2136      1.0104     0.0     0.0      8.3598    0.00 
    2861      0.305965   496.3  -1904.39     950.6   19.04     39.1934      0.2136      1.0019     0.0     0.0      8.3589    0.00 
    2862      0.306076   496.3  -1905.50     951.3   19.05     39.2171      0.2138      0.9638     0.0     0.0      8.3581    0.00 
    2863      0.306167   496.3  -1906.33     949.9   19.06     39.1549      0.2139      0.9240     0.0     0.0      8.3573    0.00 
    2864      0.306276   496.2  -1907.16     950.6   19.07     39.1800      0.2140      0.9560     0.0     0.0      8.3565    0.00 
    2865      0.306396   496.8  -1905.50     955.5   19.05     39.3917      0.2138      0.9160     0.0     0.0      8.3555    0.00 
    2866      0.306487   496.3  -1908.54     952.7   19.09     39.2606      0.2141      0.9577     0.0     0.0      8.3548    0.00 
    2867      0.306596   496.3  -1909.65     951.3   19.10     39.1970      0.2143      0.9248     0.0     0.0      8.3539    0.00 
    2868      0.306705   496.4  -1909.65     953.4   19.10     39.2843      0.2143      0.9488     0.0     0.0      8.3530    0.00 
    2869      0.306816   496.2  -1911.59     951.3   19.12     39.1877      0.2145      0.9545     0.0     0.0      8.3521    0.00 
    2870      0.306925   496.7  -1910.20     955.5   19.10     39.3688      0.2143      0.9623     0.0     0.0      8.3512    0.00 
    2871      0.307033   496.4  -1911.31     954.1   19.11     39.3053      0.2145      0.9866     0.0     0.0      8.3504    0.00 
    2872      0.307142   496.3  -1913.25     952.7   19.13     39.2377      0.2147      0.9903     0.0     0.0      8.3495    0.00 
    2873      0.307252   496.2  -1914.63     951.3   19.15     39.1729      0.2149      1.0506     0.0     0.0      8.3486    0.00 
    2874      0.307350   496.1  -1915.74     950.6   19.16     39.1385      0.2150      1.0044     0.0     0.0      8.3478    0.00 
    2875      0.307459   495.9  -1917.12     948.5   19.17     39.0446      0.2152      1.0546     0.0     0.0      8.3469    0.00 
    2876      0.307569   496.3  -1916.57     954.1   19.17     39.2797      0.2151      1.0014     0.0     0.0      8.3461    0.00 
    2877      0.307677   496.3  -1917.40     955.5   19.17     39.3338      0.2152      1.0217     0.0     0.0      8.3452    0.00 
    2878      0.307787   496.2  -1918.78     952.0   19.19     39.1819      0.2154      1.0302     0.0     0.0      8.3443    0.00 
    2879      0.307878   496.4  -1917.67     956.9   19.18     39.3906      0.2153      1.0180     0.0     0.0      8.3436    0.00 
    2880      0.307987   496.1  -1920.99     951.3   19.21     39.1421      0.2157      1.0376     0.0     0.0      8.3427    0.00 
    2881      0.308099   496.2  -1920.99     953.4   19.21     39.2292      0.2157      1.0031     0.0     0.0      8.3418    0.00 
    2882      0.308207   496.0  -1922.93     951.3   19.23     39.1327      0.2159      1.0186     0.0     0.0      8.3410    0.00 
    2883      0.308310   496.2  -1923.21     952.0   19.23     39.1604      0.2159      0.9799     0.0     0.0      8.3402    0.00 
    2884      0.308419   496.2  -1924.31     953.4   19.24     39.2131      0.2161      0.9923     0.0     0.0      8.3393    0.00 
    2885      0.308527   496.1  -1925.42     952.0   19.25     39.1497      0.2162      0.9512     0.0     0.0      8.3384    0.00 
    2886      0.308636   496.3  -1925.42     953.4   19.25     39.2077      0.2162      0.9725     0.0     0.0      8.3375    0.00 
    2887      0.308746   496.2  -1925.70     954.1   19.26     39.2354      0.2163      0.9748     0.0     0.0      8.3367    0.00 
    2888      0.308856   496.4  -1926.53     956.9   19.27     39.3474      0.2164      0.9613     0.0     0.0      8.3358    0.00 
    2889      0.308964   496.2  -1927.63     954.1   19.28     39.2260      0.2165      0.9835     0.0     0.0      8.3349    0.00 
    2890      0.309055   496.1  -1928.74     955.5   19.29     39.2786      0.2166      0.9540     0.0     0.0      8.3342    0.00 
    2891      0.309164   495.9  -1930.40     951.3   19.30     39.0965      0.2168      0.9822     0.0     0.0      8.3333    0.00 
    2892      0.309282   496.2  -1930.95     953.4   19.31     39.1808      0.2169      0.9792     0.0     0.0      8.3323    0.00 
    2893      0.309392   496.3  -1930.68     957.6   19.31     39.3562      0.2169      0.9968     0.0     0.0      8.3315    0.00 
    2894      0.309484   496.3  -1932.33     954.1   19.32     39.2031      0.2171      1.0076     0.0     0.0      8.3307    0.00 
    2895      0.309593   496.1  -1932.89     955.5   19.33     39.2584      0.2171      1.0116     0.0     0.0      8.3299    0.00 
    2896      0.309702   495.9  -1934.55     953.4   19.35     39.1634      0.2174      1.0303     0.0     0.0      8.3290    0.00 
    2897      0.309812   496.1  -1934.82     956.2   19.35     39.2780      0.2174      1.0183     0.0     0.0      8.3281    0.00 
    2898      0.309922   496.3  -1935.65     955.5   19.36     39.2450      0.2175      1.0164     0.0     0.0      8.3272    0.00 
    2899      0.310031   496.1  -1936.21     956.9   19.36     39.3002      0.2176      0.9991     0.0     0.0      8.3264    0.00 
    2900      0.310140   496.1  -1937.31     956.9   19.37     39.2948      0.2177      1.0082     0.0     0.0      8.3255    0.00 
    2901      0.310241   495.8  -1938.70     952.7   19.39     39.1143      0.2179      1.0026     0.0     0.0      8.3247    0.00 
    2902      0.310349   495.9  -1939.80     954.1   19.40     39.1668      0.2180      1.0065     0.0     0.0      8.3238    0.00 
    2903      0.310457   496.1  -1940.36     956.2   19.40     39.2510      0.2181      1.0028     0.0     0.0      8.3230    0.00 
    2904      0.310566   496.0  -1941.74     953.4   19.42     39.1284      0.2182      0.9806     0.0     0.0      8.3221    0.00 
    2905      0.310676   496.1  -1941.74     955.5   19.42     39.2153      0.2182      0.9964     0.0     0.0      8.3212    0.00 
    2906      0.310769   496.1  -1941.74     956.9   19.42     39.2733      0.2182      0.9831     0.0     0.0      8.3205    0.00 
    2907      0.310877   496.1  -1943.12     956.9   19.43     39.2665      0.2184      1.0122     0.0     0.0      8.3196    0.00 
    2908      0.310985   496.1  -1944.23     956.2   19.44     39.2322      0.2186      1.0050     0.0     0.0      8.3187    0.00 
    2909      0.311096   496.1  -1944.78     956.9   19.45     39.2584      0.2186      1.0340     0.0     0.0      8.3178    0.00 
    2910      0.311216   495.9  -1946.72     955.5   19.47     39.1911      0.2189      1.0098     0.0     0.0      8.3169    0.00 
    2911      0.311306   495.8  -1947.00     954.1   19.47     39.1319      0.2189      1.0226     0.0     0.0      8.3162    0.00 
    2912      0.311415   496.0  -1948.38     955.5   19.48     39.1830      0.2191      0.9925     0.0     0.0      8.3153    0.00 
    2913      0.311524   496.2  -1948.66     958.4   19.49     39.2974      0.2191      1.0042     0.0     0.0      8.3144    0.00 
    2914      0.311631   495.7  -1950.59     953.4   19.51     39.0855      0.2193      0.9779     0.0     0.0      8.3136    0.00 
    2915      0.311740   496.2  -1949.76     959.1   19.50     39.3210      0.2192      0.9755     0.0     0.0      8.3127    0.00 
    2916      0.311851   495.8  -1951.98     954.8   19.52     39.1366      0.2195      0.9598     0.0     0.0      8.3118    0.00 
    2917      0.311961   495.8  -1952.25     956.9   19.52     39.2220      0.2196      0.9353     0.0     0.0      8.3109    0.00 
    2918      0.312052   495.9  -1953.36     956.2   19.53     39.1877      0.2197      0.9352     0.0     0.0      8.3102    0.00 
    2919      0.312161   496.1  -1952.53     959.1   19.53     39.3074      0.2196      0.8965     0.0     0.0      8.3094    0.00 
    2920      0.312279   495.8  -1955.30     956.2   19.55     39.1783      0.2199      0.9348     0.0     0.0      8.3084    0.00 
    2921      0.312388   496.4  -1953.91     962.6   19.54     39.4453      0.2198      0.9195     0.0     0.0      8.3076    0.00 
    2922      0.312479   495.9  -1956.40     956.9   19.56     39.2018      0.2201      0.9648     0.0     0.0      8.3068    0.00 
    2923      0.312588   496.0  -1956.40     958.4   19.56     39.2596      0.2201      0.9490     0.0     0.0      8.3060    0.00 
    2924      0.312698   496.0  -1957.79     956.9   19.58     39.1951      0.2202      0.9625     0.0     0.0      8.3051    0.00 
    2925      0.312807   495.9  -1959.45     956.2   19.59     39.1581      0.2204      0.9629     0.0     0.0      8.3042    0.00 
    2926      0.312916   495.9  -1959.45     958.4   19.59     39.2448      0.2204      0.9792     0.0     0.0      8.3034    0.00 
    2927      0.313025   496.1  -1959.45     959.8   19.59     39.3026      0.2204      0.9771     0.0     0.0      8.3025    0.00 
    2928      0.313136   495.9  -1960.83     959.1   19.61     39.2669      0.2206      0.9895     0.0     0.0      8.3016    0.00 
    2929      0.313237   495.9  -1961.94     956.9   19.62     39.1748      0.2208      0.9677     0.0     0.0      8.3008    0.00 
    2930      0.313346   495.6  -1964.43     954.8   19.64     39.0761      0.2211      0.9802     0.0     0.0      8.2999    0.00 
    2931      0.313456   496.0  -1963.04     959.1   19.63     39.2561      0.2209      0.9776     0.0     0.0      8.2990    0.00 
    2932      0.313564   495.9  -1964.15     959.8   19.64     39.2796      0.2210      0.9870     0.0     0.0      8.2982    0.00 
    2933      0.313674   495.9  -1965.53     960.5   19.66     39.3017      0.2212      0.9709     0.0     0.0      8.2973    0.00 
    2934      0.313765   495.9  -1965.53     960.5   19.66     39.3017      0.2212      1.0012     0.0     0.0      8.2966    0.00 
    2935      0.313876   495.9  -1967.19     959.8   19.67     39.2647      0.2214      1.0259     0.0     0.0      8.2957    0.00 
    2936      0.313984   495.9  -1967.75     959.1   19.68     39.2331      0.2215      1.0268     0.0     0.0      8.2948    0.00 
    2937      0.314095   495.9  -1968.85     959.1   19.69     39.2277      0.2216      1.0579     0.0     0.0      8.2939    0.00 
    2938      0.314196   496.2  -1968.58     963.3   19.69     39.4023      0.2216      1.0445     0.0     0.0      8.2931    0.00 
    2939      0.314304   495.8  -1970.79     959.1   19.71     39.2183      0.2219      1.0851     0.0     0.0      8.2923    0.00 
    2940      0.314413   495.8  -1972.17     959.1   19.72     39.2115      0.2220      1.0674     0.0     0.0      8.2914    0.00 
    2941      0.314523   496.0  -1971.90     959.8   19.72     39.2417      0.2220      1.0857     0.0     0.0      8.2905    0.00 
    2942      0.314632   495.7  -1974.39     956.9   19.74     39.1142      0.2223      1.0755     0.0     0.0      8.2896    0.00 
    2943      0.314741   495.6  -1974.94     956.2   19.75     39.0826      0.2224      1.0353     0.0     0.0      8.2888    0.00 
    2944      0.314834   495.6  -1975.49     956.9   19.75     39.1088      0.2224      1.0456     0.0     0.0      8.2880    0.00 
    2945      0.314945   495.9  -1975.22     961.2   19.75     39.2832      0.2224      1.0214     0.0     0.0      8.2872    0.00 
    2946      0.315053   495.8  -1977.15     958.4   19.77     39.1583      0.2226      1.0176     0.0     0.0      8.2863    0.00 
    2947      0.315156   495.6  -1978.81     956.9   19.79     39.0926      0.2229      0.9783     0.0     0.0      8.2855    0.00 
    2948      0.315265   496.1  -1977.98     961.2   19.78     39.2696      0.2228      0.9744     0.0     0.0      8.2846    0.00 
    2949      0.315373   495.8  -1979.37     959.8   19.79     39.2052      0.2229      0.9608     0.0     0.0      8.2838    0.00 
    2950      0.315481   495.6  -1980.75     958.4   19.81     39.1408      0.2231      0.9350     0.0     0.0      8.2829    0.00 
    2951      0.315590   495.9  -1980.47     962.6   19.80     39.3151      0.2231      0.9545     0.0     0.0      8.2820    0.00 
    2952      0.315700   495.9  -1981.30     962.6   19.81     39.3110      0.2232      0.9318     0.0     0.0      8.2812    0.00 
    2953      0.315809   495.6  -1983.79     956.9   19.84     39.0683      0.2235      0.9443     0.0     0.0      8.2803    0.00 
    2954      0.315918   495.6  -1984.35     958.4   19.84     39.1232      0.2235      0.9315     0.0     0.0      8.2794    0.00 
    2955      0.316027   495.9  -1983.79     961.9   19.84     39.2700      0.2235      0.9327     0.0     0.0      8.2786    0.00 
    2956      0.316128   495.6  -1985.18     961.2   19.85     39.2344      0.2236      0.9550     0.0     0.0      8.2778    0.00 
    2957      0.316238   495.9  -1985.18     962.6   19.85     39.2920      0.2236      0.9437     0.0     0.0      8.2769    0.00 
    2958      0.316348   495.8  -1986.84     959.8   19.87     39.1687      0.2239      0.9905     0.0     0.0      8.2760    0.00 
    2959      0.316439   495.8  -1987.39     961.2   19.87     39.2236      0.2239      0.9981     0.0     0.0      8.2753    0.00 
    2960      0.316547   495.7  -1988.22     962.6   19.88     39.2771      0.2240      1.0233     0.0     0.0      8.2744    0.00 
    2961      0.316656   495.4  -1989.60     961.2   19.90     39.2127      0.2242      1.0110     0.0     0.0      8.2736    0.00 
    2962      0.316766   495.7  -1989.60     962.6   19.90     39.2703      0.2242      1.0247     0.0     0.0      8.2727    0.00 
    2963      0.316876   495.7  -1990.99     961.9   19.91     39.2348      0.2244      1.0132     0.0     0.0      8.2718    0.00 
    2964      0.316984   495.7  -1992.09     960.5   19.92     39.1718      0.2245      1.0216     0.0     0.0      8.2710    0.00 
    2965      0.317087   495.6  -1993.48     959.8   19.93     39.1362      0.2247      1.0198     0.0     0.0      8.2701    0.00 
    2966      0.317195   495.6  -1994.31     959.1   19.94     39.1034      0.2248      0.9953     0.0     0.0      8.2693    0.00 
    2967      0.317303   495.4  -1995.41     959.1   19.95     39.0980      0.2249      0.9734     0.0     0.0      8.2684    0.00 
    2968      0.317411   495.4  -1995.97     959.8   19.96     39.1241      0.2250      0.9449     0.0     0.0      8.2675    0.00 
    2969      0.317521   495.6  -1996.24     961.9   19.96     39.2090      0.2250      0.9410     0.0     0.0      8.2667    0.00 
    2970      0.317630   495.7  -1995.97     962.6   19.96     39.2391      0.2250      0.9283     0.0     0.0      8.2658    0.00 
    2971      0.317722   495.6  -1997.35     961.9   19.97     39.2036      0.2252      0.9378     0.0     0.0      8.2651    0.00 
    2972      0.317831   495.8  -1997.35     962.6   19.97     39.2323      0.2252      0.9338     0.0     0.0      8.2642    0.00 
    2973      0.317939   495.6  -1999.56     961.2   20.00     39.1640      0.2254      0.9341     0.0     0.0      8.2633    0.00 
    2974      0.318058   495.6  -2000.94     961.2   20.01     39.1572      0.2256      0.9425     0.0     0.0      8.2624    0.00 
    2975      0.318150   495.6  -2000.67     963.3   20.01     39.2448      0.2256      0.9491     0.0     0.0      8.2617    0.00 
    2976      0.318259   495.6  -2002.33     961.9   20.02     39.1792      0.2258      0.9453     0.0     0.0      8.2608    0.00 
    2977      0.318370   495.4  -2003.43     961.2   20.03     39.1450      0.2259      0.9555     0.0     0.0      8.2599    0.00 
    2978      0.318479   495.8  -2002.88     963.3   20.03     39.2340      0.2259      0.9669     0.0     0.0      8.2591    0.00 
    2979      0.318587   495.6  -2004.54     961.2   20.05     39.1396      0.2261      0.9701     0.0     0.0      8.2582    0.00 
    2980      0.318697   495.7  -2004.82     963.3   20.05     39.2245      0.2261      0.9858     0.0     0.0      8.2573    0.00 
    2981      0.318807   495.8  -2004.82     964.7   20.05     39.2819      0.2261      0.9777     0.0     0.0      8.2565    0.00 
    2982      0.318899   495.8  -2006.20     963.3   20.06     39.2177      0.2263      1.0023     0.0     0.0      8.2557    0.00 
    2983      0.319008   495.7  -2008.14     963.3   20.08     39.2082      0.2265      1.0173     0.0     0.0      8.2548    0.00 
    2984      0.319127   495.7  -2008.41     964.0   20.08     39.2355      0.2266      1.0469     0.0     0.0      8.2539    0.00 
    2985      0.319236   495.6  -2009.80     962.6   20.10     39.1713      0.2267      1.0509     0.0     0.0      8.2531    0.00 
    2986      0.319327   495.5  -2010.90     962.6   20.11     39.1659      0.2269      1.0622     0.0     0.0      8.2523    0.00 
    2987      0.319436   495.4  -2011.46     962.6   20.11     39.1632      0.2269      1.0613     0.0     0.0      8.2515    0.00 
    2988      0.319546   495.6  -2011.46     964.0   20.11     39.2206      0.2269      1.0758     0.0     0.0      8.2506    0.00 
    2989      0.319654   495.6  -2013.12     963.3   20.13     39.1838      0.2271      1.0742     0.0     0.0      8.2497    0.00 
    2990      0.319762   495.8  -2012.84     965.4   20.13     39.2712      0.2271      1.0585     0.0     0.0      8.2489    0.00 
    2991      0.319873   495.4  -2015.61     962.6   20.16     39.1428      0.2275      1.0522     0.0     0.0      8.2480    0.00 
    2992      0.319984   495.4  -2016.71     962.6   20.17     39.1374      0.2276      1.0280     0.0     0.0      8.2470    0.00 
    2993      0.320085   495.4  -2017.54     961.2   20.18     39.0760      0.2277      0.9960     0.0     0.0      8.2463    0.00 
    2994      0.320195   495.4  -2017.54     962.6   20.18     39.1333      0.2277      0.9765     0.0     0.0      8.2454    0.00 
    2995      0.320303   495.5  -2018.65     961.2   20.19     39.0705      0.2278      0.9588     0.0     0.0      8.2446    0.00 
    2996      0.320412   495.4  -2019.48     962.6   20.19     39.1238      0.2279      0.9511     0.0     0.0      8.2437    0.00 
    2997      0.320522   495.4  -2019.76     964.0   20.20     39.1799      0.2280      0.9614     0.0     0.0      8.2429    0.00 
    2998      0.320613   495.6  -2019.48     965.4   20.19     39.2386      0.2279      0.9564     0.0     0.0      8.2421    0.00 
    2999      0.320724   495.4  -2022.25     962.6   20.22     39.1103      0.2283      0.9722     0.0     0.0      8.2413    0.00 
    3000      0.320833   495.5  -2021.69     964.7   20.22     39.1990      0.2282      0.9584     0.0     0.0      8.2404    0.00 
    3001      0.320941   495.4  -2023.35     963.3   20.23     39.1335      0.2284      0.9892     0.0     0.0      8.2396    0.00 
    3002      0.321043   495.6  -2023.35     965.4   20.23     39.2195      0.2284      0.9932     0.0     0.0      8.2388    0.00 
    3003      0.321152   495.4  -2024.74     963.3   20.25     39.1267      0.2286      1.0287     0.0     0.0      8.2379    0.00 
    3004      0.321262   495.3  -2026.95     961.9   20.27     39.0586      0.2289      1.0144     0.0     0.0      8.2370    0.00 
    3005      0.321371   495.4  -2026.67     964.0   20.27     39.1459      0.2288      1.0430     0.0     0.0      8.2362    0.00 
    3006      0.321481   495.5  -2027.50     963.3   20.28     39.1132      0.2289      1.0112     0.0     0.0      8.2353    0.00 
    3007      0.321589   495.3  -2029.44     962.6   20.29     39.0750      0.2292      1.0202     0.0     0.0      8.2344    0.00 
    3008      0.321681   495.5  -2029.16     963.3   20.29     39.1050      0.2292      0.9940     0.0     0.0      8.2337    0.00 
    3009      0.321790   495.6  -2029.44     964.7   20.29     39.1610      0.2292      0.9869     0.0     0.0      8.2328    0.00 
    3010      0.321899   495.5  -2031.10     965.4   20.31     39.1814      0.2294      0.9828     0.0     0.0      8.2320    0.00 
    3011      0.322016   495.4  -2031.93     962.6   20.32     39.0628      0.2295      0.9617     0.0     0.0      8.2310    0.00 
    3012      0.322126   495.3  -2033.59     963.3   20.34     39.0833      0.2297      0.9555     0.0     0.0      8.2302    0.00 
    3013      0.322217   495.6  -2032.76     965.4   20.33     39.1733      0.2296      0.9459     0.0     0.0      8.2294    0.00 
    3014      0.322326   495.4  -2034.42     964.0   20.34     39.1079      0.2298      0.9602     0.0     0.0      8.2286    0.00 
    3015      0.322435   495.4  -2034.97     964.7   20.35     39.1338      0.2299      0.9358     0.0     0.0      8.2277    0.00 
    3016      0.322544   495.5  -2036.08     964.7   20.36     39.1283      0.2300      0.9669     0.0     0.0      8.2269    0.00 
    3017      0.322654   495.5  -2036.08     965.4   20.36     39.1570      0.2300      0.9371     0.0     0.0      8.2260    0.00 
    3018      0.322763   495.4  -2037.46     964.0   20.37     39.0929      0.2302      0.9664     0.0     0.0      8.2251    0.00 
    3019      0.322872   495.3  -2038.85     962.6   20.39     39.0289      0.2304      0.9467     0.0     0.0      8.2243    0.00 
    3020      0.322974   495.5  -2038.57     964.7   20.39     39.1161      0.2303      0.9745     0.0     0.0      8.2235    0.00 
    3021      0.323083   495.4  -2039.68     966.8   20.40     39.1965      0.2305      0.9756     0.0     0.0      8.2226    0.00 
    3022      0.323192   495.3  -2041.61     962.6   20.42     39.0153      0.2307      0.9916     0.0     0.0      8.2218    0.00 
    3023      0.323302   495.3  -2042.44     964.7   20.42     39.0971      0.2308      1.0090     0.0     0.0      8.2209    0.00 
    3024      0.323393   495.5  -2041.89     966.8   20.42     39.1856      0.2308      1.0078     0.0     0.0      8.2202    0.00 
    3025      0.323501   495.6  -2043.27     967.5   20.43     39.2074      0.2309      1.0399     0.0     0.0      8.2193    0.00 
    3026      0.323609   495.6  -2043.00     967.5   20.43     39.2088      0.2309      1.0383     0.0     0.0      8.2185    0.00 
    3027      0.323717   495.4  -2044.66     965.4   20.45     39.1148      0.2311      1.0646     0.0     0.0      8.2176    0.00 
    3028      0.323826   495.4  -2046.04     965.4   20.46     39.1080      0.2313      1.0561     0.0     0.0      8.2168    0.00 
    3029      0.323942   495.2  -2047.15     965.4   20.47     39.1026      0.2314      1.0764     0.0     0.0      8.2158    0.00 
    3030      0.324052   495.3  -2048.81     964.0   20.49     39.0372      0.2316      1.0472     0.0     0.0      8.2150    0.00 
    3031      0.324143   495.1  -2050.19     963.3   20.50     39.0019      0.2318      1.0400     0.0     0.0      8.2142    0.00 
    3032      0.324253   495.4  -2049.64     965.4   20.50     39.0903      0.2317      1.0099     0.0     0.0      8.2134    0.00 
    3033      0.324362   495.4  -2050.19     965.4   20.50     39.0876      0.2318      0.9920     0.0     0.0      8.2125    0.00 
    3034      0.324471   495.2  -2052.40     964.0   20.52     39.0196      0.2321      0.9869     0.0     0.0      8.2117    0.00 
    3035      0.324580   495.4  -2051.57     966.8   20.52     39.1379      0.2320      0.9614     0.0     0.0      8.2108    0.00 
    3036      0.324690   495.4  -2052.13     968.2   20.52     39.1923      0.2320      0.9467     0.0     0.0      8.2100    0.00 
    3037      0.324799   495.3  -2053.79     964.7   20.54     39.0414      0.2322      0.9289     0.0     0.0      8.2091    0.00 
    3038      0.324901   495.4  -2054.62     965.4   20.55     39.0658      0.2324      0.9236     0.0     0.0      8.2083    0.00 
    3039      0.325009   495.3  -2055.72     964.7   20.56     39.0318      0.2325      0.9294     0.0     0.0      8.2074    0.00 
    3040      0.325119   495.4  -2056.28     965.4   20.56     39.0577      0.2326      0.9529     0.0     0.0      8.2066    0.00 
    3041      0.325228   495.4  -2056.83     967.5   20.57     39.1406      0.2326      0.9474     0.0     0.0      8.2057    0.00 
    3042      0.325319   495.3  -2058.49     965.4   20.58     39.0468      0.2328      0.9656     0.0     0.0      8.2050    0.00 
    3043      0.325429   495.4  -2058.49     965.4   20.58     39.0468      0.2328      0.9859     0.0     0.0      8.2041    0.00 
    3044      0.325537   495.4  -2058.49     969.6   20.58     39.2180      0.2328      1.0113     0.0     0.0      8.2033    0.00 
    3045      0.325645   495.6  -2059.32     966.8   20.59     39.0998      0.2329      1.0340     0.0     0.0      8.2024    0.00
