Repository: LightForm-group/dilatometer_modelling_and_constitutive_behaviour

# dilatometer_modelling_and_constitutive_behaviour

Created with work by Inigo Howe, Patryk Jedrasiak, Hugh Shercliff

This program contains a method of testing various constitutive models and extracting the constitutive behaviour of dilatometer samples correcting for inhomogeneities in termperature, strain and strain rate. The model is currently configured to a dilatometer run under vacuum, with no active cooling during the deformation for a sample of length 10mm with a diameter of 5mm. For both heatup and deformation the temperature is fitted to the experimental central themocoupole temperature for any general temperature profile.

File: experimental_data/deformation/1/520/039_Compression_Inigo_Al_6110_REF_SHT_540C_Deform_520C_1.0s-1__1.asc (part 10 of 24)
 C:\WinTA100\DIL805.PRO\Data\Deformation\Inigo\039_Compression_Inigo_Al_6110_REF_SHT_540C_Deform_520C_1.0s-1__1.asc
     No.          Time   Tem.1        DL     Force  Strain   kf (Def.)    Phi  (D)    Phi* (D)   Tem.2   Tem.3        Poti      HF 
                     s      °C        µm         N       %       N/mm²                     1/s      °C      °C          mm       % 
    2743      0.318072   494.8  -2326.88    1122.8   23.27     43.8772      0.2554      1.0245     0.0     0.0      8.2834    0.00 
    2744      0.318181   494.4  -2329.97    1117.8   23.30     43.6665      0.2558      1.0004     0.0     0.0      8.2825    0.00 
    2745      0.318310   494.6  -2330.53    1119.3   23.31     43.7184      0.2559      1.0193     0.0     0.0      8.2815    0.00 
    2746      0.318418   494.7  -2329.69    1121.4   23.30     43.8059      0.2558      0.9882     0.0     0.0      8.2807    0.00 
    2747      0.318526   494.6  -2331.37    1120.7   23.31     43.7687      0.2560      1.0218     0.0     0.0      8.2798    0.00 
    2748      0.318652   494.8  -2331.37    1123.5   23.31     43.8790      0.2560      1.0009     0.0     0.0      8.2788    0.00 
    2749      0.318762   494.5  -2333.34    1120.7   23.33     43.7575      0.2563      1.0241     0.0     0.0      8.2780    0.00 
    2750      0.318888   494.6  -2333.90    1120.0   23.34     43.7268      0.2564      1.0337     0.0     0.0      8.2770    0.00 
    2751      0.318996   495.1  -2333.62    1124.2   23.34     43.8937      0.2563      1.0686     0.0     0.0      8.2761    0.00 
    2752      0.319114   494.5  -2336.43    1119.3   23.36     43.6848      0.2567      1.0389     0.0     0.0      8.2752    0.00 
    2753      0.319222   494.4  -2337.84    1120.0   23.38     43.7043      0.2569      1.0515     0.0     0.0      8.2744    0.00 
    2754      0.319351   494.4  -2338.68    1119.3   23.39     43.6720      0.2570      1.0608     0.0     0.0      8.2733    0.00 
    2755      0.319459   494.7  -2338.12    1122.1   23.38     43.7853      0.2569      1.0432     0.0     0.0      8.2725    0.00 
    2756      0.319584   494.3  -2340.93    1120.7   23.41     43.7142      0.2573      1.0709     0.0     0.0      8.2715    0.00 
    2757      0.319693   494.8  -2338.96    1124.2   23.39     43.8631      0.2570      1.0281     0.0     0.0      8.2707    0.00 
    2758      0.319803   494.5  -2340.93    1123.5   23.41     43.8243      0.2573      1.0530     0.0     0.0      8.2698    0.00 
    2759      0.319929   494.3  -2343.74    1119.3   23.44     43.6431      0.2576      1.0296     0.0     0.0      8.2688    0.00 
    2760      0.320048   494.6  -2343.18    1122.1   23.43     43.7564      0.2576      1.0514     0.0     0.0      8.2679    0.00 
    2761      0.320157   494.6  -2344.02    1123.5   23.44     43.8066      0.2577      1.0280     0.0     0.0      8.2670    0.00 
    2762      0.320266   494.4  -2345.71    1121.4   23.46     43.7144      0.2579      1.0364     0.0     0.0      8.2662    0.00 
    2763      0.320394   494.5  -2346.27    1122.8   23.46     43.7662      0.2580      1.0262     0.0     0.0      8.2651    0.00 
    2764      0.320502   494.5  -2347.12    1124.2   23.47     43.8164      0.2581      1.0516     0.0     0.0      8.2643    0.00 
    2765      0.320628   494.6  -2347.96    1122.8   23.48     43.7566      0.2582      1.0595     0.0     0.0      8.2633    0.00 
    2766      0.320738   494.6  -2348.52    1123.5   23.49     43.7809      0.2583      1.0510     0.0     0.0      8.2624    0.00 
    2767      0.320848   494.4  -2349.36    1123.5   23.49     43.7761      0.2584      1.0643     0.0     0.0      8.2616    0.00 
    2768      0.320983   494.5  -2350.77    1122.8   23.51     43.7405      0.2586      1.0523     0.0     0.0      8.2605    0.00 
    2769      0.321091   494.3  -2352.74    1121.4   23.53     43.6743      0.2588      1.0645     0.0     0.0      8.2597    0.00 
    2770      0.321201   494.6  -2351.89    1125.6   23.52     43.8440      0.2587      1.0354     0.0     0.0      8.2588    0.00 
    2771      0.321311   494.3  -2354.42    1120.7   23.54     43.6372      0.2590      1.0524     0.0     0.0      8.2579    0.00 
    2772      0.321437   494.3  -2355.55    1120.7   23.56     43.6308      0.2592      1.0066     0.0     0.0      8.2570    0.00 
    2773      0.321545   494.5  -2354.99    1124.2   23.55     43.7714      0.2591      1.0329     0.0     0.0      8.2561    0.00 
    2774      0.321674   494.3  -2356.39    1122.8   23.56     43.7084      0.2593      1.0014     0.0     0.0      8.2551    0.00 
    2775      0.321782   494.6  -2356.95    1124.9   23.57     43.7876      0.2594      1.0149     0.0     0.0      8.2543    0.00 
    2776      0.321890   494.4  -2358.36    1122.8   23.58     43.6971      0.2596      1.0047     0.0     0.0      8.2534    0.00 
    2777      0.322009   494.4  -2358.64    1124.2   23.59     43.7504      0.2596      1.0002     0.0     0.0      8.2525    0.00 
    2778      0.322135   494.7  -2360.05    1126.3   23.60     43.8248      0.2598      1.0340     0.0     0.0      8.2515    0.00 
    2779      0.322245   494.7  -2359.77    1127.0   23.60     43.8538      0.2597      0.9965     0.0     0.0      8.2506    0.00 
    2780      0.322354   494.3  -2362.30    1123.5   23.62     43.7021      0.2601      1.0615     0.0     0.0      8.2498    0.00 
    2781      0.322479   494.5  -2362.30    1127.0   23.62     43.8393      0.2601      1.0368     0.0     0.0      8.2488    0.00 
    2782      0.322588   494.4  -2363.42    1124.2   23.63     43.7231      0.2602      1.0803     0.0     0.0      8.2479    0.00 
    2783      0.322716   494.4  -2365.11    1124.2   23.65     43.7134      0.2604      1.0482     0.0     0.0      8.2469    0.00 
    2784      0.322824   494.5  -2365.39    1124.9   23.65     43.7393      0.2605      1.0679     0.0     0.0      8.2461    0.00 
    2785      0.322942   494.4  -2366.79    1126.3   23.67     43.7861      0.2607      1.0500     0.0     0.0      8.2452    0.00 
    2786      0.323050   494.6  -2367.07    1126.3   23.67     43.7845      0.2607      1.0477     0.0     0.0      8.2443    0.00 
    2787      0.323178   494.3  -2368.48    1124.9   23.68     43.7215      0.2609      1.0475     0.0     0.0      8.2433    0.00 
    2788      0.323288   494.6  -2368.76    1127.0   23.69     43.8022      0.2609      1.0155     0.0     0.0      8.2425    0.00 
    2789      0.323413   494.3  -2371.57    1122.8   23.72     43.6216      0.2613      1.0299     0.0     0.0      8.2415    0.00 
    2790      0.323521   494.4  -2371.01    1124.2   23.71     43.6796      0.2612      1.0012     0.0     0.0      8.2406    0.00 
    2791      0.323630   494.4  -2371.29    1126.3   23.71     43.7603      0.2613      1.0143     0.0     0.0      8.2398    0.00 
    2792      0.323758   494.5  -2372.42    1127.0   23.72     43.7812      0.2614      1.0060     0.0     0.0      8.2388    0.00 
    2793      0.323866   494.4  -2373.54    1127.0   23.74     43.7748      0.2615      1.0048     0.0     0.0      8.2379    0.00 
    2794      0.323985   494.4  -2374.38    1124.9   23.74     43.6877      0.2617      1.0222     0.0     0.0      8.2370    0.00 
    2795      0.324094   494.4  -2375.23    1127.0   23.75     43.7651      0.2618      1.0287     0.0     0.0      8.2361    0.00 
    2796      0.324223   494.3  -2376.35    1125.6   23.76     43.7038      0.2619      1.0433     0.0     0.0      8.2351    0.00 
    2797      0.324331   494.3  -2377.76    1126.3   23.78     43.7232      0.2621      1.0417     0.0     0.0      8.2343    0.00 
    2798      0.324456   494.5  -2378.04    1127.7   23.78     43.7764      0.2621      1.0485     0.0     0.0      8.2333    0.00 
    2799      0.324565   494.3  -2379.72    1125.6   23.80     43.6845      0.2624      1.0605     0.0     0.0      8.2324    0.00 
    2800      0.324676   494.4  -2379.72    1127.0   23.80     43.7393      0.2624      1.0576     0.0     0.0      8.2316    0.00 
    2801      0.324801   494.5  -2381.41    1127.7   23.81     43.7570      0.2626      1.0710     0.0     0.0      8.2306    0.00 
    2802      0.324919   494.4  -2381.41    1127.7   23.81     43.7570      0.2626      1.0534     0.0     0.0      8.2297    0.00 
    2803      0.325027   494.5  -2382.54    1128.4   23.83     43.7779      0.2627      1.0573     0.0     0.0      8.2288    0.00 
    2804      0.325154   494.3  -2384.22    1127.0   23.84     43.7135      0.2629      1.0568     0.0     0.0      8.2278    0.00 
    2805      0.325264   494.4  -2385.07    1127.0   23.85     43.7086      0.2631      1.0336     0.0     0.0      8.2270    0.00 
    2806      0.325372   494.2  -2386.19    1125.6   23.86     43.6474      0.2632      1.0410     0.0     0.0      8.2261    0.00 
    2807      0.325497   494.3  -2386.75    1127.0   23.87     43.6989      0.2633      1.0103     0.0     0.0      8.2251    0.00 
    2808      0.325606   494.3  -2387.60    1128.4   23.88     43.7488      0.2634      1.0510     0.0     0.0      8.2243    0.00 
    2809      0.325717   494.2  -2389.00    1127.0   23.89     43.6860      0.2636      1.0217     0.0     0.0      8.2234    0.00 
    2810      0.325842   494.6  -2388.16    1131.3   23.88     43.8550      0.2635      1.0577     0.0     0.0      8.2224    0.00 
    2811      0.325960   494.4  -2390.13    1129.1   23.90     43.7616      0.2637      1.0169     0.0     0.0      8.2215    0.00 
    2812      0.326068   494.4  -2390.97    1128.4   23.91     43.7294      0.2638      1.0404     0.0     0.0      8.2207    0.00 
    2813      0.326197   494.3  -2392.37    1127.0   23.92     43.6667      0.2640      1.0520     0.0     0.0      8.2197    0.00 
    2814      0.326306   494.6  -2391.53    1130.5   23.92     43.8082      0.2639      1.0459     0.0     0.0      8.2188    0.00 
    2815      0.326415   494.3  -2394.62    1126.3   23.95     43.6264      0.2643      1.0849     0.0     0.0      8.2180    0.00 
    2816      0.326541   494.4  -2394.62    1128.4   23.95     43.7084      0.2643      1.0326     0.0     0.0      8.2170    0.00 
    2817      0.326652   493.9  -2398.56    1122.8   23.99     43.4673      0.2648      1.0777     0.0     0.0      8.2161    0.00 
    2818      0.326777   494.3  -2396.87    1129.1   23.97     43.7228      0.2646      1.0242     0.0     0.0      8.2151    0.00 
    2819      0.326880   494.4  -2396.87    1129.8   23.97     43.7502      0.2646      1.0660     0.0     0.0      8.2143    0.00 
    2820      0.327006   494.5  -2397.72    1130.5   23.98     43.7726      0.2647      1.0182     0.0     0.0      8.2133    0.00 
    2821      0.327115   494.5  -2398.84    1130.5   23.99     43.7662      0.2649      1.0531     0.0     0.0      8.2125    0.00 
    2822      0.327225   494.4  -2400.25    1131.3   24.00     43.7854      0.2651      1.0365     0.0     0.0      8.2116    0.00 
    2823      0.327350   494.3  -2401.37    1129.1   24.01     43.6970      0.2652      1.0552     0.0     0.0      8.2106    0.00 
    2824      0.327458   494.2  -2403.06    1127.7   24.03     43.6327      0.2654      1.0518     0.0     0.0      8.2098    0.00 
    2825      0.327587   494.2  -2403.62    1129.1   24.04     43.6840      0.2655      1.0187     0.0     0.0      8.2088    0.00 
    2826      0.327695   494.2  -2404.18    1129.8   24.04     43.7081      0.2656      1.0665     0.0     0.0      8.2080    0.00 
    2827      0.327831   494.4  -2404.46    1131.3   24.04     43.7611      0.2656      1.0352     0.0     0.0      8.2069    0.00 
    2828      0.327923   494.3  -2406.43    1128.4   24.06     43.6406      0.2659      1.0791     0.0     0.0      8.2062    0.00 
    2829      0.328050   494.3  -2406.71    1129.1   24.07     43.6663      0.2659      1.0497     0.0     0.0      8.2052    0.00 
    2830      0.328162   494.3  -2406.99    1131.3   24.07     43.7465      0.2659      1.0641     0.0     0.0      8.2043    0.00 
    2831      0.328270   494.2  -2409.24    1129.1   24.09     43.6517      0.2662      1.0342     0.0     0.0      8.2034    0.00 
    2832      0.328397   494.3  -2409.24    1131.3   24.09     43.7336      0.2662      1.0572     0.0     0.0      8.2024    0.00 
    2833      0.328507   494.3  -2410.65    1129.8   24.11     43.6709      0.2664      1.0416     0.0     0.0      8.2016    0.00 
    2834      0.328633   494.0  -2412.33    1127.0   24.12     43.5521      0.2666      1.0417     0.0     0.0      8.2006    0.00 
    2835      0.328741   494.1  -2413.46    1127.0   24.13     43.5457      0.2668      1.0358     0.0     0.0      8.1998    0.00 
    2836      0.328861   494.4  -2412.90    1131.3   24.13     43.7125      0.2667      1.0281     0.0     0.0      8.1988    0.00 
    2837      0.328970   494.3  -2414.58    1131.3   24.15     43.7028      0.2669      1.0424     0.0     0.0      8.1980    0.00 
    2838      0.329098   494.6  -2413.74    1134.8   24.14     43.8440      0.2668      1.0374     0.0     0.0      8.1970    0.00 
    2839      0.329206   494.4  -2415.43    1132.0   24.15     43.7252      0.2671      1.0576     0.0     0.0      8.1962    0.00 
    2840      0.329314   494.3  -2416.83    1131.3   24.17     43.6898      0.2672      1.0685     0.0     0.0      8.1953    0.00 
    2841      0.329442   493.9  -2419.08    1128.4   24.19     43.5679      0.2675      1.0787     0.0     0.0      8.1943    0.00 
    2842      0.329550   494.4  -2418.80    1132.0   24.19     43.7057      0.2675      1.0806     0.0     0.0      8.1935    0.00 
    2843      0.329676   494.2  -2419.92    1129.1   24.20     43.5903      0.2676      1.1054     0.0     0.0      8.1925    0.00 
    2844      0.329777   494.2  -2420.49    1131.3   24.20     43.6688      0.2677      1.0915     0.0     0.0      8.1917    0.00 
    2845      0.329903   494.1  -2422.17    1128.4   24.22     43.5501      0.2679      1.1191     0.0     0.0      8.1907    0.00 
    2846      0.330011   494.3  -2421.89    1132.0   24.22     43.6879      0.2679      1.1034     0.0     0.0      8.1899    0.00 
    2847      0.330140   494.1  -2424.42    1129.8   24.24     43.5916      0.2682      1.1250     0.0     0.0      8.1889    0.00 
    2848      0.330249   494.2  -2424.70    1131.3   24.25     43.6445      0.2683      1.0943     0.0     0.0      8.1880    0.00 
    2849      0.330358   494.1  -2425.83    1129.8   24.26     43.5836      0.2684      1.0995     0.0     0.0      8.1872    0.00 
    2850      0.330486   494.0  -2426.95    1129.1   24.27     43.5499      0.2686      1.0654     0.0     0.0      8.1862    0.00 
    2851      0.330594   493.9  -2427.51    1127.7   24.28     43.4922      0.2686      1.0642     0.0     0.0      8.1853    0.00 
    2852      0.330720   493.9  -2429.76    1128.4   24.30     43.5065      0.2689      1.0409     0.0     0.0      8.1843    0.00 
    2853      0.330822   494.0  -2429.48    1129.8   24.29     43.5625      0.2689      1.0465     0.0     0.0      8.1836    0.00 
    2854      0.330951   494.4  -2429.48    1132.7   24.29     43.6714      0.2689      1.0245     0.0     0.0      8.1826    0.00 
    2855      0.331059   494.2  -2430.89    1131.3   24.31     43.6088      0.2691      1.0029     0.0     0.0      8.1817    0.00 
    2856      0.331186   494.2  -2432.29    1132.0   24.32     43.6279      0.2693      1.0084     0.0     0.0      8.1807    0.00 
    2857      0.331297   494.2  -2432.85    1130.5   24.33     43.5703      0.2694      0.9782     0.0     0.0      8.1799    0.00 
    2858      0.331409   494.0  -2434.82    1131.3   24.35     43.5862      0.2696      0.9678     0.0     0.0      8.1790    0.00 
    2859      0.331535   494.3  -2434.26    1133.4   24.34     43.6710      0.2695      0.9427     0.0     0.0      8.1780    0.00 
    2860      0.331645   494.1  -2435.95    1129.1   24.36     43.4981      0.2698      0.9255     0.0     0.0      8.1772    0.00 
    2861      0.331765   494.1  -2437.07    1132.0   24.37     43.6004      0.2699      0.9401     0.0     0.0      8.1763    0.00 
    2862      0.331873   494.3  -2436.79    1132.0   24.37     43.6020      0.2699      0.9198     0.0     0.0      8.1754    0.00 
    2863      0.331981   494.3  -2437.63    1134.1   24.38     43.6787      0.2700      0.9424     0.0     0.0      8.1746    0.00 
    2864      0.332108   494.2  -2438.76    1132.7   24.39     43.6179      0.2701      0.9387     0.0     0.0      8.1736    0.00 
    2865      0.332218   494.1  -2439.60    1132.0   24.40     43.5858      0.2702      0.9496     0.0     0.0      8.1728    0.00 
    2866      0.332344   494.3  -2440.16    1133.4   24.40     43.6369      0.2703      0.9807     0.0     0.0      8.1718    0.00 
    2867      0.332451   494.8  -2438.48    1140.4   24.38     43.9184      0.2701      1.0176     0.0     0.0      8.1709    0.00 
    2868      0.332561   494.2  -2442.97    1132.0   24.43     43.5664      0.2707      1.0456     0.0     0.0      8.1701    0.00 
    2869      0.332697   494.3  -2443.54    1132.7   24.44     43.5903      0.2708      1.0826     0.0     0.0      8.1690    0.00 
    2870      0.332807   494.3  -2444.10    1134.8   24.44     43.6685      0.2708      1.1152     0.0     0.0      8.1682    0.00 
    2871      0.332917   494.2  -2445.50    1132.0   24.46     43.5518      0.2710      1.1297     0.0     0.0      8.1673    0.00 
    2872      0.333025   494.1  -2446.35    1132.7   24.46     43.5741      0.2711      1.1341     0.0     0.0      8.1665    0.00 
    2873      0.333153   494.3  -2446.91    1132.7   24.47     43.5708      0.2712      1.1232     0.0     0.0      8.1655    0.00 
    2874      0.333263   494.2  -2448.03    1132.0   24.48     43.5372      0.2714      1.1503     0.0     0.0      8.1646    0.00 
    2875      0.333390   494.3  -2448.32    1135.5   24.48     43.6713      0.2714      1.1403     0.0     0.0      8.1636    0.00 
    2876      0.333500   493.7  -2451.41    1128.4   24.51     43.3821      0.2718      1.1325     0.0     0.0      8.1628    0.00 
    2877      0.333608   494.1  -2450.85    1132.0   24.51     43.5210      0.2717      1.1058     0.0     0.0      8.1620    0.00 
    2878      0.333727   493.9  -2452.53    1129.1   24.53     43.4028      0.2720      1.0795     0.0     0.0      8.1611    0.00 
    2879      0.333852   493.9  -2453.66    1131.3   24.54     43.4777      0.2721      1.0693     0.0     0.0      8.1601    0.00 
    2880      0.333960   493.9  -2453.94    1131.3   24.54     43.4760      0.2721      1.0759     0.0     0.0      8.1593    0.00 
    2881      0.334069   494.1  -2453.94    1133.4   24.54     43.5574      0.2721      1.0742     0.0     0.0      8.1584    0.00 
    2882      0.334198   494.2  -2455.63    1132.7   24.56     43.5205      0.2724      1.0312     0.0     0.0      8.1574    0.00 
    2883      0.334307   494.0  -2457.03    1132.7   24.57     43.5124      0.2726      1.0638     0.0     0.0      8.1566    0.00 
    2884      0.334435   494.1  -2457.59    1132.7   24.58     43.5092      0.2726      1.0198     0.0     0.0      8.1556    0.00 
    2885      0.334543   494.1  -2458.72    1132.0   24.59     43.4756      0.2728      1.0444     0.0     0.0      8.1547    0.00 
    2886      0.334662   494.1  -2459.28    1133.4   24.59     43.5266      0.2729      1.0221     0.0     0.0      8.1538    0.00 
    2887      0.334771   494.6  -2458.72    1138.3   24.59     43.7195      0.2728      0.9969     0.0     0.0      8.1530    0.00 
    2888      0.334899   493.6  -2464.62    1126.3   24.65     43.2249      0.2736      1.0220     0.0     0.0      8.1520    0.00 
    2889      0.335009   494.3  -2461.53    1135.5   24.62     43.5949      0.2731      0.9805     0.0     0.0      8.1511    0.00 
    2890      0.335117   494.2  -2462.65    1134.1   24.63     43.5342      0.2733      1.0189     0.0     0.0      8.1503    0.00 
    2891      0.335244   494.1  -2463.22    1134.1   24.63     43.5309      0.2734      0.9615     0.0     0.0      8.1493    0.00 
    2892      0.335355   494.3  -2464.34    1134.8   24.64     43.5515      0.2735      0.9875     0.0     0.0      8.1484    0.00 
    2893      0.335464   494.0  -2465.46    1132.7   24.65     43.4638      0.2737      0.9650     0.0     0.0      8.1476    0.00 
    2894      0.335589   494.3  -2465.74    1135.5   24.66     43.5705      0.2737      0.9999     0.0     0.0      8.1466    0.00 
    2895      0.335708   494.2  -2467.71    1134.8   24.68     43.5320      0.2740      0.9994     0.0     0.0      8.1457    0.00 
    2896      0.335818   494.3  -2468.27    1135.5   24.68     43.5559      0.2740      0.9862     0.0     0.0      8.1449    0.00 
    2897      0.335928   494.2  -2469.12    1134.8   24.69     43.5239      0.2742      1.0083     0.0     0.0      8.1440    0.00 
    2898      0.336054   494.1  -2470.24    1134.1   24.70     43.4904      0.2743      0.9866     0.0     0.0      8.1431    0.00 
    2899      0.336163   494.4  -2469.96    1137.6   24.70     43.6273      0.2743      1.0185     0.0     0.0      8.1422    0.00 
    2900      0.336291   494.3  -2471.93    1134.8   24.72     43.5077      0.2745      1.0085     0.0     0.0      8.1412    0.00 
    2901      0.336399   494.3  -2471.93    1137.6   24.72     43.6159      0.2745      1.0131     0.0     0.0      8.1404    0.00 
    2902      0.336507   494.3  -2472.77    1136.9   24.73     43.5840      0.2746      1.0253     0.0     0.0      8.1396    0.00 
    2903      0.336625   494.2  -2474.46    1134.8   24.74     43.4930      0.2749      1.0358     0.0     0.0      8.1387    0.00 
    2904      0.336750   494.1  -2475.86    1134.1   24.76     43.4579      0.2751      1.0267     0.0     0.0      8.1377    0.00 
    2905      0.336860   494.1  -2476.71    1134.1   24.77     43.4530      0.2752      1.0295     0.0     0.0      8.1369    0.00 
    2906      0.336970   494.3  -2476.43    1136.9   24.76     43.5628      0.2751      1.0458     0.0     0.0      8.1360    0.00 
    2907      0.337095   494.3  -2477.55    1136.9   24.78     43.5563      0.2753      1.0370     0.0     0.0      8.1350    0.00 
    2908      0.337203   494.2  -2479.24    1134.8   24.79     43.4654      0.2755      1.0561     0.0     0.0      8.1342    0.00 
    2909      0.337332   494.4  -2477.55    1140.4   24.78     43.6915      0.2753      1.0530     0.0     0.0      8.1332    0.00 
    2910      0.337440   494.2  -2480.93    1136.2   24.81     43.5097      0.2757      1.0862     0.0     0.0      8.1324    0.00 
    2911      0.337565   493.9  -2483.17    1133.4   24.83     43.3886      0.2760      1.0710     0.0     0.0      8.1313    0.00 
    2912      0.337665   494.1  -2482.33    1135.5   24.82     43.4746      0.2759      1.1054     0.0     0.0      8.1306    0.00 
    2913      0.337791   494.2  -2483.46    1136.2   24.83     43.4951      0.2761      1.0642     0.0     0.0      8.1297    0.00 
    2914      0.337900   494.1  -2484.86    1133.4   24.85     43.3789      0.2762      1.0886     0.0     0.0      8.1288    0.00 
    2915      0.338028   494.3  -2485.70    1135.5   24.86     43.4551      0.2764      1.0685     0.0     0.0      8.1278    0.00 
    2916      0.338137   494.5  -2485.14    1137.6   24.85     43.5393      0.2763      1.0981     0.0     0.0      8.1270    0.00 
    2917      0.338246   494.2  -2486.83    1136.2   24.87     43.4756      0.2765      1.1028     0.0     0.0      8.1261    0.00 
    2918      0.338374   494.3  -2487.39    1136.9   24.87     43.4993      0.2766      1.0722     0.0     0.0      8.1251    0.00 
    2919      0.338483   493.9  -2490.48    1133.4   24.90     43.3465      0.2770      1.0712     0.0     0.0      8.1243    0.00 
    2920      0.338602   493.9  -2491.05    1134.1   24.91     43.3702      0.2771      1.0456     0.0     0.0      8.1234    0.00 
    2921      0.338710   494.1  -2491.33    1135.5   24.91     43.4226      0.2771      1.0506     0.0     0.0      8.1226    0.00 
    2922      0.338839   494.3  -2491.61    1136.9   24.92     43.4749      0.2771      1.0024     0.0     0.0      8.1216    0.00 
    2923      0.338948   493.9  -2493.29    1133.4   24.93     43.3302      0.2774      1.0214     0.0     0.0      8.1208    0.00 
    2924      0.339073   494.3  -2492.73    1138.3   24.93     43.5224      0.2773      0.9786     0.0     0.0      8.1198    0.00 
    2925      0.339183   493.9  -2494.98    1132.7   24.95     43.2935      0.2776      1.0149     0.0     0.0      8.1189    0.00 
    2926      0.339293   494.2  -2494.98    1137.6   24.95     43.4823      0.2776      0.9893     0.0     0.0      8.1181    0.00 
    2927      0.339418   494.3  -2495.54    1137.6   24.96     43.4791      0.2777      0.9921     0.0     0.0      8.1171    0.00 
    2928      0.339535   494.0  -2497.79    1135.5   24.98     43.3852      0.2780      1.0031     0.0     0.0      8.1162    0.00 
    2929      0.339643   494.3  -2497.79    1136.9   24.98     43.4391      0.2780      1.0158     0.0     0.0      8.1154    0.00 
    2930      0.339770   494.1  -2499.20    1136.2   24.99     43.4040      0.2782      1.0464     0.0     0.0      8.1144    0.00 
    2931      0.339881   494.3  -2499.20    1136.9   24.99     43.4310      0.2782      1.0481     0.0     0.0      8.1136    0.00 
    2932      0.339989   494.3  -2500.32    1136.9   25.00     43.4244      0.2783      1.0861     0.0     0.0      8.1127    0.00 
    2933      0.340114   494.2  -2501.73    1136.9   25.02     43.4163      0.2785      1.0803     0.0     0.0      8.1118    0.00 
    2934      0.340223   494.4  -2502.01    1137.6   25.02     43.4416      0.2785      1.1197     0.0     0.0      8.1109    0.00 
    2935      0.340333   494.3  -2503.13    1138.3   25.03     43.4621      0.2787      1.1076     0.0     0.0      8.1101    0.00 
    2936      0.340459   494.0  -2504.82    1135.5   25.05     43.3445      0.2789      1.0931     0.0     0.0      8.1091    0.00 
    2937      0.340578   494.0  -2507.07    1134.8   25.07     43.3046      0.2792      1.0891     0.0     0.0      8.1082    0.00 
    2938      0.340686   494.1  -2506.79    1135.5   25.07     43.3331      0.2792      1.0616     0.0     0.0      8.1074    0.00 
    2939      0.340814   494.2  -2507.35    1137.6   25.07     43.4107      0.2792      1.0583     0.0     0.0      8.1064    0.00 
    2940      0.340923   494.3  -2508.19    1138.3   25.08     43.4327      0.2794      1.0370     0.0     0.0      8.1055    0.00 
    2941      0.341032   494.2  -2509.04    1135.5   25.09     43.3201      0.2795      1.0369     0.0     0.0      8.1047    0.00 
    2942      0.341159   494.1  -2510.44    1136.2   25.10     43.3389      0.2797      1.0419     0.0     0.0      8.1037    0.00 
    2943      0.341269   494.3  -2510.72    1137.6   25.11     43.3911      0.2797      1.0341     0.0     0.0      8.1029    0.00 
    2944      0.341377   494.3  -2511.29    1139.0   25.11     43.4417      0.2798      1.0335     0.0     0.0      8.1021    0.00 
    2945      0.341495   494.2  -2512.41    1137.6   25.12     43.3814      0.2799      1.0320     0.0     0.0      8.1012    0.00 
    2946      0.341620   494.3  -2513.25    1138.3   25.13     43.4034      0.2800      1.0380     0.0     0.0      8.1002    0.00 
    2947      0.341728   494.3  -2514.38    1137.6   25.14     43.3700      0.2802      1.0528     0.0     0.0      8.0994    0.00 
    2948      0.341857   494.3  -2514.94    1139.7   25.15     43.4474      0.2803      1.0522     0.0     0.0      8.0984    0.00 
    2949      0.341965   493.9  -2517.47    1134.8   25.17     43.2445      0.2806      1.0413     0.0     0.0      8.0975    0.00 
    2950      0.342073   494.0  -2518.59    1136.2   25.19     43.2917      0.2807      1.0186     0.0     0.0      8.0967    0.00 
    2951      0.342200   493.9  -2518.31    1135.5   25.18     43.2665      0.2807      1.0104     0.0     0.0      8.0957    0.00 
    2952      0.342310   494.2  -2519.16    1136.9   25.19     43.3154      0.2808      1.0040     0.0     0.0      8.0949    0.00 
    2953      0.342435   494.2  -2519.72    1138.3   25.20     43.3659      0.2809      0.9858     0.0     0.0      8.0939    0.00 
    2954      0.342553   494.3  -2520.56    1138.3   25.21     43.3610      0.2810      0.9910     0.0     0.0      8.0930    0.00 
    2955      0.342661   494.3  -2521.12    1139.0   25.21     43.3846      0.2811      1.0005     0.0     0.0      8.0922    0.00 
    2956      0.342769   494.4  -2521.69    1140.4   25.22     43.4351      0.2812      1.0195     0.0     0.0      8.0914    0.00 
    2957      0.342899   494.3  -2523.37    1139.0   25.23     43.3716      0.2814      1.0266     0.0     0.0      8.0904    0.00 
    2958      0.343007   494.3  -2523.37    1139.7   25.23     43.3985      0.2814      1.0520     0.0     0.0      8.0895    0.00 
    2959      0.343134   494.3  -2525.06    1139.7   25.25     43.3887      0.2816      1.0685     0.0     0.0      8.0886    0.00 
    2960      0.343243   494.3  -2527.03    1137.6   25.27     43.2967      0.2819      1.0637     0.0     0.0      8.0877    0.00 
    2961      0.343352   494.2  -2527.59    1139.0   25.28     43.3471      0.2820      1.0938     0.0     0.0      8.0869    0.00 
    2962      0.343471   494.3  -2527.59    1139.0   25.28     43.3471      0.2820      1.0739     0.0     0.0      8.0860    0.00 
    2963      0.343596   493.8  -2529.56    1136.9   25.30     43.2552      0.2822      1.0722     0.0     0.0      8.0850    0.00 
    2964      0.343704   494.2  -2530.12    1138.3   25.30     43.3056      0.2823      1.0511     0.0     0.0      8.0842    0.00 
    2965      0.343814   494.3  -2530.12    1140.4   25.30     43.3861      0.2823      1.0432     0.0     0.0      8.0833    0.00 
    2966      0.343941   494.1  -2532.37    1138.3   25.32     43.2926      0.2826      1.0318     0.0     0.0      8.0824    0.00 
    2967      0.344049   494.1  -2532.93    1138.3   25.33     43.2893      0.2827      1.0093     0.0     0.0      8.0815    0.00 
    2968      0.344177   494.3  -2532.93    1139.7   25.33     43.3430      0.2827      1.0176     0.0     0.0      8.0805    0.00 
    2969      0.344287   494.4  -2533.77    1139.7   25.34     43.3381      0.2828      1.0026     0.0     0.0      8.0797    0.00 
    2970      0.344395   494.1  -2535.46    1139.0   25.35     43.3015      0.2830      1.0191     0.0     0.0      8.0789    0.00 
    2971      0.344513   494.3  -2535.46    1140.4   25.35     43.3551      0.2830      1.0132     0.0     0.0      8.0780    0.00 
    2972      0.344639   494.5  -2536.59    1140.4   25.37     43.3486      0.2832      1.0367     0.0     0.0      8.0770    0.00 
    2973      0.344748   494.2  -2538.55    1139.0   25.39     43.2835      0.2834      1.0317     0.0     0.0      8.0762    0.00 
    2974      0.344857   494.4  -2538.27    1141.8   25.38     43.3924      0.2834      1.0329     0.0     0.0      8.0753    0.00 
    2975      0.344983   494.3  -2539.68    1140.4   25.40     43.3306      0.2836      1.0219     0.0     0.0      8.0744    0.00 
    2976      0.345091   494.3  -2540.80    1140.4   25.41     43.3241      0.2837      1.0212     0.0     0.0      8.0735    0.00 
    2977      0.345221   494.2  -2541.65    1139.0   25.42     43.2656      0.2838      1.0208     0.0     0.0      8.0725    0.00 
    2978      0.345329   494.3  -2542.49    1140.4   25.42     43.3143      0.2839      1.0251     0.0     0.0      8.0717    0.00 
    2979      0.345449   494.3  -2543.33    1140.4   25.43     43.3094      0.2841      1.0232     0.0     0.0      8.0708    0.00 
    2980      0.345557   494.4  -2543.33    1142.5   25.43     43.3898      0.2841      1.0023     0.0     0.0      8.0699    0.00 
    2981      0.345684   494.3  -2545.30    1141.1   25.45     43.3248      0.2843      1.0018     0.0     0.0      8.0690    0.00 
    2982      0.345794   494.3  -2545.58    1139.7   25.46     43.2695      0.2844      1.0069     0.0     0.0      8.0681    0.00 
    2983      0.345904   494.4  -2546.14    1141.1   25.46     43.3199      0.2844      1.0240     0.0     0.0      8.0673    0.00 
    2984      0.346031   494.4  -2546.71    1141.1   25.47     43.3166      0.2845      1.0268     0.0     0.0      8.0663    0.00 
    2985      0.346141   494.2  -2548.67    1140.4   25.49     43.2784      0.2848      1.0315     0.0     0.0      8.0654    0.00 
    2986      0.346249   494.2  -2550.08    1139.7   25.50     43.2434      0.2850      1.0229     0.0     0.0      8.0646    0.00 
    2987      0.346385   494.2  -2550.92    1137.6   25.51     43.1582      0.2851      1.0541     0.0     0.0      8.0636    0.00 
    2988      0.346493   494.4  -2550.92    1141.8   25.51     43.3189      0.2851      1.0265     0.0     0.0      8.0627    0.00 
    2989      0.346601   494.4  -2551.77    1141.1   25.52     43.2872      0.2852      1.0388     0.0     0.0      8.0619    0.00 
    2990      0.346729   494.4  -2552.05    1142.5   25.52     43.3391      0.2852      1.0281     0.0     0.0      8.0609    0.00 
    2991      0.346837   494.3  -2553.73    1140.4   25.54     43.2490      0.2855      1.0564     0.0     0.0      8.0601    0.00 
    2992      0.346945   494.4  -2555.42    1141.1   25.55     43.2660      0.2857      1.0448     0.0     0.0      8.0593    0.00 
    2993      0.347072   494.6  -2554.86    1143.2   25.55     43.3495      0.2856      1.0703     0.0     0.0      8.0583    0.00 
    2994      0.347182   494.3  -2556.54    1141.8   25.57     43.2862      0.2858      1.0297     0.0     0.0      8.0575    0.00 
    2995      0.347307   494.2  -2558.51    1139.0   25.59     43.1677      0.2861      1.0442     0.0     0.0      8.0565    0.00 
    2996      0.347426   494.3  -2558.51    1141.1   25.59     43.2480      0.2861      1.0418     0.0     0.0      8.0556    0.00 
    2997      0.347534   494.8  -2557.67    1145.4   25.58     43.4134      0.2860      1.0583     0.0     0.0      8.0548    0.00 
    2998      0.347642   494.3  -2560.76    1140.4   25.61     43.2082      0.2864      1.0467     0.0     0.0      8.0540    0.00 
    2999      0.347770   494.6  -2560.76    1142.5   25.61     43.2884      0.2864      1.0466     0.0     0.0      8.0530    0.00 
    3000      0.347878   494.3  -2562.45    1141.8   25.62     43.2518      0.2866      1.0704     0.0     0.0      8.0521    0.00 
    3001      0.348004   494.4  -2562.73    1141.8   25.63     43.2502      0.2867      1.0693     0.0     0.0      8.0512    0.00 
    3002      0.348113   494.3  -2564.42    1141.1   25.64     43.2137      0.2869      1.0687     0.0     0.0      8.0503    0.00 
    3003      0.348223   494.8  -2563.57    1145.4   25.64     43.3789      0.2868      1.0524     0.0     0.0      8.0495    0.00 
    3004      0.348341   494.5  -2566.10    1142.5   25.66     43.2573      0.2871      1.0956     0.0     0.0      8.0486    0.00 
    3005      0.348468   494.4  -2566.66    1142.5   25.67     43.2540      0.2872      1.0903     0.0     0.0      8.0476    0.00 
    3006      0.348577   494.8  -2566.66    1144.0   25.67     43.3075      0.2872      1.1486     0.0     0.0      8.0468    0.00 
    3007      0.348686   494.6  -2566.95    1144.7   25.67     43.3325      0.2872      1.0899     0.0     0.0      8.0460    0.00 
    3008      0.348816   493.9  -2571.44    1137.6   25.71     43.0393      0.2878      1.1180     0.0     0.0      8.0450    0.00 
    3009      0.348924   494.3  -2570.88    1141.1   25.71     43.1761      0.2878      1.0770     0.0     0.0      8.0442    0.00 
    3010      0.349033   494.3  -2571.44    1142.5   25.71     43.2262      0.2878      1.1113     0.0     0.0      8.0433    0.00 
    3011      0.349161   494.3  -2572.57    1140.4   25.73     43.1396      0.2880      1.0674     0.0     0.0      8.0423    0.00 
    3012      0.349270   494.5  -2572.01    1143.2   25.72     43.2497      0.2879      1.0595     0.0     0.0      8.0415    0.00 
    3013      0.349389   494.1  -2575.66    1138.3   25.76     43.0416      0.2884      1.0332     0.0     0.0      8.0406    0.00 
    3014      0.349497   494.3  -2575.66    1140.4   25.76     43.1216      0.2884      1.0401     0.0     0.0      8.0398    0.00 
    3015      0.349626   494.6  -2575.38    1143.2   25.75     43.2300      0.2884      1.0458     0.0     0.0      8.0388    0.00 
    3016      0.349734   494.6  -2575.66    1144.7   25.76     43.2817      0.2884      1.0207     0.0     0.0      8.0380    0.00 
    3017      0.349862   494.3  -2577.91    1141.1   25.78     43.1353      0.2887      1.0578     0.0     0.0      8.0370    0.00 
    3018      0.349973   494.7  -2577.91    1144.0   25.78     43.2420      0.2887      1.0177     0.0     0.0      8.0362    0.00 
    3019      0.350080   494.3  -2579.88    1141.8   25.80     43.1505      0.2890      1.0843     0.0     0.0      8.0353    0.00 
    3020      0.350206   494.5  -2579.60    1144.0   25.80     43.2321      0.2889      1.0649     0.0     0.0      8.0344    0.00 
    3021      0.350326   494.3  -2581.84    1141.1   25.82     43.1124      0.2892      1.0673     0.0     0.0      8.0335    0.00 
    3022      0.350435   494.2  -2582.69    1141.1   25.83     43.1075      0.2894      1.0732     0.0     0.0      8.0326    0.00 
    3023      0.350546   494.4  -2582.41    1144.0   25.82     43.2158      0.2893      1.0636     0.0     0.0      8.0318    0.00 
    3024      0.350671   494.3  -2585.50    1140.4   25.85     43.0645      0.2897      1.0703     0.0     0.0      8.0309    0.00 
    3025      0.350779   494.3  -2585.50    1141.1   25.85     43.0911      0.2897      1.0496     0.0     0.0      8.0300    0.00 
    3026      0.350889   494.5  -2585.78    1144.0   25.86     43.1961      0.2898      1.0306     0.0     0.0      8.0292    0.00 
    3027      0.351017   494.3  -2587.19    1141.1   25.87     43.0813      0.2900      1.0197     0.0     0.0      8.0282    0.00 
    3028      0.351126   494.9  -2586.06    1146.8   25.86     43.3010      0.2898      1.0273     0.0     0.0      8.0274    0.00 
    3029      0.351264   494.4  -2588.59    1142.5   25.89     43.1264      0.2901      1.0152     0.0     0.0      8.0263    0.00 
    3030      0.351355   494.5  -2589.15    1144.0   25.89     43.1764      0.2902      1.0341     0.0     0.0      8.0256    0.00 
    3031      0.351484   494.7  -2590.00    1144.0   25.90     43.1715      0.2903      1.0136     0.0     0.0      8.0247    0.00 
    3032      0.351592   494.2  -2592.25    1139.0   25.92     42.9721      0.2906      1.0100     0.0     0.0      8.0238    0.00 
    3033      0.351718   494.3  -2592.53    1140.4   25.93     43.0237      0.2907      1.0023     0.0     0.0      8.0229    0.00 
    3034      0.351828   494.7  -2592.25    1145.4   25.92     43.2117      0.2906      1.0211     0.0     0.0      8.0220    0.00 
    3035      0.351937   494.6  -2593.65    1143.2   25.94     43.1236      0.2908      0.9916     0.0     0.0      8.0212    0.00 
    3036      0.352064   494.4  -2595.06    1142.5   25.95     43.0888      0.2910      1.0090     0.0     0.0      8.0202    0.00 
    3037      0.352176   494.4  -2595.90    1141.1   25.96     43.0307      0.2911      0.9915     0.0     0.0      8.0194    0.00 
    3038      0.352295   494.6  -2595.90    1144.0   25.96     43.1371      0.2911      0.9850     0.0     0.0      8.0185    0.00 
    3039      0.352404   494.3  -2598.15    1140.4   25.98     42.9910      0.2914      1.0000     0.0     0.0      8.0177    0.00 
    3040      0.352529   495.2  -2595.90    1148.9   25.96     43.3234      0.2911      0.9508     0.0     0.0      8.0167    0.00 
    3041      0.352638   494.5  -2598.99    1143.2   25.99     43.0925      0.2916      1.0163     0.0     0.0      8.0159    0.00 
    3042      0.352748   494.6  -2600.12    1143.2   26.00     43.0860      0.2917      0.9642     0.0     0.0      8.0151    0.00 
    3043      0.352874   494.4  -2600.96    1142.5   26.01     43.0545      0.2918      1.0361     0.0     0.0      8.0141    0.00 
    3044      0.352982   494.6  -2601.24    1144.0   26.01     43.1060      0.2919      0.9897     0.0     0.0      8.0133    0.00 
    3045      0.353110   494.6  -2602.08    1144.0   26.02     43.1011      0.2920      1.0289     0.0     0.0      8.0123    0.00
