Repository: LightForm-group/dilatometer_modelling_and_constitutive_behaviour

# dilatometer_modelling_and_constitutive_behaviour

Created with work by Inigo Howe, Patryk Jedrasiak, Hugh Shercliff

This program contains a method of testing various constitutive models and extracting the constitutive behaviour of dilatometer samples correcting for inhomogeneities in termperature, strain and strain rate. The model is currently configured to a dilatometer run under vacuum, with no active cooling during the deformation for a sample of length 10mm with a diameter of 5mm. For both heatup and deformation the temperature is fitted to the experimental central themocoupole temperature for any general temperature profile.

File: experimental_data/deformation/1/490/008_Compression_Daniel_Al_Hom1_SHT_540C_Deform_490C_1.0s-1_QuenchHeGas__1.asc (part 11 of 27)
 C:\WinTA100\DIL805.PRO\Data\Deformation\ChrisDaniel\008_Compression_Daniel_Al_Hom1_SHT_540C_Deform_490C_1.0s-1_QuenchHeGas__1.asc
     No.          Time   Tem.1        DL     Force  Strain   kf (Def.)    Phi  (D)    Phi* (D)   Tem.2   Tem.3        Poti      HF 
                     s      °C        µm         N       %       N/mm²                     1/s      °C      °C          mm       % 
    3046      0.325762   463.2  -2246.74    1182.8   22.47     46.7041      0.2398      1.0087     0.0     0.0      8.1992    0.00 
    3047      0.325870   463.4  -2247.01    1183.5   22.47     46.7303      0.2398      1.0273     0.0     0.0      8.1983    0.00 
    3048      0.325978   463.2  -2248.40    1181.4   22.48     46.6383      0.2400      1.0397     0.0     0.0      8.1975    0.00 
    3049      0.326086   462.8  -2249.50    1179.9   22.50     46.5760      0.2401      1.0786     0.0     0.0      8.1966    0.00 
    3050      0.326195   463.0  -2250.06    1180.7   22.50     46.6005      0.2402      1.0608     0.0     0.0      8.1957    0.00 
    3051      0.326295   462.8  -2252.27    1178.5   22.52     46.5037      0.2405      1.1048     0.0     0.0      8.1950    0.00 
    3052      0.326403   462.8  -2252.82    1179.2   22.53     46.5282      0.2406      1.0803     0.0     0.0      8.1941    0.00 
    3053      0.326512   463.0  -2253.38    1180.7   22.53     46.5805      0.2406      1.0979     0.0     0.0      8.1932    0.00 
    3054      0.326622   462.7  -2254.76    1177.8   22.55     46.4609      0.2408      1.0835     0.0     0.0      8.1924    0.00 
    3055      0.326712   463.0  -2255.03    1181.4   22.55     46.5984      0.2409      1.0547     0.0     0.0      8.1916    0.00 
    3056      0.326821   462.8  -2256.97    1179.9   22.57     46.5311      0.2411      1.0431     0.0     0.0      8.1908    0.00 
    3057      0.326930   462.8  -2256.69    1179.2   22.57     46.5049      0.2411      1.0046     0.0     0.0      8.1899    0.00 
    3058      0.327040   462.8  -2257.52    1182.8   22.58     46.6391      0.2412      1.0183     0.0     0.0      8.1891    0.00 
    3059      0.327151   463.1  -2257.52    1183.5   22.58     46.6669      0.2412      0.9760     0.0     0.0      8.1882    0.00 
    3060      0.327250   462.7  -2259.46    1179.2   22.59     46.4883      0.2414      0.9878     0.0     0.0      8.1874    0.00 
    3061      0.327361   462.7  -2260.84    1180.7   22.61     46.5356      0.2416      0.9759     0.0     0.0      8.1865    0.00 
    3062      0.327470   462.8  -2260.84    1182.8   22.61     46.6191      0.2416      0.9804     0.0     0.0      8.1857    0.00 
    3063      0.327579   462.7  -2262.50    1179.9   22.63     46.4978      0.2418      0.9904     0.0     0.0      8.1848    0.00 
    3064      0.327688   463.1  -2261.40    1185.6   22.61     46.7270      0.2417      0.9888     0.0     0.0      8.1839    0.00 
    3065      0.327798   463.2  -2262.23    1184.2   22.62     46.6664      0.2418      1.0120     0.0     0.0      8.1831    0.00 
    3066      0.327889   462.7  -2264.44    1180.7   22.64     46.5140      0.2421      1.0156     0.0     0.0      8.1824    0.00 
    3067      0.327998   463.0  -2264.99    1183.5   22.65     46.6219      0.2421      1.0354     0.0     0.0      8.1815    0.00 
    3068      0.328107   462.7  -2266.38    1181.4   22.66     46.5302      0.2423      1.0409     0.0     0.0      8.1807    0.00 
    3069      0.328210   462.6  -2267.21    1181.4   22.67     46.5252      0.2424      1.0256     0.0     0.0      8.1799    0.00 
    3070      0.328318   462.7  -2268.04    1180.7   22.68     46.4924      0.2425      1.0149     0.0     0.0      8.1790    0.00 
    3071      0.328428   462.8  -2268.31    1183.5   22.68     46.6019      0.2426      0.9973     0.0     0.0      8.1781    0.00 
    3072      0.328537   462.9  -2268.87    1185.6   22.69     46.6819      0.2426      1.0247     0.0     0.0      8.1773    0.00 
    3073      0.328645   462.7  -2270.53    1184.2   22.71     46.6163      0.2429      1.0121     0.0     0.0      8.1764    0.00 
    3074      0.328753   462.8  -2270.53    1184.9   22.71     46.6441      0.2429      1.0239     0.0     0.0      8.1756    0.00 
    3075      0.328861   462.8  -2271.36    1184.9   22.71     46.6391      0.2430      1.0253     0.0     0.0      8.1747    0.00 
    3076      0.328971   462.8  -2272.74    1183.5   22.73     46.5752      0.2431      1.0091     0.0     0.0      8.1739    0.00 
    3077      0.329080   462.8  -2274.12    1184.9   22.74     46.6224      0.2433      1.0159     0.0     0.0      8.1730    0.00 
    3078      0.329180   462.7  -2273.85    1185.6   22.74     46.6518      0.2433      1.0090     0.0     0.0      8.1722    0.00 
    3079      0.329289   462.6  -2274.95    1184.9   22.75     46.6174      0.2434      1.0244     0.0     0.0      8.1714    0.00 
    3080      0.329399   462.7  -2276.34    1184.2   22.76     46.5813      0.2436      1.0058     0.0     0.0      8.1705    0.00 
    3081      0.329509   462.6  -2277.17    1182.8   22.77     46.5208      0.2437      1.0092     0.0     0.0      8.1696    0.00 
    3082      0.329619   462.8  -2277.72    1185.6   22.78     46.6284      0.2438      0.9849     0.0     0.0      8.1688    0.00 
    3083      0.329710   462.6  -2279.10    1184.2   22.79     46.5646      0.2440      0.9894     0.0     0.0      8.1681    0.00 
    3084      0.329819   462.8  -2279.66    1185.6   22.80     46.6167      0.2440      0.9565     0.0     0.0      8.1672    0.00 
    3085      0.329928   462.7  -2279.93    1185.6   22.80     46.6151      0.2441      0.9840     0.0     0.0      8.1664    0.00 
    3086      0.330037   462.8  -2280.49    1187.0   22.80     46.6672      0.2441      0.9659     0.0     0.0      8.1655    0.00 
    3087      0.330139   462.7  -2281.04    1186.3   22.81     46.6361      0.2442      0.9943     0.0     0.0      8.1647    0.00 
    3088      0.330248   462.6  -2282.70    1184.9   22.83     46.5706      0.2444      0.9775     0.0     0.0      8.1638    0.00 
    3089      0.330358   462.8  -2282.70    1188.4   22.83     46.7093      0.2444      1.0289     0.0     0.0      8.1630    0.00 
    3090      0.330470   462.8  -2283.81    1188.4   22.84     46.7026      0.2446      1.0208     0.0     0.0      8.1621    0.00 
    3091      0.330579   462.7  -2284.91    1188.4   22.85     46.6959      0.2447      1.0324     0.0     0.0      8.1612    0.00 
    3092      0.330687   462.3  -2286.57    1184.2   22.87     46.5195      0.2449      1.0584     0.0     0.0      8.1604    0.00 
    3093      0.330796   462.9  -2286.02    1189.1   22.86     46.7169      0.2449      1.0408     0.0     0.0      8.1595    0.00 
    3094      0.330887   462.2  -2289.89    1181.4   22.90     46.3887      0.2454      1.0748     0.0     0.0      8.1588    0.00 
    3095      0.330996   462.6  -2287.96    1186.3   22.88     46.5943      0.2451      1.0469     0.0     0.0      8.1580    0.00 
    3096      0.331117   462.6  -2289.06    1187.7   22.89     46.6431      0.2453      1.0787     0.0     0.0      8.1570    0.00 
    3097      0.331209   462.4  -2290.45    1184.2   22.90     46.4962      0.2454      1.0358     0.0     0.0      8.1563    0.00 
    3098      0.331318   462.6  -2291.00    1188.4   22.91     46.6591      0.2455      1.0611     0.0     0.0      8.1554    0.00 
    3099      0.331426   462.7  -2291.00    1188.4   22.91     46.6591      0.2455      1.0463     0.0     0.0      8.1546    0.00 
    3100      0.331535   462.5  -2292.94    1186.3   22.93     46.5643      0.2458      1.0825     0.0     0.0      8.1537    0.00 
    3101      0.331646   462.7  -2294.04    1187.0   22.94     46.5853      0.2459      1.0746     0.0     0.0      8.1528    0.00 
    3102      0.331755   462.6  -2294.60    1189.1   22.95     46.6650      0.2460      1.0575     0.0     0.0      8.1520    0.00 
    3103      0.331863   462.4  -2295.98    1185.6   22.96     46.5182      0.2462      1.0717     0.0     0.0      8.1511    0.00 
    3104      0.331972   462.3  -2297.09    1185.6   22.97     46.5115      0.2463      1.0554     0.0     0.0      8.1503    0.00 
    3105      0.332074   462.3  -2297.64    1185.6   22.98     46.5082      0.2464      1.0689     0.0     0.0      8.1495    0.00 
    3106      0.332185   462.6  -2297.64    1188.4   22.98     46.6189      0.2464      1.0732     0.0     0.0      8.1486    0.00 
    3107      0.332278   462.7  -2297.92    1189.8   22.98     46.6726      0.2464      1.0378     0.0     0.0      8.1479    0.00 
    3108      0.332386   462.3  -2300.68    1185.6   23.01     46.4898      0.2468      1.0156     0.0     0.0      8.1470    0.00 
    3109      0.332494   462.2  -2301.51    1185.6   23.02     46.4848      0.2469      0.9982     0.0     0.0      8.1462    0.00 
    3110      0.332602   462.3  -2301.51    1188.4   23.02     46.5955      0.2469      0.9904     0.0     0.0      8.1454    0.00 
    3111      0.332712   462.5  -2302.07    1188.4   23.02     46.5921      0.2469      0.9504     0.0     0.0      8.1445    0.00 
    3112      0.332821   462.6  -2302.90    1191.2   23.03     46.6977      0.2471      0.9119     0.0     0.0      8.1436    0.00 
    3113      0.332931   462.1  -2304.83    1186.3   23.05     46.4924      0.2473      0.9059     0.0     0.0      8.1428    0.00 
    3114      0.333049   462.3  -2305.11    1187.0   23.05     46.5184      0.2473      0.9142     0.0     0.0      8.1419    0.00 
    3115      0.333140   462.3  -2305.66    1189.1   23.06     46.5980      0.2474      0.9055     0.0     0.0      8.1412    0.00 
    3116      0.333249   462.7  -2305.39    1189.8   23.05     46.6273      0.2474      0.9015     0.0     0.0      8.1403    0.00 
    3117      0.333357   462.6  -2305.39    1193.4   23.05     46.7656      0.2474      0.9002     0.0     0.0      8.1395    0.00 
    3118      0.333468   462.3  -2308.43    1189.8   23.08     46.6089      0.2478      0.9110     0.0     0.0      8.1386    0.00 
    3119      0.333560   462.4  -2308.15    1189.1   23.08     46.5829      0.2477      0.9642     0.0     0.0      8.1379    0.00 
    3120      0.333669   463.1  -2306.77    1196.9   23.07     46.8955      0.2476      0.9853     0.0     0.0      8.1370    0.00 
    3121      0.333778   462.4  -2310.37    1189.8   23.10     46.5971      0.2480      1.0012     0.0     0.0      8.1362    0.00 
    3122      0.333888   462.3  -2311.75    1189.1   23.12     46.5611      0.2482      0.9982     0.0     0.0      8.1353    0.00 
    3123      0.333998   462.4  -2311.75    1190.5   23.12     46.6164      0.2482      1.0311     0.0     0.0      8.1344    0.00 
    3124      0.334099   462.3  -2312.58    1191.2   23.13     46.6390      0.2483      1.0421     0.0     0.0      8.1336    0.00 
    3125      0.334210   462.3  -2313.41    1191.2   23.13     46.6340      0.2484      1.0427     0.0     0.0      8.1328    0.00 
    3126      0.334319   462.3  -2314.24    1191.9   23.14     46.6565      0.2485      1.0237     0.0     0.0      8.1319    0.00 
    3127      0.334429   462.3  -2314.79    1190.5   23.15     46.5979      0.2486      1.0361     0.0     0.0      8.1310    0.00 
    3128      0.334541   462.2  -2316.45    1189.8   23.16     46.5603      0.2488      1.0539     0.0     0.0      8.1302    0.00 
    3129      0.334631   462.4  -2316.18    1192.6   23.16     46.6724      0.2488      1.0345     0.0     0.0      8.1295    0.00 
    3130      0.334740   462.3  -2317.28    1192.6   23.17     46.6657      0.2489      1.0494     0.0     0.0      8.1286    0.00 
    3131      0.334848   462.3  -2318.39    1191.2   23.18     46.6037      0.2491      1.0162     0.0     0.0      8.1278    0.00 
    3132      0.334956   462.2  -2319.50    1189.1   23.19     46.5142      0.2492      1.0422     0.0     0.0      8.1269    0.00 
    3133      0.335058   462.2  -2320.33    1191.9   23.20     46.6196      0.2493      1.0522     0.0     0.0      8.1261    0.00 
    3134      0.335169   462.3  -2320.33    1193.4   23.20     46.6748      0.2493      1.0789     0.0     0.0      8.1253    0.00 
    3135      0.335280   462.2  -2321.99    1190.5   23.22     46.5543      0.2495      1.0609     0.0     0.0      8.1244    0.00 
    3136      0.335388   462.1  -2323.37    1190.5   23.23     46.5459      0.2497      1.0818     0.0     0.0      8.1236    0.00 
    3137      0.335496   462.1  -2324.20    1189.1   23.24     46.4857      0.2498      1.0628     0.0     0.0      8.1227    0.00 
    3138      0.335604   462.1  -2324.47    1190.5   23.24     46.5392      0.2499      1.0865     0.0     0.0      8.1219    0.00 
    3139      0.335713   462.3  -2324.75    1191.9   23.25     46.5927      0.2499      1.0709     0.0     0.0      8.1210    0.00 
    3140      0.335823   462.3  -2325.58    1193.4   23.26     46.6429      0.2500      1.0920     0.0     0.0      8.1202    0.00 
    3141      0.335914   461.9  -2327.79    1189.8   23.28     46.4915      0.2503      1.0856     0.0     0.0      8.1195    0.00 
    3142      0.336030   462.2  -2327.79    1191.9   23.28     46.5742      0.2503      1.0891     0.0     0.0      8.1186    0.00 
    3143      0.336140   461.8  -2330.28    1189.8   23.30     46.4764      0.2506      1.0752     0.0     0.0      8.1177    0.00 
    3144      0.336248   462.2  -2329.73    1191.2   23.30     46.5349      0.2505      1.0231     0.0     0.0      8.1169    0.00 
    3145      0.336356   461.9  -2331.67    1188.4   23.32     46.4129      0.2508      1.0171     0.0     0.0      8.1160    0.00 
    3146      0.336466   462.1  -2330.84    1192.6   23.31     46.5833      0.2507      0.9716     0.0     0.0      8.1152    0.00 
    3147      0.336557   462.1  -2332.22    1191.9   23.32     46.5474      0.2509      1.0080     0.0     0.0      8.1145    0.00 
    3148      0.336668   462.1  -2333.33    1192.6   23.33     46.5682      0.2510      0.9367     0.0     0.0      8.1136    0.00 
    3149      0.336776   461.7  -2334.99    1191.2   23.35     46.5030      0.2512      0.9621     0.0     0.0      8.1127    0.00 
    3150      0.336885   462.1  -2334.71    1192.6   23.35     46.5598      0.2512      0.9098     0.0     0.0      8.1119    0.00 
    3151      0.336988   462.1  -2335.82    1191.9   23.36     46.5255      0.2513      0.9286     0.0     0.0      8.1111    0.00 
    3152      0.337096   462.3  -2335.54    1195.5   23.36     46.6650      0.2513      0.9365     0.0     0.0      8.1102    0.00 
    3153      0.337207   462.5  -2334.71    1199.0   23.35     46.8078      0.2512      0.9643     0.0     0.0      8.1094    0.00 
    3154      0.337317   462.2  -2337.75    1193.4   23.38     46.5689      0.2516      1.0201     0.0     0.0      8.1085    0.00 
    3155      0.337425   462.2  -2338.58    1195.5   23.39     46.6464      0.2517      1.0419     0.0     0.0      8.1077    0.00 
    3156      0.337534   462.2  -2339.69    1194.8   23.40     46.6122      0.2518      1.0811     0.0     0.0      8.1068    0.00 
    3157      0.337644   462.1  -2340.52    1193.4   23.41     46.5521      0.2520      1.0792     0.0     0.0      8.1060    0.00 
    3158      0.337735   462.1  -2341.07    1195.5   23.41     46.6313      0.2520      1.1039     0.0     0.0      8.1053    0.00 
    3159      0.337845   461.9  -2342.46    1193.4   23.42     46.5403      0.2522      1.0817     0.0     0.0      8.1044    0.00 
    3160      0.337965   462.1  -2343.29    1194.8   23.43     46.5903      0.2523      1.1130     0.0     0.0      8.1035    0.00 
    3161      0.338056   462.3  -2343.84    1195.5   23.44     46.6144      0.2524      1.1046     0.0     0.0      8.1028    0.00 
    3162      0.338165   461.9  -2345.78    1191.9   23.46     46.4651      0.2526      1.0923     0.0     0.0      8.1019    0.00 
    3163      0.338274   462.1  -2346.61    1194.8   23.47     46.5701      0.2527      1.0648     0.0     0.0      8.1011    0.00 
    3164      0.338383   462.1  -2346.33    1196.2   23.46     46.6268      0.2527      1.0176     0.0     0.0      8.1002    0.00 
    3165      0.338495   461.9  -2347.44    1195.5   23.47     46.5925      0.2529      1.0021     0.0     0.0      8.0994    0.00 
    3166      0.338603   462.1  -2347.99    1195.5   23.48     46.5892      0.2529      0.9798     0.0     0.0      8.0985    0.00 
    3167      0.338712   462.1  -2349.10    1196.9   23.49     46.6374      0.2531      0.9738     0.0     0.0      8.0977    0.00 
    3168      0.338821   462.1  -2349.10    1195.5   23.49     46.5824      0.2531      0.9823     0.0     0.0      8.0968    0.00 
    3169      0.338921   461.9  -2350.48    1194.8   23.50     46.5465      0.2533      0.9523     0.0     0.0      8.0960    0.00 
    3170      0.339029   461.4  -2353.25    1189.8   23.53     46.3373      0.2536      0.9403     0.0     0.0      8.0952    0.00 
    3171      0.339138   461.8  -2352.69    1194.8   23.53     46.5331      0.2535      0.9220     0.0     0.0      8.0943    0.00 
    3172      0.339247   461.9  -2352.42    1197.6   23.52     46.6447      0.2535      0.9252     0.0     0.0      8.0935    0.00 
    3173      0.339338   461.9  -2354.08    1196.9   23.54     46.6071      0.2537      0.9132     0.0     0.0      8.0928    0.00 
    3174      0.339448   462.1  -2353.25    1198.3   23.53     46.6671      0.2536      0.9459     0.0     0.0      8.0919    0.00 
    3175      0.339556   462.1  -2354.63    1197.6   23.55     46.6312      0.2538      0.9413     0.0     0.0      8.0911    0.00 
    3176      0.339666   461.9  -2356.29    1195.5   23.56     46.5386      0.2540      0.9746     0.0     0.0      8.0902    0.00 
    3177      0.339775   461.9  -2356.84    1197.6   23.57     46.6177      0.2541      0.9807     0.0     0.0      8.0894    0.00 
    3178      0.339894   462.1  -2357.12    1198.3   23.57     46.6435      0.2541      0.9865     0.0     0.0      8.0884    0.00 
    3179      0.339986   461.9  -2359.06    1195.5   23.59     46.5218      0.2544      1.0335     0.0     0.0      8.0877    0.00 
    3180      0.340095   462.3  -2357.95    1203.2   23.58     46.8307      0.2542      1.0339     0.0     0.0      8.0869    0.00 
    3181      0.340204   461.9  -2360.44    1197.6   23.60     46.5957      0.2546      1.0720     0.0     0.0      8.0860    0.00 
    3182      0.340314   461.9  -2361.27    1198.3   23.61     46.6181      0.2547      1.0828     0.0     0.0      8.0852    0.00 
    3183      0.340424   461.9  -2362.10    1199.0   23.62     46.6405      0.2548      1.0931     0.0     0.0      8.0843    0.00 
    3184      0.340515   461.5  -2362.93    1196.2   23.63     46.5257      0.2549      1.0816     0.0     0.0      8.0836    0.00 
    3185      0.340623   461.7  -2363.76    1197.6   23.64     46.5755      0.2550      1.0795     0.0     0.0      8.0828    0.00 
    3186      0.340732   461.9  -2364.04    1198.3   23.64     46.6013      0.2550      1.0498     0.0     0.0      8.0819    0.00 
    3187      0.340841   461.7  -2365.97    1197.6   23.66     46.5620      0.2553      1.0379     0.0     0.0      8.0810    0.00 
    3188      0.340959   461.6  -2367.08    1196.9   23.67     46.5278      0.2554      1.0280     0.0     0.0      8.0802    0.00 
    3189      0.341050   461.7  -2367.08    1198.3   23.67     46.5827      0.2554      1.0210     0.0     0.0      8.0795    0.00 
    3190      0.341159   461.9  -2367.36    1198.3   23.67     46.5810      0.2555      0.9899     0.0     0.0      8.0786    0.00 
    3191      0.341269   461.6  -2369.57    1196.2   23.70     46.4852      0.2558      0.9777     0.0     0.0      8.0778    0.00 
    3192      0.341378   461.8  -2369.02    1200.4   23.69     46.6531      0.2557      0.9711     0.0     0.0      8.0769    0.00 
    3193      0.341487   461.9  -2370.12    1199.7   23.70     46.6190      0.2558      0.9864     0.0     0.0      8.0761    0.00 
    3194      0.341596   461.7  -2371.51    1198.3   23.72     46.5557      0.2560      0.9944     0.0     0.0      8.0752    0.00 
    3195      0.341706   462.1  -2370.68    1203.2   23.71     46.7527      0.2559      0.9898     0.0     0.0      8.0744    0.00 
    3196      0.341815   461.9  -2372.61    1199.7   23.73     46.6037      0.2561      1.0040     0.0     0.0      8.0735    0.00 
    3197      0.341917   461.6  -2374.27    1198.3   23.74     46.5388      0.2564      1.0171     0.0     0.0      8.0727    0.00 
    3198      0.342025   461.7  -2374.27    1199.7   23.74     46.5936      0.2564      1.0339     0.0     0.0      8.0719    0.00 
    3199      0.342134   461.8  -2375.10    1200.4   23.75     46.6159      0.2565      1.0450     0.0     0.0      8.0710    0.00 
    3200      0.342244   461.7  -2375.93    1201.1   23.76     46.6383      0.2566      1.0321     0.0     0.0      8.0702    0.00 
    3201      0.342336   461.6  -2377.87    1198.3   23.78     46.5168      0.2568      1.0195     0.0     0.0      8.0695    0.00 
    3202      0.342446   461.7  -2377.87    1201.1   23.78     46.6264      0.2568      1.0209     0.0     0.0      8.0686    0.00 
    3203      0.342555   461.7  -2378.15    1199.7   23.78     46.5699      0.2569      1.0292     0.0     0.0      8.0678    0.00 
    3204      0.342663   461.7  -2379.53    1199.7   23.80     46.5615      0.2571      1.0021     0.0     0.0      8.0669    0.00 
    3205      0.342773   461.6  -2380.08    1199.0   23.80     46.5307      0.2571      1.0020     0.0     0.0      8.0661    0.00 
    3206      0.342874   461.6  -2381.47    1199.0   23.81     46.5223      0.2573      0.9894     0.0     0.0      8.0653    0.00 
    3207      0.342984   461.6  -2382.30    1200.4   23.82     46.5720      0.2574      0.9913     0.0     0.0      8.0645    0.00 
    3208      0.343094   461.8  -2382.57    1200.4   23.83     46.5703      0.2575      0.9812     0.0     0.0      8.0636    0.00 
    3209      0.343204   461.9  -2382.85    1203.2   23.83     46.6781      0.2575      0.9823     0.0     0.0      8.0628    0.00 
    3210      0.343313   461.8  -2383.96    1202.5   23.84     46.6439      0.2576      0.9810     0.0     0.0      8.0619    0.00 
    3211      0.343422   461.7  -2385.34    1201.1   23.85     46.5807      0.2578      1.0074     0.0     0.0      8.0611    0.00 
    3212      0.343513   461.7  -2385.62    1201.1   23.86     46.5790      0.2579      1.0227     0.0     0.0      8.0604    0.00 
    3213      0.343622   461.5  -2386.72    1201.8   23.87     46.5996      0.2580      1.0232     0.0     0.0      8.0595    0.00 
    3214      0.343731   461.4  -2388.38    1200.4   23.88     46.5348      0.2582      1.0292     0.0     0.0      8.0587    0.00 
    3215      0.343833   461.8  -2387.83    1203.2   23.88     46.6476      0.2581      1.0049     0.0     0.0      8.0579    0.00 
    3216      0.343941   461.5  -2389.76    1201.1   23.90     46.5536      0.2584      1.0283     0.0     0.0      8.0570    0.00 
    3217      0.344051   462.1  -2388.94    1206.1   23.89     46.7502      0.2583      1.0186     0.0     0.0      8.0562    0.00 
    3218      0.344160   461.7  -2390.32    1203.2   23.90     46.6323      0.2585      1.0203     0.0     0.0      8.0553    0.00 
    3219      0.344271   461.5  -2392.81    1200.4   23.93     46.5077      0.2588      1.0176     0.0     0.0      8.0545    0.00 
    3220      0.344380   461.7  -2392.53    1201.1   23.93     46.5367      0.2588      1.0036     0.0     0.0      8.0536    0.00 
    3221      0.344489   461.5  -2394.47    1202.5   23.94     46.5795      0.2590      0.9995     0.0     0.0      8.0528    0.00 
    3222      0.344598   461.7  -2394.47    1202.5   23.94     46.5795      0.2590      0.9760     0.0     0.0      8.0519    0.00 
    3223      0.344689   461.7  -2394.47    1203.9   23.94     46.6342      0.2590      0.9816     0.0     0.0      8.0512    0.00 
    3224      0.344805   461.5  -2395.85    1201.8   23.96     46.5437      0.2592      0.9884     0.0     0.0      8.0504    0.00 
    3225      0.344915   461.9  -2395.30    1205.4   23.95     46.6838      0.2591      1.0122     0.0     0.0      8.0495    0.00 
    3226      0.345025   461.7  -2397.51    1203.9   23.98     46.6156      0.2594      1.0111     0.0     0.0      8.0487    0.00 
    3227      0.345117   461.7  -2397.79    1203.9   23.98     46.6139      0.2595      1.0325     0.0     0.0      8.0480    0.00 
    3228      0.345226   461.6  -2398.89    1203.2   23.99     46.5798      0.2596      1.0520     0.0     0.0      8.0471    0.00 
    3229      0.345334   461.4  -2400.83    1202.5   24.01     46.5406      0.2599      1.0350     0.0     0.0      8.0463    0.00 
    3230      0.345443   461.4  -2400.55    1202.5   24.01     46.5423      0.2598      1.0551     0.0     0.0      8.0454    0.00 
    3231      0.345553   461.6  -2401.11    1205.4   24.01     46.6481      0.2599      1.0447     0.0     0.0      8.0446    0.00 
    3232      0.345662   461.3  -2403.60    1201.8   24.04     46.4963      0.2602      1.0435     0.0     0.0      8.0437    0.00 
    3233      0.345764   461.5  -2403.60    1203.2   24.04     46.5509      0.2602      1.0481     0.0     0.0      8.0429    0.00 
    3234      0.345873   461.7  -2403.32    1205.4   24.03     46.6345      0.2602      1.0239     0.0     0.0      8.0421    0.00 
    3235      0.345982   461.5  -2404.98    1203.9   24.05     46.5698      0.2604      1.0225     0.0     0.0      8.0413    0.00 
    3236      0.346092   461.4  -2406.92    1201.1   24.07     46.4487      0.2607      0.9983     0.0     0.0      8.0404    0.00 
    3237      0.346203   461.6  -2406.92    1206.8   24.07     46.6670      0.2607      1.0010     0.0     0.0      8.0396    0.00 
    3238      0.346294   461.6  -2406.92    1206.1   24.07     46.6398      0.2607      1.0242     0.0     0.0      8.0389    0.00 
    3239      0.346402   461.5  -2407.75    1203.9   24.08     46.5528      0.2608      1.0015     0.0     0.0      8.0380    0.00 
    3240      0.346513   461.3  -2409.41    1201.8   24.09     46.4608      0.2610      1.0331     0.0     0.0      8.0372    0.00 
    3241      0.346624   461.8  -2409.13    1206.8   24.09     46.6534      0.2609      1.0445     0.0     0.0      8.0363    0.00 
    3242      0.346723   461.7  -2410.51    1205.4   24.11     46.5904      0.2611      1.0734     0.0     0.0      8.0355    0.00 
    3243      0.346834   461.5  -2411.62    1203.9   24.12     46.5290      0.2613      1.0678     0.0     0.0      8.0347    0.00 
    3244      0.346943   461.5  -2412.17    1204.6   24.12     46.5529      0.2613      1.0630     0.0     0.0      8.0339    0.00 
    3245      0.347051   461.3  -2414.39    1201.8   24.14     46.4303      0.2616      1.0608     0.0     0.0      8.0330    0.00 
    3246      0.347159   461.5  -2414.66    1205.4   24.15     46.5649      0.2617      1.0475     0.0     0.0      8.0322    0.00 
    3247      0.347268   461.4  -2415.49    1203.2   24.15     46.4780      0.2618      1.0575     0.0     0.0      8.0313    0.00 
    3248      0.347379   461.5  -2416.05    1205.4   24.16     46.5564      0.2619      1.0301     0.0     0.0      8.0305    0.00 
    3249      0.347471   461.4  -2417.15    1204.6   24.17     46.5224      0.2620      1.0134     0.0     0.0      8.0298    0.00 
    3250      0.347580   461.3  -2418.26    1203.9   24.18     46.4883      0.2622      0.9762     0.0     0.0      8.0289    0.00 
    3251      0.347699   461.6  -2417.71    1206.8   24.18     46.6007      0.2621      0.9792     0.0     0.0      8.0280    0.00 
    3252      0.347808   461.5  -2418.81    1206.8   24.19     46.5939      0.2622      0.9751     0.0     0.0      8.0272    0.00 
    3253      0.347898   461.7  -2419.37    1208.2   24.19     46.6450      0.2623      0.9835     0.0     0.0      8.0264    0.00 
    3254      0.348007   461.5  -2420.20    1206.1   24.20     46.5582      0.2624      1.0012     0.0     0.0      8.0256    0.00 
    3255      0.348119   461.3  -2422.13    1205.4   24.22     46.5191      0.2627      0.9967     0.0     0.0      8.0248    0.00 
    3256      0.348227   461.3  -2423.24    1204.6   24.23     46.4850      0.2628      1.0141     0.0     0.0      8.0239    0.00 
    3257      0.348336   461.4  -2423.52    1206.8   24.24     46.5650      0.2628      1.0014     0.0     0.0      8.0231    0.00 
    3258      0.348447   461.4  -2423.79    1206.1   24.24     46.5361      0.2629      1.0354     0.0     0.0      8.0222    0.00 
    3259      0.348556   461.7  -2423.52    1208.9   24.24     46.6467      0.2628      1.0277     0.0     0.0      8.0214    0.00 
    3260      0.348648   461.4  -2425.45    1207.5   24.25     46.5803      0.2631      1.0471     0.0     0.0      8.0207    0.00 
    3261      0.348767   461.3  -2427.11    1206.1   24.27     46.5157      0.2633      1.0546     0.0     0.0      8.0198    0.00 
    3262      0.348876   461.3  -2427.94    1206.1   24.28     46.5106      0.2634      1.0537     0.0     0.0      8.0189    0.00 
    3263      0.348984   461.3  -2429.60    1204.6   24.30     46.4460      0.2636      1.0394     0.0     0.0      8.0181    0.00 
    3264      0.349075   461.4  -2428.50    1206.8   24.28     46.5344      0.2635      1.0145     0.0     0.0      8.0174    0.00 
    3265      0.349186   461.4  -2429.60    1207.5   24.30     46.5548      0.2636      1.0139     0.0     0.0      8.0165    0.00 
    3266      0.349296   461.4  -2430.71    1208.9   24.31     46.6024      0.2638      1.0008     0.0     0.0      8.0157    0.00 
    3267      0.349404   461.4  -2431.54    1209.6   24.32     46.6245      0.2639      1.0323     0.0     0.0      8.0148    0.00 
    3268      0.349512   461.4  -2432.09    1208.9   24.32     46.5939      0.2640      1.0068     0.0     0.0      8.0140    0.00 
    3269      0.349621   461.3  -2433.48    1208.2   24.33     46.5582      0.2642      1.0130     0.0     0.0      8.0132    0.00 
    3270      0.349723   461.2  -2434.58    1206.1   24.35     46.4698      0.2643      0.9774     0.0     0.0      8.0124    0.00 
    3271      0.349833   461.4  -2434.86    1208.9   24.35     46.5769      0.2643      0.9677     0.0     0.0      8.0115    0.00 
    3272      0.349942   461.4  -2435.69    1208.9   24.36     46.5718      0.2645      0.9761     0.0     0.0      8.0107    0.00 
    3273      0.350050   461.4  -2435.97    1208.2   24.36     46.5429      0.2645      0.9751     0.0     0.0      8.0099    0.00 
    3274      0.350159   461.3  -2437.35    1208.2   24.37     46.5344      0.2647      0.9938     0.0     0.0      8.0090    0.00 
    3275      0.350267   461.6  -2437.90    1209.6   24.38     46.5853      0.2647      0.9828     0.0     0.0      8.0082    0.00 
    3276      0.350376   461.4  -2438.73    1208.9   24.39     46.5530      0.2649      0.9994     0.0     0.0      8.0073    0.00 
    3277      0.350470   461.3  -2439.84    1208.2   24.40     46.5191      0.2650      1.0076     0.0     0.0      8.0066    0.00 
    3278      0.350578   461.4  -2440.39    1209.6   24.40     46.5700      0.2651      1.0369     0.0     0.0      8.0058    0.00 
    3279      0.350697   461.4  -2440.95    1209.6   24.41     46.5666      0.2651      1.0344     0.0     0.0      8.0049    0.00 
    3280      0.350787   461.5  -2441.50    1211.0   24.41     46.6175      0.2652      1.0746     0.0     0.0      8.0042    0.00 
    3281      0.350895   461.4  -2442.33    1210.3   24.42     46.5852      0.2653      1.0851     0.0     0.0      8.0034    0.00 
    3282      0.351003   461.2  -2444.54    1208.2   24.45     46.4901      0.2656      1.0916     0.0     0.0      8.0025    0.00 
    3283      0.351111   461.2  -2444.82    1208.9   24.45     46.5156      0.2657      1.1183     0.0     0.0      8.0017    0.00 
    3284      0.351222   461.6  -2444.27    1212.4   24.44     46.6548      0.2656      1.1029     0.0     0.0      8.0008    0.00 
    3285      0.351332   461.0  -2448.14    1205.4   24.48     46.3594      0.2661      1.0915     0.0     0.0      8.0000    0.00 
    3286      0.351441   461.2  -2448.42    1206.8   24.48     46.4120      0.2661      1.0657     0.0     0.0      7.9992    0.00 
    3287      0.351549   461.3  -2447.86    1211.0   24.48     46.5783      0.2661      1.0617     0.0     0.0      7.9983    0.00 
    3288      0.351651   461.2  -2449.80    1208.2   24.50     46.4578      0.2663      1.0330     0.0     0.0      7.9975    0.00 
    3289      0.351760   461.3  -2450.35    1209.6   24.50     46.5086      0.2664      1.0063     0.0     0.0      7.9967    0.00 
    3290      0.351869   461.4  -2450.35    1211.0   24.50     46.5629      0.2664      0.9847     0.0     0.0      7.9959    0.00 
    3291      0.351979   461.3  -2451.18    1211.0   24.51     46.5578      0.2665      0.9869     0.0     0.0      7.9950    0.00 
    3292      0.352087   461.2  -2452.84    1211.0   24.53     46.5475      0.2667      0.9753     0.0     0.0      7.9942    0.00 
    3293      0.352178   461.2  -2453.12    1209.6   24.53     46.4916      0.2668      0.9650     0.0     0.0      7.9935    0.00 
    3294      0.352287   461.4  -2453.12    1212.4   24.53     46.6001      0.2668      0.9815     0.0     0.0      7.9927    0.00 
    3295      0.352397   461.3  -2454.78    1208.9   24.55     46.4543      0.2670      0.9794     0.0     0.0      7.9918    0.00 
    3296      0.352508   461.2  -2455.89    1209.6   24.56     46.4745      0.2671      0.9804     0.0     0.0      7.9910    0.00 
    3297      0.352608   461.4  -2455.61    1211.7   24.56     46.5576      0.2671      1.0174     0.0     0.0      7.9902    0.00 
    3298      0.352718   461.4  -2456.71    1211.7   24.57     46.5508      0.2672      1.0109     0.0     0.0      7.9894    0.00 
    3299      0.352826   461.2  -2458.65    1209.6   24.59     46.4575      0.2675      1.0258     0.0     0.0      7.9885    0.00 
    3300      0.352935   461.2  -2458.93    1209.6   24.59     46.4558      0.2675      1.0314     0.0     0.0      7.9877    0.00 
    3301      0.353045   461.2  -2459.20    1211.0   24.59     46.5083      0.2676      1.0261     0.0     0.0      7.9868    0.00 
    3302      0.353156   461.0  -2461.14    1208.9   24.61     46.4151      0.2678      1.0414     0.0     0.0      7.9860    0.00 
    3303      0.353265   461.4  -2460.86    1213.1   24.61     46.5794      0.2678      1.0198     0.0     0.0      7.9852    0.00 
    3304      0.353356   461.3  -2462.25    1210.3   24.62     46.4624      0.2680      1.0602     0.0     0.0      7.9845    0.00 
    3305      0.353465   461.2  -2462.52    1209.6   24.63     46.4336      0.2680      1.0471     0.0     0.0      7.9836    0.00 
    3306      0.353583   461.2  -2463.63    1211.0   24.64     46.4810      0.2682      1.0667     0.0     0.0      7.9827    0.00 
    3307      0.353691   461.0  -2465.29    1209.6   24.65     46.4166      0.2684      1.0563     0.0     0.0      7.9819    0.00 
    3308      0.353800   461.3  -2465.01    1212.4   24.65     46.5266      0.2683      1.0629     0.0     0.0      7.9811    0.00 
    3309      0.353891   461.0  -2466.95    1209.6   24.67     46.4064      0.2686      1.0399     0.0     0.0      7.9804    0.00 
    3310      0.354000   461.2  -2466.95    1210.3   24.67     46.4335      0.2686      1.0597     0.0     0.0      7.9795    0.00 
    3311      0.354109   461.3  -2467.50    1212.4   24.68     46.5113      0.2687      1.0535     0.0     0.0      7.9787    0.00 
    3312      0.354219   461.0  -2469.72    1208.2   24.70     46.3352      0.2690      1.0296     0.0     0.0      7.9778    0.00 
    3313      0.354328   461.2  -2470.27    1211.0   24.70     46.4400      0.2690      1.0289     0.0     0.0      7.9770    0.00 
    3314      0.354439   461.1  -2470.27    1211.0   24.70     46.4400      0.2690      0.9876     0.0     0.0      7.9762    0.00 
    3315      0.354540   461.0  -2472.76    1208.9   24.73     46.3435      0.2694      0.9932     0.0     0.0      7.9754    0.00 
    3316      0.354650   461.3  -2471.38    1213.8   24.71     46.5415      0.2692      0.9612     0.0     0.0      7.9745    0.00 
    3317      0.354759   461.3  -2472.21    1212.4   24.72     46.4822      0.2693      0.9559     0.0     0.0      7.9737    0.00 
    3318      0.354867   461.0  -2473.59    1211.7   24.74     46.4466      0.2695      0.9470     0.0     0.0      7.9729    0.00 
    3319      0.354977   461.0  -2474.97    1211.7   24.75     46.4381      0.2697      0.9564     0.0     0.0      7.9720    0.00 
    3320      0.355067   461.0  -2475.53    1211.7   24.76     46.4347      0.2697      0.9586     0.0     0.0      7.9713    0.00 
    3321      0.355177   461.2  -2475.53    1213.1   24.76     46.4888      0.2697      0.9605     0.0     0.0      7.9705    0.00 
    3322      0.355286   461.1  -2476.63    1211.7   24.77     46.4278      0.2699      0.9638     0.0     0.0      7.9696    0.00 
    3323      0.355395   461.2  -2477.46    1213.1   24.77     46.4768      0.2700      0.9693     0.0     0.0      7.9688    0.00 
    3324      0.355514   461.1  -2478.29    1213.8   24.78     46.4987      0.2701      1.0050     0.0     0.0      7.9679    0.00 
    3325      0.355604   461.2  -2478.85    1213.1   24.79     46.4683      0.2702      1.0141     0.0     0.0      7.9672    0.00 
    3326      0.355712   461.3  -2478.85    1215.2   24.79     46.5494      0.2702      1.0327     0.0     0.0      7.9664    0.00 
    3327      0.355821   461.0  -2481.34    1211.7   24.81     46.3988      0.2705      1.0507     0.0     0.0      7.9655    0.00 
    3328      0.355931   461.0  -2482.17    1211.7   24.82     46.3937      0.2706      1.0444     0.0     0.0      7.9647    0.00 
    3329      0.356039   461.2  -2482.44    1214.5   24.82     46.5001      0.2707      1.0779     0.0     0.0      7.9639    0.00 
    3330      0.356149   461.3  -2483.00    1213.8   24.83     46.4696      0.2707      1.0488     0.0     0.0      7.9631    0.00 
    3331      0.356259   460.9  -2484.93    1211.7   24.85     46.3766      0.2710      1.0594     0.0     0.0      7.9622    0.00 
    3332      0.356351   461.0  -2485.21    1213.1   24.85     46.4289      0.2710      1.0471     0.0     0.0      7.9615    0.00 
    3333      0.356461   461.3  -2484.93    1215.9   24.85     46.5387      0.2710      1.0508     0.0     0.0      7.9607    0.00 
    3334      0.356580   461.2  -2487.15    1214.5   24.87     46.4710      0.2713      1.0410     0.0     0.0      7.9598    0.00 
    3335      0.356672   461.2  -2487.42    1213.8   24.87     46.4423      0.2713      1.0104     0.0     0.0      7.9591    0.00 
    3336      0.356780   460.9  -2489.08    1211.7   24.89     46.3510      0.2715      0.9980     0.0     0.0      7.9582    0.00 
    3337      0.356889   461.0  -2489.91    1212.4   24.90     46.3729      0.2716      0.9822     0.0     0.0      7.9574    0.00 
    3338      0.356998   461.1  -2489.64    1213.8   24.90     46.4286      0.2716      0.9746     0.0     0.0      7.9566    0.00 
    3339      0.357108   461.0  -2490.47    1214.5   24.90     46.4504      0.2717      0.9649     0.0     0.0      7.9557    0.00 
    3340      0.357218   461.3  -2491.30    1214.5   24.91     46.4453      0.2718      0.9640     0.0     0.0      7.9549    0.00 
    3341      0.357327   461.1  -2492.13    1214.5   24.92     46.4402      0.2719      0.9548     0.0     0.0      7.9540    0.00 
    3342      0.357436   461.0  -2493.23    1214.5   24.93     46.4333      0.2721      0.9791     0.0     0.0      7.9532    0.00 
    3343      0.357537   461.1  -2493.23    1215.2   24.93     46.4603      0.2721      0.9716     0.0     0.0      7.9524    0.00 
    3344      0.357647   461.0  -2494.89    1214.5   24.95     46.4231      0.2723      0.9865     0.0     0.0      7.9516    0.00 
    3345      0.357756   461.2  -2495.17    1215.2   24.95     46.4483      0.2723      0.9681     0.0     0.0      7.9507    0.00 
    3346      0.357864   461.0  -2496.28    1215.9   24.96     46.4684      0.2725      1.0046     0.0     0.0      7.9499    0.00 
    3347      0.357973   461.0  -2497.66    1214.5   24.98     46.4060      0.2727      0.9899     0.0     0.0      7.9491    0.00 
    3348      0.358063   461.0  -2497.66    1216.6   24.98     46.4868      0.2727      1.0102     0.0     0.0      7.9484    0.00
