Repository: LightForm-group/dilatometer_modelling_and_constitutive_behaviour

# dilatometer_modelling_and_constitutive_behaviour

Created with work by Inigo Howe, Patryk Jedrasiak, Hugh Shercliff

This program contains a method of testing various constitutive models and extracting the constitutive behaviour of dilatometer samples correcting for inhomogeneities in termperature, strain and strain rate. The model is currently configured to a dilatometer run under vacuum, with no active cooling during the deformation for a sample of length 10mm with a diameter of 5mm. For both heatup and deformation the temperature is fitted to the experimental central themocoupole temperature for any general temperature profile.

File: experimental_data/deformation/1/520/009_Compression_Inigo_Al_6110_REF_SHT_540C_Deform_520C_1.0s-1__1.asc (part 11 of 25)
 C:\WinTA100\DIL805.PRO\Data\Deformation\Inigo\009_Compression_Inigo_Al_6110_REF_SHT_540C_Deform_520C_1.0s-1__1.asc
     No.          Time   Tem.1        DL     Force  Strain   kf (Def.)    Phi  (D)    Phi* (D)   Tem.2   Tem.3        Poti      HF 
                     s      °C        µm         N       %       N/mm²                     1/s      °C      °C          mm       % 
    3046      0.353170   491.8  -2470.68    1169.4   24.71     44.8409      0.2762      1.0525     0.0     0.0      8.0026    0.00 
    3047      0.353278   491.9  -2471.24    1169.4   24.71     44.8376      0.2763      1.0450     0.0     0.0      8.0018    0.00 
    3048      0.353404   491.8  -2472.65    1169.4   24.73     44.8292      0.2765      1.0560     0.0     0.0      8.0009    0.00 
    3049      0.353513   491.6  -2474.62    1166.5   24.75     44.7093      0.2767      1.0771     0.0     0.0      8.0000    0.00 
    3050      0.353622   491.6  -2475.18    1167.2   24.75     44.7330      0.2768      1.0624     0.0     0.0      7.9992    0.00 
    3051      0.353750   491.6  -2476.30    1165.8   24.76     44.6722      0.2770      1.0952     0.0     0.0      7.9982    0.00 
    3052      0.353868   491.8  -2476.30    1168.7   24.76     44.7804      0.2770      1.0386     0.0     0.0      7.9973    0.00 
    3053      0.353977   491.6  -2478.55    1165.8   24.79     44.6589      0.2773      1.0608     0.0     0.0      7.9965    0.00 
    3054      0.354086   491.6  -2479.11    1166.5   24.79     44.6826      0.2773      1.0412     0.0     0.0      7.9957    0.00 
    3055      0.354213   491.8  -2479.11    1167.9   24.79     44.7366      0.2773      1.0526     0.0     0.0      7.9947    0.00 
    3056      0.354322   491.7  -2479.96    1168.7   24.80     44.7586      0.2775      1.0461     0.0     0.0      7.9939    0.00 
    3057      0.354452   491.9  -2480.24    1170.1   24.80     44.8110      0.2775      1.0115     0.0     0.0      7.9929    0.00 
    3058      0.354560   491.5  -2483.61    1164.4   24.84     44.5748      0.2779      1.0204     0.0     0.0      7.9921    0.00 
    3059      0.354668   491.7  -2483.61    1167.9   24.84     44.7099      0.2779      1.0002     0.0     0.0      7.9912    0.00 
    3060      0.354796   491.9  -2483.89    1169.4   24.84     44.7622      0.2780      1.0374     0.0     0.0      7.9903    0.00 
    3061      0.354897   491.7  -2484.74    1167.9   24.85     44.7032      0.2781      0.9930     0.0     0.0      7.9895    0.00 
    3062      0.355025   491.7  -2485.58    1167.9   24.86     44.6982      0.2782      1.0071     0.0     0.0      7.9885    0.00 
    3063      0.355134   491.6  -2486.98    1165.8   24.87     44.6088      0.2784      0.9922     0.0     0.0      7.9877    0.00 
    3064      0.355261   491.9  -2486.98    1168.7   24.87     44.7168      0.2784      1.0247     0.0     0.0      7.9867    0.00 
    3065      0.355372   491.7  -2488.39    1167.9   24.88     44.6814      0.2786      1.0242     0.0     0.0      7.9859    0.00 
    3066      0.355482   491.9  -2488.67    1169.4   24.89     44.7338      0.2786      1.0091     0.0     0.0      7.9851    0.00 
    3067      0.355609   491.8  -2490.36    1168.7   24.90     44.6967      0.2788      1.0195     0.0     0.0      7.9841    0.00 
    3068      0.355719   491.7  -2491.76    1165.8   24.92     44.5804      0.2790      1.0062     0.0     0.0      7.9833    0.00 
    3069      0.355840   491.6  -2492.61    1166.5   24.93     44.6024      0.2791      1.0394     0.0     0.0      7.9824    0.00 
    3070      0.355949   492.1  -2492.04    1170.1   24.92     44.7406      0.2791      1.0160     0.0     0.0      7.9815    0.00 
    3071      0.356059   491.8  -2493.73    1167.2   24.94     44.6227      0.2793      1.0473     0.0     0.0      7.9807    0.00 
    3072      0.356187   491.9  -2494.29    1167.9   24.94     44.6463      0.2794      1.0071     0.0     0.0      7.9797    0.00 
    3073      0.356295   491.7  -2495.98    1167.2   24.96     44.6093      0.2796      1.0444     0.0     0.0      7.9789    0.00 
    3074      0.356422   491.9  -2495.98    1170.8   24.96     44.7442      0.2796      1.0260     0.0     0.0      7.9779    0.00 
    3075      0.356533   492.0  -2496.82    1169.4   24.97     44.6852      0.2797      1.0427     0.0     0.0      7.9771    0.00 
    3076      0.356642   491.7  -2499.35    1166.5   24.99     44.5623      0.2800      1.0126     0.0     0.0      7.9763    0.00 
    3077      0.356780   491.9  -2498.79    1169.4   24.99     44.6735      0.2800      1.0200     0.0     0.0      7.9752    0.00 
    3078      0.356870   491.9  -2500.48    1167.9   25.00     44.6095      0.2802      1.0171     0.0     0.0      7.9745    0.00 
    3079      0.356997   491.9  -2501.04    1167.9   25.01     44.6062      0.2803      1.0189     0.0     0.0      7.9735    0.00 
    3080      0.357107   491.9  -2501.88    1169.4   25.02     44.6551      0.2804      1.0248     0.0     0.0      7.9727    0.00 
    3081      0.357234   492.1  -2501.88    1172.2   25.02     44.7629      0.2804      0.9954     0.0     0.0      7.9717    0.00 
    3082      0.357343   491.9  -2503.57    1167.2   25.04     44.5642      0.2806      1.0198     0.0     0.0      7.9709    0.00 
    3083      0.357454   492.1  -2504.13    1170.1   25.04     44.6686      0.2807      0.9995     0.0     0.0      7.9701    0.00 
    3084      0.357581   491.9  -2505.82    1167.9   25.06     44.5778      0.2809      1.0211     0.0     0.0      7.9691    0.00 
    3085      0.357690   492.1  -2505.54    1171.5   25.06     44.7141      0.2809      1.0066     0.0     0.0      7.9683    0.00 
    3086      0.357809   492.1  -2507.22    1169.4   25.07     44.6233      0.2811      1.0197     0.0     0.0      7.9674    0.00 
    3087      0.357917   491.8  -2508.35    1167.9   25.08     44.5627      0.2812      1.0141     0.0     0.0      7.9666    0.00 
    3088      0.358045   491.9  -2509.47    1167.9   25.09     44.5560      0.2814      1.0300     0.0     0.0      7.9656    0.00 
    3089      0.358154   492.1  -2509.19    1170.1   25.09     44.6385      0.2813      1.0221     0.0     0.0      7.9648    0.00 
    3090      0.358264   492.1  -2509.75    1169.4   25.10     44.6082      0.2814      1.0401     0.0     0.0      7.9639    0.00 
    3091      0.358392   492.0  -2511.72    1169.4   25.12     44.5965      0.2817      1.0198     0.0     0.0      7.9630    0.00 
    3092      0.358501   492.1  -2512.57    1170.1   25.13     44.6184      0.2818      1.0379     0.0     0.0      7.9621    0.00 
    3093      0.358611   492.2  -2512.28    1170.8   25.12     44.6469      0.2818      1.0405     0.0     0.0      7.9613    0.00 
    3094      0.358731   491.9  -2514.53    1167.9   25.15     44.5259      0.2821      1.0416     0.0     0.0      7.9604    0.00 
    3095      0.358842   492.0  -2516.22    1168.7   25.16     44.5428      0.2823      1.0479     0.0     0.0      7.9596    0.00 
    3096      0.358969   492.1  -2515.66    1168.7   25.16     44.5461      0.2822      1.0260     0.0     0.0      7.9586    0.00 
    3097      0.359079   491.9  -2517.34    1169.4   25.17     44.5630      0.2824      1.0474     0.0     0.0      7.9578    0.00 
    3098      0.359189   492.1  -2517.34    1170.8   25.17     44.6168      0.2824      1.0320     0.0     0.0      7.9569    0.00 
    3099      0.359314   492.2  -2518.47    1170.8   25.18     44.6101      0.2826      1.0359     0.0     0.0      7.9560    0.00 
    3100      0.359422   492.1  -2519.31    1170.1   25.19     44.5782      0.2827      1.0269     0.0     0.0      7.9552    0.00 
    3101      0.359551   492.2  -2519.59    1170.8   25.20     44.6034      0.2827      1.0193     0.0     0.0      7.9542    0.00 
    3102      0.359659   492.0  -2522.12    1167.2   25.22     44.4539      0.2831      1.0152     0.0     0.0      7.9534    0.00 
    3103      0.359779   492.1  -2522.97    1168.7   25.23     44.5026      0.2832      0.9995     0.0     0.0      7.9525    0.00 
    3104      0.359887   492.1  -2523.25    1168.7   25.23     44.5010      0.2832      1.0090     0.0     0.0      7.9516    0.00 
    3105      0.360014   492.1  -2524.09    1170.1   25.24     44.5497      0.2833      0.9682     0.0     0.0      7.9507    0.00 
    3106      0.360125   492.0  -2525.22    1169.4   25.25     44.5161      0.2835      0.9920     0.0     0.0      7.9498    0.00 
    3107      0.360234   492.2  -2525.78    1170.8   25.26     44.5665      0.2836      0.9764     0.0     0.0      7.9490    0.00 
    3108      0.360361   492.5  -2525.50    1172.2   25.25     44.6219      0.2835      0.9961     0.0     0.0      7.9480    0.00 
    3109      0.360471   492.3  -2526.90    1170.8   25.27     44.5598      0.2837      1.0194     0.0     0.0      7.9472    0.00 
    3110      0.360596   492.4  -2527.46    1171.5   25.27     44.5833      0.2838      0.9964     0.0     0.0      7.9462    0.00 
    3111      0.360697   492.0  -2529.71    1167.2   25.30     44.4088      0.2841      1.0432     0.0     0.0      7.9455    0.00 
    3112      0.360824   492.2  -2529.99    1169.4   25.30     44.4876      0.2841      1.0134     0.0     0.0      7.9445    0.00 
    3113      0.360933   492.3  -2531.12    1170.1   25.31     44.5078      0.2843      1.0782     0.0     0.0      7.9437    0.00 
    3114      0.361045   492.2  -2531.68    1170.8   25.32     44.5313      0.2844      1.0520     0.0     0.0      7.9429    0.00 
    3115      0.361171   492.3  -2532.81    1172.2   25.33     44.5783      0.2845      1.0818     0.0     0.0      7.9419    0.00 
    3116      0.361280   492.0  -2534.21    1169.4   25.34     44.4625      0.2847      1.0691     0.0     0.0      7.9411    0.00 
    3117      0.361408   492.3  -2533.93    1172.2   25.34     44.5715      0.2847      1.0709     0.0     0.0      7.9402    0.00 
    3118      0.361518   492.0  -2536.74    1167.2   25.37     44.3670      0.2850      1.0776     0.0     0.0      7.9393    0.00 
    3119      0.361627   492.4  -2535.62    1172.2   25.36     44.5615      0.2849      1.0488     0.0     0.0      7.9385    0.00 
    3120      0.361748   492.4  -2537.02    1171.5   25.37     44.5263      0.2851      1.0559     0.0     0.0      7.9376    0.00 
    3121      0.361859   492.2  -2538.71    1169.4   25.39     44.4358      0.2853      1.0124     0.0     0.0      7.9368    0.00 
    3122      0.361985   492.1  -2539.83    1167.9   25.40     44.3754      0.2854      1.0360     0.0     0.0      7.9358    0.00 
    3123      0.362096   492.1  -2540.40    1169.4   25.40     44.4257      0.2855      0.9921     0.0     0.0      7.9350    0.00 
    3124      0.362206   492.3  -2541.24    1170.1   25.41     44.4475      0.2856      1.0262     0.0     0.0      7.9341    0.00 
    3125      0.362332   492.5  -2540.96    1172.9   25.41     44.5564      0.2856      0.9746     0.0     0.0      7.9332    0.00 
    3126      0.362442   492.2  -2542.93    1170.1   25.43     44.4374      0.2859      0.9848     0.0     0.0      7.9323    0.00 
    3127      0.362570   492.3  -2543.77    1170.1   25.44     44.4324      0.2860      0.9751     0.0     0.0      7.9314    0.00 
    3128      0.362673   492.4  -2543.49    1171.5   25.43     44.4877      0.2859      0.9972     0.0     0.0      7.9306    0.00 
    3129      0.362800   492.1  -2545.74    1169.4   25.46     44.3939      0.2862      0.9883     0.0     0.0      7.9296    0.00 
    3130      0.362910   492.4  -2545.46    1170.1   25.45     44.4224      0.2862      1.0183     0.0     0.0      7.9288    0.00 
    3131      0.363020   492.4  -2546.86    1170.1   25.47     44.4140      0.2864      1.0124     0.0     0.0      7.9280    0.00 
    3132      0.363147   492.2  -2548.27    1170.1   25.48     44.4056      0.2866      1.0280     0.0     0.0      7.9270    0.00 
    3133      0.363257   492.4  -2549.39    1169.4   25.49     44.3721      0.2867      1.0578     0.0     0.0      7.9262    0.00 
    3134      0.363367   492.6  -2548.27    1170.8   25.48     44.4324      0.2866      1.0413     0.0     0.0      7.9253    0.00 
    3135      0.363494   492.5  -2550.80    1170.1   25.51     44.3905      0.2869      1.0882     0.0     0.0      7.9244    0.00 
    3136      0.363614   492.5  -2550.80    1172.2   25.51     44.4709      0.2869      1.0409     0.0     0.0      7.9235    0.00 
    3137      0.363721   492.4  -2552.76    1170.1   25.53     44.3788      0.2872      1.1118     0.0     0.0      7.9227    0.00 
    3138      0.363831   492.5  -2553.33    1170.8   25.53     44.4022      0.2873      1.0627     0.0     0.0      7.9218    0.00 
    3139      0.363958   492.3  -2555.58    1168.7   25.56     44.3085      0.2876      1.0931     0.0     0.0      7.9209    0.00 
    3140      0.364066   492.3  -2555.58    1169.4   25.56     44.3353      0.2876      1.0357     0.0     0.0      7.9201    0.00 
    3141      0.364193   492.6  -2555.58    1172.2   25.56     44.4423      0.2876      1.0613     0.0     0.0      7.9191    0.00 
    3142      0.364302   492.4  -2557.82    1169.4   25.58     44.3219      0.2879      1.0471     0.0     0.0      7.9183    0.00 
    3143      0.364410   492.6  -2556.70    1171.5   25.57     44.4089      0.2877      1.0375     0.0     0.0      7.9175    0.00 
    3144      0.364538   492.5  -2558.67    1170.1   25.59     44.3436      0.2880      1.0636     0.0     0.0      7.9165    0.00 
    3145      0.364657   492.5  -2559.23    1170.8   25.59     44.3670      0.2881      0.9972     0.0     0.0      7.9156    0.00 
    3146      0.364767   492.0  -2562.32    1165.8   25.62     44.1615      0.2885      1.0362     0.0     0.0      7.9148    0.00 
    3147      0.364877   492.6  -2561.20    1170.1   25.61     44.3286      0.2883      0.9787     0.0     0.0      7.9140    0.00 
    3148      0.365004   492.7  -2561.76    1171.5   25.62     44.3787      0.2884      1.0243     0.0     0.0      7.9130    0.00 
    3149      0.365113   492.4  -2564.01    1167.9   25.64     44.2316      0.2887      0.9527     0.0     0.0      7.9122    0.00 
    3150      0.365223   492.5  -2564.01    1170.1   25.64     44.3118      0.2887      0.9982     0.0     0.0      7.9114    0.00 
    3151      0.365349   492.6  -2565.13    1171.5   25.65     44.3585      0.2888      0.9653     0.0     0.0      7.9104    0.00 
    3152      0.365459   492.5  -2565.98    1170.8   25.66     44.3268      0.2890      0.9860     0.0     0.0      7.9096    0.00 
    3153      0.365577   492.8  -2565.98    1170.8   25.66     44.3268      0.2890      0.9763     0.0     0.0      7.9087    0.00 
    3154      0.365686   492.9  -2565.98    1174.3   25.66     44.4604      0.2890      0.9602     0.0     0.0      7.9079    0.00 
    3155      0.365814   492.4  -2569.35    1167.9   25.69     44.1999      0.2894      0.9933     0.0     0.0      7.9069    0.00 
    3156      0.365923   492.7  -2568.23    1172.2   25.68     44.3668      0.2893      0.9638     0.0     0.0      7.9061    0.00 
    3157      0.366033   492.5  -2570.47    1168.7   25.70     44.2199      0.2896      1.0207     0.0     0.0      7.9053    0.00 
    3158      0.366162   492.9  -2570.19    1172.2   25.70     44.3551      0.2895      0.9806     0.0     0.0      7.9043    0.00 
    3159      0.366271   492.6  -2572.44    1170.8   25.72     44.2882      0.2898      1.0057     0.0     0.0      7.9035    0.00 
    3160      0.366399   492.6  -2572.72    1172.2   25.73     44.3400      0.2899      0.9822     0.0     0.0      7.9025    0.00 
    3161      0.366507   492.8  -2573.00    1172.2   25.73     44.3383      0.2899      1.0222     0.0     0.0      7.9017    0.00 
    3162      0.366626   492.6  -2574.97    1170.1   25.75     44.2465      0.2902      1.0065     0.0     0.0      7.9008    0.00 
    3163      0.366735   492.9  -2574.69    1172.9   25.75     44.3549      0.2901      1.0166     0.0     0.0      7.9000    0.00 
    3164      0.366862   492.8  -2575.53    1172.9   25.76     44.3499      0.2902      1.0273     0.0     0.0      7.8990    0.00 
    3165      0.366972   492.8  -2576.94    1171.5   25.77     44.2881      0.2904      1.0183     0.0     0.0      7.8982    0.00 
    3166      0.367082   492.8  -2577.50    1170.8   25.78     44.2581      0.2905      1.0555     0.0     0.0      7.8974    0.00 
    3167      0.367209   492.9  -2578.35    1172.2   25.78     44.3064      0.2906      1.0443     0.0     0.0      7.8964    0.00 
    3168      0.367319   492.8  -2579.47    1171.5   25.79     44.2730      0.2908      1.0721     0.0     0.0      7.8956    0.00 
    3169      0.367427   492.7  -2580.59    1170.1   25.81     44.2130      0.2909      1.0615     0.0     0.0      7.8948    0.00 
    3170      0.367547   492.8  -2582.00    1170.8   25.82     44.2312      0.2911      1.0544     0.0     0.0      7.8939    0.00 
    3171      0.367673   492.7  -2582.84    1170.1   25.83     44.1996      0.2912      1.0779     0.0     0.0      7.8929    0.00 
    3172      0.367783   492.9  -2582.84    1172.2   25.83     44.2795      0.2912      1.0301     0.0     0.0      7.8921    0.00 
    3173      0.367892   492.6  -2584.81    1169.4   25.85     44.1612      0.2915      1.0508     0.0     0.0      7.8913    0.00 
    3174      0.368018   493.0  -2584.81    1172.9   25.85     44.2944      0.2915      1.0197     0.0     0.0      7.8904    0.00 
    3175      0.368126   492.8  -2585.65    1172.2   25.86     44.2628      0.2916      1.0420     0.0     0.0      7.8895    0.00 
    3176      0.368254   492.7  -2587.62    1169.4   25.88     44.1444      0.2919      1.0200     0.0     0.0      7.8886    0.00 
    3177      0.368363   493.1  -2586.78    1173.6   25.87     44.3093      0.2918      1.0371     0.0     0.0      7.8878    0.00 
    3178      0.368472   492.8  -2588.75    1170.1   25.89     44.1644      0.2920      1.0230     0.0     0.0      7.8869    0.00 
    3179      0.368591   492.9  -2589.31    1171.5   25.89     44.2143      0.2921      1.0336     0.0     0.0      7.8861    0.00 
    3180      0.368718   492.8  -2590.43    1171.5   25.90     44.2076      0.2923      1.0358     0.0     0.0      7.8851    0.00 
    3181      0.368828   493.0  -2590.15    1173.6   25.90     44.2892      0.2922      1.0381     0.0     0.0      7.8843    0.00 
    3182      0.368936   492.8  -2592.68    1170.8   25.93     44.1676      0.2926      1.0549     0.0     0.0      7.8835    0.00 
    3183      0.369064   492.8  -2593.24    1170.8   25.93     44.1642      0.2926      1.0411     0.0     0.0      7.8825    0.00 
    3184      0.369175   492.8  -2594.65    1170.1   25.95     44.1292      0.2928      1.0400     0.0     0.0      7.8817    0.00 
    3185      0.369283   492.9  -2594.93    1170.1   25.95     44.1275      0.2929      1.0309     0.0     0.0      7.8809    0.00 
    3186      0.369408   492.8  -2596.34    1170.8   25.96     44.1458      0.2930      1.0169     0.0     0.0      7.8799    0.00 
    3187      0.369526   492.9  -2596.34    1172.9   25.96     44.2256      0.2930      1.0015     0.0     0.0      7.8790    0.00 
    3188      0.369634   492.9  -2597.46    1170.8   25.97     44.1391      0.2932      1.0384     0.0     0.0      7.8782    0.00 
    3189      0.369763   493.2  -2596.62    1173.6   25.97     44.2505      0.2931      1.0363     0.0     0.0      7.8773    0.00 
    3190      0.369872   492.9  -2599.99    1168.7   26.00     44.0442      0.2935      1.0615     0.0     0.0      7.8765    0.00 
    3191      0.369981   493.0  -2599.99    1172.2   26.00     44.1772      0.2935      1.0515     0.0     0.0      7.8756    0.00 
    3192      0.370111   493.1  -2600.83    1172.9   26.01     44.1987      0.2937      1.0707     0.0     0.0      7.8747    0.00 
    3193      0.370220   493.0  -2602.24    1172.9   26.02     44.1903      0.2938      1.0732     0.0     0.0      7.8739    0.00 
    3194      0.370328   493.0  -2602.80    1171.5   26.03     44.1338      0.2939      1.0842     0.0     0.0      7.8730    0.00 
    3195      0.370448   493.2  -2603.08    1172.2   26.03     44.1587      0.2940      1.0815     0.0     0.0      7.8721    0.00 
    3196      0.370557   493.1  -2604.77    1172.2   26.05     44.1486      0.2942      1.0561     0.0     0.0      7.8713    0.00 
    3197      0.370686   493.0  -2607.02    1169.4   26.07     44.0289      0.2945      1.0359     0.0     0.0      7.8704    0.00 
    3198      0.370796   492.9  -2607.86    1167.9   26.08     43.9708      0.2946      1.0026     0.0     0.0      7.8695    0.00 
    3199      0.370905   493.3  -2606.74    1174.3   26.07     44.2166      0.2945      0.9925     0.0     0.0      7.8687    0.00 
    3200      0.371033   493.1  -2608.71    1170.1   26.09     44.0454      0.2947      0.9468     0.0     0.0      7.8678    0.00 
    3201      0.371141   493.1  -2608.71    1172.9   26.09     44.1517      0.2947      0.9405     0.0     0.0      7.8669    0.00 
    3202      0.371267   493.1  -2609.83    1172.2   26.10     44.1184      0.2949      0.9345     0.0     0.0      7.8660    0.00 
    3203      0.371377   493.1  -2610.96    1171.5   26.11     44.0852      0.2950      0.9544     0.0     0.0      7.8652    0.00 
    3204      0.371493   493.6  -2610.67    1176.4   26.11     44.2727      0.2950      0.9726     0.0     0.0      7.8643    0.00 
    3205      0.371603   493.9  -2610.39    1178.5   26.10     44.3541      0.2949      0.9916     0.0     0.0      7.8635    0.00 
    3206      0.371730   493.2  -2613.20    1172.2   26.13     44.0983      0.2953      1.0270     0.0     0.0      7.8625    0.00 
    3207      0.371840   493.3  -2613.48    1172.2   26.13     44.0966      0.2954      1.0594     0.0     0.0      7.8617    0.00 
    3208      0.371950   493.2  -2615.45    1171.5   26.15     44.0583      0.2956      1.0931     0.0     0.0      7.8609    0.00 
    3209      0.372077   493.3  -2616.02    1172.2   26.16     44.0815      0.2957      1.1110     0.0     0.0      7.8600    0.00 
    3210      0.372187   493.0  -2617.42    1170.8   26.17     44.0201      0.2959      1.1189     0.0     0.0      7.8591    0.00 
    3211      0.372297   493.4  -2617.70    1172.9   26.18     44.0980      0.2959      1.1076     0.0     0.0      7.8583    0.00 
    3212      0.372416   493.1  -2619.11    1170.1   26.19     43.9835      0.2961      1.1138     0.0     0.0      7.8574    0.00 
    3213      0.372543   493.2  -2619.67    1170.8   26.20     44.0066      0.2962      1.0996     0.0     0.0      7.8565    0.00 
    3214      0.372651   493.1  -2621.08    1170.1   26.21     43.9717      0.2964      1.0873     0.0     0.0      7.8557    0.00 
    3215      0.372762   493.1  -2621.92    1171.5   26.22     44.0198      0.2965      1.0633     0.0     0.0      7.8548    0.00 
    3216      0.372889   493.3  -2622.76    1170.8   26.23     43.9882      0.2966      1.0228     0.0     0.0      7.8539    0.00 
    3217      0.372998   493.5  -2622.48    1173.6   26.22     44.0959      0.2966      1.0061     0.0     0.0      7.8531    0.00 
    3218      0.373109   493.4  -2624.45    1172.2   26.24     44.0312      0.2969      0.9904     0.0     0.0      7.8522    0.00 
    3219      0.373236   493.4  -2625.29    1172.2   26.25     44.0261      0.2970      0.9867     0.0     0.0      7.8513    0.00 
    3220      0.373345   493.4  -2625.85    1170.8   26.26     43.9698      0.2970      0.9966     0.0     0.0      7.8505    0.00 
    3221      0.373465   493.4  -2626.42    1172.2   26.26     44.0194      0.2971      0.9773     0.0     0.0      7.8496    0.00 
    3222      0.373574   493.3  -2628.67    1169.4   26.29     43.9000      0.2974      0.9920     0.0     0.0      7.8487    0.00 
    3223      0.373702   493.5  -2628.10    1172.9   26.28     44.0358      0.2973      0.9705     0.0     0.0      7.8478    0.00 
    3224      0.373811   493.5  -2628.95    1172.9   26.29     44.0308      0.2975      0.9959     0.0     0.0      7.8470    0.00 
    3225      0.373937   493.6  -2629.23    1172.9   26.29     44.0291      0.2975      1.0058     0.0     0.0      7.8460    0.00 
    3226      0.374047   493.7  -2630.07    1175.7   26.30     44.1300      0.2976      1.0237     0.0     0.0      7.8452    0.00 
    3227      0.374156   493.4  -2632.32    1170.8   26.32     43.9312      0.2979      1.0342     0.0     0.0      7.8444    0.00 
    3228      0.374284   493.4  -2632.88    1171.5   26.33     43.9543      0.2980      1.0348     0.0     0.0      7.8435    0.00 
    3229      0.374401   493.5  -2634.01    1172.2   26.34     43.9741      0.2982      1.0467     0.0     0.0      7.8426    0.00 
    3230      0.374510   493.1  -2635.41    1168.7   26.35     43.8334      0.2983      1.0366     0.0     0.0      7.8418    0.00 
    3231      0.374620   493.5  -2635.41    1170.8   26.35     43.9128      0.2983      1.0483     0.0     0.0      7.8410    0.00 
    3232      0.374747   493.6  -2635.97    1172.9   26.36     43.9888      0.2984      1.0338     0.0     0.0      7.8400    0.00 
    3233      0.374857   493.6  -2636.54    1174.3   26.37     44.0384      0.2985      1.0641     0.0     0.0      7.8392    0.00 
    3234      0.374967   493.4  -2638.50    1169.4   26.39     43.8414      0.2988      1.0447     0.0     0.0      7.8384    0.00 
    3235      0.375093   493.5  -2639.07    1172.2   26.39     43.9439      0.2988      1.0545     0.0     0.0      7.8374    0.00 
    3236      0.375201   493.6  -2639.07    1172.9   26.39     43.9704      0.2988      1.0473     0.0     0.0      7.8366    0.00 
    3237      0.375339   493.5  -2640.75    1170.8   26.41     43.8809      0.2991      1.0350     0.0     0.0      7.8356    0.00 
    3238      0.375430   493.4  -2642.72    1170.1   26.43     43.8428      0.2993      1.0320     0.0     0.0      7.8349    0.00 
    3239      0.375558   493.6  -2642.16    1172.2   26.42     43.9254      0.2993      1.0161     0.0     0.0      7.8340    0.00 
    3240      0.375666   493.5  -2643.85    1171.5   26.44     43.8889      0.2995      1.0284     0.0     0.0      7.8332    0.00 
    3241      0.375794   493.5  -2644.41    1172.2   26.44     43.9120      0.2996      1.0091     0.0     0.0      7.8322    0.00 
    3242      0.375904   493.5  -2645.81    1169.4   26.46     43.7979      0.2998      1.0289     0.0     0.0      7.8314    0.00 
    3243      0.376013   493.8  -2645.53    1174.3   26.46     43.9846      0.2997      1.0023     0.0     0.0      7.8306    0.00 
    3244      0.376139   493.6  -2646.66    1172.2   26.47     43.8986      0.2999      1.0233     0.0     0.0      7.8296    0.00 
    3245      0.376249   493.6  -2647.78    1170.8   26.48     43.8390      0.3000      0.9951     0.0     0.0      7.8288    0.00 
    3246      0.376366   493.8  -2648.34    1172.9   26.48     43.9149      0.3001      1.0276     0.0     0.0      7.8280    0.00 
    3247      0.376476   493.8  -2648.91    1173.6   26.49     43.9380      0.3002      1.0317     0.0     0.0      7.8271    0.00 
    3248      0.376602   493.6  -2649.47    1172.9   26.49     43.9082      0.3003      1.0584     0.0     0.0      7.8262    0.00 
    3249      0.376712   493.6  -2651.44    1170.8   26.51     43.8172      0.3005      1.0514     0.0     0.0      7.8254    0.00 
    3250      0.376824   493.5  -2653.12    1171.5   26.53     43.8336      0.3007      1.0463     0.0     0.0      7.8246    0.00 
    3251      0.376950   493.5  -2653.97    1168.7   26.54     43.7229      0.3009      1.0505     0.0     0.0      7.8236    0.00 
    3252      0.377061   493.9  -2653.68    1172.9   26.54     43.8830      0.3008      1.0408     0.0     0.0      7.8228    0.00 
    3253      0.377170   493.7  -2655.09    1170.8   26.55     43.7954      0.3010      1.0360     0.0     0.0      7.8220    0.00 
    3254      0.377290   493.9  -2654.81    1173.6   26.55     43.9027      0.3010      1.0312     0.0     0.0      7.8211    0.00 
    3255      0.377416   493.9  -2656.50    1172.9   26.56     43.8662      0.3012      1.0359     0.0     0.0      7.8202    0.00 
    3256      0.377524   493.6  -2658.18    1170.1   26.58     43.7506      0.3014      1.0209     0.0     0.0      7.8194    0.00 
    3257      0.377633   493.6  -2658.74    1170.8   26.59     43.7737      0.3015      1.0289     0.0     0.0      7.8185    0.00 
    3258      0.377761   494.0  -2658.18    1172.9   26.58     43.8562      0.3014      1.0140     0.0     0.0      7.8176    0.00 
    3259      0.377869   493.8  -2660.15    1170.8   26.60     43.7653      0.3017      1.0363     0.0     0.0      7.8168    0.00 
    3260      0.377999   493.9  -2660.71    1172.2   26.61     43.8147      0.3018      1.0241     0.0     0.0      7.8158    0.00 
    3261      0.378108   493.9  -2661.56    1172.9   26.62     43.8360      0.3019      1.0459     0.0     0.0      7.8150    0.00 
    3262      0.378217   493.8  -2662.96    1172.2   26.63     43.8013      0.3021      1.0506     0.0     0.0      7.8142    0.00 
    3263      0.378337   493.9  -2664.37    1170.8   26.64     43.7401      0.3023      1.0534     0.0     0.0      7.8133    0.00 
    3264      0.378447   493.9  -2664.65    1170.8   26.65     43.7384      0.3023      1.0502     0.0     0.0      7.8125    0.00 
    3265      0.378575   494.1  -2664.65    1172.9   26.65     43.8175      0.3023      1.0466     0.0     0.0      7.8116    0.00 
    3266      0.378683   493.9  -2666.33    1170.8   26.66     43.7284      0.3025      1.0531     0.0     0.0      7.8107    0.00 
    3267      0.378793   493.8  -2667.74    1168.7   26.68     43.6410      0.3027      1.0502     0.0     0.0      7.8099    0.00 
    3268      0.378921   493.9  -2668.30    1172.2   26.68     43.7694      0.3028      1.0537     0.0     0.0      7.8090    0.00 
    3269      0.379030   494.1  -2668.58    1172.2   26.69     43.7677      0.3029      1.0303     0.0     0.0      7.8082    0.00 
    3270      0.379156   494.0  -2669.15    1172.9   26.69     43.7907      0.3029      1.0101     0.0     0.0      7.8072    0.00 
    3271      0.379273   494.0  -2671.11    1172.2   26.71     43.7526      0.3032      0.9981     0.0     0.0      7.8064    0.00 
    3272      0.379383   494.1  -2671.96    1170.1   26.72     43.6685      0.3033      0.9995     0.0     0.0      7.8055    0.00 
    3273      0.379493   494.1  -2672.24    1170.8   26.72     43.6932      0.3034      1.0074     0.0     0.0      7.8047    0.00 
    3274      0.379618   493.9  -2673.92    1170.1   26.74     43.6568      0.3036      0.9875     0.0     0.0      7.8038    0.00 
    3275      0.379726   493.9  -2675.33    1167.2   26.75     43.5431      0.3038      0.9680     0.0     0.0      7.8030    0.00 
    3276      0.379855   494.1  -2675.05    1172.2   26.75     43.7291      0.3037      0.9511     0.0     0.0      7.8020    0.00 
    3277      0.379963   494.3  -2674.77    1173.6   26.75     43.7834      0.3037      0.9660     0.0     0.0      7.8013    0.00 
    3278      0.380073   494.5  -2675.33    1176.4   26.75     43.8854      0.3038      0.9937     0.0     0.0      7.8004    0.00 
    3279      0.380211   494.4  -2676.17    1172.2   26.76     43.7224      0.3039      1.0125     0.0     0.0      7.7994    0.00 
    3280      0.380302   494.1  -2678.14    1172.2   26.78     43.7106      0.3042      1.0229     0.0     0.0      7.7987    0.00 
    3281      0.380430   494.1  -2679.83    1170.8   26.80     43.6479      0.3044      1.0557     0.0     0.0      7.7978    0.00 
    3282      0.380538   494.1  -2680.67    1170.8   26.81     43.6429      0.3045      1.0318     0.0     0.0      7.7970    0.00 
    3283      0.380665   493.9  -2682.08    1167.2   26.82     43.5030      0.3047      1.0528     0.0     0.0      7.7960    0.00 
    3284      0.380775   494.4  -2680.95    1172.9   26.81     43.7201      0.3045      1.0355     0.0     0.0      7.7952    0.00 
    3285      0.380883   494.4  -2681.51    1174.3   26.82     43.7694      0.3046      1.0526     0.0     0.0      7.7944    0.00 
    3286      0.381010   494.0  -2684.89    1167.9   26.85     43.5126      0.3051      1.0464     0.0     0.0      7.7935    0.00 
    3287      0.381121   494.4  -2684.04    1172.9   26.84     43.7017      0.3050      1.0708     0.0     0.0      7.7927    0.00 
    3288      0.381238   494.1  -2685.73    1169.4   26.86     43.5602      0.3052      1.0406     0.0     0.0      7.7918    0.00 
    3289      0.381348   494.2  -2686.57    1170.8   26.87     43.6077      0.3053      1.0301     0.0     0.0      7.7910    0.00 
    3290      0.381475   494.3  -2687.42    1170.1   26.87     43.5764      0.3054      1.0126     0.0     0.0      7.7900    0.00 
    3291      0.381584   494.4  -2687.14    1175.0   26.87     43.7621      0.3054      1.0146     0.0     0.0      7.7892    0.00 
    3292      0.381695   494.3  -2688.82    1170.8   26.89     43.5943      0.3056      1.0631     0.0     0.0      7.7884    0.00 
    3293      0.381822   494.5  -2688.82    1172.9   26.89     43.6731      0.3056      1.0499     0.0     0.0      7.7875    0.00 
    3294      0.381931   494.2  -2691.07    1169.4   26.91     43.5284      0.3059      1.0939     0.0     0.0      7.7867    0.00 
    3295      0.382042   494.4  -2691.07    1172.2   26.91     43.6334      0.3059      1.0526     0.0     0.0      7.7858    0.00 
    3296      0.382179   494.2  -2693.88    1169.4   26.94     43.5116      0.3063      1.0659     0.0     0.0      7.7848    0.00 
    3297      0.382288   494.4  -2693.04    1170.8   26.93     43.5692      0.3062      1.0527     0.0     0.0      7.7840    0.00 
    3298      0.382396   494.5  -2693.88    1173.6   26.94     43.6692      0.3063      1.0630     0.0     0.0      7.7832    0.00 
    3299      0.382505   494.2  -2695.85    1170.1   26.96     43.5261      0.3066      1.0508     0.0     0.0      7.7824    0.00 
    3300      0.382633   494.5  -2695.57    1170.8   26.96     43.5541      0.3065      1.0349     0.0     0.0      7.7815    0.00 
    3301      0.382741   494.4  -2697.54    1169.4   26.98     43.4898      0.3068      1.0343     0.0     0.0      7.7807    0.00 
    3302      0.382871   494.2  -2698.94    1167.9   26.99     43.4290      0.3070      0.9941     0.0     0.0      7.7797    0.00 
    3303      0.382979   494.7  -2697.82    1173.6   26.98     43.6456      0.3069      1.0048     0.0     0.0      7.7789    0.00 
    3304      0.383088   494.4  -2698.94    1170.8   26.99     43.5340      0.3070      0.9608     0.0     0.0      7.7781    0.00 
    3305      0.383208   494.6  -2699.79    1172.2   27.00     43.5814      0.3071      1.0022     0.0     0.0      7.7772    0.00 
    3306      0.383335   494.5  -2701.47    1170.1   27.01     43.4926      0.3074      0.9819     0.0     0.0      7.7763    0.00 
    3307      0.383445   494.5  -2702.32    1170.8   27.02     43.5138      0.3075      0.9993     0.0     0.0      7.7755    0.00 
    3308      0.383553   494.5  -2703.16    1170.8   27.03     43.5088      0.3076      1.0275     0.0     0.0      7.7747    0.00 
    3309      0.383680   494.7  -2702.88    1173.6   27.03     43.6154      0.3075      0.9890     0.0     0.0      7.7737    0.00 
    3310      0.383791   494.4  -2705.69    1167.9   27.06     43.3889      0.3079      1.0562     0.0     0.0      7.7729    0.00 
    3311      0.383900   494.9  -2703.72    1175.7   27.04     43.6890      0.3077      1.0462     0.0     0.0      7.7721    0.00 
    3312      0.384027   494.8  -2705.97    1172.9   27.06     43.5707      0.3080      1.0992     0.0     0.0      7.7712    0.00 
    3313      0.384145   494.6  -2707.66    1170.8   27.08     43.4820      0.3082      1.0958     0.0     0.0      7.7703    0.00 
    3314      0.384255   494.6  -2707.94    1172.2   27.08     43.5327      0.3082      1.1058     0.0     0.0      7.7695    0.00 
    3315      0.384365   494.7  -2709.63    1170.1   27.10     43.4441      0.3085      1.1098     0.0     0.0      7.7687    0.00 
    3316      0.384491   494.7  -2709.91    1171.5   27.10     43.4948      0.3085      1.0905     0.0     0.0      7.7678    0.00 
    3317      0.384598   494.6  -2711.31    1170.1   27.11     43.4340      0.3087      1.1066     0.0     0.0      7.7670    0.00 
    3318      0.384727   494.6  -2712.16    1170.1   27.12     43.4290      0.3088      1.0660     0.0     0.0      7.7660    0.00 
    3319      0.384837   494.4  -2713.56    1167.9   27.14     43.3420      0.3090      1.0855     0.0     0.0      7.7652    0.00 
    3320      0.384945   494.4  -2714.69    1167.9   27.15     43.3354      0.3092      1.0399     0.0     0.0      7.7644    0.00 
    3321      0.385074   494.9  -2713.84    1171.5   27.14     43.4713      0.3090      1.0154     0.0     0.0      7.7634    0.00 
    3322      0.385174   494.5  -2716.09    1169.4   27.16     43.3794      0.3094      0.9972     0.0     0.0      7.7627    0.00 
    3323      0.385302   495.0  -2715.25    1172.9   27.15     43.5153      0.3092      0.9584     0.0     0.0      7.7618    0.00 
    3324      0.385411   494.8  -2716.93    1170.8   27.17     43.4267      0.3095      0.9885     0.0     0.0      7.7610    0.00 
    3325      0.385537   494.8  -2718.06    1172.2   27.18     43.4723      0.3096      0.9478     0.0     0.0      7.7600    0.00 
    3326      0.385647   494.8  -2718.62    1170.1   27.19     43.3905      0.3097      0.9774     0.0     0.0      7.7592    0.00 
    3327      0.385757   494.7  -2720.31    1170.1   27.20     43.3804      0.3099      0.9260     0.0     0.0      7.7584    0.00 
    3328      0.385884   494.7  -2720.87    1170.1   27.21     43.3770      0.3100      0.9714     0.0     0.0      7.7575    0.00 
    3329      0.385995   494.9  -2720.87    1172.2   27.21     43.4555      0.3100      0.9538     0.0     0.0      7.7567    0.00 
    3330      0.386115   495.3  -2721.15    1174.3   27.21     43.5323      0.3101      0.9977     0.0     0.0      7.7558    0.00 
    3331      0.386223   495.0  -2722.28    1173.6   27.22     43.4995      0.3102      0.9917     0.0     0.0      7.7550    0.00 
    3332      0.386348   495.0  -2723.40    1171.5   27.23     43.4143      0.3104      1.0117     0.0     0.0      7.7541    0.00 
    3333      0.386457   494.9  -2724.81    1172.2   27.25     43.4320      0.3106      1.0465     0.0     0.0      7.7533    0.00 
    3334      0.386567   495.4  -2724.52    1174.3   27.25     43.5122      0.3105      1.0596     0.0     0.0      7.7525    0.00 
    3335      0.386693   494.9  -2727.05    1170.1   27.27     43.3402      0.3109      1.0922     0.0     0.0      7.7515    0.00 
    3336      0.386802   495.1  -2725.93    1173.6   27.26     43.4776      0.3107      1.0585     0.0     0.0      7.7507    0.00 
    3337      0.386931   494.8  -2729.58    1167.9   27.30     43.2467      0.3112      1.1029     0.0     0.0      7.7498    0.00 
    3338      0.387050   494.9  -2729.58    1170.8   27.30     43.3512      0.3112      1.0824     0.0     0.0      7.7489    0.00 
    3339      0.387158   495.2  -2729.87    1171.5   27.30     43.3757      0.3112      1.1284     0.0     0.0      7.7481    0.00 
    3340      0.387267   495.2  -2730.43    1170.8   27.30     43.3462      0.3113      1.0668     0.0     0.0      7.7473    0.00 
    3341      0.387377   495.2  -2731.27    1171.5   27.31     43.3673      0.3114      1.0748     0.0     0.0      7.7465    0.00 
    3342      0.387505   494.9  -2733.52    1169.4   27.34     43.2756      0.3118      1.0315     0.0     0.0      7.7455    0.00 
    3343      0.387613   494.8  -2734.64    1167.9   27.35     43.2166      0.3119      1.0415     0.0     0.0      7.7447    0.00 
    3344      0.387740   495.0  -2734.36    1170.1   27.34     43.2966      0.3119      1.0291     0.0     0.0      7.7438    0.00 
    3345      0.387851   495.3  -2734.36    1172.9   27.34     43.4011      0.3119      0.9987     0.0     0.0      7.7430    0.00 
    3346      0.387960   495.0  -2736.89    1170.1   27.37     43.2816      0.3122      0.9924     0.0     0.0      7.7422    0.00 
    3347      0.388080   495.0  -2737.46    1169.4   27.37     43.2521      0.3123      0.9829     0.0     0.0      7.7413    0.00 
    3348      0.388207   495.2  -2737.74    1170.1   27.38     43.2765      0.3123      0.9944     0.0     0.0      7.7404    0.00
