Repository: LightForm-group/dilatometer_modelling_and_constitutive_behaviour

# dilatometer_modelling_and_constitutive_behaviour

Created with work by Inigo Howe, Patryk Jedrasiak, Hugh Shercliff

This program contains a method of testing various constitutive models and extracting the constitutive behaviour of dilatometer samples correcting for inhomogeneities in termperature, strain and strain rate. The model is currently configured to a dilatometer run under vacuum, with no active cooling during the deformation for a sample of length 10mm with a diameter of 5mm. For both heatup and deformation the temperature is fitted to the experimental central themocoupole temperature for any general temperature profile.

File: experimental_data/deformation/1/520/018_Compression_Daniel_Al_Hom1_SHT_540C_Deform_520C_1.0s-1_QuenchHeGas__1.asc (part 11 of 27)
 C:\WinTA100\DIL805.PRO\Data\Deformation\ChrisDaniel\018_Compression_Daniel_Al_Hom1_SHT_540C_Deform_520C_1.0s-1_QuenchHeGas__1.asc
     No.          Time   Tem.1        DL     Force  Strain   kf (Def.)    Phi  (D)    Phi* (D)   Tem.2   Tem.3        Poti      HF 
                     s      °C        µm         N       %       N/mm²                     1/s      °C      °C          mm       % 
    3046      0.325753   495.7  -2060.70     969.6   20.61     39.2071      0.2331      1.0321     0.0     0.0      8.2016    0.00 
    3047      0.325854   495.3  -2062.36     965.4   20.62     39.0277      0.2333      1.0430     0.0     0.0      8.2008    0.00 
    3048      0.325963   495.3  -2063.19     968.2   20.63     39.1378      0.2334      1.0267     0.0     0.0      8.1999    0.00 
    3049      0.326074   495.1  -2064.58     964.7   20.65     38.9883      0.2336      1.0396     0.0     0.0      8.1991    0.00 
    3050      0.326183   495.2  -2065.13     964.7   20.65     38.9856      0.2337      0.9934     0.0     0.0      8.1982    0.00 
    3051      0.326291   495.3  -2065.68     967.5   20.66     39.0970      0.2337      1.0077     0.0     0.0      8.1974    0.00 
    3052      0.326400   495.2  -2067.07     966.1   20.67     39.0331      0.2339      0.9688     0.0     0.0      8.1965    0.00 
    3053      0.326508   495.2  -2067.62     966.1   20.68     39.0304      0.2340      0.9585     0.0     0.0      8.1957    0.00 
    3054      0.326616   495.1  -2068.45     966.8   20.68     39.0548      0.2341      0.9567     0.0     0.0      8.1948    0.00 
    3055      0.326727   495.5  -2067.62     970.4   20.68     39.2015      0.2340      0.9252     0.0     0.0      8.1940    0.00 
    3056      0.326819   495.3  -2069.83     966.1   20.70     39.0195      0.2343      0.9592     0.0     0.0      8.1931    0.00 
    3057      0.326938   495.6  -2069.00     970.4   20.69     39.1946      0.2342      0.9256     0.0     0.0      8.1923    0.00 
    3058      0.327047   495.4  -2071.21     968.2   20.71     39.0982      0.2344      0.9649     0.0     0.0      8.1914    0.00 
    3059      0.327138   495.3  -2072.32     967.5   20.72     39.0643      0.2346      0.9632     0.0     0.0      8.1907    0.00 
    3060      0.327247   495.3  -2072.87     968.2   20.73     39.0900      0.2347      0.9787     0.0     0.0      8.1898    0.00 
    3061      0.327356   495.1  -2074.53     965.4   20.75     38.9679      0.2349      1.0005     0.0     0.0      8.1890    0.00 
    3062      0.327466   495.4  -2073.70     968.2   20.74     39.0859      0.2348      0.9830     0.0     0.0      8.1881    0.00 
    3063      0.327575   495.2  -2075.92     967.5   20.76     39.0465      0.2350      0.9970     0.0     0.0      8.1873    0.00 
    3064      0.327684   495.1  -2077.02     966.1   20.77     38.9841      0.2352      0.9702     0.0     0.0      8.1864    0.00 
    3065      0.327794   495.4  -2076.47     970.4   20.76     39.1577      0.2351      0.9772     0.0     0.0      8.1855    0.00 
    3066      0.327894   495.4  -2078.13     968.2   20.78     39.0641      0.2353      0.9671     0.0     0.0      8.1848    0.00 
    3067      0.328010   495.9  -2077.30     973.9   20.77     39.2960      0.2352      0.9616     0.0     0.0      8.1838    0.00 
    3068      0.328102   495.3  -2080.07     968.2   20.80     39.0545      0.2356      0.9625     0.0     0.0      8.1831    0.00 
    3069      0.328210   495.3  -2080.62     969.6   20.81     39.1087      0.2356      0.9514     0.0     0.0      8.1823    0.00 
    3070      0.328318   495.3  -2081.17     968.2   20.81     39.0491      0.2357      0.9631     0.0     0.0      8.1814    0.00 
    3071      0.328427   495.3  -2082.83     968.2   20.83     39.0409      0.2359      0.9435     0.0     0.0      8.1806    0.00 
    3072      0.328537   495.4  -2082.28     971.1   20.82     39.1575      0.2358      0.9579     0.0     0.0      8.1797    0.00 
    3073      0.328645   495.5  -2082.56     971.1   20.83     39.1561      0.2359      0.9753     0.0     0.0      8.1789    0.00 
    3074      0.328754   495.6  -2083.94     970.4   20.84     39.1208      0.2360      0.9837     0.0     0.0      8.1780    0.00 
    3075      0.328856   495.4  -2085.05     968.9   20.85     39.0584      0.2362      1.0156     0.0     0.0      8.1772    0.00 
    3076      0.328965   495.1  -2086.71     967.5   20.87     38.9934      0.2364      1.0141     0.0     0.0      8.1764    0.00 
    3077      0.329075   495.3  -2086.98     970.4   20.87     39.1058      0.2364      1.0212     0.0     0.0      8.1755    0.00 
    3078      0.329185   495.2  -2088.37     968.2   20.88     39.0136      0.2366      1.0155     0.0     0.0      8.1746    0.00 
    3079      0.329295   495.4  -2087.81     970.4   20.88     39.1017      0.2365      1.0041     0.0     0.0      8.1738    0.00 
    3080      0.329386   495.4  -2089.20     971.1   20.89     39.1233      0.2367      1.0413     0.0     0.0      8.1731    0.00 
    3081      0.329494   495.2  -2090.58     968.2   20.91     39.0027      0.2369      1.0258     0.0     0.0      8.1722    0.00 
    3082      0.329603   495.1  -2091.69     967.5   20.92     38.9688      0.2370      1.0363     0.0     0.0      8.1713    0.00 
    3083      0.329714   495.2  -2092.52     967.5   20.93     38.9647      0.2371      1.0103     0.0     0.0      8.1705    0.00 
    3084      0.329815   495.1  -2093.35     968.2   20.93     38.9891      0.2372      0.9950     0.0     0.0      8.1697    0.00 
    3085      0.329924   495.1  -2094.45     968.2   20.94     38.9836      0.2374      0.9778     0.0     0.0      8.1688    0.00 
    3086      0.330034   495.4  -2093.90     971.8   20.94     39.1284      0.2373      0.9708     0.0     0.0      8.1680    0.00 
    3087      0.330142   495.4  -2094.45     973.2   20.94     39.1825      0.2374      0.9697     0.0     0.0      8.1671    0.00 
    3088      0.330252   495.1  -2096.67     970.4   20.97     39.0579      0.2377      0.9644     0.0     0.0      8.1662    0.00 
    3089      0.330362   495.2  -2097.50     968.9   20.97     38.9970      0.2378      0.9655     0.0     0.0      8.1654    0.00 
    3090      0.330471   495.3  -2098.05     971.1   20.98     39.0795      0.2378      0.9704     0.0     0.0      8.1646    0.00 
    3091      0.330562   495.2  -2098.60     970.4   20.99     39.0483      0.2379      0.9671     0.0     0.0      8.1638    0.00 
    3092      0.330671   495.2  -2099.43     971.1   20.99     39.0726      0.2380      0.9685     0.0     0.0      8.1630    0.00 
    3093      0.330789   495.2  -2101.09     969.6   21.01     39.0076      0.2382      0.9688     0.0     0.0      8.1621    0.00 
    3094      0.330897   495.3  -2100.82     971.1   21.01     39.0658      0.2382      1.0088     0.0     0.0      8.1612    0.00 
    3095      0.331006   495.4  -2101.37     971.1   21.01     39.0631      0.2383      1.0076     0.0     0.0      8.1604    0.00 
    3096      0.331099   495.3  -2102.75     972.5   21.03     39.1130      0.2384      1.0324     0.0     0.0      8.1596    0.00 
    3097      0.331209   495.4  -2103.31     972.5   21.03     39.1102      0.2385      1.0344     0.0     0.0      8.1588    0.00 
    3098      0.331317   495.2  -2104.41     970.4   21.04     39.0196      0.2386      1.0355     0.0     0.0      8.1579    0.00 
    3099      0.331425   495.1  -2106.63     969.6   21.07     38.9803      0.2389      1.0439     0.0     0.0      8.1571    0.00 
    3100      0.331534   495.3  -2106.07     971.8   21.06     39.0682      0.2388      1.0215     0.0     0.0      8.1562    0.00 
    3101      0.331644   495.2  -2108.01     970.4   21.08     39.0019      0.2391      1.0255     0.0     0.0      8.1554    0.00 
    3102      0.331745   495.3  -2108.29     971.1   21.08     39.0289      0.2391      1.0026     0.0     0.0      8.1546    0.00 
    3103      0.331857   495.3  -2109.12     971.1   21.09     39.0247      0.2392      1.0186     0.0     0.0      8.1537    0.00 
    3104      0.331965   495.3  -2109.95     973.2   21.10     39.1057      0.2393      0.9717     0.0     0.0      8.1529    0.00 
    3105      0.332076   495.1  -2111.05     970.4   21.11     38.9868      0.2395      0.9987     0.0     0.0      8.1520    0.00 
    3106      0.332167   495.2  -2111.33     971.8   21.11     39.0422      0.2395      0.9564     0.0     0.0      8.1513    0.00 
    3107      0.332278   495.4  -2112.16     972.5   21.12     39.0664      0.2396      0.9736     0.0     0.0      8.1504    0.00 
    3108      0.332386   495.3  -2112.71     971.8   21.13     39.0353      0.2397      0.9720     0.0     0.0      8.1496    0.00 
    3109      0.332495   495.4  -2112.71     973.2   21.13     39.0920      0.2397      0.9618     0.0     0.0      8.1487    0.00 
    3110      0.332605   495.1  -2115.48     969.6   21.15     38.9366      0.2400      0.9932     0.0     0.0      8.1478    0.00 
    3111      0.332705   495.3  -2115.76     971.8   21.16     39.0202      0.2401      0.9618     0.0     0.0      8.1471    0.00 
    3112      0.332815   495.3  -2116.86     972.5   21.17     39.0431      0.2402      1.0075     0.0     0.0      8.1462    0.00 
    3113      0.332926   495.4  -2116.86     972.5   21.17     39.0431      0.2402      0.9655     0.0     0.0      8.1453    0.00 
    3114      0.333034   495.1  -2118.80     970.4   21.19     38.9485      0.2405      0.9770     0.0     0.0      8.1445    0.00 
    3115      0.333144   495.2  -2119.35     971.1   21.19     38.9741      0.2405      0.9525     0.0     0.0      8.1436    0.00 
    3116      0.333253   495.6  -2118.80     973.2   21.19     39.0618      0.2405      0.9530     0.0     0.0      8.1428    0.00 
    3117      0.333345   495.1  -2121.29     971.8   21.21     38.9929      0.2408      0.9706     0.0     0.0      8.1421    0.00 
    3118      0.333454   495.4  -2120.46     973.2   21.20     39.0536      0.2407      0.9547     0.0     0.0      8.1412    0.00 
    3119      0.333562   495.3  -2121.84     971.8   21.22     38.9901      0.2408      0.9963     0.0     0.0      8.1404    0.00 
    3120      0.333682   495.1  -2123.23     970.4   21.23     38.9267      0.2410      0.9541     0.0     0.0      8.1394    0.00 
    3121      0.333773   495.1  -2123.78     971.1   21.24     38.9522      0.2411      0.9916     0.0     0.0      8.1387    0.00 
    3122      0.333881   495.2  -2124.89     973.2   21.25     39.0317      0.2412      0.9689     0.0     0.0      8.1379    0.00 
    3123      0.333990   495.4  -2124.61     975.3   21.25     39.1180      0.2412      1.0204     0.0     0.0      8.1370    0.00 
    3124      0.334100   495.4  -2125.99     973.2   21.26     39.0262      0.2414      1.0153     0.0     0.0      8.1361    0.00 
    3125      0.334210   495.3  -2126.55     976.0   21.27     39.1366      0.2414      1.0297     0.0     0.0      8.1353    0.00 
    3126      0.334319   495.3  -2128.76     972.5   21.29     38.9842      0.2417      1.0374     0.0     0.0      8.1344    0.00 
    3127      0.334427   494.9  -2130.14     971.1   21.30     38.9208      0.2419      1.0059     0.0     0.0      8.1336    0.00 
    3128      0.334536   495.2  -2130.70     971.8   21.31     38.9463      0.2420      1.0331     0.0     0.0      8.1328    0.00 
    3129      0.334655   495.6  -2129.31     977.4   21.29     39.1795      0.2418      0.9965     0.0     0.0      8.1318    0.00 
    3130      0.334747   495.3  -2131.53     971.8   21.32     38.9422      0.2421      1.0231     0.0     0.0      8.1311    0.00 
    3131      0.334858   495.4  -2131.53     973.9   21.32     39.0270      0.2421      1.0073     0.0     0.0      8.1303    0.00 
    3132      0.334950   495.1  -2133.46     972.5   21.33     38.9609      0.2423      1.0200     0.0     0.0      8.1295    0.00 
    3133      0.335059   495.1  -2134.85     970.4   21.35     38.8692      0.2425      1.0194     0.0     0.0      8.1287    0.00 
    3134      0.335169   495.3  -2134.57     974.6   21.35     39.0402      0.2425      0.9986     0.0     0.0      8.1278    0.00 
    3135      0.335280   495.1  -2135.95     971.8   21.36     38.9203      0.2426      1.0015     0.0     0.0      8.1270    0.00 
    3136      0.335389   495.3  -2136.23     974.6   21.36     39.0320      0.2427      0.9881     0.0     0.0      8.1261    0.00 
    3137      0.335497   495.3  -2137.06     973.2   21.37     38.9713      0.2428      0.9979     0.0     0.0      8.1253    0.00 
    3138      0.335607   495.1  -2138.99     971.1   21.39     38.8770      0.2430      0.9807     0.0     0.0      8.1243    0.00 
    3139      0.335709   495.1  -2138.99     972.5   21.39     38.9335      0.2430      0.9770     0.0     0.0      8.1236    0.00 
    3140      0.335820   495.1  -2140.65     971.1   21.41     38.8688      0.2432      0.9679     0.0     0.0      8.1228    0.00 
    3141      0.335912   495.3  -2139.82     975.3   21.40     39.0424      0.2431      0.9433     0.0     0.0      8.1220    0.00 
    3142      0.336021   495.2  -2141.48     972.5   21.41     38.9212      0.2433      0.9568     0.0     0.0      8.1212    0.00 
    3143      0.336131   495.2  -2142.31     974.6   21.42     39.0018      0.2435      0.9240     0.0     0.0      8.1203    0.00 
    3144      0.336241   495.1  -2143.42     972.5   21.43     38.9116      0.2436      0.9738     0.0     0.0      8.1195    0.00 
    3145      0.336350   495.3  -2144.25     974.6   21.44     38.9922      0.2437      0.9619     0.0     0.0      8.1186    0.00 
    3146      0.336459   495.4  -2143.97     976.0   21.44     39.0500      0.2437      0.9915     0.0     0.0      8.1178    0.00 
    3147      0.336568   495.4  -2144.53     976.7   21.45     39.0755      0.2437      0.9971     0.0     0.0      8.1169    0.00 
    3148      0.336670   495.3  -2145.91     974.6   21.46     38.9839      0.2439      1.0027     0.0     0.0      8.1161    0.00 
    3149      0.336780   495.1  -2147.85     971.8   21.48     38.8614      0.2442      1.0579     0.0     0.0      8.1153    0.00 
    3150      0.336889   495.3  -2147.57     976.0   21.48     39.0321      0.2441      1.0505     0.0     0.0      8.1144    0.00 
    3151      0.336999   495.2  -2149.23     974.6   21.49     38.9674      0.2443      1.0791     0.0     0.0      8.1135    0.00 
    3152      0.337091   494.9  -2150.06     971.8   21.50     38.8505      0.2444      1.0447     0.0     0.0      8.1128    0.00 
    3153      0.337200   495.2  -2151.17     972.5   21.51     38.8732      0.2446      1.0480     0.0     0.0      8.1120    0.00 
    3154      0.337308   495.1  -2152.83     971.8   21.53     38.8368      0.2448      1.0412     0.0     0.0      8.1111    0.00 
    3155      0.337417   495.3  -2152.00     976.0   21.52     39.0101      0.2447      1.0425     0.0     0.0      8.1103    0.00 
    3156      0.337527   495.1  -2153.38     972.5   21.53     38.8622      0.2449      1.0164     0.0     0.0      8.1094    0.00 
    3157      0.337627   495.1  -2154.49     973.2   21.54     38.8850      0.2450      1.0039     0.0     0.0      8.1087    0.00 
    3158      0.337738   495.2  -2155.04     973.9   21.55     38.9104      0.2451      0.9923     0.0     0.0      8.1078    0.00 
    3159      0.337848   495.1  -2155.87     974.6   21.56     38.9345      0.2452      0.9879     0.0     0.0      8.1069    0.00 
    3160      0.337956   495.2  -2156.42     974.6   21.56     38.9317      0.2452      0.9865     0.0     0.0      8.1061    0.00 
    3161      0.338066   495.2  -2156.98     974.6   21.57     38.9290      0.2453      0.9653     0.0     0.0      8.1052    0.00 
    3162      0.338176   494.9  -2158.91     971.1   21.59     38.7785      0.2456      0.9680     0.0     0.0      8.1044    0.00 
    3163      0.338267   495.2  -2158.91     974.6   21.59     38.9194      0.2456      0.9696     0.0     0.0      8.1037    0.00 
    3164      0.338376   495.1  -2160.57     971.1   21.61     38.7703      0.2458      0.9617     0.0     0.0      8.1028    0.00 
    3165      0.338485   495.1  -2160.85     973.2   21.61     38.8534      0.2458      0.9540     0.0     0.0      8.1020    0.00 
    3166      0.338603   495.2  -2161.96     973.9   21.62     38.8761      0.2460      0.9571     0.0     0.0      8.1011    0.00 
    3167      0.338694   495.1  -2162.79     974.6   21.63     38.9002      0.2461      0.9473     0.0     0.0      8.1004    0.00 
    3168      0.338803   495.3  -2163.06     974.6   21.63     38.8988      0.2461      0.9605     0.0     0.0      8.0995    0.00 
    3169      0.338914   495.3  -2163.06     976.7   21.63     38.9833      0.2461      0.9449     0.0     0.0      8.0987    0.00 
    3170      0.339023   495.2  -2164.45     974.6   21.64     38.8919      0.2463      0.9676     0.0     0.0      8.0978    0.00 
    3171      0.339132   495.1  -2165.28     974.6   21.65     38.8878      0.2464      0.9621     0.0     0.0      8.0970    0.00 
    3172      0.339242   495.3  -2166.38     974.6   21.66     38.8823      0.2465      0.9875     0.0     0.0      8.0961    0.00 
    3173      0.339352   495.3  -2166.66     974.6   21.67     38.8809      0.2466      0.9932     0.0     0.0      8.0953    0.00 
    3174      0.339443   495.1  -2168.32     973.9   21.68     38.8445      0.2468      1.0053     0.0     0.0      8.0946    0.00 
    3175      0.339563   494.8  -2170.53     971.1   21.71     38.7210      0.2470      0.9861     0.0     0.0      8.0936    0.00 
    3176      0.339671   495.1  -2169.98     976.0   21.70     38.9207      0.2470      0.9956     0.0     0.0      8.0928    0.00 
    3177      0.339780   495.3  -2170.26     976.0   21.70     38.9194      0.2470      0.9766     0.0     0.0      8.0919    0.00 
    3178      0.339872   495.3  -2171.09     976.0   21.71     38.9152      0.2471      0.9746     0.0     0.0      8.0912    0.00 
    3179      0.339982   495.1  -2172.19     976.0   21.72     38.9097      0.2473      0.9719     0.0     0.0      8.0903    0.00 
    3180      0.340093   495.3  -2172.19     976.0   21.72     38.9097      0.2473      0.9763     0.0     0.0      8.0895    0.00 
    3181      0.340201   495.3  -2174.13     976.0   21.74     38.9001      0.2475      0.9848     0.0     0.0      8.0886    0.00 
    3182      0.340310   495.1  -2175.24     974.6   21.75     38.8384      0.2476      0.9690     0.0     0.0      8.0878    0.00 
    3183      0.340419   495.1  -2176.07     975.3   21.76     38.8624      0.2478      0.9806     0.0     0.0      8.0870    0.00 
    3184      0.340519   495.4  -2175.79     976.7   21.76     38.9200      0.2477      0.9560     0.0     0.0      8.0862    0.00 
    3185      0.340627   495.3  -2176.90     976.7   21.77     38.9145      0.2479      0.9854     0.0     0.0      8.0854    0.00 
    3186      0.340736   495.3  -2176.90     976.7   21.77     38.9145      0.2479      0.9700     0.0     0.0      8.0845    0.00 
    3187      0.340847   495.3  -2178.83     976.7   21.79     38.9048      0.2481      1.0175     0.0     0.0      8.0837    0.00 
    3188      0.340956   495.1  -2179.94     976.0   21.80     38.8712      0.2483      0.9802     0.0     0.0      8.0828    0.00 
    3189      0.341064   495.2  -2180.77     975.3   21.81     38.8390      0.2484      0.9885     0.0     0.0      8.0820    0.00 
    3190      0.341155   495.1  -2182.15     973.9   21.82     38.7759      0.2485      0.9520     0.0     0.0      8.0813    0.00 
    3191      0.341264   495.1  -2182.43     976.0   21.82     38.8589      0.2486      0.9569     0.0     0.0      8.0804    0.00 
    3192      0.341374   495.2  -2182.98     975.3   21.83     38.8280      0.2486      0.9638     0.0     0.0      8.0796    0.00 
    3193      0.341492   495.5  -2182.15     979.5   21.82     39.0007      0.2485      0.9598     0.0     0.0      8.0787    0.00 
    3194      0.341583   495.2  -2184.37     976.7   21.84     38.8773      0.2488      0.9889     0.0     0.0      8.0780    0.00 
    3195      0.341693   495.6  -2184.92     978.8   21.85     38.9588      0.2489      0.9609     0.0     0.0      8.0771    0.00 
    3196      0.341801   495.2  -2186.58     976.0   21.87     38.8382      0.2491      0.9996     0.0     0.0      8.0763    0.00 
    3197      0.341909   495.4  -2186.30     978.1   21.86     38.9239      0.2491      0.9828     0.0     0.0      8.0754    0.00 
    3198      0.342018   495.4  -2187.13     978.1   21.87     38.9197      0.2492      1.0127     0.0     0.0      8.0746    0.00 
    3199      0.342129   495.3  -2189.07     976.7   21.89     38.8539      0.2494      1.0036     0.0     0.0      8.0737    0.00 
    3200      0.342238   495.1  -2189.90     976.0   21.90     38.8217      0.2495      1.0281     0.0     0.0      8.0729    0.00 
    3201      0.342346   495.2  -2190.73     976.7   21.91     38.8457      0.2496      1.0368     0.0     0.0      8.0720    0.00 
    3202      0.342465   495.1  -2191.56     974.6   21.92     38.7574      0.2497      1.0435     0.0     0.0      8.0711    0.00 
    3203      0.342555   495.2  -2191.84     976.0   21.92     38.8121      0.2498      1.0422     0.0     0.0      8.0704    0.00 
    3204      0.342663   495.3  -2192.39     978.1   21.92     38.8935      0.2498      1.0319     0.0     0.0      8.0696    0.00 
    3205      0.342772   495.4  -2193.22     977.4   21.93     38.8613      0.2499      1.0570     0.0     0.0      8.0687    0.00 
    3206      0.342882   495.3  -2194.60     976.0   21.95     38.7984      0.2501      1.0556     0.0     0.0      8.0679    0.00 
    3207      0.342990   495.1  -2196.26     974.6   21.96     38.7340      0.2503      1.0686     0.0     0.0      8.0671    0.00 
    3208      0.343081   495.3  -2196.26     976.0   21.96     38.7901      0.2503      1.0597     0.0     0.0      8.0664    0.00 
    3209      0.343190   495.1  -2197.37     976.0   21.97     38.7846      0.2505      1.0600     0.0     0.0      8.0655    0.00 
    3210      0.343300   494.9  -2198.75     973.9   21.99     38.6936      0.2507      1.0515     0.0     0.0      8.0647    0.00 
    3211      0.343410   495.3  -2199.03     976.0   21.99     38.7764      0.2507      1.0482     0.0     0.0      8.0638    0.00 
    3212      0.343527   495.2  -2199.86     976.0   22.00     38.7722      0.2508      1.0406     0.0     0.0      8.0629    0.00 
    3213      0.343617   495.4  -2200.69     976.7   22.01     38.7961      0.2509      1.0199     0.0     0.0      8.0622    0.00 
    3214      0.343727   495.1  -2202.07     976.0   22.02     38.7612      0.2511      1.0070     0.0     0.0      8.0614    0.00 
    3215      0.343836   495.2  -2202.63     976.0   22.03     38.7585      0.2512      0.9684     0.0     0.0      8.0606    0.00 
    3216      0.343945   495.2  -2203.18     975.3   22.03     38.7277      0.2512      0.9801     0.0     0.0      8.0597    0.00 
    3217      0.344055   495.2  -2204.28     975.3   22.04     38.7222      0.2514      0.9311     0.0     0.0      8.0588    0.00 
    3218      0.344164   495.1  -2205.67     973.9   22.06     38.6593      0.2515      0.9450     0.0     0.0      8.0580    0.00 
    3219      0.344272   495.2  -2205.67     976.7   22.06     38.7714      0.2515      0.9236     0.0     0.0      8.0571    0.00 
    3220      0.344382   495.4  -2205.94     978.1   22.06     38.8260      0.2516      0.9397     0.0     0.0      8.0563    0.00 
    3221      0.344484   495.3  -2207.60     976.0   22.08     38.7337      0.2518      0.9569     0.0     0.0      8.0555    0.00 
    3222      0.344593   495.4  -2206.77     980.9   22.07     38.9339      0.2517      0.9578     0.0     0.0      8.0547    0.00 
    3223      0.344702   495.3  -2208.99     975.3   22.09     38.6988      0.2520      0.9932     0.0     0.0      8.0538    0.00 
    3224      0.344795   495.3  -2208.99     978.1   22.09     38.8109      0.2520      0.9994     0.0     0.0      8.0531    0.00 
    3225      0.344905   495.2  -2210.65     976.7   22.11     38.7466      0.2522      1.0302     0.0     0.0      8.0523    0.00 
    3226      0.345014   495.3  -2211.48     978.8   22.11     38.8264      0.2523      1.0178     0.0     0.0      8.0514    0.00 
    3227      0.345122   495.3  -2211.75     976.7   22.12     38.7411      0.2523      1.0349     0.0     0.0      8.0506    0.00 
    3228      0.345231   495.3  -2213.14     976.7   22.13     38.7342      0.2525      1.0105     0.0     0.0      8.0497    0.00 
    3229      0.345341   494.9  -2215.07     973.2   22.15     38.5847      0.2528      1.0164     0.0     0.0      8.0489    0.00 
    3230      0.345439   495.3  -2215.07     976.0   22.15     38.6966      0.2528      1.0166     0.0     0.0      8.0481    0.00 
    3231      0.345548   495.3  -2215.63     976.0   22.16     38.6938      0.2528      0.9909     0.0     0.0      8.0473    0.00 
    3232      0.345658   495.1  -2217.01     975.3   22.17     38.6590      0.2530      0.9692     0.0     0.0      8.0465    0.00 
    3233      0.345767   495.3  -2217.56     976.0   22.18     38.6842      0.2531      0.9425     0.0     0.0      8.0456    0.00 
    3234      0.345876   495.4  -2217.29     979.5   22.17     38.8254      0.2530      0.9392     0.0     0.0      8.0448    0.00 
    3235      0.345985   495.5  -2218.39     978.8   22.18     38.7920      0.2532      0.9529     0.0     0.0      8.0439    0.00 
    3236      0.346079   495.4  -2218.39     981.6   22.18     38.9038      0.2532      0.9563     0.0     0.0      8.0432    0.00 
    3237      0.346188   495.4  -2219.78     979.5   22.20     38.8130      0.2534      0.9679     0.0     0.0      8.0424    0.00 
    3238      0.346296   495.1  -2221.99     973.9   22.22     38.5783      0.2536      0.9771     0.0     0.0      8.0415    0.00 
    3239      0.346398   495.3  -2222.82     976.7   22.23     38.6860      0.2537      0.9926     0.0     0.0      8.0408    0.00 
    3240      0.346507   495.3  -2223.10     977.4   22.23     38.7126      0.2538      1.0036     0.0     0.0      8.0399    0.00 
    3241      0.346615   495.4  -2223.37     979.5   22.23     38.7951      0.2538      1.0214     0.0     0.0      8.0391    0.00 
    3242      0.346724   495.4  -2223.93     978.1   22.24     38.7364      0.2539      1.0140     0.0     0.0      8.0382    0.00 
    3243      0.346836   495.3  -2225.03     978.8   22.25     38.7589      0.2540      1.0506     0.0     0.0      8.0374    0.00 
    3244      0.346945   495.4  -2225.86     978.8   22.26     38.7547      0.2541      1.0473     0.0     0.0      8.0366    0.00 
    3245      0.347054   495.2  -2227.25     977.4   22.27     38.6920      0.2543      1.0635     0.0     0.0      8.0357    0.00 
    3246      0.347165   495.4  -2228.08     977.4   22.28     38.6878      0.2544      1.0188     0.0     0.0      8.0349    0.00 
    3247      0.347257   495.1  -2228.91     976.7   22.29     38.6558      0.2545      1.0230     0.0     0.0      8.0342    0.00 
    3248      0.347377   495.1  -2230.84     975.3   22.31     38.5903      0.2548      0.9873     0.0     0.0      8.0332    0.00 
    3249      0.347468   495.4  -2230.57     978.1   22.31     38.7034      0.2547      0.9889     0.0     0.0      8.0325    0.00 
    3250      0.347577   495.1  -2231.95     976.0   22.32     38.6127      0.2549      0.9769     0.0     0.0      8.0317    0.00 
    3251      0.347686   495.3  -2231.67     977.4   22.32     38.6699      0.2549      0.9424     0.0     0.0      8.0309    0.00 
    3252      0.347797   495.3  -2233.89     976.0   22.34     38.6031      0.2552      0.9429     0.0     0.0      8.0300    0.00 
    3253      0.347907   495.4  -2233.06     979.5   22.33     38.7468      0.2551      0.9086     0.0     0.0      8.0292    0.00 
    3254      0.348016   495.4  -2233.89     978.8   22.34     38.7147      0.2552      0.9440     0.0     0.0      8.0283    0.00 
    3255      0.348124   495.4  -2234.44     980.2   22.34     38.7678      0.2552      0.9089     0.0     0.0      8.0275    0.00 
    3256      0.348233   495.4  -2236.10     978.8   22.36     38.7037      0.2555      0.9495     0.0     0.0      8.0266    0.00 
    3257      0.348333   495.4  -2236.38     978.8   22.36     38.7023      0.2555      0.9345     0.0     0.0      8.0259    0.00 
    3258      0.348443   495.3  -2238.04     978.1   22.38     38.6661      0.2557      0.9270     0.0     0.0      8.0250    0.00 
    3259      0.348554   495.3  -2238.87     976.7   22.39     38.6062      0.2558      0.9320     0.0     0.0      8.0242    0.00 
    3260      0.348662   495.4  -2238.59     979.5   22.39     38.7192      0.2558      0.9086     0.0     0.0      8.0233    0.00 
    3261      0.348754   495.3  -2240.53     977.4   22.41     38.6259      0.2560      0.9433     0.0     0.0      8.0226    0.00 
    3262      0.348862   495.3  -2240.80     978.1   22.41     38.6524      0.2561      0.9082     0.0     0.0      8.0218    0.00 
    3263      0.348972   495.4  -2241.08     978.8   22.41     38.6789      0.2561      0.9372     0.0     0.0      8.0209    0.00 
    3264      0.349082   495.3  -2243.02     976.7   22.43     38.5856      0.2563      0.9240     0.0     0.0      8.0201    0.00 
    3265      0.349190   495.4  -2242.74     978.8   22.43     38.6706      0.2563      0.9416     0.0     0.0      8.0193    0.00 
    3266      0.349291   495.4  -2243.29     979.5   22.43     38.6957      0.2564      0.9672     0.0     0.0      8.0185    0.00 
    3267      0.349401   496.0  -2241.91     985.9   22.42     38.9536      0.2562      1.0007     0.0     0.0      8.0176    0.00 
    3268      0.349509   495.6  -2244.95     980.9   22.45     38.7432      0.2566      1.0630     0.0     0.0      8.0168    0.00 
    3269      0.349617   495.4  -2246.34     978.1   22.46     38.6248      0.2568      1.0664     0.0     0.0      8.0160    0.00 
    3270      0.349726   495.4  -2247.44     978.8   22.47     38.6472      0.2569      1.1332     0.0     0.0      8.0152    0.00 
    3271      0.349837   495.4  -2248.27     978.8   22.48     38.6430      0.2570      1.1110     0.0     0.0      8.0143    0.00 
    3272      0.349929   495.1  -2249.93     976.0   22.50     38.5233      0.2572      1.1346     0.0     0.0      8.0136    0.00 
    3273      0.350037   495.4  -2250.49     976.7   22.50     38.5484      0.2573      1.1135     0.0     0.0      8.0128    0.00 
    3274      0.350148   495.4  -2250.76     978.8   22.51     38.6306      0.2573      1.1135     0.0     0.0      8.0119    0.00 
    3275      0.350268   495.3  -2252.15     976.7   22.52     38.5402      0.2575      1.1139     0.0     0.0      8.0110    0.00 
    3276      0.350359   495.4  -2253.25     976.7   22.53     38.5347      0.2577      1.0799     0.0     0.0      8.0103    0.00 
    3277      0.350470   495.4  -2254.08     977.4   22.54     38.5584      0.2578      1.0824     0.0     0.0      8.0095    0.00 
    3278      0.350578   495.4  -2253.81     980.2   22.54     38.6711      0.2577      1.0477     0.0     0.0      8.0086    0.00 
    3279      0.350686   495.6  -2254.91     980.9   22.55     38.6934      0.2579      1.0471     0.0     0.0      8.0078    0.00 
    3280      0.350796   495.3  -2256.30     978.1   22.56     38.5752      0.2581      1.0355     0.0     0.0      8.0069    0.00 
    3281      0.350907   495.4  -2256.85     978.1   22.57     38.5724      0.2581      1.0227     0.0     0.0      8.0061    0.00 
    3282      0.351015   495.3  -2258.23     976.7   22.58     38.5099      0.2583      1.0339     0.0     0.0      8.0052    0.00 
    3283      0.351106   495.4  -2258.51     979.5   22.59     38.6198      0.2583      1.0008     0.0     0.0      8.0045    0.00 
    3284      0.351214   495.3  -2260.45     976.7   22.60     38.4989      0.2586      1.0182     0.0     0.0      8.0037    0.00 
    3285      0.351332   495.3  -2261.00     978.1   22.61     38.5518      0.2587      0.9560     0.0     0.0      8.0028    0.00 
    3286      0.351440   495.4  -2261.55     978.1   22.62     38.5490      0.2587      0.9698     0.0     0.0      8.0020    0.00 
    3287      0.351548   495.3  -2262.94     976.0   22.63     38.4587      0.2589      0.9230     0.0     0.0      8.0012    0.00 
    3288      0.351657   495.4  -2262.66     979.5   22.63     38.5991      0.2589      0.9285     0.0     0.0      8.0003    0.00 
    3289      0.351749   495.5  -2263.49     978.1   22.63     38.5394      0.2590      0.9118     0.0     0.0      7.9996    0.00 
    3290      0.351859   495.8  -2262.66     981.6   22.63     38.6825      0.2589      0.9179     0.0     0.0      7.9988    0.00 
    3291      0.351968   495.4  -2264.87     978.8   22.65     38.5603      0.2592      0.9623     0.0     0.0      7.9980    0.00 
    3292      0.352079   495.4  -2265.70     978.8   22.66     38.5561      0.2593      0.9415     0.0     0.0      7.9971    0.00 
    3293      0.352190   495.5  -2267.36     977.4   22.67     38.4923      0.2595      1.0026     0.0     0.0      7.9963    0.00 
    3294      0.352289   495.6  -2266.26     981.6   22.66     38.6646      0.2593      0.9754     0.0     0.0      7.9955    0.00 
    3295      0.352400   495.4  -2269.02     976.7   22.69     38.4562      0.2597      1.0203     0.0     0.0      7.9947    0.00 
    3296      0.352509   495.4  -2269.57     978.8   22.70     38.5368      0.2598      1.0234     0.0     0.0      7.9938    0.00 
    3297      0.352617   495.8  -2268.75     981.6   22.69     38.6521      0.2597      1.0332     0.0     0.0      7.9930    0.00 
    3298      0.352725   495.4  -2271.51     976.0   22.72     38.4161      0.2600      1.0405     0.0     0.0      7.9922    0.00 
    3299      0.352837   495.3  -2272.62     977.4   22.73     38.4661      0.2602      1.0201     0.0     0.0      7.9913    0.00 
    3300      0.352928   495.3  -2273.17     976.7   22.73     38.4356      0.2602      1.0136     0.0     0.0      7.9906    0.00 
    3301      0.353037   495.4  -2274.00     977.4   22.74     38.4592      0.2604      0.9806     0.0     0.0      7.9898    0.00 
    3302      0.353146   495.8  -2273.17     981.6   22.73     38.6300      0.2602      0.9949     0.0     0.0      7.9889    0.00 
    3303      0.353249   495.6  -2274.83     979.5   22.75     38.5384      0.2605      0.9579     0.0     0.0      7.9881    0.00 
    3304      0.353358   495.6  -2276.21     978.8   22.76     38.5037      0.2606      0.9719     0.0     0.0      7.9873    0.00 
    3305      0.353467   495.4  -2276.21     976.7   22.76     38.4204      0.2606      0.9722     0.0     0.0      7.9864    0.00 
    3306      0.353577   495.6  -2276.49     980.9   22.76     38.5856      0.2607      0.9598     0.0     0.0      7.9856    0.00 
    3307      0.353686   495.3  -2279.26     976.7   22.79     38.4053      0.2610      0.9713     0.0     0.0      7.9848    0.00 
    3308      0.353796   495.4  -2278.98     978.1   22.79     38.4622      0.2610      0.9363     0.0     0.0      7.9839    0.00 
    3309      0.353905   495.6  -2279.53     980.9   22.80     38.5704      0.2611      0.9587     0.0     0.0      7.9831    0.00 
    3310      0.353996   495.4  -2280.92     978.1   22.81     38.4525      0.2612      0.9446     0.0     0.0      7.9824    0.00 
    3311      0.354105   495.4  -2282.30     977.4   22.82     38.4179      0.2614      0.9583     0.0     0.0      7.9816    0.00 
    3312      0.354223   495.6  -2281.75     980.2   22.82     38.5316      0.2614      0.9417     0.0     0.0      7.9807    0.00 
    3313      0.354333   495.6  -2282.58     979.5   22.83     38.4997      0.2615      0.9349     0.0     0.0      7.9798    0.00 
    3314      0.354424   495.6  -2283.68     979.5   22.84     38.4942      0.2616      0.9361     0.0     0.0      7.9791    0.00 
    3315      0.354532   495.6  -2283.96     980.9   22.84     38.5483      0.2616      0.9278     0.0     0.0      7.9783    0.00 
    3316      0.354640   495.6  -2285.34     979.5   22.85     38.4859      0.2618      0.9681     0.0     0.0      7.9775    0.00 
    3317      0.354749   495.6  -2285.34     981.6   22.85     38.5691      0.2618      0.9497     0.0     0.0      7.9766    0.00 
    3318      0.354859   495.8  -2286.73     980.9   22.87     38.5345      0.2620      0.9667     0.0     0.0      7.9758    0.00 
    3319      0.354969   495.6  -2288.66     978.1   22.89     38.4139      0.2623      0.9557     0.0     0.0      7.9750    0.00 
    3320      0.355078   495.8  -2288.39     980.9   22.88     38.5262      0.2622      0.9765     0.0     0.0      7.9741    0.00 
    3321      0.355180   495.6  -2289.22     979.5   22.89     38.4666      0.2623      0.9970     0.0     0.0      7.9733    0.00 
    3322      0.355288   495.8  -2288.94     982.3   22.89     38.5788      0.2623      0.9980     0.0     0.0      7.9725    0.00 
    3323      0.355398   495.5  -2291.43     978.8   22.91     38.4279      0.2626      1.0075     0.0     0.0      7.9717    0.00 
    3324      0.355508   495.6  -2291.71     980.9   22.92     38.5096      0.2626      1.0203     0.0     0.0      7.9708    0.00 
    3325      0.355616   495.7  -2292.54     980.2   22.93     38.4778      0.2628      1.0352     0.0     0.0      7.9700    0.00 
    3326      0.355708   495.4  -2293.92     979.5   22.94     38.4431      0.2629      1.0296     0.0     0.0      7.9693    0.00 
    3327      0.355817   495.8  -2293.37     981.6   22.93     38.5290      0.2629      1.0378     0.0     0.0      7.9685    0.00 
    3328      0.355926   495.7  -2294.47     981.6   22.94     38.5235      0.2630      1.0422     0.0     0.0      7.9676    0.00 
    3329      0.356036   495.4  -2297.24     978.1   22.97     38.3712      0.2634      1.0550     0.0     0.0      7.9668    0.00 
    3330      0.356139   495.7  -2296.41     980.9   22.96     38.4861      0.2633      1.0564     0.0     0.0      7.9660    0.00 
    3331      0.356249   495.6  -2297.79     979.5   22.98     38.4238      0.2634      1.0587     0.0     0.0      7.9652    0.00 
    3332      0.356358   495.6  -2298.90     979.5   22.99     38.4183      0.2636      1.0352     0.0     0.0      7.9643    0.00 
    3333      0.356466   495.4  -2300.28     978.8   23.00     38.3837      0.2638      1.0258     0.0     0.0      7.9635    0.00 
    3334      0.356575   495.8  -2299.73     981.6   23.00     38.4972      0.2637      1.0115     0.0     0.0      7.9627    0.00 
    3335      0.356685   495.8  -2300.56     981.6   23.01     38.4930      0.2638      1.0079     0.0     0.0      7.9618    0.00 
    3336      0.356794   495.4  -2302.77     978.8   23.03     38.3713      0.2641      0.9959     0.0     0.0      7.9610    0.00 
    3337      0.356885   495.6  -2302.77     980.2   23.03     38.4267      0.2641      0.9764     0.0     0.0      7.9603    0.00 
    3338      0.356994   495.7  -2303.60     980.2   23.04     38.4225      0.2642      0.9825     0.0     0.0      7.9595    0.00 
    3339      0.357112   495.6  -2304.71     980.2   23.05     38.4170      0.2643      0.9473     0.0     0.0      7.9586    0.00 
    3340      0.357220   495.7  -2304.99     980.9   23.05     38.4433      0.2644      0.9758     0.0     0.0      7.9577    0.00 
    3341      0.357329   495.5  -2306.37     979.5   23.06     38.3810      0.2645      0.9587     0.0     0.0      7.9569    0.00 
    3342      0.357420   495.8  -2306.09     983.8   23.06     38.5483      0.2645      0.9785     0.0     0.0      7.9562    0.00 
    3343      0.357529   495.9  -2307.20     982.3   23.07     38.4875      0.2647      0.9821     0.0     0.0      7.9554    0.00 
    3344      0.357637   495.8  -2307.75     982.3   23.08     38.4847      0.2647      0.9910     0.0     0.0      7.9546    0.00 
    3345      0.357747   495.6  -2309.97     978.8   23.10     38.3355      0.2650      1.0138     0.0     0.0      7.9537    0.00 
    3346      0.357857   495.9  -2309.41     981.6   23.09     38.4488      0.2649      1.0077     0.0     0.0      7.9529    0.00 
    3347      0.357967   495.7  -2310.52     980.9   23.11     38.4156      0.2651      1.0344     0.0     0.0      7.9520    0.00 
    3348      0.358087   495.8  -2312.18     980.2   23.12     38.3797      0.2653      1.0066     0.0     0.0      7.9511    0.00
