Repository: LightForm-group/dilatometer_modelling_and_constitutive_behaviour

# dilatometer_modelling_and_constitutive_behaviour

Created with work by Inigo Howe, Patryk Jedrasiak, Hugh Shercliff

This program contains a method of testing various constitutive models and extracting the constitutive behaviour of dilatometer samples correcting for inhomogeneities in termperature, strain and strain rate. The model is currently configured to a dilatometer run under vacuum, with no active cooling during the deformation for a sample of length 10mm with a diameter of 5mm. For both heatup and deformation the temperature is fitted to the experimental central themocoupole temperature for any general temperature profile.

File: experimental_data/deformation/1/520/039_Compression_Inigo_Al_6110_REF_SHT_540C_Deform_520C_1.0s-1__1.asc (part 11 of 24)
 C:\WinTA100\DIL805.PRO\Data\Deformation\Inigo\039_Compression_Inigo_Al_6110_REF_SHT_540C_Deform_520C_1.0s-1__1.asc
     No.          Time   Tem.1        DL     Force  Strain   kf (Def.)    Phi  (D)    Phi* (D)   Tem.2   Tem.3        Poti      HF 
                     s      °C        µm         N       %       N/mm²                     1/s      °C      °C          mm       % 
    3046      0.353210   494.6  -2603.77    1142.5   26.04     43.0381      0.2922      1.0133     0.0     0.0      8.0116    0.00 
    3047      0.353338   494.8  -2602.93    1146.1   26.03     43.1760      0.2921      1.0335     0.0     0.0      8.0106    0.00 
    3048      0.353446   494.5  -2605.46    1143.2   26.05     43.0549      0.2924      1.0595     0.0     0.0      8.0098    0.00 
    3049      0.353573   494.8  -2605.18    1146.1   26.05     43.1628      0.2924      1.0480     0.0     0.0      8.0088    0.00 
    3050      0.353684   494.6  -2607.14    1142.5   26.07     43.0185      0.2927      1.0886     0.0     0.0      8.0080    0.00 
    3051      0.353791   494.6  -2607.71    1144.7   26.08     43.0949      0.2927      1.0673     0.0     0.0      8.0071    0.00 
    3052      0.353919   494.7  -2608.27    1145.4   26.08     43.1182      0.2928      1.0972     0.0     0.0      8.0062    0.00 
    3053      0.354028   494.6  -2609.11    1145.4   26.09     43.1133      0.2929      1.0762     0.0     0.0      8.0053    0.00 
    3054      0.354138   494.4  -2611.36    1142.5   26.11     42.9939      0.2932      1.1115     0.0     0.0      8.0045    0.00 
    3055      0.354256   494.7  -2611.08    1145.4   26.11     43.1018      0.2932      1.0913     0.0     0.0      8.0036    0.00 
    3056      0.354382   494.6  -2612.49    1144.0   26.12     43.0405      0.2934      1.1026     0.0     0.0      8.0026    0.00 
    3057      0.354490   494.6  -2612.77    1145.4   26.13     43.0920      0.2934      1.0827     0.0     0.0      8.0018    0.00 
    3058      0.354619   494.5  -2615.02    1141.1   26.15     42.9196      0.2937      1.0695     0.0     0.0      8.0009    0.00 
    3059      0.354727   494.3  -2616.14    1140.4   26.16     42.8865      0.2939      1.0765     0.0     0.0      8.0001    0.00 
    3060      0.354835   494.6  -2615.30    1144.7   26.15     43.0507      0.2938      1.0734     0.0     0.0      7.9992    0.00 
    3061      0.354961   494.5  -2616.98    1142.5   26.17     42.9612      0.2940      1.0563     0.0     0.0      7.9983    0.00 
    3062      0.355071   494.6  -2618.11    1144.0   26.18     43.0078      0.2941      1.0398     0.0     0.0      7.9975    0.00 
    3063      0.355192   494.5  -2618.39    1144.0   26.18     43.0061      0.2942      1.0533     0.0     0.0      7.9965    0.00 
    3064      0.355300   494.6  -2619.79    1144.0   26.20     42.9979      0.2944      1.0437     0.0     0.0      7.9957    0.00 
    3065      0.355425   494.6  -2620.08    1144.7   26.20     43.0228      0.2944      1.0703     0.0     0.0      7.9948    0.00 
    3066      0.355534   494.6  -2620.92    1144.7   26.21     43.0179      0.2945      1.0408     0.0     0.0      7.9939    0.00 
    3067      0.355662   494.5  -2623.17    1143.2   26.23     42.9518      0.2948      1.0509     0.0     0.0      7.9930    0.00 
    3068      0.355770   494.5  -2624.29    1141.1   26.24     42.8657      0.2950      1.0498     0.0     0.0      7.9921    0.00 
    3069      0.355880   494.6  -2623.73    1145.4   26.24     43.0280      0.2949      1.0440     0.0     0.0      7.9913    0.00 
    3070      0.356008   494.6  -2625.14    1143.2   26.25     42.9403      0.2951      1.0501     0.0     0.0      7.9903    0.00 
    3071      0.356116   494.7  -2625.42    1144.0   26.25     42.9652      0.2951      1.0385     0.0     0.0      7.9895    0.00 
    3072      0.356234   494.6  -2627.10    1143.2   26.27     42.9288      0.2954      1.0607     0.0     0.0      7.9886    0.00 
    3073      0.356342   494.7  -2627.38    1144.7   26.27     42.9802      0.2954      1.0619     0.0     0.0      7.9878    0.00 
    3074      0.356469   494.6  -2628.79    1144.0   26.29     42.9455      0.2956      1.0737     0.0     0.0      7.9868    0.00 
    3075      0.356580   494.6  -2629.35    1144.0   26.29     42.9422      0.2957      1.0583     0.0     0.0      7.9860    0.00 
    3076      0.356705   494.6  -2630.76    1144.0   26.31     42.9341      0.2959      1.0750     0.0     0.0      7.9851    0.00 
    3077      0.356814   494.5  -2631.60    1144.0   26.32     42.9291      0.2960      1.0676     0.0     0.0      7.9842    0.00 
    3078      0.356922   494.8  -2631.60    1146.1   26.32     43.0086      0.2960      1.0900     0.0     0.0      7.9834    0.00 
    3079      0.357050   494.6  -2633.01    1144.0   26.33     42.9209      0.2962      1.0790     0.0     0.0      7.9825    0.00 
    3080      0.357169   494.4  -2635.26    1141.1   26.35     42.8020      0.2965      1.0898     0.0     0.0      7.9816    0.00 
    3081      0.357277   494.5  -2635.54    1141.8   26.36     42.8268      0.2965      1.0727     0.0     0.0      7.9807    0.00 
    3082      0.357385   494.6  -2635.82    1144.0   26.36     42.9046      0.2965      1.0744     0.0     0.0      7.9799    0.00 
    3083      0.357512   494.7  -2636.94    1144.0   26.37     42.8980      0.2967      1.0440     0.0     0.0      7.9789    0.00 
    3084      0.357622   494.7  -2637.79    1145.4   26.38     42.9460      0.2968      1.0416     0.0     0.0      7.9781    0.00 
    3085      0.357747   494.7  -2638.91    1144.0   26.39     42.8866      0.2970      1.0456     0.0     0.0      7.9772    0.00 
    3086      0.357856   494.8  -2638.91    1146.1   26.39     42.9659      0.2970      1.0461     0.0     0.0      7.9763    0.00 
    3087      0.357965   494.6  -2640.88    1142.5   26.41     42.8222      0.2972      1.0387     0.0     0.0      7.9755    0.00 
    3088      0.358103   494.6  -2641.16    1144.0   26.41     42.8735      0.2973      1.0271     0.0     0.0      7.9745    0.00 
    3089      0.358213   494.5  -2643.13    1142.5   26.43     42.8091      0.2975      1.0256     0.0     0.0      7.9736    0.00 
    3090      0.358321   494.6  -2643.41    1143.2   26.43     42.8339      0.2976      1.0181     0.0     0.0      7.9728    0.00 
    3091      0.358430   494.8  -2643.13    1145.4   26.43     42.9149      0.2975      1.0176     0.0     0.0      7.9720    0.00 
    3092      0.358558   494.8  -2644.53    1146.1   26.45     42.9331      0.2977      1.0164     0.0     0.0      7.9710    0.00 
    3093      0.358668   494.8  -2646.22    1143.2   26.46     42.8175      0.2980      1.0135     0.0     0.0      7.9702    0.00 
    3094      0.358777   494.8  -2646.50    1144.7   26.47     42.8688      0.2980      1.0021     0.0     0.0      7.9694    0.00 
    3095      0.358905   494.6  -2647.91    1144.0   26.48     42.8341      0.2982      1.0070     0.0     0.0      7.9684    0.00 
    3096      0.359013   494.8  -2647.62    1146.1   26.48     42.9151      0.2981      0.9951     0.0     0.0      7.9676    0.00 
    3097      0.359133   494.6  -2650.15    1143.2   26.50     42.7946      0.2985      0.9837     0.0     0.0      7.9667    0.00 
    3098      0.359241   494.8  -2649.87    1144.7   26.50     42.8491      0.2985      0.9901     0.0     0.0      7.9659    0.00 
    3099      0.359370   495.0  -2649.87    1148.2   26.50     42.9812      0.2985      1.0069     0.0     0.0      7.9649    0.00 
    3100      0.359478   494.7  -2651.84    1145.4   26.52     42.8640      0.2987      0.9959     0.0     0.0      7.9641    0.00 
    3101      0.359604   494.7  -2652.97    1144.0   26.53     42.8047      0.2989      1.0184     0.0     0.0      7.9631    0.00 
    3102      0.359713   495.2  -2652.40    1148.2   26.52     42.9664      0.2988      1.0189     0.0     0.0      7.9623    0.00 
    3103      0.359823   494.8  -2654.37    1145.4   26.54     42.8493      0.2991      1.0394     0.0     0.0      7.9615    0.00 
    3104      0.359948   494.8  -2655.21    1146.1   26.55     42.8708      0.2992      1.0505     0.0     0.0      7.9605    0.00 
    3105      0.360066   494.9  -2656.06    1148.2   26.56     42.9450      0.2993      1.0469     0.0     0.0      7.9596    0.00 
    3106      0.360174   494.7  -2657.18    1144.7   26.57     42.8065      0.2994      1.0717     0.0     0.0      7.9588    0.00 
    3107      0.360301   494.8  -2658.03    1144.0   26.58     42.7752      0.2996      1.0617     0.0     0.0      7.9579    0.00 
    3108      0.360411   494.8  -2658.87    1146.1   26.59     42.8494      0.2997      1.0650     0.0     0.0      7.9570    0.00 
    3109      0.360519   494.8  -2659.43    1146.1   26.59     42.8461      0.2998      1.0654     0.0     0.0      7.9562    0.00 
    3110      0.360645   495.0  -2660.27    1146.8   26.60     42.8676      0.2999      1.0579     0.0     0.0      7.9553    0.00 
    3111      0.360753   494.8  -2662.24    1144.7   26.62     42.7770      0.3001      1.0516     0.0     0.0      7.9544    0.00 
    3112      0.360865   495.0  -2662.24    1146.1   26.62     42.8297      0.3001      1.0405     0.0     0.0      7.9536    0.00 
    3113      0.360991   494.8  -2663.65    1145.4   26.64     42.7952      0.3003      1.0470     0.0     0.0      7.9526    0.00 
    3114      0.361111   494.8  -2664.21    1145.4   26.64     42.7919      0.3004      1.0268     0.0     0.0      7.9517    0.00 
    3115      0.361220   494.9  -2665.05    1146.8   26.65     42.8397      0.3005      1.0530     0.0     0.0      7.9509    0.00 
    3116      0.361331   494.9  -2665.62    1146.1   26.66     42.8100      0.3006      1.0243     0.0     0.0      7.9501    0.00 
    3117      0.361457   495.1  -2666.46    1148.2   26.66     42.8842      0.3007      1.0660     0.0     0.0      7.9491    0.00 
    3118      0.361565   495.2  -2667.58    1146.8   26.68     42.8249      0.3009      1.0438     0.0     0.0      7.9483    0.00 
    3119      0.361693   494.9  -2668.71    1145.4   26.69     42.7656      0.3010      1.0780     0.0     0.0      7.9473    0.00 
    3120      0.361803   495.0  -2669.27    1146.8   26.69     42.8151      0.3011      1.0788     0.0     0.0      7.9465    0.00 
    3121      0.361911   495.1  -2669.83    1148.2   26.70     42.8645      0.3012      1.0771     0.0     0.0      7.9457    0.00 
    3122      0.362030   494.8  -2672.64    1144.0   26.73     42.6900      0.3016      1.0864     0.0     0.0      7.9448    0.00 
    3123      0.362159   494.9  -2672.08    1146.1   26.72     42.7723      0.3015      1.0819     0.0     0.0      7.9438    0.00 
    3124      0.362268   494.9  -2673.77    1144.0   26.74     42.6835      0.3017      1.1001     0.0     0.0      7.9430    0.00 
    3125      0.362377   495.1  -2673.77    1146.8   26.74     42.7888      0.3017      1.0843     0.0     0.0      7.9422    0.00 
    3126      0.362503   494.9  -2674.89    1146.8   26.75     42.7822      0.3019      1.0912     0.0     0.0      7.9412    0.00 
    3127      0.362613   494.9  -2676.02    1145.4   26.76     42.7230      0.3020      1.0716     0.0     0.0      7.9404    0.00 
    3128      0.362722   494.8  -2677.14    1144.0   26.77     42.6638      0.3022      1.0757     0.0     0.0      7.9396    0.00 
    3129      0.362849   495.0  -2677.70    1146.1   26.78     42.7395      0.3022      1.0344     0.0     0.0      7.9386    0.00 
    3130      0.362960   495.0  -2678.83    1146.8   26.79     42.7592      0.3024      1.0543     0.0     0.0      7.9377    0.00 
    3131      0.363079   494.9  -2679.11    1146.1   26.79     42.7313      0.3024      1.0306     0.0     0.0      7.9369    0.00 
    3132      0.363188   494.9  -2681.36    1144.7   26.81     42.6656      0.3027      1.0260     0.0     0.0      7.9361    0.00 
    3133      0.363314   494.9  -2681.64    1145.4   26.82     42.6902      0.3028      1.0047     0.0     0.0      7.9352    0.00 
    3134      0.363423   494.9  -2681.92    1146.8   26.82     42.7412      0.3028      1.0120     0.0     0.0      7.9343    0.00 
    3135      0.363534   494.9  -2683.89    1143.2   26.84     42.5982      0.3031      0.9958     0.0     0.0      7.9335    0.00 
    3136      0.363659   495.2  -2683.61    1148.2   26.84     42.7839      0.3031      1.0009     0.0     0.0      7.9325    0.00 
    3137      0.363767   495.4  -2683.04    1150.3   26.83     42.8661      0.3030      1.0147     0.0     0.0      7.9317    0.00 
    3138      0.363897   495.4  -2684.73    1150.3   26.85     42.8562      0.3032      1.0146     0.0     0.0      7.9307    0.00 
    3139      0.364013   494.8  -2687.82    1144.7   26.88     42.6279      0.3036      1.0562     0.0     0.0      7.9299    0.00 
    3140      0.364123   495.2  -2687.26    1147.5   26.87     42.7363      0.3036      1.0361     0.0     0.0      7.9290    0.00 
    3141      0.364232   495.2  -2687.82    1146.8   26.88     42.7067      0.3036      1.0868     0.0     0.0      7.9282    0.00 
    3142      0.364359   495.1  -2689.23    1146.8   26.89     42.6985      0.3038      1.0479     0.0     0.0      7.9273    0.00 
    3143      0.364469   495.0  -2690.35    1145.4   26.90     42.6394      0.3040      1.0553     0.0     0.0      7.9264    0.00 
    3144      0.364577   495.1  -2691.20    1145.4   26.91     42.6345      0.3041      1.0544     0.0     0.0      7.9256    0.00 
    3145      0.364702   495.2  -2690.92    1149.6   26.91     42.7937      0.3041      1.0508     0.0     0.0      7.9247    0.00 
    3146      0.364812   495.0  -2693.45    1146.1   26.93     42.6476      0.3044      1.0502     0.0     0.0      7.9239    0.00 
    3147      0.364931   494.9  -2694.01    1146.1   26.94     42.6443      0.3045      0.9969     0.0     0.0      7.9230    0.00 
    3148      0.365042   495.1  -2694.85    1145.4   26.95     42.6131      0.3046      1.0336     0.0     0.0      7.9221    0.00 
    3149      0.365168   495.3  -2695.13    1148.9   26.95     42.7428      0.3046      0.9605     0.0     0.0      7.9212    0.00 
    3150      0.365275   495.0  -2696.82    1145.4   26.97     42.6017      0.3049      1.0226     0.0     0.0      7.9204    0.00 
    3151      0.365404   495.1  -2696.54    1148.2   26.97     42.7083      0.3048      0.9787     0.0     0.0      7.9194    0.00 
    3152      0.365512   495.7  -2696.26    1150.3   26.96     42.7887      0.3048      1.0422     0.0     0.0      7.9186    0.00 
    3153      0.365638   495.1  -2699.07    1146.8   26.99     42.6410      0.3052      1.0139     0.0     0.0      7.9177    0.00 
    3154      0.365747   495.3  -2698.51    1149.6   26.99     42.7493      0.3051      1.0639     0.0     0.0      7.9169    0.00 
    3155      0.365857   495.1  -2700.76    1146.1   27.01     42.6049      0.3054      1.0781     0.0     0.0      7.9160    0.00 
    3156      0.365973   495.3  -2701.32    1148.2   27.01     42.6804      0.3055      1.0772     0.0     0.0      7.9152    0.00 
    3157      0.366100   494.9  -2703.57    1144.7   27.04     42.5361      0.3058      1.1045     0.0     0.0      7.9142    0.00 
    3158      0.366210   495.4  -2702.16    1148.9   27.02     42.7017      0.3056      1.0616     0.0     0.0      7.9134    0.00 
    3159      0.366319   494.9  -2705.82    1143.2   27.06     42.4705      0.3061      1.1171     0.0     0.0      7.9126    0.00 
    3160      0.366447   495.2  -2704.69    1148.2   27.05     42.6606      0.3059      1.0516     0.0     0.0      7.9116    0.00 
    3161      0.366556   495.3  -2706.10    1146.1   27.06     42.5738      0.3061      1.0975     0.0     0.0      7.9108    0.00 
    3162      0.366682   495.4  -2706.10    1148.2   27.06     42.6524      0.3061      1.0487     0.0     0.0      7.9098    0.00 
    3163      0.366792   495.1  -2708.35    1146.1   27.08     42.5606      0.3064      1.0346     0.0     0.0      7.9090    0.00 
    3164      0.366913   495.2  -2709.47    1145.4   27.09     42.5279      0.3066      1.0300     0.0     0.0      7.9081    0.00 
    3165      0.367022   495.4  -2708.63    1149.6   27.09     42.6900      0.3065      1.0273     0.0     0.0      7.9073    0.00 
    3166      0.367130   495.2  -2710.59    1146.1   27.11     42.5475      0.3067      1.0437     0.0     0.0      7.9065    0.00 
    3167      0.367260   495.3  -2711.72    1146.8   27.12     42.5672      0.3069      1.0088     0.0     0.0      7.9055    0.00 
    3168      0.367368   495.4  -2711.44    1149.6   27.11     42.6736      0.3069      1.0517     0.0     0.0      7.9047    0.00 
    3169      0.367493   495.3  -2713.69    1144.7   27.14     42.4771      0.3072      1.0491     0.0     0.0      7.9038    0.00 
    3170      0.367602   495.5  -2713.41    1149.6   27.13     42.6621      0.3071      1.0761     0.0     0.0      7.9029    0.00 
    3171      0.367712   495.2  -2714.81    1146.8   27.15     42.5491      0.3073      1.0744     0.0     0.0      7.9021    0.00 
    3172      0.367838   495.7  -2714.25    1152.4   27.14     42.7619      0.3072      1.0667     0.0     0.0      7.9012    0.00 
    3173      0.367956   495.2  -2717.62    1146.1   27.18     42.5065      0.3077      1.0805     0.0     0.0      7.9003    0.00 
    3174      0.368064   495.3  -2718.18    1146.1   27.18     42.5032      0.3078      1.0655     0.0     0.0      7.8995    0.00 
    3175      0.368174   495.4  -2718.18    1146.8   27.18     42.5294      0.3078      1.0844     0.0     0.0      7.8987    0.00 
    3176      0.368302   495.3  -2719.31    1146.8   27.19     42.5228      0.3079      1.0433     0.0     0.0      7.8977    0.00 
    3177      0.368410   495.2  -2721.28    1145.4   27.21     42.4590      0.3082      1.0410     0.0     0.0      7.8969    0.00 
    3178      0.368537   495.4  -2721.56    1147.5   27.22     42.5358      0.3083      1.0210     0.0     0.0      7.8959    0.00 
    3179      0.368647   495.3  -2722.40    1146.1   27.22     42.4786      0.3084      1.0201     0.0     0.0      7.8951    0.00 
    3180      0.368756   495.6  -2721.84    1148.9   27.22     42.5865      0.3083      1.0019     0.0     0.0      7.8943    0.00 
    3181      0.368876   495.5  -2723.24    1148.9   27.23     42.5783      0.3085      1.0058     0.0     0.0      7.8934    0.00 
    3182      0.369002   495.4  -2724.37    1146.8   27.24     42.4933      0.3086      0.9973     0.0     0.0      7.8925    0.00 
    3183      0.369110   495.4  -2725.49    1146.1   27.25     42.4606      0.3088      1.0137     0.0     0.0      7.8916    0.00 
    3184      0.369221   495.6  -2725.49    1149.6   27.25     42.5913      0.3088      1.0225     0.0     0.0      7.8908    0.00 
    3185      0.369346   495.4  -2727.18    1148.2   27.27     42.5291      0.3090      1.0312     0.0     0.0      7.8899    0.00 
    3186      0.369454   495.3  -2729.15    1144.0   27.29     42.3608      0.3093      1.0427     0.0     0.0      7.8891    0.00 
    3187      0.369583   495.4  -2728.59    1147.5   27.29     42.4948      0.3092      1.0212     0.0     0.0      7.8881    0.00 
    3188      0.369691   495.5  -2729.15    1148.9   27.29     42.5438      0.3093      1.0581     0.0     0.0      7.8873    0.00 
    3189      0.369810   495.5  -2730.83    1146.8   27.31     42.4555      0.3095      1.0275     0.0     0.0      7.8864    0.00 
    3190      0.369919   495.4  -2731.68    1146.8   27.32     42.4506      0.3096      1.0642     0.0     0.0      7.8856    0.00 
    3191      0.370046   495.5  -2732.24    1148.2   27.32     42.4995      0.3097      1.0417     0.0     0.0      7.8847    0.00 
    3192      0.370157   495.6  -2732.52    1149.6   27.33     42.5501      0.3098      1.0597     0.0     0.0      7.8838    0.00 
    3193      0.370265   495.4  -2735.33    1146.1   27.35     42.4031      0.3101      1.0448     0.0     0.0      7.8830    0.00 
    3194      0.370392   495.5  -2735.05    1148.9   27.35     42.5092      0.3101      1.0449     0.0     0.0      7.8821    0.00 
    3195      0.370503   495.5  -2736.18    1146.8   27.36     42.4243      0.3103      1.0672     0.0     0.0      7.8813    0.00 
    3196      0.370611   495.7  -2735.33    1151.7   27.35     42.6120      0.3101      1.0380     0.0     0.0      7.8805    0.00 
    3197      0.370736   495.5  -2737.86    1148.2   27.38     42.4667      0.3105      1.0658     0.0     0.0      7.8795    0.00 
    3198      0.370856   495.4  -2738.42    1146.8   27.38     42.4112      0.3106      1.0503     0.0     0.0      7.8786    0.00 
    3199      0.370966   495.4  -2739.83    1146.8   27.40     42.4030      0.3108      1.0767     0.0     0.0      7.8778    0.00 
    3200      0.371076   495.6  -2740.39    1146.8   27.40     42.3997      0.3108      1.0576     0.0     0.0      7.8770    0.00 
    3201      0.371201   495.4  -2741.80    1148.2   27.42     42.4436      0.3110      1.0540     0.0     0.0      7.8760    0.00 
    3202      0.371309   495.4  -2742.64    1147.5   27.43     42.4126      0.3112      1.0461     0.0     0.0      7.8752    0.00 
    3203      0.371438   495.5  -2743.48    1146.8   27.43     42.3816      0.3113      1.0422     0.0     0.0      7.8743    0.00 
    3204      0.371546   495.6  -2743.20    1149.6   27.43     42.4876      0.3112      1.0559     0.0     0.0      7.8735    0.00 
    3205      0.371654   495.7  -2743.77    1148.9   27.44     42.4582      0.3113      1.0669     0.0     0.0      7.8727    0.00 
    3206      0.371772   495.7  -2745.17    1148.2   27.45     42.4239      0.3115      1.0496     0.0     0.0      7.8718    0.00 
    3207      0.371898   495.4  -2747.42    1146.8   27.47     42.3586      0.3118      1.0873     0.0     0.0      7.8709    0.00 
    3208      0.372007   495.7  -2746.58    1149.6   27.47     42.4678      0.3117      1.0709     0.0     0.0      7.8700    0.00 
    3209      0.372117   495.4  -2749.11    1146.1   27.49     42.3227      0.3120      1.0987     0.0     0.0      7.8692    0.00 
    3210      0.372242   495.4  -2749.95    1144.0   27.50     42.2396      0.3122      1.0544     0.0     0.0      7.8683    0.00 
    3211      0.372350   495.6  -2749.67    1147.5   27.50     42.3716      0.3121      1.0691     0.0     0.0      7.8675    0.00 
    3212      0.372479   495.4  -2751.92    1144.0   27.52     42.2282      0.3124      1.0708     0.0     0.0      7.8665    0.00 
    3213      0.372587   495.7  -2751.36    1148.9   27.51     42.4138      0.3124      1.0690     0.0     0.0      7.8657    0.00 
    3214      0.372712   495.4  -2753.04    1146.8   27.53     42.3258      0.3126      1.0586     0.0     0.0      7.8648    0.00 
    3215      0.372815   495.7  -2753.32    1148.9   27.53     42.4023      0.3126      1.0252     0.0     0.0      7.8640    0.00 
    3216      0.372942   495.4  -2755.29    1146.1   27.55     42.2866      0.3129      1.0305     0.0     0.0      7.8631    0.00 
    3217      0.373052   495.3  -2756.42    1145.4   27.56     42.2540      0.3131      0.9798     0.0     0.0      7.8623    0.00 
    3218      0.373177   495.7  -2756.13    1148.2   27.56     42.3598      0.3130      1.0135     0.0     0.0      7.8613    0.00 
    3219      0.373285   495.8  -2755.85    1148.9   27.56     42.3875      0.3130      0.9732     0.0     0.0      7.8605    0.00 
    3220      0.373394   495.6  -2758.66    1146.8   27.59     42.2930      0.3134      0.9724     0.0     0.0      7.8597    0.00 
    3221      0.373522   495.5  -2759.51    1146.8   27.60     42.2880      0.3135      0.9956     0.0     0.0      7.8588    0.00 
    3222      0.373630   495.9  -2758.66    1149.6   27.59     42.3971      0.3134      0.9889     0.0     0.0      7.8580    0.00 
    3223      0.373748   495.7  -2760.91    1147.5   27.61     42.3058      0.3137      1.0129     0.0     0.0      7.8571    0.00 
    3224      0.373857   495.7  -2760.91    1148.9   27.61     42.3579      0.3137      0.9910     0.0     0.0      7.8563    0.00 
    3225      0.373983   495.8  -2761.48    1148.2   27.61     42.3286      0.3138      1.0090     0.0     0.0      7.8553    0.00 
    3226      0.374093   495.6  -2763.44    1148.2   27.63     42.3171      0.3140      1.0272     0.0     0.0      7.8545    0.00 
    3227      0.374218   495.8  -2763.16    1148.9   27.63     42.3447      0.3140      1.0480     0.0     0.0      7.8536    0.00 
    3228      0.374326   495.8  -2764.57    1148.9   27.65     42.3365      0.3142      1.0461     0.0     0.0      7.8528    0.00 
    3229      0.374455   495.7  -2765.97    1147.5   27.66     42.2763      0.3144      1.0447     0.0     0.0      7.8518    0.00 
    3230      0.374563   495.6  -2767.10    1146.1   27.67     42.2177      0.3145      1.0477     0.0     0.0      7.8510    0.00 
    3231      0.374671   495.7  -2767.66    1146.8   27.68     42.2404      0.3146      1.0181     0.0     0.0      7.8502    0.00 
    3232      0.374788   495.7  -2768.50    1146.8   27.69     42.2355      0.3147      1.0375     0.0     0.0      7.8494    0.00 
    3233      0.374916   495.7  -2768.78    1149.6   27.69     42.3378      0.3148      1.0053     0.0     0.0      7.8484    0.00 
    3234      0.375025   495.8  -2769.91    1149.6   27.70     42.3312      0.3149      1.0212     0.0     0.0      7.8476    0.00 
    3235      0.375135   495.8  -2771.03    1148.2   27.71     42.2727      0.3151      1.0065     0.0     0.0      7.8468    0.00 
    3236      0.375261   496.0  -2771.31    1149.6   27.71     42.3230      0.3151      0.9986     0.0     0.0      7.8458    0.00 
    3237      0.375370   495.9  -2772.16    1148.9   27.72     42.2921      0.3152      1.0013     0.0     0.0      7.8450    0.00 
    3238      0.375498   495.7  -2773.56    1147.5   27.74     42.2319      0.3154      0.9953     0.0     0.0      7.8441    0.00 
    3239      0.375606   495.8  -2774.41    1148.9   27.74     42.2789      0.3155      1.0303     0.0     0.0      7.8433    0.00 
    3240      0.375726   496.1  -2773.84    1151.7   27.74     42.3861      0.3155      1.0144     0.0     0.0      7.8424    0.00 
    3241      0.375834   495.8  -2776.09    1148.2   27.76     42.2431      0.3158      1.0568     0.0     0.0      7.8416    0.00 
    3242      0.375961   495.9  -2777.50    1148.9   27.77     42.2608      0.3160      1.0310     0.0     0.0      7.8406    0.00 
    3243      0.376070   495.8  -2777.78    1148.9   27.78     42.2592      0.3160      1.0741     0.0     0.0      7.8398    0.00 
    3244      0.376179   496.0  -2778.34    1149.6   27.78     42.2819      0.3161      1.0538     0.0     0.0      7.8390    0.00 
    3245      0.376306   496.1  -2778.34    1151.7   27.78     42.3597      0.3161      1.0697     0.0     0.0      7.8381    0.00 
    3246      0.376416   496.0  -2780.59    1148.2   27.81     42.2168      0.3164      1.0581     0.0     0.0      7.8373    0.00 
    3247      0.376541   495.9  -2781.43    1149.6   27.81     42.2638      0.3165      1.0502     0.0     0.0      7.8363    0.00 
    3248      0.376642   495.7  -2782.84    1148.2   27.83     42.2036      0.3167      1.0741     0.0     0.0      7.8356    0.00 
    3249      0.376767   496.1  -2782.28    1150.3   27.82     42.2848      0.3166      1.0370     0.0     0.0      7.8347    0.00 
    3250      0.376878   495.7  -2784.81    1148.9   27.85     42.2181      0.3170      1.0612     0.0     0.0      7.8338    0.00 
    3251      0.377006   496.0  -2784.81    1148.2   27.85     42.1921      0.3170      1.0208     0.0     0.0      7.8329    0.00 
    3252      0.377114   496.0  -2785.37    1148.9   27.85     42.2148      0.3171      1.0523     0.0     0.0      7.8321    0.00 
    3253      0.377222   495.9  -2786.21    1148.2   27.86     42.1839      0.3172      1.0541     0.0     0.0      7.8313    0.00 
    3254      0.377351   496.2  -2787.06    1151.0   27.87     42.2827      0.3173      1.0714     0.0     0.0      7.8303    0.00 
    3255      0.377459   496.2  -2787.90    1149.6   27.88     42.2259      0.3174      1.0879     0.0     0.0      7.8295    0.00 
    3256      0.377585   496.2  -2788.46    1150.3   27.88     42.2485      0.3175      1.0902     0.0     0.0      7.8286    0.00 
    3257      0.377687   496.0  -2790.15    1149.6   27.90     42.2127      0.3177      1.1076     0.0     0.0      7.8278    0.00 
    3258      0.377814   495.9  -2791.55    1148.9   27.92     42.1786      0.3179      1.1172     0.0     0.0      7.8269    0.00 
    3259      0.377924   496.0  -2791.84    1150.3   27.92     42.2288      0.3180      1.1205     0.0     0.0      7.8260    0.00 
    3260      0.378050   496.0  -2793.52    1148.2   27.94     42.1412      0.3182      1.1204     0.0     0.0      7.8251    0.00 
    3261      0.378160   496.0  -2793.52    1149.6   27.94     42.1930      0.3182      1.0840     0.0     0.0      7.8243    0.00 
    3262      0.378269   495.7  -2795.21    1146.8   27.95     42.0795      0.3184      1.0819     0.0     0.0      7.8235    0.00 
    3263      0.378396   495.8  -2796.33    1147.5   27.96     42.0988      0.3186      1.0430     0.0     0.0      7.8225    0.00 
    3264      0.378504   496.1  -2796.33    1149.6   27.96     42.1765      0.3186      1.0336     0.0     0.0      7.8217    0.00 
    3265      0.378622   495.8  -2797.46    1148.9   27.97     42.1440      0.3187      1.0046     0.0     0.0      7.8209    0.00 
    3266      0.378730   496.1  -2798.02    1149.6   27.98     42.1666      0.3188      0.9719     0.0     0.0      7.8201    0.00 
    3267      0.378859   495.8  -2799.99    1146.8   28.00     42.0516      0.3191      0.9820     0.0     0.0      7.8191    0.00 
    3268      0.378967   496.2  -2799.14    1151.7   27.99     42.2377      0.3190      0.9461     0.0     0.0      7.8183    0.00 
    3269      0.379093   495.9  -2800.55    1148.9   28.01     42.1260      0.3192      0.9941     0.0     0.0      7.8174    0.00 
    3270      0.379202   496.0  -2800.83    1148.9   28.01     42.1243      0.3192      0.9927     0.0     0.0      7.8166    0.00 
    3271      0.379312   496.2  -2801.11    1151.7   28.01     42.2262      0.3192      1.0370     0.0     0.0      7.8157    0.00 
    3272      0.379438   496.0  -2803.64    1149.6   28.04     42.1337      0.3196      1.0458     0.0     0.0      7.8148    0.00 
    3273      0.379546   496.5  -2803.08    1152.4   28.03     42.2405      0.3195      1.0732     0.0     0.0      7.8140    0.00 
    3274      0.379665   495.9  -2805.05    1148.2   28.05     42.0738      0.3198      1.0965     0.0     0.0      7.8131    0.00 
    3275      0.379774   496.0  -2806.45    1147.5   28.06     42.0397      0.3200      1.1010     0.0     0.0      7.8123    0.00 
    3276      0.379903   496.1  -2806.45    1150.3   28.06     42.1431      0.3200      1.1224     0.0     0.0      7.8114    0.00 
    3277      0.380011   496.1  -2807.02    1150.3   28.07     42.1398      0.3201      1.1099     0.0     0.0      7.8106    0.00 
    3278      0.380121   495.7  -2809.83    1145.4   28.10     41.9425      0.3205      1.1071     0.0     0.0      7.8097    0.00 
    3279      0.380249   495.8  -2810.67    1146.8   28.11     41.9892      0.3206      1.0943     0.0     0.0      7.8088    0.00 
    3280      0.380357   496.1  -2810.39    1148.9   28.10     42.0684      0.3205      1.0595     0.0     0.0      7.8080    0.00 
    3281      0.380484   496.2  -2810.95    1150.3   28.11     42.1168      0.3206      1.0716     0.0     0.0      7.8070    0.00 
    3282      0.380602   496.2  -2812.08    1149.6   28.12     42.0844      0.3208      1.0165     0.0     0.0      7.8062    0.00 
    3283      0.380711   496.1  -2812.92    1150.3   28.13     42.1052      0.3209      1.0229     0.0     0.0      7.8054    0.00 
    3284      0.380821   496.0  -2814.04    1148.9   28.14     42.0470      0.3210      1.0235     0.0     0.0      7.8045    0.00 
    3285      0.380947   496.1  -2814.04    1150.3   28.14     42.0987      0.3210      1.0258     0.0     0.0      7.8036    0.00 
    3286      0.381057   495.8  -2816.85    1147.5   28.17     41.9789      0.3214      1.0251     0.0     0.0      7.8028    0.00 
    3287      0.381168   496.2  -2815.73    1151.7   28.16     42.1404      0.3213      1.0079     0.0     0.0      7.8020    0.00 
    3288      0.381293   496.1  -2817.42    1149.6   28.17     42.0531      0.3215      1.0263     0.0     0.0      7.8011    0.00 
    3289      0.381401   496.1  -2817.98    1148.9   28.18     42.0240      0.3216      1.0362     0.0     0.0      7.8003    0.00 
    3290      0.381539   496.0  -2819.38    1149.6   28.19     42.0416      0.3218      1.0580     0.0     0.0      7.7992    0.00 
    3291      0.381630   496.1  -2819.38    1149.6   28.19     42.0416      0.3218      1.0594     0.0     0.0      7.7986    0.00 
    3292      0.381758   496.2  -2820.23    1149.6   28.20     42.0366      0.3219      1.0816     0.0     0.0      7.7976    0.00 
    3293      0.381866   496.0  -2821.91    1148.2   28.22     41.9751      0.3221      1.0724     0.0     0.0      7.7968    0.00 
    3294      0.381993   495.9  -2823.88    1146.1   28.24     41.8863      0.3224      1.0849     0.0     0.0      7.7959    0.00 
    3295      0.382103   496.3  -2822.20    1152.4   28.22     42.1283      0.3222      1.0926     0.0     0.0      7.7951    0.00 
    3296      0.382213   496.0  -2824.44    1148.9   28.24     41.9861      0.3225      1.0955     0.0     0.0      7.7942    0.00 
    3297      0.382340   496.0  -2825.85    1149.6   28.26     42.0037      0.3227      1.0855     0.0     0.0      7.7933    0.00 
    3298      0.382450   496.1  -2826.41    1148.2   28.26     41.9488      0.3228      1.1022     0.0     0.0      7.7925    0.00 
    3299      0.382566   496.1  -2826.69    1150.3   28.27     42.0245      0.3228      1.0926     0.0     0.0      7.7916    0.00 
    3300      0.382676   496.0  -2828.38    1148.2   28.28     41.9373      0.3230      1.1085     0.0     0.0      7.7908    0.00 
    3301      0.382802   495.9  -2829.50    1146.8   28.30     41.8792      0.3232      1.0591     0.0     0.0      7.7899    0.00 
    3302      0.382910   496.0  -2829.79    1148.9   28.30     41.9549      0.3232      1.0923     0.0     0.0      7.7891    0.00 
    3303      0.383038   496.0  -2830.35    1149.6   28.30     41.9774      0.3233      1.0575     0.0     0.0      7.7881    0.00 
    3304      0.383147   496.0  -2832.03    1149.6   28.32     41.9675      0.3235      1.0865     0.0     0.0      7.7873    0.00 
    3305      0.383256   496.0  -2832.32    1149.6   28.32     41.9659      0.3236      1.0460     0.0     0.0      7.7865    0.00 
    3306      0.383385   496.2  -2832.88    1149.6   28.33     41.9626      0.3237      1.0630     0.0     0.0      7.7856    0.00 
    3307      0.383485   495.8  -2835.13    1146.1   28.35     41.8206      0.3240      1.0246     0.0     0.0      7.7848    0.00 
    3308      0.383614   496.0  -2835.13    1148.9   28.35     41.9236      0.3240      1.0353     0.0     0.0      7.7839    0.00 
    3309      0.383722   495.9  -2836.53    1148.2   28.37     41.8897      0.3242      1.0238     0.0     0.0      7.7831    0.00 
    3310      0.383850   496.3  -2835.97    1151.7   28.36     42.0217      0.3241      0.9995     0.0     0.0      7.7821    0.00 
    3311      0.383960   495.9  -2838.78    1144.0   28.39     41.7221      0.3245      1.0148     0.0     0.0      7.7813    0.00 
    3312      0.384069   496.2  -2837.94    1149.6   28.38     41.9329      0.3244      0.9695     0.0     0.0      7.7805    0.00 
    3313      0.384196   496.0  -2840.19    1146.1   28.40     41.7911      0.3247      1.0176     0.0     0.0      7.7796    0.00 
    3314      0.384305   496.2  -2839.06    1149.6   28.39     41.9263      0.3245      0.9736     0.0     0.0      7.7788    0.00 
    3315      0.384414   496.3  -2840.47    1149.6   28.40     41.9181      0.3247      1.0148     0.0     0.0      7.7780    0.00 
    3316      0.384533   496.2  -2841.87    1149.6   28.42     41.9099      0.3249      0.9776     0.0     0.0      7.7771    0.00 
    3317      0.384660   496.2  -2842.72    1148.2   28.43     41.8535      0.3250      1.0241     0.0     0.0      7.7762    0.00 
    3318      0.384769   496.1  -2843.28    1149.6   28.43     41.9017      0.3251      1.0033     0.0     0.0      7.7754    0.00 
    3319      0.384880   496.1  -2844.68    1147.5   28.45     41.8163      0.3253      1.0164     0.0     0.0      7.7745    0.00 
    3320      0.385006   496.4  -2845.25    1150.3   28.45     41.9158      0.3254      1.0070     0.0     0.0      7.7736    0.00 
    3321      0.385117   496.3  -2845.53    1150.3   28.46     41.9142      0.3254      1.0222     0.0     0.0      7.7728    0.00 
    3322      0.385227   496.1  -2847.21    1148.2   28.47     41.8272      0.3257      1.0338     0.0     0.0      7.7720    0.00 
    3323      0.385353   496.3  -2847.78    1150.3   28.48     41.9010      0.3257      1.0287     0.0     0.0      7.7710    0.00 
    3324      0.385472   496.2  -2848.34    1150.3   28.48     41.8977      0.3258      1.0409     0.0     0.0      7.7702    0.00 
    3325      0.385580   496.2  -2849.18    1149.6   28.49     41.8671      0.3259      1.0277     0.0     0.0      7.7694    0.00 
    3326      0.385689   496.1  -2850.87    1148.9   28.51     41.8315      0.3262      1.0508     0.0     0.0      7.7686    0.00 
    3327      0.385817   496.5  -2850.03    1151.7   28.50     41.9393      0.3261      1.0417     0.0     0.0      7.7676    0.00 
    3328      0.385926   496.3  -2851.43    1149.6   28.51     41.8539      0.3263      1.0728     0.0     0.0      7.7668    0.00 
    3329      0.386055   496.1  -2853.40    1149.6   28.53     41.8424      0.3265      1.0538     0.0     0.0      7.7659    0.00 
    3330      0.386163   496.2  -2854.52    1148.2   28.55     41.7845      0.3267      1.0755     0.0     0.0      7.7651    0.00 
    3331      0.386272   496.2  -2854.80    1149.6   28.55     41.8342      0.3267      1.0760     0.0     0.0      7.7643    0.00 
    3332      0.386392   496.3  -2855.37    1148.9   28.55     41.8052      0.3268      1.0639     0.0     0.0      7.7634    0.00 
    3333      0.386511   496.0  -2856.77    1148.2   28.57     41.7713      0.3270      1.0646     0.0     0.0      7.7626    0.00 
    3334      0.386620   496.5  -2856.77    1150.3   28.57     41.8483      0.3270      1.0513     0.0     0.0      7.7618    0.00 
    3335      0.386749   496.3  -2858.46    1148.9   28.58     41.7871      0.3272      1.0721     0.0     0.0      7.7608    0.00 
    3336      0.386857   496.3  -2859.02    1148.9   28.59     41.7838      0.3273      1.0568     0.0     0.0      7.7600    0.00 
    3337      0.386966   496.3  -2859.30    1150.3   28.59     41.8335      0.3274      1.0602     0.0     0.0      7.7592    0.00 
    3338      0.387095   496.0  -2861.55    1147.5   28.62     41.7177      0.3277      1.0441     0.0     0.0      7.7583    0.00 
    3339      0.387204   496.3  -2861.83    1149.6   28.62     41.7930      0.3277      1.0296     0.0     0.0      7.7575    0.00 
    3340      0.387329   496.3  -2862.68    1150.3   28.63     41.8137      0.3278      1.0159     0.0     0.0      7.7565    0.00 
    3341      0.387431   496.3  -2863.24    1149.6   28.63     41.7848      0.3279      1.0156     0.0     0.0      7.7558    0.00 
    3342      0.387559   496.3  -2864.36    1148.2   28.64     41.7269      0.3281      1.0131     0.0     0.0      7.7549    0.00 
    3343      0.387669   496.1  -2865.21    1149.6   28.65     41.7733      0.3282      1.0133     0.0     0.0      7.7540    0.00 
    3344      0.387778   496.3  -2865.77    1151.0   28.66     41.8213      0.3283      0.9935     0.0     0.0      7.7533    0.00 
    3345      0.387905   496.3  -2866.89    1149.6   28.67     41.7634      0.3284      1.0076     0.0     0.0      7.7523    0.00 
    3346      0.388016   496.3  -2867.74    1150.3   28.68     41.7841      0.3285      0.9905     0.0     0.0      7.7515    0.00 
    3347      0.388125   496.4  -2868.30    1149.6   28.68     41.7552      0.3286      1.0158     0.0     0.0      7.7507    0.00 
    3348      0.388252   496.5  -2868.58    1150.3   28.69     41.7792      0.3287      1.0357     0.0     0.0      7.7498    0.00
