Repository: LightForm-group/dilatometer_modelling_and_constitutive_behaviour

# dilatometer_modelling_and_constitutive_behaviour

Created with work by Inigo Howe, Patryk Jedrasiak, Hugh Shercliff

This program contains a method of testing various constitutive models and extracting the constitutive behaviour of dilatometer samples correcting for inhomogeneities in termperature, strain and strain rate. The model is currently configured to a dilatometer run under vacuum, with no active cooling during the deformation for a sample of length 10mm with a diameter of 5mm. For both heatup and deformation the temperature is fitted to the experimental central themocoupole temperature for any general temperature profile.

File: experimental_data/deformation/1/490/008_Compression_Daniel_Al_Hom1_SHT_540C_Deform_490C_1.0s-1_QuenchHeGas__1.asc (part 12 of 27)
 C:\WinTA100\DIL805.PRO\Data\Deformation\ChrisDaniel\008_Compression_Daniel_Al_Hom1_SHT_540C_Deform_490C_1.0s-1_QuenchHeGas__1.asc
     No.          Time   Tem.1        DL     Force  Strain   kf (Def.)    Phi  (D)    Phi* (D)   Tem.2   Tem.3        Poti      HF 
                     s      °C        µm         N       %       N/mm²                     1/s      °C      °C          mm       % 
    3349      0.358171   461.0  -2498.49    1215.2   24.98     46.4278      0.2728      1.0189     0.0     0.0      7.9476    0.00 
    3350      0.358280   461.3  -2498.77    1218.1   24.99     46.5339      0.2728      1.0005     0.0     0.0      7.9467    0.00 
    3351      0.358390   460.8  -2500.98    1213.8   25.01     46.3585      0.2731      1.0339     0.0     0.0      7.9459    0.00 
    3352      0.358508   461.4  -2500.43    1216.6   25.00     46.4697      0.2730      0.9973     0.0     0.0      7.9450    0.00 
    3353      0.358601   461.0  -2502.09    1214.5   25.02     46.3786      0.2733      1.0588     0.0     0.0      7.9443    0.00 
    3354      0.358709   461.1  -2502.64    1216.6   25.03     46.4560      0.2733      1.0374     0.0     0.0      7.9435    0.00 
    3355      0.358817   461.0  -2503.19    1215.2   25.03     46.3987      0.2734      1.0573     0.0     0.0      7.9427    0.00 
    3356      0.358925   460.9  -2504.85    1214.5   25.05     46.3615      0.2736      1.0584     0.0     0.0      7.9418    0.00 
    3357      0.359034   461.3  -2504.30    1218.8   25.04     46.5265      0.2736      1.0557     0.0     0.0      7.9410    0.00 
    3358      0.359145   461.0  -2507.34    1214.5   25.07     46.3461      0.2740      1.0775     0.0     0.0      7.9402    0.00 
    3359      0.359254   461.0  -2506.79    1215.9   25.07     46.4033      0.2739      1.0763     0.0     0.0      7.9393    0.00 
    3360      0.359363   461.2  -2506.79    1217.3   25.07     46.4572      0.2739      1.0939     0.0     0.0      7.9385    0.00 
    3361      0.359466   460.9  -2509.56    1215.2   25.10     46.3593      0.2743      1.0682     0.0     0.0      7.9377    0.00 
    3362      0.359574   461.0  -2510.11    1216.6   25.10     46.4097      0.2743      1.0824     0.0     0.0      7.9369    0.00 
    3363      0.359683   460.8  -2510.94    1214.5   25.11     46.3238      0.2745      1.0466     0.0     0.0      7.9361    0.00 
    3364      0.359793   461.0  -2511.49    1216.6   25.11     46.4011      0.2745      1.0573     0.0     0.0      7.9352    0.00 
    3365      0.359883   461.2  -2510.94    1218.8   25.11     46.4853      0.2745      1.0273     0.0     0.0      7.9345    0.00 
    3366      0.359993   460.8  -2513.15    1215.2   25.13     46.3370      0.2747      1.0188     0.0     0.0      7.9337    0.00 
    3367      0.360101   461.0  -2513.98    1216.6   25.14     46.3857      0.2749      1.0148     0.0     0.0      7.9329    0.00 
    3368      0.360211   460.8  -2514.54    1215.2   25.15     46.3285      0.2749      1.0040     0.0     0.0      7.9320    0.00 
    3369      0.360321   460.8  -2516.47    1213.1   25.16     46.2358      0.2752      0.9894     0.0     0.0      7.9312    0.00 
    3370      0.360419   461.0  -2516.20    1215.9   25.16     46.3451      0.2752      0.9776     0.0     0.0      7.9305    0.00 
    3371      0.360528   460.9  -2517.03    1215.2   25.17     46.3131      0.2753      0.9676     0.0     0.0      7.9296    0.00 
    3372      0.360637   461.0  -2516.75    1217.3   25.17     46.3955      0.2752      0.9686     0.0     0.0      7.9288    0.00 
    3373      0.360746   461.2  -2518.13    1218.1   25.18     46.4138      0.2754      1.0040     0.0     0.0      7.9280    0.00 
    3374      0.360854   461.0  -2518.96    1218.1   25.19     46.4086      0.2755      0.9919     0.0     0.0      7.9271    0.00 
    3375      0.360962   461.0  -2520.07    1219.5   25.20     46.4555      0.2757      1.0129     0.0     0.0      7.9263    0.00 
    3376      0.361071   461.0  -2520.90    1218.1   25.21     46.3966      0.2758      1.0141     0.0     0.0      7.9255    0.00 
    3377      0.361182   460.9  -2521.73    1217.3   25.22     46.3646      0.2759      1.0265     0.0     0.0      7.9246    0.00 
    3378      0.361273   460.9  -2523.11    1216.6   25.23     46.3291      0.2761      1.0443     0.0     0.0      7.9239    0.00 
    3379      0.361393   461.0  -2523.39    1218.1   25.23     46.3812      0.2761      1.0244     0.0     0.0      7.9230    0.00 
    3380      0.361502   461.0  -2523.94    1218.1   25.24     46.3777      0.2762      1.0402     0.0     0.0      7.9222    0.00 
    3381      0.361610   460.7  -2525.60    1216.6   25.26     46.3137      0.2764      1.0557     0.0     0.0      7.9214    0.00 
    3382      0.361701   461.0  -2525.88    1218.1   25.26     46.3657      0.2764      1.0518     0.0     0.0      7.9207    0.00 
    3383      0.361810   461.1  -2526.15    1219.5   25.26     46.4177      0.2765      1.0700     0.0     0.0      7.9199    0.00 
    3384      0.361920   461.2  -2526.43    1220.2   25.26     46.4429      0.2765      1.0075     0.0     0.0      7.9190    0.00 
    3385      0.362028   460.8  -2529.47    1215.2   25.29     46.2360      0.2769      1.0512     0.0     0.0      7.9182    0.00 
    3386      0.362136   460.8  -2530.03    1215.2   25.30     46.2326      0.2770      0.9993     0.0     0.0      7.9174    0.00 
    3387      0.362244   461.0  -2529.75    1218.1   25.30     46.3417      0.2770      1.0541     0.0     0.0      7.9166    0.00 
    3388      0.362344   461.2  -2530.03    1219.5   25.30     46.3937      0.2770      1.0086     0.0     0.0      7.9158    0.00 
    3389      0.362453   461.2  -2531.13    1220.2   25.31     46.4136      0.2772      0.9925     0.0     0.0      7.9150    0.00 
    3390      0.362563   460.5  -2535.28    1210.3   25.35     46.0122      0.2777      1.0058     0.0     0.0      7.9141    0.00 
    3391      0.362674   461.2  -2531.96    1220.9   25.32     46.4353      0.2773      0.9918     0.0     0.0      7.9133    0.00 
    3392      0.362782   460.8  -2534.18    1217.3   25.34     46.2874      0.2776      1.0196     0.0     0.0      7.9125    0.00 
    3393      0.362890   461.2  -2533.90    1220.2   25.34     46.3965      0.2775      0.9728     0.0     0.0      7.9116    0.00 
    3394      0.362998   461.1  -2535.28    1220.2   25.35     46.3879      0.2777      1.0201     0.0     0.0      7.9108    0.00 
    3395      0.363107   460.9  -2537.22    1217.3   25.37     46.2685      0.2780      0.9959     0.0     0.0      7.9100    0.00 
    3396      0.363202   461.0  -2536.94    1220.9   25.37     46.4044      0.2779      1.0621     0.0     0.0      7.9093    0.00 
    3397      0.363322   461.1  -2537.50    1220.2   25.37     46.3741      0.2780      0.9969     0.0     0.0      7.9084    0.00 
    3398      0.363413   460.4  -2539.71    1214.5   25.40     46.1458      0.2783      1.0418     0.0     0.0      7.9076    0.00 
    3399      0.363522   461.0  -2539.43    1218.1   25.39     46.2816      0.2783      0.9997     0.0     0.0      7.9068    0.00 
    3400      0.363631   460.8  -2540.82    1218.1   25.41     46.2730      0.2784      1.0335     0.0     0.0      7.9060    0.00 
    3401      0.363741   461.1  -2541.09    1219.5   25.41     46.3249      0.2785      1.0170     0.0     0.0      7.9052    0.00 
    3402      0.363851   461.0  -2541.92    1220.2   25.42     46.3466      0.2786      1.0054     0.0     0.0      7.9043    0.00 
    3403      0.363959   460.6  -2544.97    1213.1   25.45     46.0597      0.2790      0.9785     0.0     0.0      7.9035    0.00 
    3404      0.364068   461.3  -2542.75    1222.3   25.43     46.4219      0.2787      0.9726     0.0     0.0      7.9027    0.00 
    3405      0.364178   460.9  -2544.69    1219.5   25.45     46.3026      0.2790      0.9825     0.0     0.0      7.9019    0.00 
    3406      0.364269   461.1  -2544.14    1221.6   25.44     46.3864      0.2789      0.9479     0.0     0.0      7.9012    0.00 
    3407      0.364389   460.8  -2546.63    1217.3   25.47     46.2102      0.2792      0.9880     0.0     0.0      7.9003    0.00 
    3408      0.364501   461.0  -2546.63    1219.5   25.47     46.2906      0.2792      0.9476     0.0     0.0      7.8994    0.00 
    3409      0.364592   460.9  -2547.46    1219.5   25.47     46.2854      0.2793      1.0079     0.0     0.0      7.8987    0.00 
    3410      0.364700   460.9  -2548.56    1220.2   25.49     46.3053      0.2795      0.9405     0.0     0.0      7.8979    0.00 
    3411      0.364808   461.0  -2549.12    1220.2   25.49     46.3019      0.2796      0.9944     0.0     0.0      7.8971    0.00 
    3412      0.364917   461.2  -2549.39    1221.6   25.49     46.3537      0.2796      0.9650     0.0     0.0      7.8962    0.00 
    3413      0.365027   460.9  -2551.33    1220.9   25.51     46.3149      0.2799      1.0186     0.0     0.0      7.8954    0.00 
    3414      0.365136   460.9  -2551.61    1221.6   25.52     46.3400      0.2799      1.0063     0.0     0.0      7.8946    0.00 
    3415      0.365245   461.0  -2551.88    1220.9   25.52     46.3115      0.2799      1.0195     0.0     0.0      7.8938    0.00 
    3416      0.365346   460.9  -2553.82    1220.2   25.54     46.2727      0.2802      1.0130     0.0     0.0      7.8930    0.00 
    3417      0.365455   461.2  -2553.27    1223.7   25.53     46.4099      0.2801      1.0194     0.0     0.0      7.8922    0.00 
    3418      0.365563   461.0  -2554.65    1220.9   25.55     46.2943      0.2803      1.0628     0.0     0.0      7.8913    0.00 
    3419      0.365671   461.3  -2554.10    1223.7   25.54     46.4048      0.2802      1.0397     0.0     0.0      7.8905    0.00 
    3420      0.365782   460.9  -2557.42    1220.2   25.57     46.2503      0.2807      1.0927     0.0     0.0      7.8897    0.00 
    3421      0.365891   461.2  -2557.42    1220.9   25.57     46.2771      0.2807      1.0358     0.0     0.0      7.8889    0.00 
    3422      0.365982   460.6  -2559.35    1217.3   25.59     46.1313      0.2809      1.0979     0.0     0.0      7.8882    0.00 
    3423      0.366090   461.0  -2559.35    1220.9   25.59     46.2650      0.2809      1.0452     0.0     0.0      7.8873    0.00 
    3424      0.366200   461.3  -2558.80    1224.4   25.59     46.4022      0.2809      1.0835     0.0     0.0      7.8865    0.00 
    3425      0.366317   461.0  -2561.01    1220.9   25.61     46.2547      0.2812      1.0395     0.0     0.0      7.8856    0.00 
    3426      0.366427   461.0  -2561.57    1223.0   25.62     46.3315      0.2812      1.0434     0.0     0.0      7.8848    0.00 
    3427      0.366517   460.9  -2562.40    1220.9   25.62     46.2461      0.2813      1.0478     0.0     0.0      7.8841    0.00 
    3428      0.366636   461.0  -2562.95    1222.3   25.63     46.2961      0.2814      1.0255     0.0     0.0      7.8832    0.00 
    3429      0.366747   461.0  -2564.61    1221.6   25.65     46.2591      0.2816      1.0528     0.0     0.0      7.8824    0.00 
    3430      0.366837   461.1  -2564.06    1223.0   25.64     46.3160      0.2816      0.9994     0.0     0.0      7.8817    0.00 
    3431      0.366947   460.8  -2566.27    1219.5   25.66     46.1686      0.2819      1.0329     0.0     0.0      7.8809    0.00 
    3432      0.367055   461.0  -2567.10    1221.6   25.67     46.2436      0.2820      0.9992     0.0     0.0      7.8801    0.00 
    3433      0.367167   460.9  -2567.38    1222.3   25.67     46.2686      0.2820      1.0330     0.0     0.0      7.8792    0.00 
    3434      0.367266   461.0  -2567.38    1223.7   25.67     46.3220      0.2820      1.0229     0.0     0.0      7.8785    0.00 
    3435      0.367376   461.2  -2567.93    1223.7   25.68     46.3186      0.2821      1.0285     0.0     0.0      7.8776    0.00 
    3436      0.367486   460.8  -2569.59    1221.6   25.70     46.2281      0.2823      1.0182     0.0     0.0      7.8768    0.00 
    3437      0.367595   460.9  -2570.70    1222.3   25.71     46.2479      0.2825      1.0269     0.0     0.0      7.8760    0.00 
    3438      0.367704   460.8  -2572.36    1220.9   25.72     46.1842      0.2827      1.0257     0.0     0.0      7.8751    0.00 
    3439      0.367814   460.9  -2572.36    1222.3   25.72     46.2376      0.2827      1.0175     0.0     0.0      7.8743    0.00 
    3440      0.367923   461.0  -2572.63    1222.3   25.73     46.2359      0.2827      1.0159     0.0     0.0      7.8735    0.00 
    3441      0.368014   460.9  -2573.74    1223.0   25.74     46.2556      0.2829      1.0004     0.0     0.0      7.8728    0.00 
    3442      0.368123   460.8  -2574.85    1221.6   25.75     46.1954      0.2830      1.0055     0.0     0.0      7.8720    0.00 
    3443      0.368244   461.0  -2575.12    1223.7   25.75     46.2737      0.2831      0.9897     0.0     0.0      7.8710    0.00 
    3444      0.368335   460.9  -2576.23    1222.3   25.76     46.2135      0.2832      1.0117     0.0     0.0      7.8703    0.00 
    3445      0.368446   461.0  -2576.51    1225.8   25.77     46.3451      0.2832      0.9766     0.0     0.0      7.8695    0.00 
    3446      0.368557   461.0  -2577.89    1223.7   25.78     46.2565      0.2834      0.9981     0.0     0.0      7.8687    0.00 
    3447      0.368665   461.1  -2578.17    1224.4   25.78     46.2814      0.2835      0.9825     0.0     0.0      7.8678    0.00 
    3448      0.368773   461.0  -2579.55    1223.0   25.80     46.2195      0.2837      1.0063     0.0     0.0      7.8670    0.00 
    3449      0.368881   460.8  -2580.93    1223.0   25.81     46.2108      0.2838      0.9922     0.0     0.0      7.8662    0.00 
    3450      0.368990   461.1  -2580.38    1226.5   25.80     46.3476      0.2838      1.0018     0.0     0.0      7.8654    0.00 
    3451      0.369100   461.1  -2581.49    1225.1   25.81     46.2874      0.2839      1.0206     0.0     0.0      7.8646    0.00 
    3452      0.369200   461.1  -2581.49    1225.1   25.81     46.2874      0.2839      1.0159     0.0     0.0      7.8638    0.00 
    3453      0.369311   460.9  -2583.98    1220.9   25.84     46.1119      0.2843      1.0548     0.0     0.0      7.8630    0.00 
    3454      0.369419   461.0  -2583.98    1223.7   25.84     46.2186      0.2843      1.0435     0.0     0.0      7.8622    0.00 
    3455      0.369529   460.9  -2585.08    1223.7   25.85     46.2117      0.2844      1.0667     0.0     0.0      7.8614    0.00 
    3456      0.369620   460.6  -2587.02    1221.6   25.87     46.1197      0.2847      1.0271     0.0     0.0      7.8607    0.00 
    3457      0.369729   461.0  -2585.91    1225.8   25.86     46.2864      0.2845      1.0602     0.0     0.0      7.8598    0.00 
    3458      0.369839   461.2  -2586.47    1226.5   25.86     46.3096      0.2846      1.0250     0.0     0.0      7.8590    0.00 
    3459      0.369947   460.9  -2588.96    1223.7   25.89     46.1875      0.2849      1.0495     0.0     0.0      7.8582    0.00 
    3460      0.370057   461.0  -2588.68    1224.4   25.89     46.2159      0.2849      1.0426     0.0     0.0      7.8574    0.00 
    3461      0.370157   460.8  -2590.34    1223.7   25.90     46.1789      0.2851      1.0114     0.0     0.0      7.8566    0.00 
    3462      0.370266   460.6  -2592.55    1222.3   25.93     46.1119      0.2854      1.0375     0.0     0.0      7.8558    0.00 
    3463      0.370374   461.3  -2590.34    1228.6   25.90     46.3653      0.2851      0.9735     0.0     0.0      7.8550    0.00 
    3464      0.370487   460.8  -2593.10    1220.9   25.93     46.0552      0.2855      1.0054     0.0     0.0      7.8541    0.00 
    3465      0.370596   461.0  -2592.55    1225.1   25.93     46.2183      0.2854      0.9808     0.0     0.0      7.8533    0.00 
    3466      0.370704   461.2  -2592.83    1227.9   25.93     46.3231      0.2854      1.0152     0.0     0.0      7.8525    0.00 
    3467      0.370812   460.9  -2595.32    1223.7   25.95     46.1479      0.2858      1.0140     0.0     0.0      7.8517    0.00 
    3468      0.370921   461.2  -2594.76    1227.2   25.95     46.2844      0.2857      1.0419     0.0     0.0      7.8508    0.00 
    3469      0.371012   460.8  -2596.70    1223.7   25.97     46.1392      0.2860      1.0294     0.0     0.0      7.8501    0.00 
    3470      0.371131   460.8  -2597.25    1224.4   25.97     46.1624      0.2860      1.0324     0.0     0.0      7.8492    0.00 
    3471      0.371242   460.8  -2598.64    1223.7   25.99     46.1272      0.2862      1.0634     0.0     0.0      7.8484    0.00 
    3472      0.371333   461.0  -2598.64    1224.4   25.99     46.1538      0.2862      1.0336     0.0     0.0      7.8477    0.00 
    3473      0.371441   461.0  -2599.47    1225.1   25.99     46.1752      0.2863      1.0908     0.0     0.0      7.8469    0.00 
    3474      0.371550   460.9  -2600.30    1224.4   26.00     46.1434      0.2865      1.0509     0.0     0.0      7.8461    0.00 
    3475      0.371659   460.8  -2601.40    1224.4   26.01     46.1365      0.2866      1.0624     0.0     0.0      7.8452    0.00 
    3476      0.371770   460.9  -2602.23    1225.8   26.02     46.1845      0.2867      1.0429     0.0     0.0      7.8444    0.00 
    3477      0.371879   460.8  -2603.06    1223.7   26.03     46.0996      0.2868      1.0251     0.0     0.0      7.8436    0.00 
    3478      0.371988   460.9  -2604.17    1224.4   26.04     46.1193      0.2870      1.0288     0.0     0.0      7.8428    0.00 
    3479      0.372108   460.8  -2604.72    1224.4   26.05     46.1158      0.2871      0.9864     0.0     0.0      7.8419    0.00 
    3480      0.372200   460.9  -2605.83    1224.4   26.06     46.1089      0.2872      0.9816     0.0     0.0      7.8412    0.00 
    3481      0.372309   461.0  -2606.38    1224.4   26.06     46.1055      0.2873      0.9641     0.0     0.0      7.8404    0.00 
    3482      0.372419   460.9  -2607.21    1223.7   26.07     46.0737      0.2874      0.9723     0.0     0.0      7.8395    0.00 
    3483      0.372510   460.9  -2608.04    1225.8   26.08     46.1483      0.2875      0.9590     0.0     0.0      7.8389    0.00 
    3484      0.372619   461.2  -2607.49    1228.6   26.07     46.2580      0.2874      0.9621     0.0     0.0      7.8380    0.00 
    3485      0.372728   461.0  -2608.60    1226.5   26.09     46.1714      0.2876      0.9674     0.0     0.0      7.8372    0.00 
    3486      0.372837   460.8  -2610.53    1224.4   26.11     46.0796      0.2878      0.9594     0.0     0.0      7.8364    0.00 
    3487      0.372947   460.8  -2610.81    1225.8   26.11     46.1310      0.2879      1.0039     0.0     0.0      7.8356    0.00 
    3488      0.373056   461.3  -2609.98    1229.3   26.10     46.2690      0.2878      1.0005     0.0     0.0      7.8347    0.00 
    3489      0.373156   460.9  -2612.47    1224.4   26.12     46.0675      0.2881      1.0391     0.0     0.0      7.8340    0.00 
    3490      0.373266   460.9  -2613.85    1225.1   26.14     46.0854      0.2883      1.0242     0.0     0.0      7.8332    0.00 
    3491      0.373374   461.1  -2613.85    1228.6   26.14     46.2182      0.2883      1.0453     0.0     0.0      7.8324    0.00 
    3492      0.373484   460.9  -2615.51    1226.5   26.16     46.1282      0.2885      1.0570     0.0     0.0      7.8315    0.00 
    3493      0.373595   461.0  -2615.51    1227.2   26.16     46.1547      0.2885      1.0450     0.0     0.0      7.8307    0.00 
    3494      0.373686   460.9  -2616.62    1226.5   26.17     46.1212      0.2887      1.0402     0.0     0.0      7.8300    0.00 
    3495      0.373795   461.2  -2616.62    1228.6   26.17     46.2009      0.2887      1.0325     0.0     0.0      7.8292    0.00 
    3496      0.373904   460.9  -2618.00    1226.5   26.18     46.1126      0.2889      1.0389     0.0     0.0      7.8284    0.00 
    3497      0.374013   460.9  -2619.39    1224.4   26.19     46.0244      0.2890      1.0199     0.0     0.0      7.8275    0.00 
    3498      0.374113   460.9  -2619.94    1226.5   26.20     46.1005      0.2891      1.0323     0.0     0.0      7.8268    0.00 
    3499      0.374222   460.9  -2620.22    1227.2   26.20     46.1253      0.2892      1.0113     0.0     0.0      7.8260    0.00 
    3500      0.374330   461.0  -2621.32    1226.5   26.21     46.0919      0.2893      0.9994     0.0     0.0      7.8252    0.00 
    3501      0.374440   461.0  -2622.43    1226.5   26.22     46.0850      0.2894      0.9869     0.0     0.0      7.8243    0.00 
    3502      0.374549   461.0  -2622.71    1227.9   26.23     46.1363      0.2895      1.0052     0.0     0.0      7.8235    0.00 
    3503      0.374658   461.2  -2622.98    1228.6   26.23     46.1610      0.2895      0.9984     0.0     0.0      7.8227    0.00 
    3504      0.374768   461.0  -2625.20    1225.8   26.25     46.0412      0.2898      1.0067     0.0     0.0      7.8219    0.00 
    3505      0.374877   461.2  -2624.92    1227.9   26.25     46.1224      0.2898      0.9869     0.0     0.0      7.8211    0.00 
    3506      0.374986   461.0  -2626.03    1226.5   26.26     46.0625      0.2899      0.9897     0.0     0.0      7.8202    0.00 
    3507      0.375088   460.8  -2628.24    1225.1   26.28     45.9957      0.2902      0.9890     0.0     0.0      7.8195    0.00 
    3508      0.375197   461.2  -2626.86    1229.3   26.27     46.1633      0.2901      0.9940     0.0     0.0      7.8187    0.00 
    3509      0.375305   461.0  -2627.96    1227.2   26.28     46.0769      0.2902      1.0053     0.0     0.0      7.8178    0.00 
    3510      0.375413   461.1  -2629.07    1228.6   26.29     46.1230      0.2904      1.0203     0.0     0.0      7.8170    0.00 
    3511      0.375505   461.3  -2629.62    1228.6   26.30     46.1195      0.2904      1.0407     0.0     0.0      7.8163    0.00 
    3512      0.375616   460.9  -2631.28    1227.2   26.31     46.0561      0.2907      1.0187     0.0     0.0      7.8155    0.00 
    3513      0.375725   461.0  -2631.56    1226.5   26.32     46.0279      0.2907      1.0668     0.0     0.0      7.8147    0.00 
    3514      0.375834   461.2  -2631.56    1228.6   26.32     46.1074      0.2907      1.0183     0.0     0.0      7.8139    0.00 
    3515      0.375944   460.9  -2634.33    1225.1   26.34     45.9577      0.2911      1.0409     0.0     0.0      7.8130    0.00 
    3516      0.376044   461.0  -2633.77    1227.9   26.34     46.0670      0.2910      1.0424     0.0     0.0      7.8123    0.00 
    3517      0.376152   461.3  -2634.05    1229.3   26.34     46.1183      0.2910      1.0201     0.0     0.0      7.8115    0.00 
    3518      0.376261   460.6  -2637.65    1223.0   26.38     45.8576      0.2915      1.0304     0.0     0.0      7.8107    0.00 
    3519      0.376371   461.2  -2636.54    1227.2   26.37     46.0233      0.2914      0.9682     0.0     0.0      7.8099    0.00 
    3520      0.376480   461.0  -2637.65    1227.2   26.38     46.0164      0.2915      0.9886     0.0     0.0      7.8090    0.00 
    3521      0.376589   461.1  -2637.65    1229.3   26.38     46.0957      0.2915      0.9606     0.0     0.0      7.8082    0.00 
    3522      0.376699   461.1  -2638.48    1227.9   26.38     46.0376      0.2916      0.9792     0.0     0.0      7.8074    0.00 
    3523      0.376789   461.1  -2639.58    1228.6   26.40     46.0572      0.2918      0.9527     0.0     0.0      7.8067    0.00 
    3524      0.376899   461.3  -2639.31    1230.8   26.39     46.1383      0.2917      0.9884     0.0     0.0      7.8059    0.00 
    3525      0.377017   460.9  -2642.07    1225.1   26.42     45.9094      0.2921      0.9902     0.0     0.0      7.8050    0.00 
    3526      0.377110   461.1  -2641.52    1228.6   26.42     46.0451      0.2920      1.0016     0.0     0.0      7.8043    0.00 
    3527      0.377219   461.2  -2642.07    1229.3   26.42     46.0680      0.2921      1.0269     0.0     0.0      7.8035    0.00 
    3528      0.377328   461.2  -2642.90    1228.6   26.43     46.0364      0.2922      1.0196     0.0     0.0      7.8027    0.00 
    3529      0.377438   461.0  -2644.84    1227.2   26.45     45.9714      0.2925      1.0535     0.0     0.0      7.8018    0.00 
    3530      0.377547   461.0  -2645.95    1225.8   26.46     45.9116      0.2926      1.0568     0.0     0.0      7.8010    0.00 
    3531      0.377656   461.2  -2645.67    1229.3   26.46     46.0455      0.2926      1.0683     0.0     0.0      7.8002    0.00 
    3532      0.377764   461.2  -2646.22    1229.3   26.46     46.0420      0.2927      1.0576     0.0     0.0      7.7994    0.00 
    3533      0.377872   460.9  -2648.44    1226.5   26.48     45.9225      0.2930      1.0352     0.0     0.0      7.7986    0.00 
    3534      0.377972   461.0  -2648.44    1228.6   26.48     46.0018      0.2930      1.0312     0.0     0.0      7.7979    0.00 
    3535      0.378082   461.0  -2649.54    1226.5   26.50     45.9156      0.2931      1.0387     0.0     0.0      7.7970    0.00 
    3536      0.378191   461.2  -2649.54    1228.6   26.50     45.9949      0.2931      1.0172     0.0     0.0      7.7962    0.00 
    3537      0.378302   460.9  -2651.48    1225.8   26.51     45.8771      0.2934      0.9892     0.0     0.0      7.7954    0.00 
    3538      0.378410   461.0  -2652.03    1227.2   26.52     45.9265      0.2935      0.9710     0.0     0.0      7.7946    0.00 
    3539      0.378503   461.2  -2652.03    1229.3   26.52     46.0057      0.2935      0.9980     0.0     0.0      7.7939    0.00 
    3540      0.378611   461.2  -2653.42    1228.6   26.53     45.9706      0.2937      0.9751     0.0     0.0      7.7931    0.00 
    3541      0.378720   461.0  -2654.25    1227.9   26.54     45.9390      0.2938      0.9733     0.0     0.0      7.7923    0.00 
    3542      0.378830   461.4  -2653.69    1232.2   26.54     46.1009      0.2937      0.9649     0.0     0.0      7.7914    0.00 
    3543      0.378951   461.2  -2655.91    1228.6   26.56     45.9550      0.2940      0.9638     0.0     0.0      7.7905    0.00 
    3544      0.379041   461.1  -2657.01    1227.9   26.57     45.9217      0.2941      0.9726     0.0     0.0      7.7899    0.00 
    3545      0.379150   461.5  -2655.63    1232.2   26.56     46.0887      0.2940      0.9847     0.0     0.0      7.7890    0.00 
    3546      0.379259   461.4  -2656.74    1232.2   26.57     46.0818      0.2941      0.9957     0.0     0.0      7.7882    0.00 
    3547      0.379369   460.8  -2660.05    1225.8   26.60     45.8235      0.2946      1.0002     0.0     0.0      7.7874    0.00 
    3548      0.379480   461.2  -2660.33    1228.6   26.60     45.9273      0.2946      1.0054     0.0     0.0      7.7866    0.00 
    3549      0.379571   461.3  -2659.50    1231.5   26.60     46.0381      0.2945      1.0214     0.0     0.0      7.7859    0.00 
    3550      0.379679   461.2  -2660.61    1230.8   26.61     46.0047      0.2946      1.0226     0.0     0.0      7.7851    0.00 
    3551      0.379787   461.0  -2661.71    1229.3   26.62     45.9451      0.2948      1.0082     0.0     0.0      7.7843    0.00 
    3552      0.379897   461.2  -2661.99    1231.5   26.62     46.0224      0.2948      1.0435     0.0     0.0      7.7835    0.00 
    3553      0.379998   461.4  -2662.54    1232.2   26.63     46.0453      0.2949      1.0628     0.0     0.0      7.7827    0.00 
    3554      0.380108   461.2  -2664.48    1229.3   26.64     45.9277      0.2952      1.0678     0.0     0.0      7.7819    0.00 
    3555      0.380219   461.2  -2665.86    1229.3   26.66     45.9191      0.2954      1.0471     0.0     0.0      7.7811    0.00 
    3556      0.380328   461.2  -2666.14    1228.6   26.66     45.8910      0.2954      1.0394     0.0     0.0      7.7803    0.00 
    3557      0.380436   461.2  -2666.97    1228.6   26.67     45.8858      0.2955      1.0328     0.0     0.0      7.7795    0.00 
    3558      0.380545   461.3  -2667.25    1229.3   26.67     45.9104      0.2955      1.0169     0.0     0.0      7.7786    0.00 
    3559      0.380655   461.3  -2668.08    1231.5   26.68     45.9843      0.2957      1.0234     0.0     0.0      7.7778    0.00 
    3560      0.380747   461.4  -2668.63    1230.8   26.69     45.9545      0.2957      0.9899     0.0     0.0      7.7771    0.00 
    3561      0.380856   461.2  -2670.57    1229.3   26.71     45.8896      0.2960      1.0047     0.0     0.0      7.7763    0.00 
    3562      0.380974   461.2  -2671.40    1229.3   26.71     45.8844      0.2961      0.9752     0.0     0.0      7.7755    0.00 
    3563      0.381083   461.2  -2671.40    1230.8   26.71     45.9371      0.2961      0.9777     0.0     0.0      7.7746    0.00 
    3564      0.381193   461.5  -2671.95    1231.5   26.72     45.9600      0.2962      0.9550     0.0     0.0      7.7738    0.00 
    3565      0.381284   461.3  -2672.50    1230.8   26.73     45.9302      0.2963      0.9542     0.0     0.0      7.7731    0.00 
    3566      0.381395   461.3  -2673.89    1230.8   26.74     45.9215      0.2964      1.0015     0.0     0.0      7.7723    0.00 
    3567      0.381505   461.4  -2673.33    1232.9   26.73     46.0040      0.2964      1.0033     0.0     0.0      7.7715    0.00 
    3568      0.381613   461.3  -2674.99    1231.5   26.75     45.9409      0.2966      1.0494     0.0     0.0      7.7707    0.00 
    3569      0.381722   461.4  -2675.82    1230.8   26.76     45.9094      0.2967      1.0262     0.0     0.0      7.7698    0.00 
    3570      0.381832   461.2  -2677.48    1230.1   26.77     45.8726      0.2969      1.0636     0.0     0.0      7.7690    0.00 
    3571      0.381930   461.0  -2678.59    1227.9   26.79     45.7868      0.2971      1.0662     0.0     0.0      7.7683    0.00 
    3572      0.382039   461.6  -2677.76    1232.2   26.78     45.9499      0.2970      1.0802     0.0     0.0      7.7675    0.00 
    3573      0.382148   461.3  -2679.42    1230.1   26.79     45.8605      0.2972      1.0843     0.0     0.0      7.7666    0.00 
    3574      0.382257   461.2  -2680.25    1230.8   26.80     45.8816      0.2973      1.0734     0.0     0.0      7.7658    0.00 
    3575      0.382366   461.0  -2681.63    1230.1   26.82     45.8466      0.2975      1.0946     0.0     0.0      7.7650    0.00 
    3576      0.382476   461.3  -2681.91    1231.5   26.82     45.8975      0.2975      1.0716     0.0     0.0      7.7642    0.00 
    3577      0.382567   461.2  -2682.74    1230.1   26.83     45.8397      0.2977      1.0732     0.0     0.0      7.7635    0.00 
    3578      0.382676   461.3  -2683.85    1231.5   26.84     45.8854      0.2978      1.0439     0.0     0.0      7.7627    0.00 
    3579      0.382784   461.2  -2684.68    1230.8   26.85     45.8539      0.2979      1.0260     0.0     0.0      7.7619    0.00 
    3580      0.382887   461.2  -2685.51    1228.6   26.86     45.7698      0.2980      1.0373     0.0     0.0      7.7612    0.00 
    3581      0.382995   461.5  -2685.23    1233.6   26.85     45.9556      0.2980      1.0262     0.0     0.0      7.7604    0.00 
    3582      0.383104   461.3  -2686.89    1230.1   26.87     45.8137      0.2982      1.0233     0.0     0.0      7.7596    0.00 
    3583      0.383212   461.3  -2688.27    1230.8   26.88     45.8313      0.2984      1.0106     0.0     0.0      7.7588    0.00 
    3584      0.383321   461.5  -2687.72    1234.3   26.88     45.9662      0.2983      0.9785     0.0     0.0      7.7579    0.00 
    3585      0.383431   461.2  -2689.93    1229.3   26.90     45.7684      0.2986      1.0025     0.0     0.0      7.7571    0.00 
    3586      0.383540   461.4  -2689.66    1231.5   26.90     45.8489      0.2986      0.9738     0.0     0.0      7.7563    0.00 
    3587      0.383649   461.3  -2690.76    1231.5   26.91     45.8420      0.2988      0.9901     0.0     0.0      7.7555    0.00 
    3588      0.383758   461.3  -2691.87    1229.3   26.92     45.7563      0.2989      0.9745     0.0     0.0      7.7547    0.00 
    3589      0.383858   461.7  -2691.59    1233.6   26.92     45.9156      0.2989      0.9891     0.0     0.0      7.7539    0.00 
    3590      0.383969   461.0  -2694.36    1229.3   26.94     45.7407      0.2992      0.9720     0.0     0.0      7.7531    0.00 
    3591      0.384079   461.4  -2693.53    1232.2   26.94     45.8509      0.2991      0.9846     0.0     0.0      7.7523    0.00 
    3592      0.384187   461.6  -2693.53    1233.6   26.94     45.9034      0.2991      1.0107     0.0     0.0      7.7515    0.00 
    3593      0.384279   461.5  -2694.91    1233.6   26.95     45.8947      0.2993      0.9922     0.0     0.0      7.7508    0.00 
    3594      0.384388   461.3  -2696.57    1231.5   26.97     45.8056      0.2996      1.0506     0.0     0.0      7.7500    0.00 
    3595      0.384499   461.5  -2696.57    1232.2   26.97     45.8318      0.2996      1.0305     0.0     0.0      7.7492    0.00 
    3596      0.384609   461.3  -2698.23    1231.5   26.98     45.7951      0.2998      1.0919     0.0     0.0      7.7484    0.00 
    3597      0.384718   461.4  -2699.06    1231.5   26.99     45.7899      0.2999      1.0700     0.0     0.0      7.7475    0.00 
    3598      0.384818   461.4  -2699.06    1232.2   26.99     45.8162      0.2999      1.0993     0.0     0.0      7.7468    0.00 
    3599      0.384926   461.4  -2699.89    1235.0   27.00     45.9159      0.3000      1.1106     0.0     0.0      7.7460    0.00 
    3600      0.385034   461.4  -2701.00    1231.5   27.01     45.7778      0.3002      1.1142     0.0     0.0      7.7452    0.00 
    3601      0.385144   461.2  -2702.66    1230.8   27.03     45.7412      0.3004      1.1349     0.0     0.0      7.7444    0.00 
    3602      0.385255   461.5  -2702.38    1233.6   27.02     45.8478      0.3003      1.1307     0.0     0.0      7.7435    0.00 
    3603      0.385364   461.3  -2704.60    1230.8   27.05     45.7290      0.3006      1.1433     0.0     0.0      7.7427    0.00 
    3604      0.385472   461.3  -2705.15    1230.8   27.05     45.7256      0.3007      1.0841     0.0     0.0      7.7419    0.00 
    3605      0.385562   461.3  -2705.98    1230.8   27.06     45.7204      0.3008      1.0995     0.0     0.0      7.7413    0.00 
    3606      0.385670   461.2  -2706.53    1229.3   27.07     45.6644      0.3009      1.0573     0.0     0.0      7.7405    0.00 
    3607      0.385787   461.3  -2707.64    1229.3   27.08     45.6575      0.3011      1.0541     0.0     0.0      7.7396    0.00 
    3608      0.385896   461.2  -2708.19    1229.3   27.08     45.6541      0.3011      1.0366     0.0     0.0      7.7388    0.00 
    3609      0.386006   461.5  -2707.92    1232.9   27.08     45.7868      0.3011      1.0159     0.0     0.0      7.7380    0.00 
    3610      0.386097   461.2  -2710.41    1229.3   27.10     45.6402      0.3014      1.0006     0.0     0.0      7.7373    0.00 
    3611      0.386206   461.1  -2711.24    1228.6   27.11     45.6088      0.3016      0.9586     0.0     0.0      7.7365    0.00 
    3612      0.386315   461.4  -2710.96    1231.5   27.11     45.7153      0.3015      0.9882     0.0     0.0      7.7357    0.00 
    3613      0.386425   461.5  -2711.51    1234.3   27.12     45.8167      0.3016      0.9570     0.0     0.0      7.7349    0.00 
    3614      0.386534   461.4  -2712.62    1232.2   27.13     45.7311      0.3018      0.9745     0.0     0.0      7.7340    0.00 
    3615      0.386644   461.5  -2713.17    1231.5   27.13     45.7014      0.3018      0.9715     0.0     0.0      7.7332    0.00 
    3616      0.386762   461.4  -2713.73    1232.2   27.14     45.7242      0.3019      0.9931     0.0     0.0      7.7323    0.00 
    3617      0.386854   461.3  -2715.94    1230.8   27.16     45.6579      0.3022      0.9933     0.0     0.0      7.7317    0.00 
    3618      0.386963   461.4  -2715.66    1231.5   27.16     45.6858      0.3022      0.9716     0.0     0.0      7.7309    0.00 
    3619      0.387071   461.6  -2715.94    1235.0   27.16     45.8150      0.3022      1.0010     0.0     0.0      7.7301    0.00 
    3620      0.387182   461.4  -2717.32    1232.2   27.17     45.7016      0.3024      0.9777     0.0     0.0      7.7292    0.00 
    3621      0.387292   461.3  -2718.98    1232.2   27.19     45.6912      0.3026      1.0105     0.0     0.0      7.7284    0.00 
    3622      0.387384   461.5  -2718.43    1234.3   27.18     45.7732      0.3025      0.9940     0.0     0.0      7.7277    0.00 
    3623      0.387493   461.4  -2719.81    1232.9   27.20     45.7121      0.3027      1.0240     0.0     0.0      7.7269    0.00 
    3624      0.387601   461.3  -2721.20    1231.5   27.21     45.6511      0.3029      0.9971     0.0     0.0      7.7261    0.00 
    3625      0.387710   461.6  -2720.64    1235.0   27.21     45.7854      0.3029      1.0010     0.0     0.0      7.7253    0.00 
    3626      0.387812   461.6  -2721.20    1235.0   27.21     45.7819      0.3029      1.0184     0.0     0.0      7.7246    0.00 
    3627      0.387922   461.7  -2721.75    1235.0   27.22     45.7785      0.3030      1.0335     0.0     0.0      7.7238    0.00 
    3628      0.388031   461.4  -2724.24    1232.2   27.24     45.6582      0.3033      1.0436     0.0     0.0      7.7230    0.00 
    3629      0.388140   461.4  -2724.79    1232.2   27.25     45.6547      0.3034      1.0411     0.0     0.0      7.7222    0.00 
    3630      0.388249   461.5  -2725.07    1233.6   27.25     45.7053      0.3035      1.0519     0.0     0.0      7.7214    0.00 
    3631      0.388358   461.3  -2726.73    1232.2   27.27     45.6426      0.3037      1.0029     0.0     0.0      7.7205    0.00 
    3632      0.388453   461.3  -2727.83    1231.5   27.28     45.6095      0.3038      1.0211     0.0     0.0      7.7198    0.00 
    3633      0.388562   461.9  -2726.45    1235.7   27.26     45.7750      0.3036      0.9928     0.0     0.0      7.7190    0.00 
    3634      0.388671   461.7  -2728.11    1235.0   27.28     45.7384      0.3039      1.0155     0.0     0.0      7.7182    0.00 
    3635      0.388773   461.4  -2729.77    1231.5   27.30     45.5973      0.3041      0.9917     0.0     0.0      7.7175    0.00 
    3636      0.388882   461.4  -2730.05    1231.5   27.30     45.5956      0.3041      0.9775     0.0     0.0      7.7166    0.00 
    3637      0.388992   461.5  -2730.88    1235.0   27.31     45.7210      0.3043      0.9655     0.0     0.0      7.7158    0.00 
    3638      0.389102   461.6  -2731.15    1235.0   27.31     45.7193      0.3043      0.9593     0.0     0.0      7.7150    0.00 
    3639      0.389212   461.5  -2732.26    1235.0   27.32     45.7123      0.3044      0.9846     0.0     0.0      7.7142    0.00 
    3640      0.389320   461.7  -2731.98    1236.4   27.32     45.7663      0.3044      0.9877     0.0     0.0      7.7134    0.00 
    3641      0.389431   461.6  -2733.64    1233.6   27.34     45.6514      0.3046      1.0225     0.0     0.0      7.7126    0.00 
    3642      0.389521   461.7  -2734.47    1234.3   27.34     45.6723      0.3048      1.0094     0.0     0.0      7.7119    0.00 
    3643      0.389630   461.5  -2735.86    1232.2   27.36     45.5853      0.3049      1.0136     0.0     0.0      7.7111    0.00 
    3644      0.389746   461.5  -2736.69    1233.6   27.37     45.6323      0.3051      1.0143     0.0     0.0      7.7102    0.00 
    3645      0.389857   462.3  -2735.58    1238.5   27.36     45.8220      0.3049      0.9968     0.0     0.0      7.7094    0.00 
    3646      0.389965   461.6  -2737.79    1234.3   27.38     45.6514      0.3052      1.0061     0.0     0.0      7.7086    0.00 
    3647      0.390073   461.4  -2739.45    1231.5   27.39     45.5366      0.3054      0.9940     0.0     0.0      7.7078    0.00 
    3648      0.390164   461.5  -2739.45    1233.6   27.39     45.6149      0.3054      1.0150     0.0     0.0      7.7072    0.00 
    3649      0.390274   461.7  -2740.84    1233.6   27.41     45.6062      0.3056      1.0004     0.0     0.0      7.7063    0.00 
    3650      0.390385   461.7  -2740.56    1235.7   27.41     45.6862      0.3056      0.9886     0.0     0.0      7.7055    0.00 
    3651      0.390493   461.8  -2741.11    1237.1   27.41     45.7349      0.3057      0.9827     0.0     0.0      7.7047    0.00
