Repository: LightForm-group/dilatometer_modelling_and_constitutive_behaviour

# dilatometer_modelling_and_constitutive_behaviour

Created with work by Inigo Howe, Patryk Jedrasiak, Hugh Shercliff

This program contains a method of testing various constitutive models and extracting the constitutive behaviour of dilatometer samples correcting for inhomogeneities in termperature, strain and strain rate. The model is currently configured to a dilatometer run under vacuum, with no active cooling during the deformation for a sample of length 10mm with a diameter of 5mm. For both heatup and deformation the temperature is fitted to the experimental central themocoupole temperature for any general temperature profile.

File: experimental_data/deformation/1/520/009_Compression_Inigo_Al_6110_REF_SHT_540C_Deform_520C_1.0s-1__1.asc (part 12 of 25)
 C:\WinTA100\DIL805.PRO\Data\Deformation\Inigo\009_Compression_Inigo_Al_6110_REF_SHT_540C_Deform_520C_1.0s-1__1.asc
     No.          Time   Tem.1        DL     Force  Strain   kf (Def.)    Phi  (D)    Phi* (D)   Tem.2   Tem.3        Poti      HF 
                     s      °C        µm         N       %       N/mm²                     1/s      °C      °C          mm       % 
    3349      0.388317   495.2  -2737.74    1171.5   27.38     43.3287      0.3123      0.9977     0.0     0.0      7.7396    0.00 
    3350      0.388426   495.2  -2739.14    1170.8   27.39     43.2943      0.3125      0.9875     0.0     0.0      7.7388    0.00 
    3351      0.388554   495.2  -2740.27    1170.8   27.40     43.2876      0.3127      0.9895     0.0     0.0      7.7378    0.00 
    3352      0.388664   495.1  -2741.39    1169.4   27.41     43.2287      0.3128      1.0094     0.0     0.0      7.7370    0.00 
    3353      0.388773   495.5  -2741.67    1171.5   27.42     43.3053      0.3129      1.0085     0.0     0.0      7.7362    0.00 
    3354      0.388901   495.2  -2743.92    1168.7   27.44     43.1875      0.3132      1.0152     0.0     0.0      7.7353    0.00 
    3355      0.389002   495.2  -2743.64    1169.4   27.44     43.2153      0.3131      1.0090     0.0     0.0      7.7346    0.00 
    3356      0.389132   495.4  -2744.76    1171.5   27.45     43.2868      0.3133      1.0006     0.0     0.0      7.7336    0.00 
    3357      0.389241   495.3  -2745.05    1167.9   27.45     43.1548      0.3133      1.0109     0.0     0.0      7.7328    0.00 
    3358      0.389349   495.4  -2745.61    1170.8   27.46     43.2557      0.3134      1.0106     0.0     0.0      7.7320    0.00 
    3359      0.389479   495.4  -2747.29    1170.1   27.47     43.2196      0.3136      1.0157     0.0     0.0      7.7310    0.00 
    3360      0.389587   495.3  -2748.14    1170.1   27.48     43.2146      0.3138      1.0199     0.0     0.0      7.7302    0.00 
    3361      0.389714   495.4  -2748.14    1170.8   27.48     43.2406      0.3138      1.0133     0.0     0.0      7.7293    0.00 
    3362      0.389825   495.2  -2750.67    1167.9   27.51     43.1213      0.3141      1.0128     0.0     0.0      7.7285    0.00 
    3363      0.389933   495.4  -2750.39    1170.8   27.50     43.2272      0.3141      1.0115     0.0     0.0      7.7277    0.00 
    3364      0.390054   495.3  -2751.51    1169.4   27.52     43.1684      0.3142      1.0223     0.0     0.0      7.7268    0.00 
    3365      0.390162   495.5  -2751.79    1171.5   27.52     43.2449      0.3143      1.0257     0.0     0.0      7.7260    0.00 
    3366      0.390289   495.4  -2752.92    1170.1   27.53     43.1861      0.3144      1.0376     0.0     0.0      7.7251    0.00 
    3367      0.390399   495.5  -2754.04    1171.5   27.54     43.2315      0.3146      1.0169     0.0     0.0      7.7243    0.00 
    3368      0.390525   495.4  -2755.17    1169.4   27.55     43.1466      0.3147      1.0366     0.0     0.0      7.7234    0.00 
    3369      0.390635   495.6  -2755.45    1171.5   27.55     43.2231      0.3148      1.0191     0.0     0.0      7.7226    0.00 
    3370      0.390746   495.6  -2756.85    1170.1   27.57     43.1626      0.3150      1.0165     0.0     0.0      7.7217    0.00 
    3371      0.390872   495.5  -2757.13    1170.1   27.57     43.1610      0.3150      1.0215     0.0     0.0      7.7208    0.00 
    3372      0.390974   495.5  -2758.26    1170.1   27.58     43.1543      0.3152      0.9986     0.0     0.0      7.7201    0.00 
    3373      0.391100   495.4  -2759.66    1169.4   27.60     43.1199      0.3154      1.0242     0.0     0.0      7.7192    0.00 
    3374      0.391209   495.7  -2759.66    1170.8   27.60     43.1719      0.3154      0.9946     0.0     0.0      7.7184    0.00 
    3375      0.391336   495.6  -2761.07    1170.8   27.61     43.1635      0.3156      1.0040     0.0     0.0      7.7174    0.00 
    3376      0.391444   495.6  -2761.63    1170.1   27.62     43.1342      0.3156      0.9969     0.0     0.0      7.7166    0.00 
    3377      0.391571   495.9  -2761.91    1172.9   27.62     43.2365      0.3157      1.0021     0.0     0.0      7.7157    0.00 
    3378      0.391681   495.5  -2764.16    1167.9   27.64     43.0411      0.3160      1.0284     0.0     0.0      7.7149    0.00 
    3379      0.391790   496.1  -2763.04    1172.9   27.63     43.2298      0.3158      1.0281     0.0     0.0      7.7141    0.00 
    3380      0.391917   495.7  -2765.57    1170.8   27.66     43.1367      0.3162      1.0567     0.0     0.0      7.7131    0.00 
    3381      0.392018   495.9  -2765.85    1173.6   27.66     43.2390      0.3162      1.0611     0.0     0.0      7.7124    0.00 
    3382      0.392146   495.9  -2766.41    1170.8   27.66     43.1317      0.3163      1.1029     0.0     0.0      7.7115    0.00 
    3383      0.392256   495.7  -2767.53    1170.1   27.68     43.0990      0.3164      1.0976     0.0     0.0      7.7106    0.00 
    3384      0.392365   495.8  -2768.10    1170.8   27.68     43.1216      0.3165      1.1229     0.0     0.0      7.7099    0.00 
    3385      0.392491   495.8  -2769.78    1170.8   27.70     43.1116      0.3168      1.1151     0.0     0.0      7.7089    0.00 
    3386      0.392601   495.7  -2771.19    1169.4   27.71     43.0512      0.3169      1.0960     0.0     0.0      7.7081    0.00 
    3387      0.392728   495.7  -2772.03    1169.4   27.72     43.0462      0.3171      1.1001     0.0     0.0      7.7072    0.00 
    3388      0.392838   495.8  -2772.59    1169.4   27.73     43.0428      0.3171      1.0476     0.0     0.0      7.7064    0.00 
    3389      0.392956   495.5  -2773.72    1167.9   27.74     42.9842      0.3173      1.0575     0.0     0.0      7.7056    0.00 
    3390      0.393064   495.3  -2775.12    1165.1   27.75     42.8720      0.3175      1.0018     0.0     0.0      7.7047    0.00 
    3391      0.393192   495.8  -2775.12    1169.4   27.75     43.0278      0.3175      1.0152     0.0     0.0      7.7038    0.00 
    3392      0.393300   495.9  -2775.69    1170.1   27.76     43.0504      0.3176      0.9777     0.0     0.0      7.7030    0.00 
    3393      0.393426   495.9  -2776.53    1172.2   27.77     43.1233      0.3177      1.0079     0.0     0.0      7.7021    0.00 
    3394      0.393536   496.1  -2777.09    1170.8   27.77     43.0680      0.3178      1.0057     0.0     0.0      7.7013    0.00 
    3395      0.393645   496.3  -2776.53    1173.6   27.77     43.1752      0.3177      1.0257     0.0     0.0      7.7005    0.00 
    3396      0.393772   496.1  -2779.62    1170.1   27.80     43.0269      0.3181      1.0355     0.0     0.0      7.6996    0.00 
    3397      0.393891   496.2  -2779.34    1171.5   27.79     43.0805      0.3181      1.0607     0.0     0.0      7.6987    0.00 
    3398      0.394000   495.9  -2781.87    1169.4   27.82     42.9876      0.3184      1.0780     0.0     0.0      7.6979    0.00 
    3399      0.394111   496.1  -2782.15    1169.4   27.82     42.9859      0.3185      1.0521     0.0     0.0      7.6971    0.00 
    3400      0.394237   496.1  -2783.00    1170.1   27.83     43.0068      0.3186      1.0868     0.0     0.0      7.6962    0.00 
    3401      0.394347   496.1  -2783.28    1170.1   27.83     43.0052      0.3186      1.0057     0.0     0.0      7.6954    0.00 
    3402      0.394457   495.7  -2787.49    1163.7   27.87     42.7467      0.3192      1.0495     0.0     0.0      7.6946    0.00 
    3403      0.394583   496.1  -2784.68    1172.2   27.85     43.0746      0.3188      0.9717     0.0     0.0      7.6937    0.00 
    3404      0.394693   496.3  -2785.24    1173.6   27.85     43.1231      0.3189      1.0074     0.0     0.0      7.6928    0.00 
    3405      0.394804   496.1  -2787.77    1168.7   27.88     42.9265      0.3192      0.9451     0.0     0.0      7.6920    0.00 
    3406      0.394921   496.4  -2787.21    1171.5   27.87     43.0336      0.3192      0.9752     0.0     0.0      7.6912    0.00 
    3407      0.395049   496.5  -2788.06    1173.6   27.88     43.1063      0.3193      0.9629     0.0     0.0      7.6902    0.00 
    3408      0.395158   496.4  -2788.90    1170.1   27.89     42.9717      0.3194      0.9920     0.0     0.0      7.6894    0.00 
    3409      0.395267   496.2  -2790.59    1170.1   27.91     42.9616      0.3196      1.0005     0.0     0.0      7.6886    0.00 
    3410      0.395394   496.5  -2790.02    1172.9   27.90     43.0686      0.3196      0.9924     0.0     0.0      7.6877    0.00 
    3411      0.395503   496.3  -2792.55    1170.1   27.93     42.9499      0.3199      1.0377     0.0     0.0      7.6869    0.00 
    3412      0.395613   496.5  -2792.27    1172.2   27.92     43.0293      0.3199      1.0232     0.0     0.0      7.6861    0.00 
    3413      0.395741   496.3  -2794.24    1170.1   27.94     42.9398      0.3201      1.0655     0.0     0.0      7.6852    0.00 
    3414      0.395862   496.3  -2795.36    1168.7   27.95     42.8813      0.3203      1.0607     0.0     0.0      7.6843    0.00 
    3415      0.395971   496.4  -2795.93    1169.4   27.96     42.9039      0.3204      1.0608     0.0     0.0      7.6835    0.00 
    3416      0.396081   496.5  -2795.93    1171.5   27.96     42.9816      0.3204      1.0584     0.0     0.0      7.6827    0.00 
    3417      0.396209   496.3  -2797.61    1168.7   27.98     42.8680      0.3206      1.0584     0.0     0.0      7.6818    0.00 
    3418      0.396317   496.6  -2797.33    1172.2   27.97     42.9991      0.3206      1.0647     0.0     0.0      7.6810    0.00 
    3419      0.396425   496.6  -2797.90    1170.8   27.98     42.9439      0.3207      1.0657     0.0     0.0      7.6802    0.00 
    3420      0.396553   496.7  -2799.02    1172.2   27.99     42.9890      0.3208      1.0712     0.0     0.0      7.6793    0.00 
    3421      0.396661   496.3  -2801.83    1167.2   28.02     42.7911      0.3212      1.0615     0.0     0.0      7.6785    0.00 
    3422      0.396789   496.4  -2802.11    1169.4   28.02     42.8671      0.3212      1.0516     0.0     0.0      7.6776    0.00 
    3423      0.396890   496.3  -2803.80    1165.8   28.04     42.7277      0.3215      1.0452     0.0     0.0      7.6768    0.00 
    3424      0.397017   496.5  -2803.80    1168.7   28.04     42.8311      0.3215      1.0195     0.0     0.0      7.6759    0.00 
    3425      0.397128   496.4  -2804.64    1167.9   28.05     42.8003      0.3216      1.0003     0.0     0.0      7.6751    0.00 
    3426      0.397237   496.6  -2804.92    1170.1   28.05     42.8762      0.3216      0.9923     0.0     0.0      7.6743    0.00 
    3427      0.397364   496.6  -2805.48    1169.4   28.05     42.8470      0.3217      0.9990     0.0     0.0      7.6734    0.00 
    3428      0.397473   496.8  -2805.77    1170.8   28.06     42.8970      0.3217      0.9950     0.0     0.0      7.6726    0.00 
    3429      0.397600   496.7  -2807.45    1170.8   28.07     42.8869      0.3220      1.0132     0.0     0.0      7.6716    0.00 
    3430      0.397710   496.8  -2807.73    1172.9   28.08     42.9628      0.3220      0.9909     0.0     0.0      7.6708    0.00 
    3431      0.397827   496.6  -2809.98    1167.9   28.10     42.7685      0.3223      1.0203     0.0     0.0      7.6700    0.00 
    3432      0.397937   496.7  -2809.98    1169.4   28.10     42.8202      0.3223      1.0065     0.0     0.0      7.6692    0.00 
    3433      0.398064   496.6  -2811.39    1167.9   28.11     42.7601      0.3225      1.0565     0.0     0.0      7.6683    0.00 
    3434      0.398172   496.8  -2811.67    1170.1   28.12     42.8360      0.3226      1.0455     0.0     0.0      7.6675    0.00 
    3435      0.398299   496.8  -2812.51    1168.7   28.13     42.7793      0.3227      1.0691     0.0     0.0      7.6665    0.00 
    3436      0.398409   496.7  -2814.20    1167.9   28.14     42.7434      0.3229      1.0491     0.0     0.0      7.6657    0.00 
    3437      0.398517   496.8  -2814.20    1170.8   28.14     42.8467      0.3229      1.0475     0.0     0.0      7.6650    0.00 
    3438      0.398644   496.8  -2815.89    1168.7   28.16     42.7592      0.3232      1.0410     0.0     0.0      7.6640    0.00 
    3439      0.398755   497.0  -2815.60    1169.4   28.16     42.7867      0.3231      1.0196     0.0     0.0      7.6631    0.00 
    3440      0.398876   496.8  -2817.01    1170.1   28.17     42.8041      0.3233      1.0210     0.0     0.0      7.6623    0.00 
    3441      0.398984   496.8  -2817.85    1168.7   28.18     42.7475      0.3234      1.0064     0.0     0.0      7.6616    0.00 
    3442      0.399093   496.8  -2819.54    1169.4   28.20     42.7633      0.3237      0.9999     0.0     0.0      7.6608    0.00 
    3443      0.399219   496.7  -2820.38    1167.2   28.20     42.6808      0.3238      1.0092     0.0     0.0      7.6598    0.00 
    3444      0.399329   497.0  -2819.82    1170.8   28.20     42.8132      0.3237      0.9926     0.0     0.0      7.6590    0.00 
    3445      0.399454   497.0  -2820.95    1170.1   28.21     42.7807      0.3239      0.9944     0.0     0.0      7.6581    0.00 
    3446      0.399562   497.1  -2822.07    1169.4   28.22     42.7482      0.3240      0.9789     0.0     0.0      7.6573    0.00 
    3447      0.399691   497.2  -2821.51    1172.9   28.22     42.8805      0.3239      0.9921     0.0     0.0      7.6564    0.00 
    3448      0.399790   496.8  -2824.60    1166.5   28.25     42.6300      0.3244      1.0014     0.0     0.0      7.6557    0.00 
    3449      0.399919   497.2  -2824.04    1172.2   28.24     42.8396      0.3243      1.0032     0.0     0.0      7.6548    0.00 
    3450      0.400027   497.1  -2825.73    1169.4   28.26     42.7264      0.3245      0.9961     0.0     0.0      7.6540    0.00 
    3451      0.400154   497.1  -2826.85    1170.1   28.27     42.7455      0.3247      0.9873     0.0     0.0      7.6530    0.00 
    3452      0.400264   497.1  -2827.41    1169.4   28.27     42.7164      0.3248      1.0044     0.0     0.0      7.6523    0.00 
    3453      0.400373   497.1  -2827.97    1170.1   28.28     42.7388      0.3248      0.9784     0.0     0.0      7.6515    0.00 
    3454      0.400501   497.1  -2828.82    1170.1   28.29     42.7338      0.3250      1.0201     0.0     0.0      7.6505    0.00 
    3455      0.400611   497.8  -2827.69    1175.7   28.28     42.9467      0.3248      1.0036     0.0     0.0      7.6497    0.00 
    3456      0.400752   497.2  -2831.07    1167.9   28.31     42.6431      0.3253      1.0167     0.0     0.0      7.6487    0.00 
    3457      0.400842   497.2  -2831.07    1170.8   28.31     42.7462      0.3253      1.0262     0.0     0.0      7.6481    0.00 
    3458      0.400950   497.5  -2831.35    1172.2   28.31     42.7960      0.3253      1.0130     0.0     0.0      7.6473    0.00 
    3459      0.401079   497.2  -2833.88    1167.2   28.34     42.6006      0.3257      1.0095     0.0     0.0      7.6463    0.00 
    3460      0.401187   497.3  -2834.16    1167.9   28.34     42.6247      0.3257      1.0078     0.0     0.0      7.6456    0.00 
    3461      0.401312   497.3  -2834.44    1169.4   28.34     42.6745      0.3257      0.9956     0.0     0.0      7.6446    0.00 
    3462      0.401421   497.2  -2835.85    1167.9   28.36     42.6147      0.3259      1.0113     0.0     0.0      7.6438    0.00 
    3463      0.401531   497.5  -2835.85    1170.8   28.36     42.7177      0.3259      1.0072     0.0     0.0      7.6430    0.00 
    3464      0.401658   497.4  -2837.81    1167.9   28.38     42.6030      0.3262      0.9931     0.0     0.0      7.6421    0.00 
    3465      0.401762   497.5  -2837.81    1170.1   28.38     42.6802      0.3262      1.0193     0.0     0.0      7.6414    0.00 
    3466      0.401889   497.6  -2838.09    1170.1   28.38     42.6785      0.3262      0.9996     0.0     0.0      7.6404    0.00 
    3467      0.401999   497.6  -2839.22    1170.1   28.39     42.6718      0.3264      1.0355     0.0     0.0      7.6397    0.00 
    3468      0.402109   497.6  -2839.50    1172.2   28.39     42.7473      0.3264      1.0368     0.0     0.0      7.6389    0.00 
    3469      0.402236   497.5  -2841.19    1169.4   28.41     42.6343      0.3267      1.0758     0.0     0.0      7.6379    0.00 
    3470      0.402346   497.5  -2842.59    1167.9   28.43     42.5745      0.3269      1.0914     0.0     0.0      7.6371    0.00 
    3471      0.402472   497.5  -2842.87    1169.4   28.43     42.6243      0.3269      1.1073     0.0     0.0      7.6362    0.00 
    3472      0.402582   497.2  -2845.40    1165.1   28.45     42.4549      0.3273      1.0981     0.0     0.0      7.6354    0.00 
    3473      0.402700   497.5  -2844.28    1169.4   28.44     42.6159      0.3271      1.0773     0.0     0.0      7.6346    0.00 
    3474      0.402811   497.5  -2846.53    1167.2   28.47     42.5254      0.3274      1.0743     0.0     0.0      7.6338    0.00 
    3475      0.402938   497.7  -2846.81    1168.7   28.47     42.5752      0.3275      1.0299     0.0     0.0      7.6329    0.00 
    3476      0.403047   497.6  -2847.65    1167.9   28.48     42.5444      0.3276      1.0383     0.0     0.0      7.6321    0.00 
    3477      0.403156   497.6  -2848.50    1168.7   28.48     42.5651      0.3277      0.9736     0.0     0.0      7.6313    0.00 
    3478      0.403283   497.6  -2850.18    1166.5   28.50     42.4780      0.3279      0.9833     0.0     0.0      7.6304    0.00 
    3479      0.403393   497.7  -2850.46    1168.7   28.50     42.5534      0.3280      0.9469     0.0     0.0      7.6296    0.00 
    3480      0.403502   497.7  -2851.02    1170.1   28.51     42.6014      0.3281      0.9410     0.0     0.0      7.6288    0.00 
    3481      0.403630   497.8  -2851.31    1170.1   28.51     42.5998      0.3281      0.9526     0.0     0.0      7.6278    0.00 
    3482      0.403733   498.0  -2851.31    1170.8   28.51     42.6255      0.3281      0.9477     0.0     0.0      7.6271    0.00 
    3483      0.403859   497.8  -2852.71    1170.1   28.53     42.5914      0.3283      1.0115     0.0     0.0      7.6262    0.00 
    3484      0.403967   498.0  -2852.99    1171.5   28.53     42.6411      0.3283      1.0369     0.0     0.0      7.6254    0.00 
    3485      0.404097   498.1  -2854.12    1172.2   28.54     42.6601      0.3285      1.0748     0.0     0.0      7.6245    0.00 
    3486      0.404206   497.7  -2856.37    1168.7   28.56     42.5183      0.3288      1.0893     0.0     0.0      7.6237    0.00 
    3487      0.404314   497.9  -2856.93    1167.9   28.57     42.4893      0.3289      1.1017     0.0     0.0      7.6229    0.00 
    3488      0.404442   497.7  -2858.90    1167.2   28.59     42.4519      0.3292      1.1155     0.0     0.0      7.6220    0.00 
    3489      0.404551   498.0  -2858.33    1169.4   28.58     42.5322      0.3291      1.1190     0.0     0.0      7.6212    0.00 
    3490      0.404671   498.0  -2859.18    1169.4   28.59     42.5272      0.3292      1.1172     0.0     0.0      7.6203    0.00 
    3491      0.404781   498.0  -2860.86    1167.9   28.61     42.4658      0.3294      1.0768     0.0     0.0      7.6195    0.00 
    3492      0.404910   497.8  -2861.99    1167.2   28.62     42.4335      0.3296      1.0705     0.0     0.0      7.6186    0.00 
    3493      0.405018   497.9  -2862.55    1167.2   28.63     42.4301      0.3297      1.0138     0.0     0.0      7.6178    0.00 
    3494      0.405128   498.0  -2863.11    1167.9   28.63     42.4525      0.3297      1.0313     0.0     0.0      7.6170    0.00 
    3495      0.405257   498.1  -2863.39    1169.4   28.63     42.5021      0.3298      0.9671     0.0     0.0      7.6161    0.00 
    3496      0.405365   498.0  -2865.08    1167.9   28.65     42.4408      0.3300      0.9802     0.0     0.0      7.6153    0.00 
    3497      0.405474   498.2  -2865.36    1169.4   28.65     42.4904      0.3301      0.9502     0.0     0.0      7.6145    0.00 
    3498      0.405613   498.1  -2866.21    1169.4   28.66     42.4853      0.3302      0.9783     0.0     0.0      7.6135    0.00 
    3499      0.405724   498.0  -2867.89    1167.9   28.68     42.4240      0.3304      0.9780     0.0     0.0      7.6127    0.00 
    3500      0.405833   498.5  -2866.21    1172.9   28.66     42.6135      0.3302      0.9937     0.0     0.0      7.6119    0.00 
    3501      0.405941   498.3  -2868.45    1169.4   28.68     42.4720      0.3305      1.0086     0.0     0.0      7.6111    0.00 
    3502      0.406068   498.3  -2869.02    1170.1   28.69     42.4942      0.3306      1.0110     0.0     0.0      7.6102    0.00 
    3503      0.406177   498.1  -2871.55    1167.2   28.72     42.3767      0.3309      1.0611     0.0     0.0      7.6094    0.00 
    3504      0.406287   498.3  -2870.98    1169.4   28.71     42.4569      0.3309      1.0383     0.0     0.0      7.6086    0.00 
    3505      0.406414   498.3  -2872.39    1167.9   28.72     42.3973      0.3310      1.0865     0.0     0.0      7.6077    0.00 
    3506      0.406524   498.3  -2872.67    1170.1   28.73     42.4725      0.3311      1.0451     0.0     0.0      7.6069    0.00 
    3507      0.406640   498.1  -2874.08    1165.8   28.74     42.3104      0.3313      1.0756     0.0     0.0      7.6061    0.00 
    3508      0.406750   498.3  -2874.92    1167.9   28.75     42.3822      0.3314      1.0504     0.0     0.0      7.6053    0.00 
    3509      0.406876   498.4  -2875.48    1170.8   28.75     42.4813      0.3315      1.0645     0.0     0.0      7.6044    0.00 
    3510      0.406984   498.3  -2876.33    1169.4   28.76     42.4251      0.3316      1.0321     0.0     0.0      7.6036    0.00 
    3511      0.407114   498.2  -2878.01    1166.5   28.78     42.3126      0.3318      1.0155     0.0     0.0      7.6027    0.00 
    3512      0.407223   498.4  -2878.29    1168.7   28.78     42.3878      0.3319      1.0011     0.0     0.0      7.6019    0.00 
    3513      0.407331   498.4  -2878.85    1167.9   28.79     42.3588      0.3320      0.9966     0.0     0.0      7.6011    0.00 
    3514      0.407459   498.1  -2880.82    1165.8   28.81     42.2704      0.3322      1.0224     0.0     0.0      7.6002    0.00 
    3515      0.407578   498.3  -2880.82    1167.9   28.81     42.3471      0.3322      1.0040     0.0     0.0      7.5993    0.00 
    3516      0.407688   498.5  -2881.10    1167.9   28.81     42.3454      0.3323      1.0534     0.0     0.0      7.5985    0.00 
    3517      0.407796   498.7  -2881.67    1170.8   28.82     42.4444      0.3324      1.0034     0.0     0.0      7.5978    0.00 
    3518      0.407923   498.6  -2883.07    1167.9   28.83     42.3337      0.3325      1.0931     0.0     0.0      7.5968    0.00 
    3519      0.408033   498.7  -2882.79    1170.8   28.83     42.4377      0.3325      1.0584     0.0     0.0      7.5960    0.00 
    3520      0.408142   498.6  -2884.48    1167.9   28.84     42.3254      0.3327      1.1464     0.0     0.0      7.5953    0.00 
    3521      0.408269   498.5  -2886.45    1167.9   28.86     42.3137      0.3330      1.1066     0.0     0.0      7.5943    0.00 
    3522      0.408380   498.8  -2886.73    1168.7   28.87     42.3376      0.3331      1.1127     0.0     0.0      7.5935    0.00 
    3523      0.408489   498.0  -2890.94    1159.5   28.91     41.9803      0.3337      1.1157     0.0     0.0      7.5928    0.00 
    3524      0.408608   498.7  -2887.85    1168.7   28.88     42.3309      0.3332      1.0616     0.0     0.0      7.5919    0.00 
    3525      0.408734   498.3  -2890.94    1165.1   28.91     42.1847      0.3337      1.0818     0.0     0.0      7.5910    0.00 
    3526      0.408843   498.9  -2888.98    1170.1   28.89     42.3753      0.3334      1.0229     0.0     0.0      7.5902    0.00 
    3527      0.408953   498.6  -2891.22    1167.9   28.91     42.2852      0.3337      1.0987     0.0     0.0      7.5894    0.00 
    3528      0.409080   498.5  -2892.91    1165.8   28.93     42.1986      0.3339      1.0299     0.0     0.0      7.5885    0.00 
    3529      0.409189   498.8  -2892.63    1169.4   28.93     42.3280      0.3339      1.0935     0.0     0.0      7.5877    0.00 
    3530      0.409317   498.8  -2893.19    1167.9   28.93     42.2735      0.3340      1.0038     0.0     0.0      7.5868    0.00 
    3531      0.409425   498.7  -2895.44    1165.8   28.95     42.1836      0.3343      1.0724     0.0     0.0      7.5860    0.00 
    3532      0.409544   498.9  -2894.88    1168.7   28.95     42.2890      0.3342      1.0587     0.0     0.0      7.5851    0.00 
    3533      0.409653   498.9  -2895.72    1168.7   28.96     42.2840      0.3343      1.0821     0.0     0.0      7.5844    0.00 
    3534      0.409783   498.7  -2897.41    1167.9   28.97     42.2485      0.3346      1.1016     0.0     0.0      7.5834    0.00 
    3535      0.409892   498.7  -2898.81    1167.2   28.99     42.2146      0.3348      1.0443     0.0     0.0      7.5827    0.00 
    3536      0.410000   498.1  -2903.31    1158.8   29.03     41.8818      0.3354      1.0443     0.0     0.0      7.5819    0.00 
    3537      0.410131   499.1  -2899.38    1167.9   28.99     42.2368      0.3348      1.0120     0.0     0.0      7.5809    0.00 
    3538      0.410239   499.0  -2899.66    1170.1   29.00     42.3116      0.3349      0.9911     0.0     0.0      7.5802    0.00 
    3539      0.410348   498.9  -2902.19    1167.2   29.02     42.1945      0.3352      0.9581     0.0     0.0      7.5794    0.00 
    3540      0.410485   498.9  -2902.19    1166.5   29.02     42.1690      0.3352      0.9736     0.0     0.0      7.5784    0.00 
    3541      0.410595   499.0  -2903.03    1167.9   29.03     42.2150      0.3354      0.9543     0.0     0.0      7.5776    0.00 
    3542      0.410705   499.0  -2904.16    1167.9   29.04     42.2083      0.3355      0.9908     0.0     0.0      7.5768    0.00 
    3543      0.410813   499.2  -2903.87    1170.1   29.04     42.2865      0.3355      0.9676     0.0     0.0      7.5760    0.00 
    3544      0.410940   499.1  -2905.84    1167.2   29.06     42.1728      0.3358      0.9857     0.0     0.0      7.5751    0.00 
    3545      0.411050   499.1  -2906.12    1167.9   29.06     42.1966      0.3358      1.0148     0.0     0.0      7.5743    0.00 
    3546      0.411159   499.0  -2907.53    1167.2   29.08     42.1628      0.3360      1.0277     0.0     0.0      7.5735    0.00 
    3547      0.411286   498.9  -2908.65    1166.5   29.09     42.1306      0.3361      1.0459     0.0     0.0      7.5726    0.00 
    3548      0.411396   499.0  -2909.50    1165.8   29.09     42.1001      0.3363      1.0319     0.0     0.0      7.5718    0.00 
    3549      0.411513   499.2  -2910.06    1167.2   29.10     42.1477      0.3363      1.0346     0.0     0.0      7.5710    0.00 
    3550      0.411623   499.4  -2909.50    1170.1   29.09     42.2530      0.3363      1.0250     0.0     0.0      7.5702    0.00 
    3551      0.411748   499.2  -2912.03    1165.1   29.12     42.0596      0.3366      1.0418     0.0     0.0      7.5693    0.00 
    3552      0.411856   499.1  -2913.15    1165.8   29.13     42.0784      0.3368      1.0099     0.0     0.0      7.5685    0.00 
    3553      0.411985   499.2  -2913.15    1167.9   29.13     42.1548      0.3368      1.0218     0.0     0.0      7.5676    0.00 
    3554      0.412094   499.1  -2915.12    1165.8   29.15     42.0667      0.3371      0.9899     0.0     0.0      7.5668    0.00 
    3555      0.412203   499.3  -2914.28    1167.2   29.14     42.1227      0.3369      0.9939     0.0     0.0      7.5660    0.00 
    3556      0.412332   499.4  -2915.12    1169.4   29.15     42.1940      0.3371      0.9934     0.0     0.0      7.5651    0.00 
    3557      0.412452   499.3  -2915.68    1169.4   29.16     42.1907      0.3371      0.9886     0.0     0.0      7.5642    0.00 
    3558      0.412560   499.3  -2917.93    1166.5   29.18     42.0755      0.3375      1.0049     0.0     0.0      7.5635    0.00 
    3559      0.412669   499.4  -2918.49    1166.5   29.18     42.0721      0.3375      0.9793     0.0     0.0      7.5627    0.00 
    3560      0.412799   499.3  -2919.90    1165.1   29.20     42.0129      0.3377      1.0161     0.0     0.0      7.5618    0.00 
    3561      0.412907   499.4  -2919.90    1168.7   29.20     42.1401      0.3377      0.9838     0.0     0.0      7.5610    0.00 
    3562      0.413015   499.5  -2920.46    1167.9   29.20     42.1113      0.3378      1.0020     0.0     0.0      7.5602    0.00 
    3563      0.413142   499.7  -2921.02    1167.9   29.21     42.1080      0.3379      0.9840     0.0     0.0      7.5593    0.00 
    3564      0.413252   499.6  -2922.43    1167.9   29.22     42.0996      0.3381      1.0304     0.0     0.0      7.5585    0.00 
    3565      0.413361   499.7  -2922.71    1167.9   29.23     42.0980      0.3381      1.0359     0.0     0.0      7.5577    0.00 
    3566      0.413482   499.6  -2923.27    1168.7   29.23     42.1201      0.3382      1.0697     0.0     0.0      7.5569    0.00 
    3567      0.413609   499.9  -2924.40    1170.8   29.24     42.1897      0.3384      1.0547     0.0     0.0      7.5559    0.00 
    3568      0.413719   499.6  -2925.52    1169.4   29.26     42.1321      0.3385      1.0653     0.0     0.0      7.5552    0.00 
    3569      0.413829   499.3  -2928.05    1164.4   29.28     41.9391      0.3389      1.0867     0.0     0.0      7.5544    0.00 
    3570      0.413956   499.5  -2927.77    1166.5   29.28     42.0170      0.3388      1.0943     0.0     0.0      7.5535    0.00 
    3571      0.414066   499.7  -2928.05    1168.7   29.28     42.0916      0.3389      1.1118     0.0     0.0      7.5527    0.00 
    3572      0.414175   499.6  -2928.89    1166.5   29.29     42.0103      0.3390      1.0644     0.0     0.0      7.5519    0.00 
    3573      0.414302   499.7  -2931.14    1166.5   29.31     41.9970      0.3393      1.1050     0.0     0.0      7.5510    0.00 
    3574      0.414419   499.7  -2930.86    1167.9   29.31     42.0495      0.3393      1.0472     0.0     0.0      7.5501    0.00 
    3575      0.414529   499.7  -2932.27    1166.5   29.32     41.9903      0.3395      1.0753     0.0     0.0      7.5494    0.00 
    3576      0.414640   500.0  -2932.27    1170.1   29.32     42.1173      0.3395      1.0350     0.0     0.0      7.5486    0.00 
    3577      0.414766   499.9  -2933.39    1167.9   29.33     42.0344      0.3396      1.0119     0.0     0.0      7.5477    0.00 
    3578      0.414876   499.4  -2936.48    1163.0   29.36     41.8383      0.3401      1.0077     0.0     0.0      7.5469    0.00 
    3579      0.414987   499.9  -2934.23    1168.7   29.34     42.0548      0.3398      0.9709     0.0     0.0      7.5461    0.00 
    3580      0.415112   499.8  -2936.20    1166.5   29.36     41.9669      0.3400      1.0025     0.0     0.0      7.5452    0.00 
    3581      0.415220   499.7  -2937.61    1165.1   29.38     41.9078      0.3402      0.9424     0.0     0.0      7.5444    0.00 
    3582      0.415349   499.9  -2937.61    1167.2   29.38     41.9840      0.3402      0.9911     0.0     0.0      7.5435    0.00 
    3583      0.415449   500.1  -2937.61    1167.2   29.38     41.9840      0.3402      0.9301     0.0     0.0      7.5428    0.00 
    3584      0.415577   500.0  -2939.01    1167.9   29.39     42.0010      0.3404      0.9868     0.0     0.0      7.5418    0.00 
    3585      0.415685   499.9  -2940.70    1166.5   29.41     41.9402      0.3407      0.9543     0.0     0.0      7.5411    0.00 
    3586      0.415814   500.0  -2940.42    1167.9   29.40     41.9926      0.3406      0.9866     0.0     0.0      7.5402    0.00 
    3587      0.415923   500.0  -2941.82    1166.5   29.42     41.9335      0.3408      1.0358     0.0     0.0      7.5394    0.00 
    3588      0.416032   500.4  -2941.26    1170.1   29.41     42.0637      0.3408      0.9944     0.0     0.0      7.5386    0.00 
    3589      0.416161   499.9  -2944.92    1165.1   29.45     41.8644      0.3413      1.0567     0.0     0.0      7.5377    0.00 
    3590      0.416271   500.3  -2943.51    1168.7   29.44     41.9996      0.3411      1.0224     0.0     0.0      7.5369    0.00 
    3591      0.416391   500.2  -2944.92    1167.9   29.45     41.9659      0.3413      1.0962     0.0     0.0      7.5360    0.00 
    3592      0.416500   500.1  -2945.76    1165.8   29.46     41.8848      0.3414      1.0657     0.0     0.0      7.5353    0.00 
    3593      0.416627   500.4  -2946.04    1169.4   29.46     42.0099      0.3414      1.1033     0.0     0.0      7.5343    0.00 
    3594      0.416736   500.0  -2948.29    1164.4   29.48     41.8191      0.3418      1.0572     0.0     0.0      7.5336    0.00 
    3595      0.416846   500.0  -2949.70    1164.4   29.50     41.8107      0.3420      1.0813     0.0     0.0      7.5328    0.00 
    3596      0.416974   500.2  -2950.26    1166.5   29.50     41.8834      0.3420      1.0717     0.0     0.0      7.5319    0.00 
    3597      0.417083   500.2  -2949.98    1167.2   29.50     41.9104      0.3420      1.0510     0.0     0.0      7.5311    0.00 
    3598      0.417192   500.3  -2951.10    1167.2   29.51     41.9037      0.3422      1.0582     0.0     0.0      7.5303    0.00 
    3599      0.417328   500.6  -2951.38    1169.4   29.51     41.9781      0.3422      1.0352     0.0     0.0      7.5293    0.00 
    3600      0.417437   500.1  -2953.91    1164.4   29.54     41.7857      0.3426      1.0550     0.0     0.0      7.5285    0.00 
    3601      0.417547   500.2  -2953.91    1166.5   29.54     41.8617      0.3426      1.0604     0.0     0.0      7.5277    0.00 
    3602      0.417657   500.6  -2953.63    1167.2   29.54     41.8887      0.3425      1.0662     0.0     0.0      7.5270    0.00 
    3603      0.417782   500.4  -2955.32    1166.5   29.55     41.8534      0.3428      1.0563     0.0     0.0      7.5261    0.00 
    3604      0.417890   500.3  -2957.00    1164.4   29.57     41.7674      0.3430      1.0675     0.0     0.0      7.5253    0.00 
    3605      0.418019   500.4  -2956.72    1167.9   29.57     41.8956      0.3430      1.0480     0.0     0.0      7.5244    0.00 
    3606      0.418128   500.3  -2958.69    1165.1   29.59     41.7827      0.3432      1.0806     0.0     0.0      7.5236    0.00 
    3607      0.418237   500.5  -2958.97    1166.5   29.59     41.8316      0.3433      1.0526     0.0     0.0      7.5228    0.00 
    3608      0.418357   500.4  -2960.38    1164.4   29.60     41.7474      0.3435      1.0423     0.0     0.0      7.5220    0.00 
    3609      0.418466   500.5  -2960.66    1167.2   29.61     41.8469      0.3435      1.0167     0.0     0.0      7.5212    0.00 
    3610      0.418594   500.6  -2961.50    1167.2   29.62     41.8419      0.3436      1.0051     0.0     0.0      7.5203    0.00 
    3611      0.418702   500.4  -2963.47    1164.4   29.63     41.7290      0.3439      0.9703     0.0     0.0      7.5195    0.00 
    3612      0.418831   500.6  -2963.19    1166.5   29.63     41.8066      0.3439      0.9560     0.0     0.0      7.5186    0.00 
    3613      0.418941   500.6  -2963.47    1167.2   29.63     41.8302      0.3439      0.9516     0.0     0.0      7.5179    0.00 
    3614      0.419050   500.8  -2964.03    1167.9   29.64     41.8522      0.3440      0.9615     0.0     0.0      7.5170    0.00 
    3615      0.419180   500.6  -2965.44    1166.5   29.65     41.7932      0.3442      0.9616     0.0     0.0      7.5161    0.00 
    3616      0.419280   500.6  -2966.56    1166.5   29.67     41.7866      0.3443      0.9755     0.0     0.0      7.5154    0.00 
    3617      0.419409   501.0  -2966.28    1167.9   29.66     41.8388      0.3443      0.9983     0.0     0.0      7.5145    0.00 
    3618      0.419517   500.6  -2967.97    1166.5   29.68     41.7782      0.3445      1.0202     0.0     0.0      7.5137    0.00 
    3619      0.419625   500.5  -2969.37    1164.4   29.69     41.6940      0.3447      1.0393     0.0     0.0      7.5129    0.00 
    3620      0.419753   501.6  -2967.41    1173.6   29.67     42.0343      0.3445      1.0817     0.0     0.0      7.5120    0.00 
    3621      0.419861   500.8  -2970.22    1166.5   29.70     41.7648      0.3449      1.0794     0.0     0.0      7.5112    0.00 
    3622      0.419987   500.6  -2972.75    1162.3   29.73     41.5983      0.3452      1.1212     0.0     0.0      7.5103    0.00 
    3623      0.420096   500.7  -2972.47    1165.1   29.72     41.7010      0.3452      1.1150     0.0     0.0      7.5096    0.00 
    3624      0.420206   500.5  -2973.03    1165.1   29.73     41.6976      0.3453      1.1263     0.0     0.0      7.5088    0.00 
    3625      0.420322   500.8  -2974.43    1165.1   29.74     41.6893      0.3455      1.1182     0.0     0.0      7.5079    0.00 
    3626      0.420450   501.0  -2974.43    1166.5   29.74     41.7398      0.3455      1.0827     0.0     0.0      7.5070    0.00 
    3627      0.420558   500.6  -2976.96    1162.3   29.77     41.5733      0.3458      1.0882     0.0     0.0      7.5063    0.00 
    3628      0.420684   500.9  -2976.12    1167.2   29.76     41.7550      0.3457      1.0682     0.0     0.0      7.5054    0.00 
    3629      0.420796   500.9  -2977.81    1164.4   29.78     41.6440      0.3459      1.0567     0.0     0.0      7.5046    0.00 
    3630      0.420905   500.8  -2978.65    1164.4   29.79     41.6390      0.3461      1.0154     0.0     0.0      7.5038    0.00 
    3631      0.421031   500.6  -2979.77    1162.3   29.80     41.5567      0.3462      1.0124     0.0     0.0      7.5029    0.00 
    3632      0.421143   500.9  -2980.06    1164.4   29.80     41.6307      0.3463      0.9615     0.0     0.0      7.5021    0.00 
    3633      0.421263   500.9  -2981.74    1164.4   29.82     41.6207      0.3465      0.9847     0.0     0.0      7.5013    0.00 
    3634      0.421372   500.8  -2981.74    1163.7   29.82     41.5955      0.3465      0.9532     0.0     0.0      7.5005    0.00 
    3635      0.421499   501.2  -2982.02    1165.8   29.82     41.6695      0.3465      0.9573     0.0     0.0      7.4996    0.00 
    3636      0.421609   501.2  -2982.87    1166.5   29.83     41.6897      0.3467      0.9683     0.0     0.0      7.4988    0.00 
    3637      0.421717   501.1  -2983.43    1167.2   29.83     41.7116      0.3467      0.9732     0.0     0.0      7.4980    0.00 
    3638      0.421844   501.3  -2984.83    1167.2   29.85     41.7032      0.3470      0.9864     0.0     0.0      7.4971    0.00 
    3639      0.421956   501.4  -2985.68    1165.1   29.86     41.6226      0.3471      1.0035     0.0     0.0      7.4963    0.00 
    3640      0.422064   501.4  -2985.96    1167.2   29.86     41.6965      0.3471      1.0188     0.0     0.0      7.4956    0.00 
    3641      0.422202   501.1  -2987.65    1165.1   29.88     41.6109      0.3474      1.0266     0.0     0.0      7.4946    0.00 
    3642      0.422293   501.3  -2988.49    1166.5   29.88     41.6563      0.3475      1.0507     0.0     0.0      7.4939    0.00 
    3643      0.422419   501.3  -2988.21    1167.2   29.88     41.6832      0.3474      1.0668     0.0     0.0      7.4930    0.00 
    3644      0.422529   501.2  -2990.18    1164.4   29.90     41.5707      0.3477      1.0599     0.0     0.0      7.4923    0.00 
    3645      0.422655   501.2  -2991.58    1165.1   29.92     41.5875      0.3479      1.0720     0.0     0.0      7.4914    0.00 
    3646      0.422764   501.5  -2990.74    1167.9   29.91     41.6933      0.3478      1.0606     0.0     0.0      7.4906    0.00 
    3647      0.422875   501.2  -2992.42    1164.4   29.92     41.5573      0.3480      1.0673     0.0     0.0      7.4898    0.00 
    3648      0.423001   501.2  -2993.83    1164.4   29.94     41.5490      0.3482      1.0730     0.0     0.0      7.4889    0.00 
    3649      0.423111   501.5  -2993.27    1167.2   29.93     41.6531      0.3482      1.0481     0.0     0.0      7.4881    0.00 
    3650      0.423229   501.0  -2996.08    1162.3   29.96     41.4601      0.3486      1.0687     0.0     0.0      7.4873    0.00 
    3651      0.423339   501.4  -2996.08    1165.1   29.96     41.5608      0.3486      1.0618     0.0     0.0      7.4865    0.00
