Repository: LightForm-group/dilatometer_modelling_and_constitutive_behaviour

# dilatometer_modelling_and_constitutive_behaviour

Created with work by Inigo Howe, Patryk Jedrasiak, Hugh Shercliff

This program contains a method of testing various constitutive models and extracting the constitutive behaviour of dilatometer samples correcting for inhomogeneities in termperature, strain and strain rate. The model is currently configured to a dilatometer run under vacuum, with no active cooling during the deformation for a sample of length 10mm with a diameter of 5mm. For both heatup and deformation the temperature is fitted to the experimental central themocoupole temperature for any general temperature profile.

File: experimental_data/deformation/1/520/018_Compression_Daniel_Al_Hom1_SHT_540C_Deform_520C_1.0s-1_QuenchHeGas__1.asc (part 12 of 27)
 C:\WinTA100\DIL805.PRO\Data\Deformation\ChrisDaniel\018_Compression_Daniel_Al_Hom1_SHT_540C_Deform_520C_1.0s-1_QuenchHeGas__1.asc
     No.          Time   Tem.1        DL     Force  Strain   kf (Def.)    Phi  (D)    Phi* (D)   Tem.2   Tem.3        Poti      HF 
                     s      °C        µm         N       %       N/mm²                     1/s      °C      °C          mm       % 
    3349      0.358178   495.4  -2313.84     977.4   23.14     38.2609      0.2655      1.0198     0.0     0.0      7.9504    0.00 
    3350      0.358287   495.8  -2312.73     982.3   23.13     38.4598      0.2654      1.0244     0.0     0.0      7.9496    0.00 
    3351      0.358396   495.9  -2314.12     981.6   23.14     38.4253      0.2656      1.0251     0.0     0.0      7.9488    0.00 
    3352      0.358506   495.6  -2315.50     978.8   23.15     38.3079      0.2657      1.0330     0.0     0.0      7.9479    0.00 
    3353      0.358596   495.8  -2315.50     982.3   23.15     38.4460      0.2657      1.0160     0.0     0.0      7.9472    0.00 
    3354      0.358706   495.7  -2316.88     980.9   23.17     38.3838      0.2659      1.0314     0.0     0.0      7.9464    0.00 
    3355      0.358816   495.6  -2317.99     979.5   23.18     38.3231      0.2661      1.0222     0.0     0.0      7.9456    0.00 
    3356      0.358924   496.0  -2317.44     982.3   23.17     38.4363      0.2660      1.0374     0.0     0.0      7.9447    0.00 
    3357      0.359034   495.8  -2319.37     980.9   23.19     38.3714      0.2662      1.0465     0.0     0.0      7.9439    0.00 
    3358      0.359135   495.8  -2319.37     983.1   23.19     38.4542      0.2662      1.0467     0.0     0.0      7.9431    0.00 
    3359      0.359245   495.7  -2321.59     980.9   23.22     38.3603      0.2665      1.0462     0.0     0.0      7.9423    0.00 
    3360      0.359355   495.7  -2322.42     979.5   23.22     38.3010      0.2666      1.0331     0.0     0.0      7.9415    0.00 
    3361      0.359464   495.4  -2323.52     979.5   23.24     38.2955      0.2668      1.0506     0.0     0.0      7.9406    0.00 
    3362      0.359573   495.8  -2323.52     980.9   23.24     38.3507      0.2668      0.9942     0.0     0.0      7.9398    0.00 
    3363      0.359682   495.9  -2324.35     980.2   23.24     38.3189      0.2669      1.0154     0.0     0.0      7.9390    0.00 
    3364      0.359773   495.8  -2324.63     980.9   23.25     38.3451      0.2669      0.9564     0.0     0.0      7.9383    0.00 
    3365      0.359883   495.6  -2326.84     977.4   23.27     38.1962      0.2672      0.9781     0.0     0.0      7.9375    0.00 
    3366      0.359991   495.7  -2327.12     978.1   23.27     38.2224      0.2673      0.9528     0.0     0.0      7.9366    0.00 
    3367      0.360110   495.8  -2326.84     982.3   23.27     38.3892      0.2672      0.9563     0.0     0.0      7.9357    0.00 
    3368      0.360201   495.8  -2328.50     980.9   23.29     38.3258      0.2674      0.9358     0.0     0.0      7.9350    0.00 
    3369      0.360310   495.9  -2328.78     981.6   23.29     38.3520      0.2675      0.9407     0.0     0.0      7.9342    0.00 
    3370      0.360418   495.7  -2330.44     979.5   23.30     38.2610      0.2677      0.9506     0.0     0.0      7.9334    0.00 
    3371      0.360527   496.1  -2330.16     983.8   23.30     38.4278      0.2676      0.9713     0.0     0.0      7.9325    0.00 
    3372      0.360637   495.9  -2330.99     980.9   23.31     38.3133      0.2678      0.9956     0.0     0.0      7.9317    0.00 
    3373      0.360745   496.0  -2331.82     982.3   23.32     38.3643      0.2679      0.9839     0.0     0.0      7.9309    0.00 
    3374      0.360855   495.8  -2333.48     981.6   23.33     38.3285      0.2681      1.0173     0.0     0.0      7.9300    0.00 
    3375      0.360965   496.0  -2333.48     980.9   23.33     38.3009      0.2681      1.0071     0.0     0.0      7.9292    0.00 
    3376      0.361064   495.8  -2335.42     980.9   23.35     38.2912      0.2683      1.0340     0.0     0.0      7.9285    0.00 
    3377      0.361172   496.0  -2335.70     983.1   23.36     38.3725      0.2684      1.0074     0.0     0.0      7.9276    0.00 
    3378      0.361281   495.8  -2336.80     980.9   23.37     38.2843      0.2685      1.0032     0.0     0.0      7.9268    0.00 
    3379      0.361391   496.0  -2337.35     981.6   23.37     38.3091      0.2686      0.9950     0.0     0.0      7.9260    0.00 
    3380      0.361500   496.0  -2338.19     980.9   23.38     38.2774      0.2687      0.9974     0.0     0.0      7.9251    0.00 
    3381      0.361609   495.8  -2339.29     980.9   23.39     38.2719      0.2688      0.9758     0.0     0.0      7.9243    0.00 
    3382      0.361700   495.9  -2339.57     981.6   23.40     38.2980      0.2689      0.9805     0.0     0.0      7.9236    0.00 
    3383      0.361809   496.1  -2340.12     983.1   23.40     38.3503      0.2689      0.9776     0.0     0.0      7.9228    0.00 
    3384      0.361919   495.9  -2341.78     981.6   23.42     38.2870      0.2692      0.9782     0.0     0.0      7.9220    0.00 
    3385      0.362020   496.1  -2341.78     982.3   23.42     38.3145      0.2692      0.9864     0.0     0.0      7.9212    0.00 
    3386      0.362131   496.1  -2341.78     984.5   23.42     38.3971      0.2692      0.9842     0.0     0.0      7.9204    0.00 
    3387      0.362240   496.0  -2343.72     982.3   23.44     38.3048      0.2694      0.9964     0.0     0.0      7.9195    0.00 
    3388      0.362349   495.9  -2345.10     980.9   23.45     38.2429      0.2696      1.0066     0.0     0.0      7.9187    0.00 
    3389      0.362458   496.1  -2345.10     982.3   23.45     38.2979      0.2696      1.0198     0.0     0.0      7.9179    0.00 
    3390      0.362568   496.1  -2345.93     983.1   23.46     38.3212      0.2697      1.0181     0.0     0.0      7.9171    0.00 
    3391      0.362677   495.8  -2347.87     980.2   23.48     38.2015      0.2700      1.0095     0.0     0.0      7.9162    0.00 
    3392      0.362785   496.0  -2348.70     980.2   23.49     38.1974      0.2701      1.0031     0.0     0.0      7.9154    0.00 
    3393      0.362877   496.1  -2348.70     982.3   23.49     38.2799      0.2701      1.0032     0.0     0.0      7.9147    0.00 
    3394      0.362995   496.1  -2349.25     983.8   23.49     38.3321      0.2701      1.0064     0.0     0.0      7.9138    0.00 
    3395      0.363103   496.3  -2349.53     984.5   23.50     38.3582      0.2702      0.9883     0.0     0.0      7.9130    0.00 
    3396      0.363212   496.1  -2351.19     981.6   23.51     38.2399      0.2704      0.9881     0.0     0.0      7.9122    0.00 
    3397      0.363322   495.9  -2352.29     980.9   23.52     38.2069      0.2705      0.9832     0.0     0.0      7.9113    0.00 
    3398      0.363412   496.0  -2352.29     981.6   23.52     38.2344      0.2705      0.9956     0.0     0.0      7.9106    0.00 
    3399      0.363522   495.9  -2353.95     978.1   23.54     38.0887      0.2708      0.9708     0.0     0.0      7.9098    0.00 
    3400      0.363630   496.0  -2354.78     980.2   23.55     38.1670      0.2709      0.9729     0.0     0.0      7.9090    0.00 
    3401      0.363740   496.1  -2355.06     981.6   23.55     38.2206      0.2709      0.9489     0.0     0.0      7.9082    0.00 
    3402      0.363851   495.9  -2356.17     981.6   23.56     38.2150      0.2710      0.9589     0.0     0.0      7.9073    0.00 
    3403      0.363952   496.0  -2357.00     982.3   23.57     38.2384      0.2712      0.9435     0.0     0.0      7.9066    0.00 
    3404      0.364063   496.2  -2356.72     983.1   23.57     38.2672      0.2711      0.9485     0.0     0.0      7.9057    0.00 
    3405      0.364172   496.1  -2358.38     981.6   23.58     38.2040      0.2713      0.9488     0.0     0.0      7.9049    0.00 
    3406      0.364280   496.2  -2358.93     982.3   23.59     38.2287      0.2714      0.9521     0.0     0.0      7.9041    0.00 
    3407      0.364389   496.1  -2360.32     980.9   23.60     38.1668      0.2716      0.9474     0.0     0.0      7.9032    0.00 
    3408      0.364499   496.2  -2360.04     982.3   23.60     38.2231      0.2716      0.9619     0.0     0.0      7.9024    0.00 
    3409      0.364589   496.1  -2361.42     982.3   23.61     38.2162      0.2717      0.9718     0.0     0.0      7.9017    0.00 
    3410      0.364698   496.2  -2361.98     982.3   23.62     38.2134      0.2718      0.9668     0.0     0.0      7.9009    0.00 
    3411      0.364807   496.3  -2362.53     983.8   23.63     38.2656      0.2719      0.9978     0.0     0.0      7.9001    0.00 
    3412      0.364926   496.5  -2362.81     985.9   23.63     38.3465      0.2719      0.9784     0.0     0.0      7.8992    0.00 
    3413      0.365016   496.1  -2365.85     979.5   23.66     38.0843      0.2723      0.9987     0.0     0.0      7.8985    0.00 
    3414      0.365124   496.2  -2365.57     981.6   23.66     38.1680      0.2723      0.9966     0.0     0.0      7.8977    0.00 
    3415      0.365233   496.2  -2366.40     982.3   23.66     38.1913      0.2724      1.0001     0.0     0.0      7.8968    0.00 
    3416      0.365343   496.2  -2367.23     982.3   23.67     38.1871      0.2725      0.9897     0.0     0.0      7.8960    0.00 
    3417      0.365451   496.3  -2367.79     983.8   23.68     38.2392      0.2726      0.9752     0.0     0.0      7.8952    0.00 
    3418      0.365561   496.3  -2368.62     983.1   23.69     38.2077      0.2727      0.9952     0.0     0.0      7.8944    0.00 
    3419      0.365670   496.5  -2368.89     985.2   23.69     38.2886      0.2727      1.0036     0.0     0.0      7.8936    0.00 
    3420      0.365781   496.3  -2369.45     983.8   23.69     38.2309      0.2728      1.0114     0.0     0.0      7.8927    0.00 
    3421      0.365872   496.4  -2370.83     985.2   23.71     38.2788      0.2730      1.0167     0.0     0.0      7.8920    0.00 
    3422      0.365992   496.3  -2371.66     983.1   23.72     38.1924      0.2731      1.0050     0.0     0.0      7.8911    0.00 
    3423      0.366100   495.9  -2374.70     979.5   23.75     38.0402      0.2735      1.0116     0.0     0.0      7.8903    0.00 
    3424      0.366208   496.3  -2373.32     983.8   23.73     38.2115      0.2733      1.0153     0.0     0.0      7.8895    0.00 
    3425      0.366316   496.4  -2374.15     983.8   23.74     38.2074      0.2734      1.0145     0.0     0.0      7.8887    0.00 
    3426      0.366425   496.2  -2376.09     980.9   23.76     38.0881      0.2737      0.9914     0.0     0.0      7.8878    0.00 
    3427      0.366516   496.2  -2375.53     983.8   23.76     38.2004      0.2736      0.9966     0.0     0.0      7.8871    0.00 
    3428      0.366625   496.3  -2376.64     982.3   23.77     38.1401      0.2737      0.9997     0.0     0.0      7.8863    0.00 
    3429      0.366735   496.2  -2378.02     981.6   23.78     38.1058      0.2739      0.9999     0.0     0.0      7.8855    0.00 
    3430      0.366844   496.5  -2377.75     984.5   23.78     38.2167      0.2739      1.0034     0.0     0.0      7.8847    0.00 
    3431      0.366946   496.4  -2379.13     983.8   23.79     38.1824      0.2741      0.9716     0.0     0.0      7.8839    0.00 
    3432      0.367056   496.4  -2380.24     981.6   23.80     38.0947      0.2742      1.0070     0.0     0.0      7.8831    0.00 
    3433      0.367164   496.3  -2381.34     982.3   23.81     38.1166      0.2743      0.9702     0.0     0.0      7.8822    0.00 
    3434      0.367274   496.3  -2381.62     980.9   23.82     38.0604      0.2744      1.0257     0.0     0.0      7.8814    0.00 
    3435      0.367382   496.5  -2382.17     982.3   23.82     38.1124      0.2745      1.0154     0.0     0.0      7.8806    0.00 
    3436      0.367491   496.5  -2383.28     984.5   23.83     38.1890      0.2746      1.0206     0.0     0.0      7.8798    0.00 
    3437      0.367601   496.3  -2385.22     981.6   23.85     38.0698      0.2749      1.0188     0.0     0.0      7.8790    0.00 
    3438      0.367692   496.6  -2384.11     985.9   23.84     38.2396      0.2747      1.0085     0.0     0.0      7.8783    0.00 
    3439      0.367802   496.2  -2386.88     979.5   23.87     37.9794      0.2751      1.0108     0.0     0.0      7.8774    0.00 
    3440      0.367919   496.6  -2385.77     984.5   23.86     38.1765      0.2749      0.9909     0.0     0.0      7.8766    0.00 
    3441      0.368028   496.5  -2387.43     982.3   23.87     38.0861      0.2751      1.0158     0.0     0.0      7.8757    0.00 
    3442      0.368120   496.7  -2387.71     984.5   23.88     38.1668      0.2752      0.9878     0.0     0.0      7.8751    0.00 
    3443      0.368229   496.3  -2390.20     980.9   23.90     38.0176      0.2755      1.0076     0.0     0.0      7.8742    0.00 
    3444      0.368337   496.5  -2390.47     981.6   23.90     38.0435      0.2755      0.9812     0.0     0.0      7.8734    0.00 
    3445      0.368446   496.5  -2391.03     982.3   23.91     38.0681      0.2756      0.9839     0.0     0.0      7.8726    0.00 
    3446      0.368556   496.5  -2391.30     981.6   23.91     38.0394      0.2757      0.9686     0.0     0.0      7.8718    0.00 
    3447      0.368664   496.6  -2391.58     983.8   23.92     38.1200      0.2757      0.9707     0.0     0.0      7.8710    0.00 
    3448      0.368773   496.6  -2392.13     984.5   23.92     38.1446      0.2758      0.9832     0.0     0.0      7.8701    0.00 
    3449      0.368875   496.3  -2394.35     981.6   23.94     38.0242      0.2761      0.9905     0.0     0.0      7.8694    0.00 
    3450      0.368984   496.6  -2394.62     983.1   23.95     38.0775      0.2761      0.9730     0.0     0.0      7.8685    0.00 
    3451      0.369093   496.3  -2396.28     980.9   23.96     37.9872      0.2763      0.9957     0.0     0.0      7.8677    0.00 
    3452      0.369204   496.5  -2396.28     982.3   23.96     38.0418      0.2763      0.9600     0.0     0.0      7.8669    0.00 
    3453      0.369313   496.5  -2397.67     980.9   23.98     37.9803      0.2765      0.9939     0.0     0.0      7.8661    0.00 
    3454      0.369403   496.7  -2397.39     984.5   23.97     38.1183      0.2765      0.9591     0.0     0.0      7.8654    0.00 
    3455      0.369512   496.6  -2398.22     982.3   23.98     38.0321      0.2766      1.0024     0.0     0.0      7.8646    0.00 
    3456      0.369620   496.5  -2400.16     981.6   24.00     37.9951      0.2768      0.9810     0.0     0.0      7.8637    0.00 
    3457      0.369729   496.7  -2399.60     985.9   24.00     38.1618      0.2767      1.0093     0.0     0.0      7.8629    0.00 
    3458      0.369846   496.6  -2400.99     984.5   24.01     38.1002      0.2769      1.0056     0.0     0.0      7.8620    0.00 
    3459      0.369955   496.8  -2401.26     985.2   24.01     38.1262      0.2770      0.9981     0.0     0.0      7.8612    0.00 
    3460      0.370046   496.6  -2403.48     981.6   24.03     37.9785      0.2773      1.0055     0.0     0.0      7.8605    0.00 
    3461      0.370155   496.7  -2403.75     983.8   24.04     38.0591      0.2773      1.0174     0.0     0.0      7.8597    0.00 
    3462      0.370263   496.6  -2404.58     983.1   24.05     38.0276      0.2774      1.0599     0.0     0.0      7.8589    0.00 
    3463      0.370373   496.7  -2404.58     985.9   24.05     38.1368      0.2774      1.0317     0.0     0.0      7.8581    0.00 
    3464      0.370482   496.5  -2406.52     981.6   24.07     37.9633      0.2777      1.0270     0.0     0.0      7.8572    0.00 
    3465      0.370593   496.6  -2406.52     981.6   24.07     37.9633      0.2777      1.0193     0.0     0.0      7.8564    0.00 
    3466      0.370702   496.5  -2408.45     980.9   24.08     37.9263      0.2779      1.0221     0.0     0.0      7.8556    0.00 
    3467      0.370806   496.4  -2408.73     980.9   24.09     37.9250      0.2779      1.0223     0.0     0.0      7.8548    0.00 
    3468      0.370914   496.6  -2408.73     984.5   24.09     38.0614      0.2779      0.9945     0.0     0.0      7.8540    0.00 
    3469      0.371022   496.8  -2409.84     985.2   24.10     38.0831      0.2781      0.9707     0.0     0.0      7.8532    0.00 
    3470      0.371115   496.3  -2413.16     976.7   24.13     37.7392      0.2785      0.9386     0.0     0.0      7.8525    0.00 
    3471      0.371225   496.7  -2412.05     982.3   24.12     37.9629      0.2784      0.9509     0.0     0.0      7.8516    0.00 
    3472      0.371334   496.7  -2411.77     984.5   24.12     38.0461      0.2783      0.9260     0.0     0.0      7.8508    0.00 
    3473      0.371442   496.7  -2412.60     983.8   24.13     38.0147      0.2785      0.9206     0.0     0.0      7.8500    0.00 
    3474      0.371550   496.6  -2414.26     981.6   24.14     37.9246      0.2787      0.9028     0.0     0.0      7.8492    0.00 
    3475      0.371659   496.7  -2414.26     984.5   24.14     38.0336      0.2787      0.9187     0.0     0.0      7.8484    0.00 
    3476      0.371759   496.6  -2416.20     983.1   24.16     37.9694      0.2789      0.9600     0.0     0.0      7.8476    0.00 
    3477      0.371870   496.9  -2414.82     985.2   24.15     38.0581      0.2787      0.9371     0.0     0.0      7.8468    0.00 
    3478      0.371981   496.7  -2417.58     982.3   24.18     37.9352      0.2791      0.9601     0.0     0.0      7.8460    0.00 
    3479      0.372090   496.8  -2417.31     985.2   24.17     38.0456      0.2791      0.9550     0.0     0.0      7.8451    0.00 
    3480      0.372199   496.7  -2418.69     984.5   24.19     38.0115      0.2793      0.9985     0.0     0.0      7.8443    0.00 
    3481      0.372308   496.8  -2419.52     984.5   24.20     38.0073      0.2794      1.0218     0.0     0.0      7.8435    0.00 
    3482      0.372399   496.8  -2419.80     983.8   24.20     37.9787      0.2794      1.0576     0.0     0.0      7.8428    0.00 
    3483      0.372509   496.7  -2421.18     983.8   24.21     37.9717      0.2796      1.0147     0.0     0.0      7.8420    0.00 
    3484      0.372618   496.6  -2423.12     982.3   24.23     37.9076      0.2798      1.0175     0.0     0.0      7.8412    0.00 
    3485      0.372736   496.8  -2422.29     983.8   24.22     37.9662      0.2797      1.0214     0.0     0.0      7.8403    0.00 
    3486      0.372827   496.9  -2423.39     984.5   24.23     37.9879      0.2799      1.0184     0.0     0.0      7.8396    0.00 
    3487      0.372936   496.9  -2424.22     985.2   24.24     38.0109      0.2800      1.0049     0.0     0.0      7.8388    0.00 
    3488      0.373044   497.1  -2424.50     985.9   24.25     38.0368      0.2800      1.0021     0.0     0.0      7.8380    0.00 
    3489      0.373153   496.8  -2426.44     983.1   24.26     37.9182      0.2803      0.9824     0.0     0.0      7.8371    0.00 
    3490      0.373263   496.2  -2428.93     978.1   24.29     37.7152      0.2806      1.0041     0.0     0.0      7.8363    0.00 
    3491      0.373371   497.1  -2427.54     985.2   24.28     37.9943      0.2804      0.9780     0.0     0.0      7.8355    0.00 
    3492      0.373480   497.1  -2426.99     985.2   24.27     37.9971      0.2804      0.9886     0.0     0.0      7.8347    0.00 
    3493      0.373590   496.9  -2429.20     983.8   24.29     37.9315      0.2806      0.9791     0.0     0.0      7.8339    0.00 
    3494      0.373710   497.0  -2430.03     985.2   24.30     37.9818      0.2808      0.9971     0.0     0.0      7.8330    0.00 
    3495      0.373801   497.1  -2430.31     986.6   24.30     38.0348      0.2808      1.0476     0.0     0.0      7.8323    0.00 
    3496      0.373911   497.1  -2430.86     987.3   24.31     38.0592      0.2809      1.0331     0.0     0.0      7.8315    0.00 
    3497      0.374021   496.8  -2433.35     982.3   24.33     37.8563      0.2812      1.0323     0.0     0.0      7.8306    0.00 
    3498      0.374112   496.9  -2433.63     982.3   24.34     37.8550      0.2812      0.9821     0.0     0.0      7.8300    0.00 
    3499      0.374220   496.7  -2435.01     981.6   24.35     37.8209      0.2814      1.0188     0.0     0.0      7.8291    0.00 
    3500      0.374330   497.0  -2435.29     983.8   24.35     37.9010      0.2814      0.9907     0.0     0.0      7.8283    0.00 
    3501      0.374439   497.2  -2435.29     985.2   24.35     37.9554      0.2814      1.0009     0.0     0.0      7.8275    0.00 
    3502      0.374548   496.9  -2436.95     984.5   24.37     37.9199      0.2817      0.9745     0.0     0.0      7.8267    0.00 
    3503      0.374657   497.1  -2437.50     985.2   24.38     37.9443      0.2817      0.9559     0.0     0.0      7.8259    0.00 
    3504      0.374760   496.9  -2438.89     983.8   24.39     37.8830      0.2819      0.9656     0.0     0.0      7.8251    0.00 
    3505      0.374869   497.3  -2437.78     987.3   24.38     38.0245      0.2818      0.9504     0.0     0.0      7.8243    0.00 
    3506      0.374978   497.3  -2438.89     987.3   24.39     38.0189      0.2819      0.9711     0.0     0.0      7.8235    0.00 
    3507      0.375089   497.1  -2439.99     985.2   24.40     37.9318      0.2821      0.9626     0.0     0.0      7.8226    0.00 
    3508      0.375181   497.2  -2441.10     985.2   24.41     37.9263      0.2822      0.9981     0.0     0.0      7.8219    0.00 
    3509      0.375289   497.1  -2442.76     983.8   24.43     37.8636      0.2824      1.0093     0.0     0.0      7.8211    0.00 
    3510      0.375397   497.1  -2443.04     983.8   24.43     37.8622      0.2825      1.0317     0.0     0.0      7.8203    0.00 
    3511      0.375506   497.2  -2443.59     985.2   24.44     37.9138      0.2825      1.0167     0.0     0.0      7.8195    0.00 
    3512      0.375616   497.1  -2445.25     984.5   24.45     37.8783      0.2828      1.0087     0.0     0.0      7.8187    0.00 
    3513      0.375733   497.1  -2444.97     986.6   24.45     37.9611      0.2827      1.0183     0.0     0.0      7.8178    0.00 
    3514      0.375823   497.2  -2445.53     985.2   24.46     37.9041      0.2828      1.0173     0.0     0.0      7.8171    0.00 
    3515      0.375933   497.1  -2447.46     982.3   24.47     37.7858      0.2831      1.0081     0.0     0.0      7.8163    0.00 
    3516      0.376043   497.2  -2447.74     985.2   24.48     37.8930      0.2831      1.0045     0.0     0.0      7.8155    0.00 
    3517      0.376154   497.2  -2448.29     985.9   24.48     37.9173      0.2832      0.9808     0.0     0.0      7.8147    0.00 
    3518      0.376265   497.1  -2450.51     981.6   24.51     37.7434      0.2835      0.9795     0.0     0.0      7.8138    0.00 
    3519      0.376373   497.1  -2450.51     983.8   24.51     37.8248      0.2835      0.9799     0.0     0.0      7.8130    0.00 
    3520      0.376482   497.3  -2450.23     985.9   24.50     37.9076      0.2834      0.9752     0.0     0.0      7.8122    0.00 
    3521      0.376573   497.3  -2452.17     984.5   24.52     37.8436      0.2837      0.9948     0.0     0.0      7.8115    0.00 
    3522      0.376693   497.3  -2452.17     985.9   24.52     37.8979      0.2837      0.9736     0.0     0.0      7.8106    0.00 
    3523      0.376804   497.3  -2453.00     985.2   24.53     37.8666      0.2838      0.9930     0.0     0.0      7.8098    0.00 
    3524      0.376894   497.2  -2454.10     984.5   24.54     37.8339      0.2839      1.0007     0.0     0.0      7.8091    0.00 
    3525      0.377005   497.3  -2454.66     985.2   24.55     37.8582      0.2840      0.9921     0.0     0.0      7.8083    0.00 
    3526      0.377114   497.2  -2456.32     983.8   24.56     37.7957      0.2842      0.9815     0.0     0.0      7.8075    0.00 
    3527      0.377222   497.2  -2456.59     984.5   24.57     37.8214      0.2843      0.9839     0.0     0.0      7.8066    0.00 
    3528      0.377331   497.2  -2457.98     983.8   24.58     37.7874      0.2845      0.9937     0.0     0.0      7.8058    0.00 
    3529      0.377441   497.1  -2458.81     983.1   24.59     37.7561      0.2846      0.9867     0.0     0.0      7.8050    0.00 
    3530      0.377550   497.4  -2458.53     984.5   24.59     37.8117      0.2845      1.0034     0.0     0.0      7.8042    0.00 
    3531      0.377653   497.5  -2459.08     984.5   24.59     37.8089      0.2846      0.9740     0.0     0.0      7.8034    0.00 
    3532      0.377762   497.2  -2460.74     983.8   24.61     37.7735      0.2848      0.9819     0.0     0.0      7.8026    0.00 
    3533      0.377871   497.4  -2461.57     983.8   24.62     37.7694      0.2849      0.9840     0.0     0.0      7.8018    0.00 
    3534      0.377980   497.5  -2461.30     986.6   24.61     37.8791      0.2849      0.9877     0.0     0.0      7.8010    0.00 
    3535      0.378072   497.5  -2462.40     985.2   24.62     37.8194      0.2850      0.9992     0.0     0.0      7.8003    0.00 
    3536      0.378182   497.3  -2464.34     983.1   24.64     37.7284      0.2853      0.9707     0.0     0.0      7.7995    0.00 
    3537      0.378291   497.2  -2465.72     982.3   24.66     37.6944      0.2855      0.9964     0.0     0.0      7.7987    0.00 
    3538      0.378399   497.2  -2465.72     981.6   24.66     37.6673      0.2855      0.9771     0.0     0.0      7.7978    0.00 
    3539      0.378508   497.4  -2466.28     983.8   24.66     37.7458      0.2856      0.9925     0.0     0.0      7.7970    0.00 
    3540      0.378608   497.5  -2466.28     984.5   24.66     37.7729      0.2856      0.9752     0.0     0.0      7.7963    0.00 
    3541      0.378716   497.5  -2466.83     984.5   24.67     37.7701      0.2856      0.9907     0.0     0.0      7.7955    0.00 
    3542      0.378825   497.6  -2468.49     983.8   24.68     37.7347      0.2858      1.0063     0.0     0.0      7.7947    0.00 
    3543      0.378934   497.8  -2468.49     987.3   24.68     37.8701      0.2858      1.0009     0.0     0.0      7.7938    0.00 
    3544      0.379043   497.5  -2470.70     984.5   24.71     37.7507      0.2861      1.0239     0.0     0.0      7.7930    0.00 
    3545      0.379151   497.6  -2470.98     985.2   24.71     37.7764      0.2862      1.0343     0.0     0.0      7.7922    0.00 
    3546      0.379259   497.5  -2472.36     983.8   24.72     37.7153      0.2864      1.0528     0.0     0.0      7.7914    0.00 
    3547      0.379368   497.4  -2472.92     983.1   24.73     37.6855      0.2864      1.0736     0.0     0.0      7.7906    0.00 
    3548      0.379478   497.9  -2472.92     987.3   24.73     37.8478      0.2864      1.0645     0.0     0.0      7.7898    0.00 
    3549      0.379577   497.6  -2474.85     984.5   24.75     37.7299      0.2867      1.0845     0.0     0.0      7.7890    0.00 
    3550      0.379688   497.4  -2475.40     983.8   24.75     37.7001      0.2868      1.0584     0.0     0.0      7.7882    0.00 
    3551      0.379797   497.6  -2475.13     985.9   24.75     37.7826      0.2867      1.0870     0.0     0.0      7.7874    0.00 
    3552      0.379905   497.8  -2476.51     985.2   24.77     37.7486      0.2869      1.0551     0.0     0.0      7.7866    0.00 
    3553      0.380013   497.5  -2477.89     983.8   24.78     37.6876      0.2871      1.0301     0.0     0.0      7.7858    0.00 
    3554      0.380103   497.2  -2481.21     978.8   24.81     37.4818      0.2875      1.0171     0.0     0.0      7.7851    0.00 
    3555      0.380213   497.5  -2479.55     982.3   24.80     37.6252      0.2873      0.9803     0.0     0.0      7.7843    0.00 
    3556      0.380322   497.3  -2481.21     981.6   24.81     37.5899      0.2875      0.9990     0.0     0.0      7.7835    0.00 
    3557      0.380430   497.8  -2480.38     985.2   24.80     37.7292      0.2874      0.9142     0.0     0.0      7.7827    0.00 
    3558      0.380550   497.8  -2480.94     985.9   24.81     37.7534      0.2875      0.9600     0.0     0.0      7.7818    0.00 
    3559      0.380641   497.7  -2481.77     985.2   24.82     37.7222      0.2876      0.9247     0.0     0.0      7.7811    0.00 
    3560      0.380749   497.8  -2483.15     985.2   24.83     37.7153      0.2878      0.9760     0.0     0.0      7.7803    0.00 
    3561      0.380858   497.7  -2483.98     985.2   24.84     37.7111      0.2879      0.9605     0.0     0.0      7.7795    0.00 
    3562      0.380967   497.8  -2483.98     987.3   24.84     37.7922      0.2879      0.9566     0.0     0.0      7.7787    0.00 
    3563      0.381076   497.6  -2486.75     983.1   24.87     37.6162      0.2883      0.9788     0.0     0.0      7.7778    0.00 
    3564      0.381185   497.7  -2486.75     985.2   24.87     37.6972      0.2883      0.9649     0.0     0.0      7.7770    0.00 
    3565      0.381293   497.8  -2487.30     984.5   24.87     37.6675      0.2883      1.0189     0.0     0.0      7.7762    0.00 
    3566      0.381401   497.9  -2487.30     987.3   24.87     37.7755      0.2883      1.0100     0.0     0.0      7.7754    0.00 
    3567      0.381520   497.7  -2488.68     984.5   24.89     37.6605      0.2885      1.0226     0.0     0.0      7.7745    0.00 
    3568      0.381611   497.6  -2490.34     983.8   24.90     37.6252      0.2888      1.0106     0.0     0.0      7.7739    0.00 
    3569      0.381721   497.7  -2490.07     985.2   24.90     37.6806      0.2887      1.0066     0.0     0.0      7.7730    0.00 
    3570      0.381832   497.7  -2490.90     984.5   24.91     37.6494      0.2888      0.9933     0.0     0.0      7.7722    0.00 
    3571      0.381923   497.6  -2492.56     983.8   24.93     37.6141      0.2890      0.9644     0.0     0.0      7.7715    0.00 
    3572      0.382032   497.8  -2493.11     983.8   24.93     37.6113      0.2891      0.9751     0.0     0.0      7.7707    0.00 
    3573      0.382140   497.9  -2493.66     985.2   24.94     37.6625      0.2892      0.9607     0.0     0.0      7.7699    0.00 
    3574      0.382249   497.6  -2494.49     983.8   24.94     37.6044      0.2893      0.9667     0.0     0.0      7.7691    0.00 
    3575      0.382359   497.6  -2495.60     982.3   24.96     37.5449      0.2895      0.9669     0.0     0.0      7.7683    0.00 
    3576      0.382467   497.9  -2495.60     983.8   24.96     37.5989      0.2895      0.9590     0.0     0.0      7.7675    0.00 
    3577      0.382567   497.6  -2496.71     981.6   24.97     37.5124      0.2896      0.9806     0.0     0.0      7.7668    0.00 
    3578      0.382678   498.1  -2496.43     985.2   24.96     37.6486      0.2896      0.9761     0.0     0.0      7.7660    0.00 
    3579      0.382786   498.1  -2497.26     985.2   24.97     37.6445      0.2897      0.9992     0.0     0.0      7.7652    0.00 
    3580      0.382888   497.9  -2499.20     985.2   24.99     37.6348      0.2899      1.0011     0.0     0.0      7.7644    0.00 
    3581      0.382997   498.0  -2500.03     984.5   25.00     37.6036      0.2900      1.0158     0.0     0.0      7.7636    0.00 
    3582      0.383106   497.9  -2500.86     983.8   25.01     37.5725      0.2902      1.0099     0.0     0.0      7.7628    0.00 
    3583      0.383214   497.8  -2502.24     980.9   25.02     37.4578      0.2903      1.0020     0.0     0.0      7.7620    0.00 
    3584      0.383324   497.8  -2503.07     980.2   25.03     37.4267      0.2904      0.9946     0.0     0.0      7.7612    0.00 
    3585      0.383432   498.0  -2503.35     983.1   25.03     37.5331      0.2905      0.9795     0.0     0.0      7.7604    0.00 
    3586      0.383533   498.0  -2503.90     982.3   25.04     37.5034      0.2906      0.9911     0.0     0.0      7.7596    0.00 
    3587      0.383642   498.1  -2504.18     984.5   25.04     37.5828      0.2906      0.9737     0.0     0.0      7.7588    0.00 
    3588      0.383751   498.1  -2505.01     984.5   25.05     37.5787      0.2907      0.9728     0.0     0.0      7.7580    0.00 
    3589      0.383860   498.1  -2506.11     984.5   25.06     37.5731      0.2909      0.9610     0.0     0.0      7.7572    0.00 
    3590      0.383969   498.1  -2506.67     983.8   25.07     37.5434      0.2909      0.9696     0.0     0.0      7.7564    0.00 
    3591      0.384080   498.1  -2507.50     983.8   25.07     37.5393      0.2910      0.9781     0.0     0.0      7.7555    0.00 
    3592      0.384171   498.1  -2508.60     983.8   25.09     37.5337      0.2912      0.9865     0.0     0.0      7.7549    0.00 
    3593      0.384279   497.9  -2509.99     980.9   25.10     37.4191      0.2914      0.9992     0.0     0.0      7.7541    0.00 
    3594      0.384388   497.9  -2510.26     982.3   25.10     37.4716      0.2914      0.9931     0.0     0.0      7.7533    0.00 
    3595      0.384506   498.0  -2511.65     981.6   25.12     37.4377      0.2916      1.0075     0.0     0.0      7.7524    0.00 
    3596      0.384614   498.1  -2511.92     982.3   25.12     37.4633      0.2916      0.9986     0.0     0.0      7.7516    0.00 
    3597      0.384705   498.2  -2511.65     985.2   25.12     37.5723      0.2916      1.0223     0.0     0.0      7.7509    0.00 
    3598      0.384817   498.1  -2512.75     985.2   25.13     37.5667      0.2917      1.0262     0.0     0.0      7.7501    0.00 
    3599      0.384926   498.1  -2514.14     983.8   25.14     37.5060      0.2919      1.0505     0.0     0.0      7.7493    0.00 
    3600      0.385035   498.1  -2514.97     983.8   25.15     37.5018      0.2920      1.0586     0.0     0.0      7.7485    0.00 
    3601      0.385145   498.1  -2516.35     983.8   25.16     37.4949      0.2922      1.0503     0.0     0.0      7.7476    0.00 
    3602      0.385255   498.1  -2517.46     981.6   25.17     37.4087      0.2924      1.0595     0.0     0.0      7.7468    0.00 
    3603      0.385347   498.4  -2516.63     985.2   25.17     37.5473      0.2923      1.0360     0.0     0.0      7.7461    0.00 
    3604      0.385466   498.0  -2518.84     983.1   25.19     37.4555      0.2926      1.0454     0.0     0.0      7.7453    0.00 
    3605      0.385575   498.2  -2519.39     982.3   25.19     37.4259      0.2926      1.0511     0.0     0.0      7.7445    0.00 
    3606      0.385667   498.2  -2519.67     984.5   25.20     37.5052      0.2927      1.0135     0.0     0.0      7.7438    0.00 
    3607      0.385777   498.0  -2522.71     979.5   25.23     37.3018      0.2931      0.9946     0.0     0.0      7.7430    0.00 
    3608      0.385888   498.2  -2521.88     982.3   25.22     37.4134      0.2930      0.9422     0.0     0.0      7.7422    0.00 
    3609      0.385997   498.2  -2522.44     984.5   25.22     37.4913      0.2930      0.9115     0.0     0.0      7.7414    0.00 
    3610      0.386105   498.1  -2523.82     980.2   25.24     37.3231      0.2932      0.9042     0.0     0.0      7.7406    0.00 
    3611      0.386213   498.7  -2522.16     988.0   25.22     37.6271      0.2930      0.8951     0.0     0.0      7.7398    0.00 
    3612      0.386322   498.2  -2524.65     984.5   25.25     37.4802      0.2933      0.9005     0.0     0.0      7.7389    0.00 
    3613      0.386421   498.2  -2525.76     980.9   25.26     37.3403      0.2935      0.8929     0.0     0.0      7.7382    0.00 
    3614      0.386529   498.4  -2526.03     985.9   25.26     37.5270      0.2935      0.9209     0.0     0.0      7.7374    0.00 
    3615      0.386638   498.5  -2526.59     983.8   25.27     37.4436      0.2936      0.8860     0.0     0.0      7.7366    0.00 
    3616      0.386748   498.5  -2526.86     984.5   25.27     37.4691      0.2936      0.9582     0.0     0.0      7.7358    0.00 
    3617      0.386856   498.5  -2527.42     985.2   25.27     37.4932      0.2937      0.9300     0.0     0.0      7.7350    0.00 
    3618      0.386965   498.5  -2529.08     983.8   25.29     37.4312      0.2939      0.9950     0.0     0.0      7.7342    0.00 
    3619      0.387074   498.3  -2530.46     982.3   25.30     37.3705      0.2941      1.0188     0.0     0.0      7.7334    0.00 
    3620      0.387165   498.5  -2530.18     985.2   25.30     37.4793      0.2941      0.9761     0.0     0.0      7.7327    0.00 
    3621      0.387276   498.3  -2532.67     981.6   25.33     37.3326      0.2944      1.0178     0.0     0.0      7.7319    0.00 
    3622      0.387395   498.7  -2531.29     986.6   25.31     37.5274      0.2942      0.9500     0.0     0.0      7.7310    0.00 
    3623      0.387487   498.5  -2533.23     984.5   25.33     37.4372      0.2945      1.0260     0.0     0.0      7.7303    0.00 
    3624      0.387595   498.6  -2533.23     985.9   25.33     37.4909      0.2945      0.9492     0.0     0.0      7.7295    0.00 
    3625      0.387704   498.5  -2534.61     984.5   25.35     37.4303      0.2947      1.0065     0.0     0.0      7.7287    0.00 
    3626      0.387813   498.4  -2536.27     982.3   25.36     37.3415      0.2949      0.9509     0.0     0.0      7.7279    0.00 
    3627      0.387924   498.5  -2536.27     983.8   25.36     37.3951      0.2949      0.9686     0.0     0.0      7.7271    0.00 
    3628      0.388033   498.4  -2537.93     981.6   25.38     37.3063      0.2951      0.9726     0.0     0.0      7.7263    0.00 
    3629      0.388143   499.1  -2534.89     991.5   25.35     37.6972      0.2947      0.9613     0.0     0.0      7.7254    0.00 
    3630      0.388253   498.6  -2539.03     984.5   25.39     37.4081      0.2953      1.0384     0.0     0.0      7.7246    0.00 
    3631      0.388344   498.7  -2539.31     984.5   25.39     37.4067      0.2953      1.0016     0.0     0.0      7.7239    0.00 
    3632      0.388463   498.6  -2539.86     983.8   25.40     37.3771      0.2954      1.0981     0.0     0.0      7.7231    0.00 
    3633      0.388574   498.9  -2540.42     985.9   25.40     37.4548      0.2954      1.0476     0.0     0.0      7.7223    0.00 
    3634      0.388664   498.5  -2541.80     983.1   25.42     37.3406      0.2956      1.1096     0.0     0.0      7.7216    0.00 
    3635      0.388773   498.5  -2542.91     982.3   25.43     37.3082      0.2958      1.0792     0.0     0.0      7.7208    0.00 
    3636      0.388882   498.7  -2543.18     984.5   25.43     37.3873      0.2958      1.1057     0.0     0.0      7.7200    0.00 
    3637      0.388992   498.5  -2544.84     982.3   25.45     37.2985      0.2960      1.1109     0.0     0.0      7.7192    0.00 
    3638      0.389102   498.5  -2545.95     982.3   25.46     37.2930      0.2962      1.0558     0.0     0.0      7.7184    0.00 
    3639      0.389210   498.3  -2547.61     978.8   25.48     37.1508      0.2964      1.0505     0.0     0.0      7.7176    0.00 
    3640      0.389319   498.6  -2546.78     983.8   25.47     37.3424      0.2963      0.9961     0.0     0.0      7.7167    0.00 
    3641      0.389420   498.7  -2547.33     983.1   25.47     37.3129      0.2964      0.9947     0.0     0.0      7.7160    0.00 
    3642      0.389529   498.6  -2548.72     981.6   25.49     37.2524      0.2966      0.9596     0.0     0.0      7.7152    0.00 
    3643      0.389637   498.7  -2549.55     983.1   25.50     37.3018      0.2967      0.9408     0.0     0.0      7.7144    0.00 
    3644      0.389746   498.7  -2550.10     984.5   25.50     37.3526      0.2967      0.9437     0.0     0.0      7.7136    0.00 
    3645      0.389856   498.7  -2550.65     982.3   25.51     37.2695      0.2968      0.9401     0.0     0.0      7.7128    0.00 
    3646      0.389964   498.9  -2551.76     983.8   25.52     37.3175      0.2970      0.9492     0.0     0.0      7.7120    0.00 
    3647      0.390056   499.1  -2551.48     985.2   25.51     37.3724      0.2969      0.9569     0.0     0.0      7.7113    0.00 
    3648      0.390164   499.0  -2551.76     988.0   25.52     37.4781      0.2970      0.9714     0.0     0.0      7.7105    0.00 
    3649      0.390274   498.7  -2554.80     981.6   25.55     37.2220      0.2974      0.9903     0.0     0.0      7.7097    0.00 
    3650      0.390375   499.0  -2554.80     984.5   25.55     37.3290      0.2974      0.9942     0.0     0.0      7.7090    0.00 
    3651      0.390485   498.9  -2555.08     983.8   25.55     37.3009      0.2974      1.0162     0.0     0.0      7.7081    0.00
