Repository: LightForm-group/dilatometer_modelling_and_constitutive_behaviour

# dilatometer_modelling_and_constitutive_behaviour

Created with work by Inigo Howe, Patryk Jedrasiak, Hugh Shercliff

This program contains a method of testing various constitutive models and extracting the constitutive behaviour of dilatometer samples correcting for inhomogeneities in termperature, strain and strain rate. The model is currently configured to a dilatometer run under vacuum, with no active cooling during the deformation for a sample of length 10mm with a diameter of 5mm. For both heatup and deformation the temperature is fitted to the experimental central themocoupole temperature for any general temperature profile.

File: experimental_data/deformation/1/520/039_Compression_Inigo_Al_6110_REF_SHT_540C_Deform_520C_1.0s-1__1.asc (part 12 of 24)
 C:\WinTA100\DIL805.PRO\Data\Deformation\Inigo\039_Compression_Inigo_Al_6110_REF_SHT_540C_Deform_520C_1.0s-1__1.asc
     No.          Time   Tem.1        DL     Force  Strain   kf (Def.)    Phi  (D)    Phi* (D)   Tem.2   Tem.3        Poti      HF 
                     s      °C        µm         N       %       N/mm²                     1/s      °C      °C          mm       % 
    3349      0.388372   496.8  -2868.30    1153.1   28.68     41.8833      0.3286      1.0369     0.0     0.0      7.7489    0.00 
    3350      0.388482   496.1  -2872.23    1146.1   28.72     41.6040      0.3292      1.0827     0.0     0.0      7.7481    0.00 
    3351      0.388591   496.4  -2871.67    1148.9   28.72     41.7098      0.3291      1.0809     0.0     0.0      7.7473    0.00 
    3352      0.388717   496.3  -2872.80    1148.2   28.73     41.6776      0.3293      1.1373     0.0     0.0      7.7464    0.00 
    3353      0.388827   496.4  -2873.64    1149.6   28.74     41.7239      0.3294      1.1042     0.0     0.0      7.7456    0.00 
    3354      0.388937   496.5  -2874.48    1149.6   28.74     41.7190      0.3295      1.1239     0.0     0.0      7.7448    0.00 
    3355      0.389064   496.4  -2875.89    1149.6   28.76     41.7107      0.3297      1.1164     0.0     0.0      7.7438    0.00 
    3356      0.389174   496.5  -2876.17    1148.2   28.76     41.6579      0.3297      1.1372     0.0     0.0      7.7430    0.00 
    3357      0.389301   496.3  -2877.86    1148.2   28.78     41.6480      0.3300      1.1365     0.0     0.0      7.7421    0.00 
    3358      0.389419   496.4  -2877.86    1148.9   28.78     41.6736      0.3300      1.1008     0.0     0.0      7.7412    0.00 
    3359      0.389528   496.3  -2879.82    1148.2   28.80     41.6365      0.3302      1.1046     0.0     0.0      7.7405    0.00 
    3360      0.389636   496.2  -2881.23    1146.8   28.81     41.5771      0.3304      1.0550     0.0     0.0      7.7397    0.00 
    3361      0.389765   496.4  -2880.95    1148.9   28.81     41.6555      0.3304      1.0570     0.0     0.0      7.7387    0.00 
    3362      0.389874   496.5  -2881.51    1148.9   28.82     41.6522      0.3305      1.0230     0.0     0.0      7.7379    0.00 
    3363      0.389982   496.5  -2882.35    1149.6   28.82     41.6729      0.3306      1.0330     0.0     0.0      7.7371    0.00 
    3364      0.390109   496.4  -2883.76    1148.2   28.84     41.6135      0.3308      1.0113     0.0     0.0      7.7362    0.00 
    3365      0.390220   496.3  -2884.88    1148.2   28.85     41.6069      0.3309      1.0268     0.0     0.0      7.7354    0.00 
    3366      0.390339   496.6  -2884.88    1149.6   28.85     41.6581      0.3309      1.0184     0.0     0.0      7.7345    0.00 
    3367      0.390447   496.5  -2886.01    1149.6   28.86     41.6515      0.3311      1.0052     0.0     0.0      7.7337    0.00 
    3368      0.390573   496.3  -2887.98    1148.2   28.88     41.5888      0.3314      1.0084     0.0     0.0      7.7328    0.00 
    3369      0.390682   496.7  -2886.29    1151.7   28.86     41.7265      0.3311      1.0305     0.0     0.0      7.7320    0.00 
    3370      0.390809   496.7  -2887.69    1151.0   28.88     41.6927      0.3313      1.0467     0.0     0.0      7.7311    0.00 
    3371      0.390919   496.5  -2889.66    1148.2   28.90     41.5790      0.3316      1.0500     0.0     0.0      7.7303    0.00 
    3372      0.391028   496.3  -2890.79    1148.2   28.91     41.5724      0.3318      1.0792     0.0     0.0      7.7295    0.00 
    3373      0.391156   496.5  -2891.35    1148.9   28.91     41.5947      0.3319      1.0412     0.0     0.0      7.7286    0.00 
    3374      0.391264   496.3  -2893.32    1146.1   28.93     41.4810      0.3321      1.0716     0.0     0.0      7.7278    0.00 
    3375      0.391382   496.7  -2892.19    1151.7   28.92     41.6919      0.3320      1.0235     0.0     0.0      7.7269    0.00 
    3376      0.391490   496.6  -2893.60    1148.9   28.94     41.5815      0.3322      1.0562     0.0     0.0      7.7261    0.00 
    3377      0.391617   496.6  -2895.28    1148.2   28.95     41.5461      0.3324      1.0448     0.0     0.0      7.7252    0.00 
    3378      0.391727   496.7  -2894.72    1150.3   28.95     41.6260      0.3323      1.0426     0.0     0.0      7.7244    0.00 
    3379      0.391852   496.5  -2896.97    1147.5   28.97     41.5107      0.3326      1.0432     0.0     0.0      7.7235    0.00 
    3380      0.391960   496.6  -2897.25    1148.9   28.97     41.5601      0.3327      1.0229     0.0     0.0      7.7227    0.00 
    3381      0.392069   496.6  -2898.38    1149.6   28.98     41.5791      0.3328      1.0229     0.0     0.0      7.7219    0.00 
    3382      0.392198   496.7  -2898.38    1151.0   28.98     41.6301      0.3328      0.9960     0.0     0.0      7.7209    0.00 
    3383      0.392318   496.9  -2899.22    1151.7   28.99     41.6507      0.3330      1.0287     0.0     0.0      7.7201    0.00 
    3384      0.392426   496.6  -2900.91    1147.5   29.01     41.4877      0.3332      0.9834     0.0     0.0      7.7193    0.00 
    3385      0.392534   496.6  -2902.31    1146.8   29.02     41.4540      0.3334      1.0241     0.0     0.0      7.7185    0.00 
    3386      0.392662   496.7  -2902.03    1148.2   29.02     41.5066      0.3334      1.0116     0.0     0.0      7.7176    0.00 
    3387      0.392770   496.7  -2902.88    1150.3   29.03     41.5782      0.3335      0.9974     0.0     0.0      7.7168    0.00 
    3388      0.392896   496.6  -2904.84    1148.2   29.05     41.4902      0.3338      1.0302     0.0     0.0      7.7158    0.00 
    3389      0.393005   496.9  -2904.00    1151.7   29.04     41.6227      0.3336      1.0264     0.0     0.0      7.7151    0.00 
    3390      0.393115   496.9  -2905.41    1149.6   29.05     41.5379      0.3338      1.0947     0.0     0.0      7.7142    0.00 
    3391      0.393251   496.8  -2905.97    1149.6   29.06     41.5346      0.3339      1.0702     0.0     0.0      7.7133    0.00 
    3392      0.393360   497.0  -2906.25    1153.1   29.06     41.6605      0.3340      1.1364     0.0     0.0      7.7125    0.00 
    3393      0.393468   496.8  -2908.22    1149.6   29.08     41.5215      0.3342      1.0901     0.0     0.0      7.7117    0.00 
    3394      0.393577   496.7  -2909.62    1148.9   29.10     41.4877      0.3344      1.1552     0.0     0.0      7.7109    0.00 
    3395      0.393705   496.8  -2910.18    1148.2   29.10     41.4590      0.3345      1.1285     0.0     0.0      7.7100    0.00 
    3396      0.393813   496.8  -2910.75    1149.6   29.11     41.5067      0.3346      1.1314     0.0     0.0      7.7092    0.00 
    3397      0.393940   496.3  -2914.96    1142.5   29.15     41.2273      0.3352      1.1007     0.0     0.0      7.7082    0.00 
    3398      0.394050   496.7  -2913.00    1147.5   29.13     41.4171      0.3349      1.0462     0.0     0.0      7.7075    0.00 
    3399      0.394158   496.6  -2914.96    1146.1   29.15     41.3546      0.3352      1.0753     0.0     0.0      7.7067    0.00 
    3400      0.394277   497.0  -2913.84    1151.7   29.14     41.5649      0.3350      0.9947     0.0     0.0      7.7058    0.00 
    3401      0.394403   496.9  -2915.24    1148.9   29.15     41.4548      0.3352      1.0258     0.0     0.0      7.7049    0.00 
    3402      0.394512   497.1  -2914.68    1151.7   29.15     41.5600      0.3351      0.9551     0.0     0.0      7.7041    0.00 
    3403      0.394621   496.8  -2917.21    1148.2   29.17     41.4179      0.3355      1.0293     0.0     0.0      7.7033    0.00 
    3404      0.394747   496.9  -2918.34    1148.2   29.18     41.4113      0.3357      0.9830     0.0     0.0      7.7024    0.00 
    3405      0.394856   497.0  -2918.34    1149.6   29.18     41.4622      0.3357      1.0376     0.0     0.0      7.7016    0.00 
    3406      0.394985   496.8  -2919.46    1148.9   29.19     41.4302      0.3358      1.0114     0.0     0.0      7.7007    0.00 
    3407      0.395093   497.0  -2920.87    1148.2   29.21     41.3965      0.3360      1.0204     0.0     0.0      7.6999    0.00 
    3408      0.395213   496.8  -2922.27    1146.8   29.22     41.3374      0.3362      1.0574     0.0     0.0      7.6990    0.00 
    3409      0.395320   497.2  -2921.15    1151.7   29.21     41.5221      0.3361      1.0567     0.0     0.0      7.6982    0.00 
    3410      0.395447   496.9  -2923.11    1148.9   29.23     41.4088      0.3363      1.0857     0.0     0.0      7.6973    0.00 
    3411      0.395556   497.2  -2923.40    1151.0   29.23     41.4835      0.3364      1.0450     0.0     0.0      7.6965    0.00 
    3412      0.395665   496.8  -2925.36    1146.1   29.25     41.2939      0.3367      1.0712     0.0     0.0      7.6957    0.00 
    3413      0.395791   497.1  -2926.21    1148.2   29.26     41.3653      0.3368      1.0360     0.0     0.0      7.6948    0.00 
    3414      0.395900   497.0  -2926.21    1148.9   29.26     41.3907      0.3368      1.0467     0.0     0.0      7.6940    0.00 
    3415      0.396028   497.2  -2927.05    1150.3   29.27     41.4366      0.3369      1.0166     0.0     0.0      7.6930    0.00 
    3416      0.396137   497.1  -2928.46    1148.2   29.28     41.3521      0.3371      1.0406     0.0     0.0      7.6922    0.00 
    3417      0.396257   496.8  -2929.30    1148.9   29.29     41.3726      0.3372      1.0424     0.0     0.0      7.6914    0.00 
    3418      0.396365   497.1  -2929.58    1148.9   29.30     41.3710      0.3372      1.0393     0.0     0.0      7.6906    0.00 
    3419      0.396493   497.2  -2930.99    1149.6   29.31     41.3881      0.3374      1.0420     0.0     0.0      7.6897    0.00 
    3420      0.396601   497.1  -2931.83    1146.8   29.32     41.2816      0.3376      1.0248     0.0     0.0      7.6889    0.00 
    3421      0.396710   497.2  -2932.67    1148.9   29.33     41.3529      0.3377      1.0399     0.0     0.0      7.6881    0.00 
    3422      0.396836   497.2  -2932.67    1149.6   29.33     41.3783      0.3377      1.0371     0.0     0.0      7.6872    0.00 
    3423      0.396946   497.3  -2932.95    1150.3   29.33     41.4020      0.3377      1.0698     0.0     0.0      7.6864    0.00 
    3424      0.397071   497.2  -2935.20    1148.9   29.35     41.3381      0.3380      1.0457     0.0     0.0      7.6854    0.00 
    3425      0.397190   496.9  -2937.73    1144.7   29.38     41.1710      0.3384      1.0647     0.0     0.0      7.6846    0.00 
    3426      0.397298   497.2  -2936.61    1148.9   29.37     41.3298      0.3382      1.0561     0.0     0.0      7.6838    0.00 
    3427      0.397406   497.3  -2936.89    1149.6   29.37     41.3536      0.3383      1.0475     0.0     0.0      7.6830    0.00 
    3428      0.397534   497.2  -2939.42    1146.8   29.39     41.2373      0.3386      1.0545     0.0     0.0      7.6821    0.00 
    3429      0.397642   497.3  -2938.58    1148.9   29.39     41.3183      0.3385      1.0323     0.0     0.0      7.6813    0.00 
    3430      0.397768   497.3  -2940.26    1148.9   29.40     41.3085      0.3388      1.0786     0.0     0.0      7.6804    0.00 
    3431      0.397879   497.4  -2941.11    1148.2   29.41     41.2782      0.3389      1.0453     0.0     0.0      7.6796    0.00 
    3432      0.397988   497.3  -2942.23    1146.8   29.42     41.2208      0.3390      1.0674     0.0     0.0      7.6788    0.00 
    3433      0.398114   497.2  -2943.07    1146.8   29.43     41.2159      0.3392      1.0337     0.0     0.0      7.6778    0.00 
    3434      0.398232   497.5  -2943.07    1148.9   29.43     41.2920      0.3392      1.0678     0.0     0.0      7.6770    0.00 
    3435      0.398340   497.3  -2944.76    1148.2   29.45     41.2568      0.3394      1.0540     0.0     0.0      7.6762    0.00 
    3436      0.398450   497.5  -2944.76    1149.6   29.45     41.3075      0.3394      1.0649     0.0     0.0      7.6754    0.00 
    3437      0.398577   497.2  -2947.01    1146.8   29.47     41.1929      0.3397      1.0869     0.0     0.0      7.6745    0.00 
    3438      0.398685   497.5  -2947.01    1148.2   29.47     41.2436      0.3397      1.0621     0.0     0.0      7.6737    0.00 
    3439      0.398812   497.3  -2948.70    1148.9   29.49     41.2591      0.3400      1.0884     0.0     0.0      7.6728    0.00 
    3440      0.398922   497.5  -2948.42    1149.6   29.48     41.2861      0.3399      1.0612     0.0     0.0      7.6720    0.00 
    3441      0.399030   497.5  -2949.54    1148.2   29.50     41.2288      0.3401      1.0799     0.0     0.0      7.6712    0.00 
    3442      0.399150   497.5  -2950.95    1146.8   29.51     41.1699      0.3403      1.0706     0.0     0.0      7.6703    0.00 
    3443      0.399275   497.5  -2951.79    1148.2   29.52     41.2157      0.3404      1.0834     0.0     0.0      7.6694    0.00 
    3444      0.399384   497.6  -2952.07    1146.1   29.52     41.1381      0.3404      1.0711     0.0     0.0      7.6686    0.00 
    3445      0.399493   497.5  -2953.48    1148.9   29.53     41.2311      0.3406      1.0687     0.0     0.0      7.6678    0.00 
    3446      0.399620   497.5  -2954.32    1146.8   29.54     41.1502      0.3408      1.0624     0.0     0.0      7.6669    0.00 
    3447      0.399728   497.6  -2955.16    1149.6   29.55     41.2466      0.3409      1.0744     0.0     0.0      7.6661    0.00 
    3448      0.399855   497.7  -2955.72    1148.9   29.56     41.2180      0.3410      1.0617     0.0     0.0      7.6652    0.00 
    3449      0.399964   497.5  -2957.13    1146.8   29.57     41.1338      0.3412      1.0767     0.0     0.0      7.6644    0.00 
    3450      0.400083   497.6  -2957.69    1148.2   29.58     41.1812      0.3412      1.0433     0.0     0.0      7.6635    0.00 
    3451      0.400193   497.6  -2958.82    1148.2   29.59     41.1746      0.3414      1.0720     0.0     0.0      7.6627    0.00 
    3452      0.400320   497.6  -2959.38    1148.2   29.59     41.1713      0.3415      1.0582     0.0     0.0      7.6618    0.00 
    3453      0.400430   497.9  -2959.10    1149.6   29.59     41.2236      0.3414      1.0743     0.0     0.0      7.6610    0.00 
    3454      0.400539   497.4  -2961.91    1145.4   29.62     41.0553      0.3418      1.0421     0.0     0.0      7.6602    0.00 
    3455      0.400664   497.7  -2962.19    1148.2   29.62     41.1549      0.3419      1.0715     0.0     0.0      7.6593    0.00 
    3456      0.400773   497.5  -2962.75    1148.2   29.63     41.1516      0.3420      1.0475     0.0     0.0      7.6585    0.00 
    3457      0.400885   497.7  -2964.16    1146.8   29.64     41.0928      0.3422      1.0472     0.0     0.0      7.6577    0.00 
    3458      0.401010   497.7  -2964.72    1148.2   29.65     41.1401      0.3422      1.0449     0.0     0.0      7.6568    0.00 
    3459      0.401129   498.1  -2963.88    1150.3   29.64     41.2209      0.3421      1.0347     0.0     0.0      7.6560    0.00 
    3460      0.401237   497.1  -2968.37    1142.5   29.68     40.9165      0.3428      1.0296     0.0     0.0      7.6552    0.00 
    3461      0.401366   497.9  -2966.69    1148.9   29.67     41.1538      0.3425      1.0322     0.0     0.0      7.6542    0.00 
    3462      0.401474   497.9  -2967.25    1148.9   29.67     41.1505      0.3426      1.0168     0.0     0.0      7.6535    0.00 
    3463      0.401582   497.9  -2969.22    1146.8   29.69     41.0632      0.3429      1.0179     0.0     0.0      7.6527    0.00 
    3464      0.401708   497.7  -2970.06    1146.1   29.70     41.0330      0.3430      1.0183     0.0     0.0      7.6517    0.00 
    3465      0.401819   498.2  -2968.94    1151.0   29.69     41.2165      0.3428      1.0054     0.0     0.0      7.6510    0.00 
    3466      0.401944   497.7  -2972.31    1145.4   29.72     40.9946      0.3433      1.0592     0.0     0.0      7.6500    0.00 
    3467      0.402045   498.1  -2971.47    1149.6   29.71     41.1511      0.3432      1.0226     0.0     0.0      7.6493    0.00 
    3468      0.402172   497.7  -2974.00    1146.1   29.74     41.0101      0.3436      1.0568     0.0     0.0      7.6484    0.00 
    3469      0.402281   498.1  -2972.87    1149.6   29.73     41.1429      0.3434      1.0440     0.0     0.0      7.6476    0.00 
    3470      0.402409   498.1  -2974.56    1149.6   29.75     41.1330      0.3436      1.0745     0.0     0.0      7.6467    0.00 
    3471      0.402517   498.1  -2975.68    1148.2   29.76     41.0760      0.3438      1.0573     0.0     0.0      7.6459    0.00 
    3472      0.402625   498.0  -2976.25    1148.9   29.76     41.0979      0.3439      1.1126     0.0     0.0      7.6451    0.00 
    3473      0.402754   498.1  -2977.09    1148.2   29.77     41.0677      0.3440      1.0825     0.0     0.0      7.6441    0.00 
    3474      0.402863   498.1  -2978.49    1146.1   29.78     40.9838      0.3442      1.0890     0.0     0.0      7.6434    0.00 
    3475      0.402990   497.9  -2979.90    1145.4   29.80     40.9504      0.3444      1.0752     0.0     0.0      7.6424    0.00 
    3476      0.403090   498.1  -2979.90    1148.2   29.80     41.0513      0.3444      1.0734     0.0     0.0      7.6417    0.00 
    3477      0.403217   498.1  -2980.46    1146.8   29.80     40.9976      0.3445      1.0728     0.0     0.0      7.6408    0.00 
    3478      0.403327   498.2  -2981.87    1146.1   29.82     40.9641      0.3447      1.0381     0.0     0.0      7.6400    0.00 
    3479      0.403452   498.1  -2982.71    1146.1   29.83     40.9592      0.3448      1.0382     0.0     0.0      7.6391    0.00 
    3480      0.403560   498.3  -2983.55    1148.2   29.84     41.0299      0.3449      1.0050     0.0     0.0      7.6383    0.00 
    3481      0.403669   498.0  -2985.52    1145.4   29.86     40.9176      0.3452      1.0228     0.0     0.0      7.6375    0.00 
    3482      0.403797   498.4  -2984.12    1148.9   29.84     41.0519      0.3450      0.9849     0.0     0.0      7.6366    0.00 
    3483      0.403906   498.4  -2985.24    1148.9   29.85     41.0453      0.3452      0.9894     0.0     0.0      7.6358    0.00 
    3484      0.404025   498.1  -2987.49    1144.7   29.87     40.8809      0.3455      0.9819     0.0     0.0      7.6350    0.00 
    3485      0.404136   498.6  -2986.93    1148.9   29.87     41.0354      0.3454      1.0140     0.0     0.0      7.6342    0.00 
    3486      0.404264   498.4  -2988.33    1146.8   29.88     40.9516      0.3456      1.0169     0.0     0.0      7.6332    0.00 
    3487      0.404373   498.5  -2988.33    1149.6   29.88     41.0524      0.3456      1.0330     0.0     0.0      7.6324    0.00 
    3488      0.404481   498.6  -2989.18    1149.6   29.89     41.0475      0.3457      1.0201     0.0     0.0      7.6317    0.00 
    3489      0.404609   498.4  -2991.43    1148.2   29.91     40.9839      0.3460      1.0208     0.0     0.0      7.6307    0.00 
    3490      0.404717   498.4  -2992.27    1146.1   29.92     40.9034      0.3462      1.0764     0.0     0.0      7.6299    0.00 
    3491      0.404845   498.7  -2991.14    1151.0   29.91     41.0863      0.3460      1.0536     0.0     0.0      7.6290    0.00 
    3492      0.404965   498.4  -2994.52    1144.7   29.95     40.8399      0.3465      1.0555     0.0     0.0      7.6281    0.00 
    3493      0.405075   498.4  -2995.08    1145.4   29.95     40.8618      0.3466      1.0415     0.0     0.0      7.6273    0.00 
    3494      0.405185   498.6  -2994.80    1148.9   29.95     40.9894      0.3465      1.0435     0.0     0.0      7.6266    0.00 
    3495      0.405293   498.5  -2996.49    1146.1   29.96     40.8788      0.3468      1.0458     0.0     0.0      7.6258    0.00 
    3496      0.405419   498.8  -2995.92    1149.6   29.96     41.0079      0.3467      1.0575     0.0     0.0      7.6248    0.00 
    3497      0.405529   499.3  -2995.92    1149.6   29.96     41.0079      0.3467      1.0272     0.0     0.0      7.6241    0.00 
    3498      0.405655   498.4  -2999.58    1145.4   30.00     40.8356      0.3472      1.0818     0.0     0.0      7.6232    0.00 
    3499      0.405763   498.6  -2999.58    1146.1   30.00     40.8607      0.3472      1.0660     0.0     0.0      7.6224    0.00 
    3500      0.405874   499.0  -2999.58    1150.3   30.00     41.0117      0.3472      1.1037     0.0     0.0      7.6216    0.00 
    3501      0.405992   498.8  -3001.26    1148.2   30.01     40.9264      0.3474      1.0680     0.0     0.0      7.6207    0.00 
    3502      0.406122   498.8  -3002.11    1148.2   30.02     40.9214      0.3476      1.1137     0.0     0.0      7.6198    0.00 
    3503      0.406230   498.6  -3003.23    1146.8   30.03     40.8646      0.3477      1.0802     0.0     0.0      7.6190    0.00 
    3504      0.406340   499.0  -3003.23    1148.9   30.03     40.9400      0.3477      1.1382     0.0     0.0      7.6182    0.00 
    3505      0.406467   498.9  -3004.64    1146.8   30.05     40.8564      0.3479      1.1105     0.0     0.0      7.6173    0.00 
    3506      0.406575   498.9  -3004.92    1148.9   30.05     40.9301      0.3480      1.0706     0.0     0.0      7.6165    0.00 
    3507      0.406702   498.4  -3009.14    1141.1   30.09     40.6291      0.3486      1.0914     0.0     0.0      7.6156    0.00 
    3508      0.406813   499.0  -3006.04    1149.6   30.06     40.9487      0.3481      1.0186     0.0     0.0      7.6148    0.00 
    3509      0.406932   498.8  -3008.57    1145.4   30.09     40.7831      0.3485      1.0531     0.0     0.0      7.6140    0.00 
    3510      0.407040   499.0  -3008.85    1148.2   30.09     40.8820      0.3485      0.9624     0.0     0.0      7.6132    0.00 
    3511      0.407166   498.9  -3010.54    1146.1   30.11     40.7968      0.3488      1.0139     0.0     0.0      7.6123    0.00 
    3512      0.407275   499.0  -3010.54    1148.2   30.11     40.8721      0.3488      0.9434     0.0     0.0      7.6115    0.00 
    3513      0.407385   499.0  -3011.67    1148.2   30.12     40.8655      0.3489      0.9887     0.0     0.0      7.6107    0.00 
    3514      0.407510   499.2  -3011.95    1148.2   30.12     40.8639      0.3490      0.9516     0.0     0.0      7.6098    0.00 
    3515      0.407618   499.1  -3011.95    1148.9   30.12     40.8890      0.3490      0.9593     0.0     0.0      7.6090    0.00 
    3516      0.407747   498.9  -3014.48    1145.4   30.14     40.7487      0.3493      0.9863     0.0     0.0      7.6081    0.00 
    3517      0.407855   499.5  -3013.35    1149.6   30.13     40.9059      0.3492      1.0019     0.0     0.0      7.6073    0.00 
    3518      0.407974   499.3  -3014.48    1149.6   30.14     40.8993      0.3493      1.0618     0.0     0.0      7.6064    0.00 
    3519      0.408083   499.1  -3016.73    1146.1   30.17     40.7607      0.3497      1.0409     0.0     0.0      7.6057    0.00 
    3520      0.408210   499.0  -3017.29    1146.1   30.17     40.7574      0.3497      1.0782     0.0     0.0      7.6047    0.00 
    3521      0.408320   499.3  -3017.29    1149.6   30.17     40.8829      0.3497      1.0669     0.0     0.0      7.6040    0.00 
    3522      0.408428   499.1  -3019.54    1146.1   30.20     40.7443      0.3501      1.0882     0.0     0.0      7.6032    0.00 
    3523      0.408556   499.2  -3020.10    1146.1   30.20     40.7410      0.3501      1.0739     0.0     0.0      7.6023    0.00 
    3524      0.408667   499.4  -3019.82    1148.2   30.20     40.8179      0.3501      1.0591     0.0     0.0      7.6015    0.00 
    3525      0.408775   499.1  -3022.07    1146.1   30.22     40.7295      0.3504      1.0603     0.0     0.0      7.6007    0.00 
    3526      0.408896   499.0  -3023.19    1144.0   30.23     40.6477      0.3506      1.0163     0.0     0.0      7.5999    0.00 
    3527      0.409021   499.3  -3023.19    1148.2   30.23     40.7981      0.3506      1.0141     0.0     0.0      7.5990    0.00 
    3528      0.409130   499.5  -3023.47    1148.2   30.23     40.7965      0.3506      0.9957     0.0     0.0      7.5982    0.00 
    3529      0.409240   499.5  -3024.32    1148.9   30.24     40.8166      0.3507      0.9922     0.0     0.0      7.5974    0.00 
    3530      0.409366   499.3  -3025.44    1146.8   30.25     40.7349      0.3509      0.9880     0.0     0.0      7.5965    0.00 
    3531      0.409474   499.5  -3025.72    1147.5   30.26     40.7583      0.3509      0.9835     0.0     0.0      7.5957    0.00 
    3532      0.409602   499.5  -3027.13    1146.1   30.27     40.7000      0.3511      1.0123     0.0     0.0      7.5948    0.00 
    3533      0.409710   499.6  -3027.69    1149.6   30.28     40.8220      0.3512      0.9867     0.0     0.0      7.5940    0.00 
    3534      0.409818   499.5  -3029.09    1146.8   30.29     40.7135      0.3514      1.0328     0.0     0.0      7.5932    0.00 
    3535      0.409938   499.8  -3029.09    1148.9   30.29     40.7887      0.3514      0.9916     0.0     0.0      7.5924    0.00 
    3536      0.410065   499.6  -3030.22    1148.2   30.30     40.7570      0.3516      1.0290     0.0     0.0      7.5914    0.00 
    3537      0.410177   499.5  -3032.19    1145.4   30.32     40.6454      0.3519      1.0096     0.0     0.0      7.5906    0.00 
    3538      0.410286   499.7  -3031.91    1148.2   30.32     40.7472      0.3518      1.0371     0.0     0.0      7.5899    0.00 
    3539      0.410412   499.6  -3033.03    1146.8   30.33     40.6905      0.3520      1.0293     0.0     0.0      7.5889    0.00 
    3540      0.410522   499.9  -3032.19    1149.6   30.32     40.7956      0.3519      1.0216     0.0     0.0      7.5882    0.00 
    3541      0.410631   499.5  -3035.28    1144.7   30.35     40.6023      0.3523      1.0186     0.0     0.0      7.5874    0.00 
    3542      0.410759   499.9  -3035.28    1148.2   30.35     40.7275      0.3523      1.0388     0.0     0.0      7.5865    0.00 
    3543      0.410877   499.9  -3035.84    1146.1   30.36     40.6491      0.3524      1.0621     0.0     0.0      7.5856    0.00 
    3544      0.410986   499.8  -3036.68    1146.8   30.37     40.6692      0.3525      1.0538     0.0     0.0      7.5848    0.00 
    3545      0.411095   499.8  -3038.09    1146.1   30.38     40.6360      0.3527      1.0743     0.0     0.0      7.5841    0.00 
    3546      0.411222   499.9  -3038.37    1148.9   30.38     40.7344      0.3528      1.0777     0.0     0.0      7.5832    0.00 
    3547      0.411332   499.8  -3041.18    1144.7   30.41     40.5679      0.3532      1.1065     0.0     0.0      7.5824    0.00 
    3548      0.411442   500.1  -3039.21    1148.9   30.39     40.7295      0.3529      1.1014     0.0     0.0      7.5816    0.00 
    3549      0.411568   500.0  -3040.90    1148.2   30.41     40.6946      0.3531      1.0933     0.0     0.0      7.5807    0.00 
    3550      0.411676   499.9  -3042.31    1146.1   30.42     40.6113      0.3533      1.0841     0.0     0.0      7.5799    0.00 
    3551      0.411812   499.8  -3043.99    1145.4   30.44     40.5765      0.3536      1.0890     0.0     0.0      7.5790    0.00 
    3552      0.411921   500.1  -3043.71    1148.9   30.44     40.7031      0.3535      1.0698     0.0     0.0      7.5782    0.00 
    3553      0.412031   500.0  -3045.12    1145.4   30.45     40.5699      0.3537      1.0733     0.0     0.0      7.5774    0.00 
    3554      0.412139   499.9  -3046.24    1144.7   30.46     40.5384      0.3539      1.0278     0.0     0.0      7.5766    0.00 
    3555      0.412264   499.8  -3048.21    1141.8   30.48     40.4270      0.3542      1.0376     0.0     0.0      7.5757    0.00 
    3556      0.412373   500.2  -3046.80    1147.5   30.47     40.6351      0.3540      1.0238     0.0     0.0      7.5749    0.00 
    3557      0.412501   500.1  -3047.65    1148.2   30.48     40.6551      0.3541      1.0397     0.0     0.0      7.5740    0.00 
    3558      0.412609   500.2  -3048.21    1148.2   30.48     40.6518      0.3542      1.0262     0.0     0.0      7.5733    0.00 
    3559      0.412717   500.1  -3049.62    1146.1   30.50     40.5687      0.3544      1.0570     0.0     0.0      7.5725    0.00 
    3560      0.412837   500.2  -3050.46    1146.8   30.50     40.5887      0.3545      1.0482     0.0     0.0      7.5716    0.00 
    3561      0.412966   500.3  -3051.02    1147.5   30.51     40.6104      0.3546      1.0934     0.0     0.0      7.5707    0.00 
    3562      0.413074   500.1  -3052.71    1144.7   30.53     40.5007      0.3548      1.0699     0.0     0.0      7.5699    0.00 
    3563      0.413182   500.1  -3054.39    1144.0   30.54     40.4659      0.3551      1.0820     0.0     0.0      7.5691    0.00 
    3564      0.413308   500.1  -3054.68    1146.1   30.55     40.5392      0.3551      1.0766     0.0     0.0      7.5682    0.00 
    3565      0.413419   500.3  -3054.68    1146.8   30.55     40.5641      0.3551      1.0834     0.0     0.0      7.5675    0.00 
    3566      0.413544   500.2  -3056.92    1145.4   30.57     40.5011      0.3554      1.0797     0.0     0.0      7.5666    0.00 
    3567      0.413652   500.4  -3056.36    1146.1   30.56     40.5293      0.3553      1.0675     0.0     0.0      7.5658    0.00 
    3568      0.413770   500.4  -3057.49    1146.8   30.57     40.5477      0.3555      1.0627     0.0     0.0      7.5650    0.00 
    3569      0.413878   500.4  -3058.05    1145.4   30.58     40.4945      0.3556      1.0499     0.0     0.0      7.5642    0.00 
    3570      0.414007   500.4  -3059.74    1145.4   30.60     40.4847      0.3558      1.0465     0.0     0.0      7.5633    0.00 
    3571      0.414116   500.3  -3060.02    1146.1   30.60     40.5080      0.3559      1.0502     0.0     0.0      7.5625    0.00 
    3572      0.414242   500.5  -3061.14    1146.1   30.61     40.5014      0.3560      1.0806     0.0     0.0      7.5616    0.00 
    3573      0.414351   500.5  -3061.70    1146.8   30.62     40.5231      0.3561      1.0651     0.0     0.0      7.5608    0.00 
    3574      0.414461   500.4  -3063.67    1145.4   30.64     40.4617      0.3564      1.0759     0.0     0.0      7.5600    0.00 
    3575      0.414586   500.7  -3063.11    1146.1   30.63     40.4899      0.3563      1.0824     0.0     0.0      7.5591    0.00 
    3576      0.414695   500.7  -3064.80    1146.1   30.65     40.4801      0.3566      1.0845     0.0     0.0      7.5584    0.00 
    3577      0.414813   500.7  -3065.36    1144.0   30.65     40.4020      0.3566      1.0935     0.0     0.0      7.5575    0.00 
    3578      0.414922   500.8  -3065.08    1148.2   30.65     40.5532      0.3566      1.0729     0.0     0.0      7.5567    0.00 
    3579      0.415050   500.7  -3067.33    1145.4   30.67     40.4404      0.3569      1.0508     0.0     0.0      7.5558    0.00 
    3580      0.415158   500.3  -3069.57    1141.1   30.70     40.2778      0.3572      1.0504     0.0     0.0      7.5551    0.00 
    3581      0.415284   500.7  -3069.01    1145.4   30.69     40.4305      0.3572      1.0165     0.0     0.0      7.5541    0.00 
    3582      0.415394   500.5  -3070.42    1142.5   30.70     40.3227      0.3574      1.0152     0.0     0.0      7.5534    0.00 
    3583      0.415502   500.9  -3069.57    1148.2   30.70     40.5269      0.3572      0.9807     0.0     0.0      7.5526    0.00 
    3584      0.415628   500.6  -3071.54    1145.4   30.72     40.4158      0.3575      0.9750     0.0     0.0      7.5517    0.00 
    3585      0.415746   500.6  -3072.67    1143.2   30.73     40.3345      0.3577      0.9802     0.0     0.0      7.5508    0.00 
    3586      0.415856   501.0  -3071.82    1148.2   30.72     40.5138      0.3576      1.0000     0.0     0.0      7.5501    0.00 
    3587      0.415965   500.9  -3072.67    1146.1   30.73     40.4341      0.3577      1.0081     0.0     0.0      7.5493    0.00 
    3588      0.416092   500.9  -3074.35    1145.4   30.74     40.3994      0.3579      1.0090     0.0     0.0      7.5484    0.00 
    3589      0.416200   500.8  -3075.20    1144.0   30.75     40.3447      0.3581      1.0480     0.0     0.0      7.5476    0.00 
    3590      0.416327   501.0  -3075.76    1146.8   30.76     40.4410      0.3581      1.0463     0.0     0.0      7.5467    0.00 
    3591      0.416437   500.9  -3077.16    1143.2   30.77     40.3084      0.3583      1.1065     0.0     0.0      7.5459    0.00 
    3592      0.416545   500.9  -3078.01    1144.0   30.78     40.3283      0.3585      1.0897     0.0     0.0      7.5452    0.00 
    3593      0.416681   501.2  -3078.57    1146.8   30.79     40.4246      0.3585      1.0949     0.0     0.0      7.5442    0.00 
    3594      0.416789   500.9  -3080.54    1144.0   30.81     40.3136      0.3588      1.1222     0.0     0.0      7.5434    0.00 
    3595      0.416898   501.1  -3079.41    1146.8   30.79     40.4196      0.3587      1.0915     0.0     0.0      7.5426    0.00 
    3596      0.417026   500.9  -3082.51    1142.5   30.83     40.2524      0.3591      1.1062     0.0     0.0      7.5418    0.00 
    3597      0.417135   501.2  -3082.22    1145.4   30.82     40.3535      0.3591      1.0608     0.0     0.0      7.5410    0.00 
    3598      0.417242   501.2  -3082.51    1146.1   30.83     40.3767      0.3591      1.0698     0.0     0.0      7.5402    0.00 
    3599      0.417371   500.8  -3085.04    1140.4   30.85     40.1631      0.3595      1.0271     0.0     0.0      7.5393    0.00 
    3600      0.417479   501.3  -3084.75    1146.1   30.85     40.3636      0.3594      1.0424     0.0     0.0      7.5386    0.00 
    3601      0.417604   501.3  -3085.04    1145.4   30.85     40.3371      0.3595      1.0127     0.0     0.0      7.5376    0.00 
    3602      0.417705   501.2  -3086.72    1144.7   30.87     40.3024      0.3597      1.0220     0.0     0.0      7.5369    0.00 
    3603      0.417832   501.1  -3087.85    1142.5   30.88     40.2213      0.3599      1.0218     0.0     0.0      7.5360    0.00 
    3604      0.417941   501.3  -3087.57    1146.8   30.88     40.3720      0.3598      1.0102     0.0     0.0      7.5352    0.00 
    3605      0.418068   501.3  -3088.69    1145.4   30.89     40.3158      0.3600      1.0374     0.0     0.0      7.5343    0.00 
    3606      0.418177   501.4  -3089.25    1146.1   30.89     40.3373      0.3601      1.0363     0.0     0.0      7.5335    0.00 
    3607      0.418286   501.3  -3090.38    1145.4   30.90     40.3059      0.3603      1.0483     0.0     0.0      7.5327    0.00 
    3608      0.418414   501.3  -3091.22    1144.0   30.91     40.2513      0.3604      1.0595     0.0     0.0      7.5318    0.00 
    3609      0.418522   501.4  -3092.06    1144.0   30.92     40.2464      0.3605      1.0722     0.0     0.0      7.5311    0.00 
    3610      0.418639   501.4  -3093.19    1144.0   30.93     40.2399      0.3607      1.0617     0.0     0.0      7.5302    0.00 
    3611      0.418765   501.3  -3095.16    1141.1   30.95     40.1292      0.3609      1.0796     0.0     0.0      7.5293    0.00 
    3612      0.418875   501.5  -3094.31    1144.7   30.94     40.2581      0.3608      1.0683     0.0     0.0      7.5286    0.00 
    3613      0.418985   501.5  -3095.44    1144.0   30.95     40.2268      0.3610      1.0620     0.0     0.0      7.5278    0.00 
    3614      0.419111   501.3  -3097.40    1141.8   30.97     40.1409      0.3613      1.0700     0.0     0.0      7.5269    0.00 
    3615      0.419220   501.5  -3097.12    1145.4   30.97     40.2666      0.3612      1.0643     0.0     0.0      7.5261    0.00 
    3616      0.419329   501.5  -3097.97    1144.0   30.98     40.2120      0.3614      1.0695     0.0     0.0      7.5253    0.00 
    3617      0.419456   501.7  -3098.81    1145.4   30.99     40.2567      0.3615      1.0582     0.0     0.0      7.5244    0.00 
    3618      0.419564   501.8  -3099.37    1144.0   30.99     40.2038      0.3616      1.0520     0.0     0.0      7.5237    0.00 
    3619      0.419683   501.5  -3101.34    1144.0   31.01     40.1924      0.3618      1.0583     0.0     0.0      7.5228    0.00 
    3620      0.419810   501.5  -3101.62    1142.5   31.02     40.1412      0.3619      1.0598     0.0     0.0      7.5219    0.00 
    3621      0.419920   501.8  -3102.46    1144.0   31.02     40.1858      0.3620      1.0626     0.0     0.0      7.5211    0.00 
    3622      0.420028   501.5  -3103.31    1143.2   31.03     40.1561      0.3621      1.0318     0.0     0.0      7.5204    0.00 
    3623      0.420155   501.5  -3104.99    1143.2   31.05     40.1463      0.3624      1.0380     0.0     0.0      7.5195    0.00 
    3624      0.420264   501.7  -3105.28    1143.2   31.05     40.1447      0.3624      1.0006     0.0     0.0      7.5187    0.00 
    3625      0.420374   501.9  -3105.28    1146.1   31.05     40.2438      0.3624      1.0203     0.0     0.0      7.5179    0.00 
    3626      0.420499   501.9  -3106.40    1144.0   31.06     40.1629      0.3626      0.9913     0.0     0.0      7.5170    0.00 
    3627      0.420618   501.9  -3107.24    1146.1   31.07     40.2323      0.3627      0.9829     0.0     0.0      7.5162    0.00 
    3628      0.420726   501.8  -3108.65    1143.2   31.09     40.1250      0.3629      0.9978     0.0     0.0      7.5154    0.00 
    3629      0.420854   502.1  -3108.65    1144.7   31.09     40.1746      0.3629      0.9950     0.0     0.0      7.5145    0.00 
    3630      0.420963   501.7  -3110.05    1143.2   31.10     40.1169      0.3631      1.0257     0.0     0.0      7.5137    0.00 
    3631      0.421071   502.1  -3110.05    1144.7   31.10     40.1664      0.3631      1.0096     0.0     0.0      7.5129    0.00 
    3632      0.421197   502.1  -3110.90    1145.4   31.11     40.1862      0.3632      1.0301     0.0     0.0      7.5120    0.00 
    3633      0.421308   502.0  -3112.02    1146.1   31.12     40.2044      0.3634      1.0249     0.0     0.0      7.5112    0.00 
    3634      0.421433   502.2  -3112.87    1146.1   31.13     40.1995      0.3635      1.0641     0.0     0.0      7.5104    0.00 
    3635      0.421541   502.2  -3113.43    1145.4   31.13     40.1715      0.3636      1.0744     0.0     0.0      7.5096    0.00 
    3636      0.421659   502.1  -3115.11    1142.5   31.15     40.0626      0.3638      1.0647     0.0     0.0      7.5088    0.00 
    3637      0.421767   501.9  -3116.52    1142.5   31.17     40.0545      0.3640      1.0754     0.0     0.0      7.5080    0.00 
    3638      0.421897   502.0  -3116.80    1144.7   31.17     40.1270      0.3641      1.0476     0.0     0.0      7.5071    0.00 
    3639      0.422006   502.0  -3118.49    1142.5   31.18     40.0430      0.3643      1.0480     0.0     0.0      7.5063    0.00 
    3640      0.422115   502.3  -3117.65    1146.1   31.18     40.1716      0.3642      1.0380     0.0     0.0      7.5055    0.00 
    3641      0.422243   502.9  -3116.80    1149.6   31.17     40.3002      0.3641      1.0257     0.0     0.0      7.5046    0.00 
    3642      0.422351   502.1  -3120.18    1143.2   31.20     40.0579      0.3646      1.0372     0.0     0.0      7.5038    0.00 
    3643      0.422476   502.3  -3120.46    1144.0   31.20     40.0810      0.3646      1.0402     0.0     0.0      7.5030    0.00 
    3644      0.422577   502.3  -3121.30    1144.0   31.21     40.0761      0.3647      1.0495     0.0     0.0      7.5022    0.00 
    3645      0.422703   502.2  -3123.55    1141.1   31.24     39.9641      0.3651      1.0404     0.0     0.0      7.5014    0.00 
    3646      0.422812   502.3  -3123.27    1144.0   31.23     40.0646      0.3650      1.0475     0.0     0.0      7.5006    0.00 
    3647      0.422939   502.4  -3124.11    1144.0   31.24     40.0597      0.3651      1.0162     0.0     0.0      7.4997    0.00 
    3648      0.423047   502.4  -3124.39    1144.0   31.24     40.0581      0.3652      1.0579     0.0     0.0      7.4989    0.00 
    3649      0.423174   502.9  -3124.39    1146.1   31.24     40.1322      0.3652      1.0464     0.0     0.0      7.4980    0.00 
    3650      0.423284   502.5  -3126.08    1144.7   31.26     40.0730      0.3654      1.0707     0.0     0.0      7.4972    0.00 
    3651      0.423392   502.3  -3127.48    1144.0   31.27     40.0401      0.3656      1.0723     0.0     0.0      7.4965    0.00
