Repository: LightForm-group/dilatometer_modelling_and_constitutive_behaviour

# dilatometer_modelling_and_constitutive_behaviour

Created with work by Inigo Howe, Patryk Jedrasiak, Hugh Shercliff

This program contains a method of testing various constitutive models and extracting the constitutive behaviour of dilatometer samples correcting for inhomogeneities in termperature, strain and strain rate. The model is currently configured to a dilatometer run under vacuum, with no active cooling during the deformation for a sample of length 10mm with a diameter of 5mm. For both heatup and deformation the temperature is fitted to the experimental central themocoupole temperature for any general temperature profile.

File: experimental_data/deformation/1/490/008_Compression_Daniel_Al_Hom1_SHT_540C_Deform_490C_1.0s-1_QuenchHeGas__1.asc (part 13 of 27)
 C:\WinTA100\DIL805.PRO\Data\Deformation\ChrisDaniel\008_Compression_Daniel_Al_Hom1_SHT_540C_Deform_490C_1.0s-1_QuenchHeGas__1.asc
     No.          Time   Tem.1        DL     Force  Strain   kf (Def.)    Phi  (D)    Phi* (D)   Tem.2   Tem.3        Poti      HF 
                     s      °C        µm         N       %       N/mm²                     1/s      °C      °C          mm       % 
    3652      0.390601   462.0  -2741.11    1237.1   27.41     45.7349      0.3057      0.9957     0.0     0.0      7.7039    0.00 
    3653      0.390703   461.8  -2742.50    1235.0   27.42     45.6479      0.3059      1.0414     0.0     0.0      7.7032    0.00 
    3654      0.390811   461.8  -2743.33    1235.7   27.43     45.6688      0.3060      1.0416     0.0     0.0      7.7024    0.00 
    3655      0.390920   461.8  -2744.71    1235.0   27.45     45.6340      0.3062      1.0507     0.0     0.0      7.7016    0.00 
    3656      0.391029   461.6  -2746.65    1232.9   27.47     45.5436      0.3064      1.0236     0.0     0.0      7.7008    0.00 
    3657      0.391139   461.6  -2747.48    1233.6   27.47     45.5645      0.3065      0.9998     0.0     0.0      7.7000    0.00 
    3658      0.391247   461.7  -2747.48    1235.0   27.47     45.6166      0.3065      1.0076     0.0     0.0      7.6992    0.00 
    3659      0.391356   461.8  -2747.75    1236.4   27.48     45.6670      0.3066      0.9836     0.0     0.0      7.6984    0.00 
    3660      0.391448   461.7  -2748.31    1235.7   27.48     45.6375      0.3067      0.9861     0.0     0.0      7.6977    0.00 
    3661      0.391557   461.7  -2749.69    1234.3   27.50     45.5767      0.3069      0.9610     0.0     0.0      7.6969    0.00 
    3662      0.391674   461.7  -2750.24    1235.0   27.50     45.5992      0.3069      0.9728     0.0     0.0      7.6960    0.00 
    3663      0.391783   461.7  -2750.80    1235.7   27.51     45.6218      0.3070      0.9784     0.0     0.0      7.6952    0.00 
    3664      0.391893   462.0  -2750.80    1237.1   27.51     45.6739      0.3070      0.9708     0.0     0.0      7.6944    0.00 
    3665      0.391984   461.8  -2751.90    1236.4   27.52     45.6409      0.3072      1.0325     0.0     0.0      7.6937    0.00 
    3666      0.392092   461.9  -2752.18    1237.1   27.52     45.6652      0.3072      1.0344     0.0     0.0      7.6929    0.00 
    3667      0.392201   461.7  -2754.67    1234.3   27.55     45.5453      0.3075      1.1149     0.0     0.0      7.6921    0.00 
    3668      0.392311   461.9  -2754.95    1236.4   27.55     45.6217      0.3076      1.0997     0.0     0.0      7.6913    0.00 
    3669      0.392421   461.8  -2755.50    1235.7   27.56     45.5922      0.3077      1.1633     0.0     0.0      7.6905    0.00 
    3670      0.392529   461.7  -2757.16    1234.3   27.57     45.5297      0.3079      1.1424     0.0     0.0      7.6897    0.00 
    3671      0.392630   461.8  -2757.44    1235.7   27.57     45.5800      0.3079      1.1471     0.0     0.0      7.6889    0.00 
    3672      0.392740   461.6  -2758.82    1233.6   27.59     45.4932      0.3081      1.1401     0.0     0.0      7.6881    0.00 
    3673      0.392848   461.8  -2758.82    1235.0   27.59     45.5453      0.3081      1.1163     0.0     0.0      7.6873    0.00 
    3674      0.392956   461.4  -2762.14    1231.5   27.62     45.3943      0.3086      1.1249     0.0     0.0      7.6865    0.00 
    3675      0.393066   461.7  -2761.03    1234.3   27.61     45.5054      0.3084      1.0506     0.0     0.0      7.6857    0.00 
    3676      0.393175   461.7  -2761.59    1234.3   27.62     45.5019      0.3085      1.0579     0.0     0.0      7.6849    0.00 
    3677      0.393266   461.7  -2762.69    1235.0   27.63     45.5209      0.3086      0.9957     0.0     0.0      7.6843    0.00 
    3678      0.393374   461.7  -2764.08    1233.6   27.64     45.4602      0.3088      0.9965     0.0     0.0      7.6835    0.00 
    3679      0.393483   461.8  -2764.35    1232.2   27.64     45.4065      0.3089      0.9814     0.0     0.0      7.6826    0.00 
    3680      0.393602   461.9  -2763.80    1235.0   27.64     45.5140      0.3088      0.9768     0.0     0.0      7.6818    0.00 
    3681      0.393711   461.8  -2765.46    1236.4   27.65     45.5555      0.3090      0.9769     0.0     0.0      7.6810    0.00 
    3682      0.393801   461.7  -2767.40    1232.2   27.67     45.3874      0.3093      0.9315     0.0     0.0      7.6803    0.00 
    3683      0.393910   461.7  -2767.12    1233.6   27.67     45.4411      0.3093      0.9965     0.0     0.0      7.6795    0.00 
    3684      0.394020   462.0  -2767.12    1235.7   27.67     45.5191      0.3093      0.9581     0.0     0.0      7.6787    0.00 
    3685      0.394128   461.8  -2769.06    1233.6   27.69     45.4289      0.3095      0.9899     0.0     0.0      7.6779    0.00 
    3686      0.394237   461.7  -2769.89    1234.3   27.70     45.4497      0.3096      0.9712     0.0     0.0      7.6771    0.00 
    3687      0.394347   462.2  -2769.06    1239.2   27.69     45.6368      0.3095      0.9956     0.0     0.0      7.6763    0.00 
    3688      0.394458   461.7  -2772.10    1233.6   27.72     45.4098      0.3099      1.0113     0.0     0.0      7.6755    0.00 
    3689      0.394578   462.0  -2771.27    1237.1   27.71     45.5449      0.3098      0.9973     0.0     0.0      7.6746    0.00 
    3690      0.394669   462.0  -2772.65    1235.7   27.73     45.4843      0.3100      1.0201     0.0     0.0      7.6739    0.00 
    3691      0.394778   462.0  -2772.93    1236.4   27.73     45.5085      0.3101      1.0028     0.0     0.0      7.6731    0.00 
    3692      0.394887   461.8  -2775.14    1233.6   27.75     45.3907      0.3104      1.0219     0.0     0.0      7.6723    0.00 
    3693      0.394978   462.0  -2774.31    1235.0   27.74     45.4478      0.3103      1.0062     0.0     0.0      7.6716    0.00 
    3694      0.395087   462.0  -2775.14    1235.7   27.75     45.4686      0.3104      1.0232     0.0     0.0      7.6708    0.00 
    3695      0.395199   461.8  -2777.08    1234.3   27.77     45.4045      0.3106      1.0056     0.0     0.0      7.6700    0.00 
    3696      0.395307   461.9  -2777.63    1234.3   27.78     45.4010      0.3107      1.0332     0.0     0.0      7.6692    0.00 
    3697      0.395415   462.2  -2777.36    1236.4   27.77     45.4806      0.3107      1.0295     0.0     0.0      7.6684    0.00 
    3698      0.395524   461.9  -2779.57    1235.0   27.80     45.4148      0.3110      1.0419     0.0     0.0      7.6676    0.00 
    3699      0.395626   462.1  -2779.02    1235.7   27.79     45.4442      0.3109      1.0126     0.0     0.0      7.6669    0.00 
    3700      0.395735   462.0  -2780.95    1235.0   27.81     45.4061      0.3112      1.0368     0.0     0.0      7.6661    0.00 
    3701      0.395845   462.0  -2780.95    1237.1   27.81     45.4839      0.3112      1.0452     0.0     0.0      7.6653    0.00 
    3702      0.395953   462.3  -2780.95    1237.8   27.81     45.5099      0.3112      1.0533     0.0     0.0      7.6645    0.00 
    3703      0.396063   461.9  -2783.17    1235.0   27.83     45.3922      0.3115      1.0378     0.0     0.0      7.6637    0.00 
    3704      0.396172   461.9  -2784.00    1234.3   27.84     45.3610      0.3116      1.0344     0.0     0.0      7.6629    0.00 
    3705      0.396263   461.7  -2785.38    1232.2   27.85     45.2745      0.3118      1.0339     0.0     0.0      7.6622    0.00 
    3706      0.396373   462.0  -2785.93    1233.6   27.86     45.3229      0.3119      1.0184     0.0     0.0      7.6614    0.00 
    3707      0.396483   462.0  -2785.66    1235.7   27.86     45.4024      0.3118      1.0343     0.0     0.0      7.6606    0.00 
    3708      0.396585   462.1  -2786.21    1237.1   27.86     45.4508      0.3119      1.0018     0.0     0.0      7.6599    0.00 
    3709      0.396694   461.9  -2787.87    1234.3   27.88     45.3367      0.3121      1.0170     0.0     0.0      7.6591    0.00 
    3710      0.396802   462.0  -2788.70    1235.0   27.89     45.3574      0.3122      1.0234     0.0     0.0      7.6582    0.00 
    3711      0.396912   462.3  -2788.15    1238.5   27.88     45.4904      0.3122      1.0238     0.0     0.0      7.6574    0.00 
    3712      0.397022   462.0  -2789.80    1236.4   27.90     45.4022      0.3124      1.0374     0.0     0.0      7.6566    0.00 
    3713      0.397132   462.1  -2790.64    1235.0   27.91     45.3452      0.3125      1.0113     0.0     0.0      7.6558    0.00 
    3714      0.397240   462.1  -2791.74    1235.0   27.92     45.3382      0.3127      1.0254     0.0     0.0      7.6550    0.00 
    3715      0.397350   462.0  -2792.85    1234.3   27.93     45.3054      0.3128      1.0356     0.0     0.0      7.6542    0.00 
    3716      0.397442   461.9  -2793.40    1234.3   27.93     45.3019      0.3129      1.0278     0.0     0.0      7.6535    0.00 
    3717      0.397560   462.0  -2794.78    1233.6   27.95     45.2673      0.3131      1.0335     0.0     0.0      7.6527    0.00 
    3718      0.397670   462.2  -2794.51    1235.7   27.95     45.3467      0.3131      1.0162     0.0     0.0      7.6519    0.00 
    3719      0.397761   462.0  -2795.34    1235.0   27.95     45.3156      0.3132      1.0105     0.0     0.0      7.6512    0.00 
    3720      0.397870   462.0  -2796.44    1234.3   27.96     45.2827      0.3133      0.9884     0.0     0.0      7.6504    0.00 
    3721      0.397979   462.3  -2796.17    1237.1   27.96     45.3881      0.3133      0.9915     0.0     0.0      7.6496    0.00 
    3722      0.398089   462.0  -2797.83    1234.3   27.98     45.2741      0.3135      1.0031     0.0     0.0      7.6488    0.00 
    3723      0.398200   462.3  -2798.38    1237.1   27.98     45.3741      0.3136      0.9963     0.0     0.0      7.6480    0.00 
    3724      0.398309   462.1  -2799.49    1235.0   27.99     45.2895      0.3137      1.0156     0.0     0.0      7.6472    0.00 
    3725      0.398417   462.2  -2800.59    1235.0   28.01     45.2825      0.3139      0.9803     0.0     0.0      7.6464    0.00 
    3726      0.398519   462.1  -2801.70    1235.0   28.02     45.2756      0.3140      1.0121     0.0     0.0      7.6456    0.00 
    3727      0.398627   462.3  -2801.98    1236.4   28.02     45.3256      0.3141      0.9802     0.0     0.0      7.6449    0.00 
    3728      0.398737   462.4  -2801.70    1237.8   28.02     45.3791      0.3140      1.0165     0.0     0.0      7.6440    0.00 
    3729      0.398847   462.4  -2802.25    1239.2   28.02     45.4273      0.3141      1.0087     0.0     0.0      7.6432    0.00 
    3730      0.398939   462.3  -2803.36    1239.2   28.03     45.4203      0.3143      0.9959     0.0     0.0      7.6426    0.00 
    3731      0.399048   462.0  -2806.13    1233.6   28.06     45.1960      0.3147      1.0155     0.0     0.0      7.6418    0.00 
    3732      0.399158   462.3  -2805.30    1237.1   28.05     45.3305      0.3145      1.0061     0.0     0.0      7.6410    0.00 
    3733      0.399269   462.3  -2806.96    1235.0   28.07     45.2425      0.3148      1.0187     0.0     0.0      7.6402    0.00 
    3734      0.399378   462.3  -2807.23    1235.7   28.07     45.2666      0.3148      1.0019     0.0     0.0      7.6394    0.00 
    3735      0.399481   462.5  -2807.23    1237.8   28.07     45.3442      0.3148      1.0336     0.0     0.0      7.6386    0.00 
    3736      0.399589   462.3  -2808.62    1237.1   28.09     45.3096      0.3150      1.0327     0.0     0.0      7.6378    0.00 
    3737      0.399698   462.2  -2809.72    1235.0   28.10     45.2251      0.3152      1.0710     0.0     0.0      7.6370    0.00 
    3738      0.399807   462.4  -2809.45    1237.1   28.09     45.3044      0.3151      1.0562     0.0     0.0      7.6362    0.00 
    3739      0.399918   462.3  -2810.83    1236.4   28.11     45.2698      0.3153      1.0832     0.0     0.0      7.6354    0.00 
    3740      0.400009   462.3  -2811.94    1235.7   28.12     45.2370      0.3155      1.0727     0.0     0.0      7.6347    0.00 
    3741      0.400118   462.3  -2813.04    1236.4   28.13     45.2559      0.3156      1.0840     0.0     0.0      7.6339    0.00 
    3742      0.400227   462.3  -2813.87    1235.0   28.14     45.1990      0.3157      1.0828     0.0     0.0      7.6331    0.00 
    3743      0.400336   462.3  -2814.98    1235.0   28.15     45.1920      0.3159      1.0702     0.0     0.0      7.6323    0.00 
    3744      0.400437   462.0  -2816.36    1233.6   28.16     45.1317      0.3161      1.0497     0.0     0.0      7.6316    0.00 
    3745      0.400547   462.3  -2815.53    1237.1   28.16     45.2660      0.3160      1.0476     0.0     0.0      7.6308    0.00 
    3746      0.400657   462.3  -2816.36    1237.1   28.16     45.2608      0.3161      1.0570     0.0     0.0      7.6300    0.00 
    3747      0.400765   462.4  -2817.19    1237.1   28.17     45.2556      0.3162      1.0344     0.0     0.0      7.6292    0.00 
    3748      0.400873   462.2  -2818.85    1235.0   28.19     45.1677      0.3164      1.0433     0.0     0.0      7.6284    0.00 
    3749      0.400981   462.3  -2819.41    1235.7   28.19     45.1900      0.3165      1.0245     0.0     0.0      7.6276    0.00 
    3750      0.401091   462.2  -2820.24    1233.6   28.20     45.1074      0.3166      1.0344     0.0     0.0      7.6268    0.00 
    3751      0.401185   462.4  -2820.79    1235.7   28.21     45.1813      0.3167      1.0170     0.0     0.0      7.6261    0.00 
    3752      0.401293   462.6  -2820.79    1237.8   28.21     45.2587      0.3167      1.0368     0.0     0.0      7.6253    0.00 
    3753      0.401413   462.3  -2822.17    1235.0   28.22     45.1468      0.3169      1.0329     0.0     0.0      7.6244    0.00 
    3754      0.401505   462.3  -2824.11    1235.0   28.24     45.1346      0.3172      1.0428     0.0     0.0      7.6238    0.00 
    3755      0.401614   462.3  -2824.39    1235.7   28.24     45.1587      0.3172      1.0337     0.0     0.0      7.6230    0.00 
    3756      0.401723   462.4  -2824.94    1236.4   28.25     45.1810      0.3173      1.0240     0.0     0.0      7.6222    0.00 
    3757      0.401834   462.4  -2825.77    1235.7   28.26     45.1500      0.3174      1.0124     0.0     0.0      7.6214    0.00 
    3758      0.401942   462.6  -2825.77    1237.8   28.26     45.2273      0.3174      0.9911     0.0     0.0      7.6206    0.00 
    3759      0.402050   462.5  -2827.15    1235.0   28.27     45.1155      0.3176      1.0024     0.0     0.0      7.6198    0.00 
    3760      0.402160   462.3  -2827.43    1235.7   28.27     45.1395      0.3176      1.0192     0.0     0.0      7.6190    0.00 
    3761      0.402270   462.5  -2829.09    1235.0   28.29     45.1033      0.3179      1.0102     0.0     0.0      7.6182    0.00 
    3762      0.402362   462.3  -2829.92    1234.3   28.30     45.0723      0.3180      1.0041     0.0     0.0      7.6175    0.00 
    3763      0.402484   462.7  -2829.64    1237.8   28.30     45.2029      0.3179      0.9791     0.0     0.0      7.6166    0.00 
    3764      0.402575   462.4  -2831.03    1235.0   28.31     45.0911      0.3181      0.9822     0.0     0.0      7.6160    0.00 
    3765      0.402683   462.4  -2832.13    1235.0   28.32     45.0842      0.3183      0.9975     0.0     0.0      7.6152    0.00 
    3766      0.402791   462.6  -2831.86    1237.1   28.32     45.1632      0.3182      1.0088     0.0     0.0      7.6144    0.00 
    3767      0.402901   462.5  -2833.24    1234.3   28.33     45.0514      0.3184      1.0146     0.0     0.0      7.6136    0.00 
    3768      0.403010   462.6  -2834.07    1235.7   28.34     45.0977      0.3186      1.0090     0.0     0.0      7.6128    0.00 
    3769      0.403120   462.3  -2836.01    1233.6   28.36     45.0083      0.3188      1.0201     0.0     0.0      7.6120    0.00 
    3770      0.403229   462.6  -2835.18    1235.0   28.35     45.0650      0.3187      1.0156     0.0     0.0      7.6112    0.00 
    3771      0.403338   462.8  -2835.45    1237.8   28.35     45.1663      0.3187      1.0320     0.0     0.0      7.6103    0.00 
    3772      0.403440   462.7  -2836.28    1237.8   28.36     45.1611      0.3189      1.0453     0.0     0.0      7.6096    0.00 
    3773      0.403549   462.5  -2837.94    1237.1   28.38     45.1249      0.3191      1.0446     0.0     0.0      7.6088    0.00 
    3774      0.403659   462.3  -2839.88    1234.3   28.40     45.0097      0.3194      1.0690     0.0     0.0      7.6080    0.00 
    3775      0.403767   462.6  -2839.33    1235.7   28.39     45.0647      0.3193      1.0369     0.0     0.0      7.6072    0.00 
    3776      0.403859   462.5  -2840.71    1235.0   28.41     45.0302      0.3195      1.0384     0.0     0.0      7.6066    0.00 
    3777      0.403968   462.2  -2842.65    1232.2   28.43     44.9151      0.3198      1.0002     0.0     0.0      7.6058    0.00 
    3778      0.404077   462.7  -2841.26    1237.8   28.41     45.1297      0.3196      1.0010     0.0     0.0      7.6050    0.00 
    3779      0.404188   462.8  -2842.65    1236.4   28.43     45.0695      0.3198      1.0096     0.0     0.0      7.6042    0.00 
    3780      0.404297   462.8  -2842.92    1237.8   28.43     45.1192      0.3198      0.9751     0.0     0.0      7.6034    0.00 
    3781      0.404398   462.4  -2845.14    1233.6   28.45     44.9510      0.3201      1.0047     0.0     0.0      7.6026    0.00 
    3782      0.404508   462.8  -2844.31    1237.8   28.44     45.1105      0.3200      0.9551     0.0     0.0      7.6019    0.00 
    3783      0.404616   462.8  -2845.41    1237.1   28.45     45.0778      0.3201      1.0198     0.0     0.0      7.6011    0.00 
    3784      0.404726   462.7  -2846.24    1236.4   28.46     45.0468      0.3203      0.9740     0.0     0.0      7.6003    0.00 
    3785      0.404836   462.8  -2846.80    1238.5   28.47     45.1205      0.3203      1.0306     0.0     0.0      7.5995    0.00 
    3786      0.404945   462.6  -2848.73    1235.0   28.49     44.9798      0.3206      1.0233     0.0     0.0      7.5987    0.00 
    3787      0.405036   462.8  -2848.46    1237.1   28.48     45.0586      0.3206      1.0363     0.0     0.0      7.5980    0.00 
    3788      0.405147   462.7  -2850.12    1235.7   28.50     44.9968      0.3208      1.0405     0.0     0.0      7.5972    0.00 
    3789      0.405258   462.7  -2850.12    1237.1   28.50     45.0482      0.3208      1.0132     0.0     0.0      7.5964    0.00 
    3790      0.405375   462.6  -2851.50    1237.1   28.51     45.0394      0.3210      1.0290     0.0     0.0      7.5956    0.00 
    3791      0.405467   462.8  -2851.78    1237.8   28.52     45.0634      0.3210      0.9929     0.0     0.0      7.5949    0.00 
    3792      0.405577   462.7  -2853.44    1236.4   28.53     45.0015      0.3213      1.0185     0.0     0.0      7.5941    0.00 
    3793      0.405685   462.8  -2853.44    1235.7   28.53     44.9759      0.3213      0.9876     0.0     0.0      7.5933    0.00 
    3794      0.405793   462.7  -2854.82    1235.0   28.55     44.9415      0.3215      0.9700     0.0     0.0      7.5925    0.00 
    3795      0.405902   462.9  -2855.10    1237.1   28.55     45.0168      0.3215      0.9769     0.0     0.0      7.5917    0.00 
    3796      0.406012   463.2  -2854.82    1240.6   28.55     45.1469      0.3215      0.9886     0.0     0.0      7.5909    0.00 
    3797      0.406122   462.8  -2856.20    1237.8   28.56     45.0355      0.3216      1.0107     0.0     0.0      7.5901    0.00 
    3798      0.406213   463.1  -2857.03    1240.6   28.57     45.1329      0.3218      1.0398     0.0     0.0      7.5894    0.00 
    3799      0.406333   462.9  -2857.03    1240.6   28.57     45.1329      0.3218      1.0273     0.0     0.0      7.5886    0.00 
    3800      0.406442   462.7  -2860.07    1235.7   28.60     44.9341      0.3222      1.0692     0.0     0.0      7.5878    0.00 
    3801      0.406551   462.8  -2859.80    1237.8   28.60     45.0128      0.3222      1.0314     0.0     0.0      7.5870    0.00 
    3802      0.406642   462.8  -2860.35    1237.1   28.60     44.9837      0.3222      1.0733     0.0     0.0      7.5863    0.00 
    3803      0.406752   463.1  -2860.90    1237.8   28.61     45.0058      0.3223      1.0298     0.0     0.0      7.5855    0.00 
    3804      0.406861   462.9  -2862.29    1236.4   28.62     44.9458      0.3225      1.0530     0.0     0.0      7.5847    0.00 
    3805      0.406969   462.6  -2864.50    1233.6   28.65     44.8293      0.3228      1.0081     0.0     0.0      7.5839    0.00 
    3806      0.407079   463.0  -2863.39    1237.8   28.63     44.9901      0.3227      1.0134     0.0     0.0      7.5831    0.00 
    3807      0.407189   462.8  -2865.05    1236.4   28.65     44.9284      0.3229      0.9961     0.0     0.0      7.5823    0.00 
    3808      0.407288   463.2  -2864.50    1238.5   28.65     45.0088      0.3228      0.9531     0.0     0.0      7.5816    0.00 
    3809      0.407400   462.8  -2865.88    1237.1   28.66     44.9488      0.3230      0.9889     0.0     0.0      7.5808    0.00 
    3810      0.407508   463.2  -2865.61    1240.6   28.66     45.0788      0.3230      0.9446     0.0     0.0      7.5800    0.00 
    3811      0.407616   462.9  -2867.54    1236.4   28.68     44.9127      0.3232      1.0129     0.0     0.0      7.5792    0.00 
    3812      0.407724   463.1  -2867.82    1238.5   28.68     44.9879      0.3233      0.9772     0.0     0.0      7.5785    0.00 
    3813      0.407833   463.0  -2869.20    1237.1   28.69     44.9279      0.3235      1.0175     0.0     0.0      7.5777    0.00 
    3814      0.407943   463.1  -2869.76    1237.8   28.70     44.9500      0.3235      1.0160     0.0     0.0      7.5769    0.00 
    3815      0.408034   463.2  -2870.31    1237.1   28.70     44.9209      0.3236      1.0145     0.0     0.0      7.5762    0.00 
    3816      0.408144   462.8  -2872.25    1235.7   28.72     44.8575      0.3239      1.0472     0.0     0.0      7.5754    0.00 
    3817      0.408262   463.1  -2871.69    1238.5   28.72     44.9634      0.3238      1.0399     0.0     0.0      7.5746    0.00 
    3818      0.408353   463.2  -2872.52    1239.9   28.73     45.0094      0.3239      1.0722     0.0     0.0      7.5739    0.00 
    3819      0.408463   463.0  -2873.63    1237.1   28.74     44.9000      0.3241      1.0487     0.0     0.0      7.5731    0.00 
    3820      0.408573   463.2  -2873.63    1239.2   28.74     44.9768      0.3241      1.0618     0.0     0.0      7.5723    0.00 
    3821      0.408682   463.0  -2875.57    1235.7   28.76     44.8366      0.3244      1.0382     0.0     0.0      7.5715    0.00 
    3822      0.408790   463.1  -2876.12    1237.1   28.76     44.8843      0.3244      1.0410     0.0     0.0      7.5707    0.00 
    3823      0.408900   463.2  -2877.23    1235.7   28.77     44.8261      0.3246      1.0441     0.0     0.0      7.5699    0.00 
    3824      0.409009   463.1  -2877.50    1237.1   28.78     44.8756      0.3246      1.0268     0.0     0.0      7.5691    0.00 
    3825      0.409120   462.9  -2879.16    1235.0   28.79     44.7884      0.3249      1.0301     0.0     0.0      7.5683    0.00 
    3826      0.409221   462.9  -2879.72    1235.7   28.80     44.8105      0.3249      0.9820     0.0     0.0      7.5676    0.00 
    3827      0.409331   463.1  -2880.27    1235.0   28.80     44.7814      0.3250      1.0034     0.0     0.0      7.5668    0.00 
    3828      0.409423   463.2  -2880.55    1237.8   28.81     44.8820      0.3251      0.9805     0.0     0.0      7.5661    0.00 
    3829      0.409532   463.3  -2880.82    1239.2   28.81     44.9314      0.3251      1.0054     0.0     0.0      7.5653    0.00 
    3830      0.409640   463.4  -2881.10    1240.6   28.81     44.9809      0.3251      0.9923     0.0     0.0      7.5645    0.00 
    3831      0.409749   463.2  -2882.76    1238.5   28.83     44.8936      0.3254      1.0054     0.0     0.0      7.5637    0.00 
    3832      0.409859   463.1  -2884.42    1237.1   28.84     44.8320      0.3256      0.9990     0.0     0.0      7.5629    0.00 
    3833      0.409967   463.2  -2884.97    1237.1   28.85     44.8285      0.3257      1.0144     0.0     0.0      7.5622    0.00 
    3834      0.410076   463.3  -2885.25    1237.1   28.85     44.8268      0.3257      1.0396     0.0     0.0      7.5614    0.00 
    3835      0.410195   463.4  -2885.25    1239.9   28.85     44.9291      0.3257      1.0080     0.0     0.0      7.5605    0.00 
    3836      0.410286   463.2  -2887.46    1235.0   28.87     44.7361      0.3260      1.0311     0.0     0.0      7.5599    0.00 
    3837      0.410394   463.2  -2887.46    1237.1   28.87     44.8128      0.3260      1.0066     0.0     0.0      7.5591    0.00 
    3838      0.410505   463.2  -2889.12    1237.1   28.89     44.8024      0.3263      1.0499     0.0     0.0      7.5582    0.00 
    3839      0.410615   463.2  -2889.68    1237.1   28.90     44.7989      0.3263      1.0212     0.0     0.0      7.5575    0.00 
    3840      0.410724   463.5  -2888.85    1240.6   28.89     44.9319      0.3262      1.0363     0.0     0.0      7.5567    0.00 
    3841      0.410814   463.3  -2890.78    1237.8   28.91     44.8175      0.3265      1.0125     0.0     0.0      7.5560    0.00 
    3842      0.410922   463.2  -2891.89    1237.1   28.92     44.7850      0.3267      1.0260     0.0     0.0      7.5552    0.00 
    3843      0.411031   463.2  -2892.44    1237.1   28.92     44.7815      0.3267      1.0604     0.0     0.0      7.5544    0.00 
    3844      0.411142   463.6  -2892.17    1239.9   28.92     44.8854      0.3267      1.0521     0.0     0.0      7.5536    0.00 
    3845      0.411242   463.3  -2893.83    1237.1   28.94     44.7728      0.3269      1.0925     0.0     0.0      7.5529    0.00 
    3846      0.411352   463.4  -2894.10    1239.9   28.94     44.8732      0.3270      1.0530     0.0     0.0      7.5521    0.00 
    3847      0.411460   463.2  -2896.32    1237.1   28.96     44.7571      0.3273      1.0812     0.0     0.0      7.5513    0.00 
    3848      0.411569   463.2  -2896.87    1236.4   28.97     44.7280      0.3274      1.0914     0.0     0.0      7.5505    0.00 
    3849      0.411679   463.4  -2896.87    1239.9   28.97     44.8557      0.3274      1.0701     0.0     0.0      7.5497    0.00 
    3850      0.411790   463.4  -2899.08    1236.4   28.99     44.7141      0.3277      1.0874     0.0     0.0      7.5489    0.00 
    3851      0.411899   463.5  -2898.25    1239.2   28.98     44.8214      0.3276      1.0445     0.0     0.0      7.5482    0.00 
    3852      0.412008   463.4  -2899.64    1237.8   29.00     44.7617      0.3277      1.0404     0.0     0.0      7.5474    0.00 
    3853      0.412099   463.2  -2901.30    1235.7   29.01     44.6747      0.3280      1.0345     0.0     0.0      7.5467    0.00 
    3854      0.412218   463.7  -2900.19    1242.0   29.00     44.9113      0.3278      1.0233     0.0     0.0      7.5459    0.00 
    3855      0.412328   463.2  -2902.68    1236.4   29.03     44.6915      0.3282      1.0128     0.0     0.0      7.5451    0.00 
    3856      0.412419   463.5  -2902.13    1238.5   29.02     44.7715      0.3281      0.9862     0.0     0.0      7.5444    0.00 
    3857      0.412529   463.4  -2903.51    1237.1   29.04     44.7117      0.3283      1.0023     0.0     0.0      7.5436    0.00 
    3858      0.412637   463.2  -2905.17    1235.7   29.05     44.6503      0.3285      0.9741     0.0     0.0      7.5428    0.00 
    3859      0.412746   463.5  -2905.17    1237.1   29.05     44.7013      0.3285      1.0136     0.0     0.0      7.5420    0.00 
    3860      0.412856   463.5  -2905.17    1237.8   29.05     44.7268      0.3285      0.9702     0.0     0.0      7.5412    0.00 
    3861      0.412966   463.5  -2906.00    1237.8   29.06     44.7216      0.3286      0.9832     0.0     0.0      7.5405    0.00 
    3862      0.413076   463.5  -2907.66    1237.8   29.08     44.7111      0.3289      0.9826     0.0     0.0      7.5397    0.00 
    3863      0.413180   463.5  -2907.38    1237.1   29.07     44.6873      0.3288      0.9791     0.0     0.0      7.5389    0.00 
    3864      0.413288   463.6  -2908.77    1239.2   29.09     44.7551      0.3290      0.9990     0.0     0.0      7.5381    0.00 
    3865      0.413396   463.6  -2909.60    1239.2   29.10     44.7499      0.3292      0.9746     0.0     0.0      7.5374    0.00 
    3866      0.413505   463.4  -2910.70    1237.1   29.11     44.6664      0.3293      0.9780     0.0     0.0      7.5366    0.00 
    3867      0.413596   463.4  -2911.81    1235.7   29.12     44.6085      0.3295      0.9757     0.0     0.0      7.5359    0.00 
    3868      0.413705   463.7  -2911.53    1237.8   29.12     44.6867      0.3294      0.9949     0.0     0.0      7.5351    0.00 
    3869      0.413814   463.7  -2911.53    1239.9   29.12     44.7631      0.3294      0.9705     0.0     0.0      7.5343    0.00 
    3870      0.413922   463.6  -2913.47    1237.8   29.13     44.6745      0.3297      1.0083     0.0     0.0      7.5335    0.00 
    3871      0.414030   463.6  -2913.19    1238.5   29.13     44.7017      0.3297      0.9967     0.0     0.0      7.5328    0.00 
    3872      0.414148   463.8  -2914.58    1238.5   29.15     44.6930      0.3299      1.0280     0.0     0.0      7.5319    0.00 
    3873      0.414238   463.6  -2915.41    1237.1   29.15     44.6368      0.3300      1.0156     0.0     0.0      7.5312    0.00 
    3874      0.414346   463.7  -2915.68    1238.5   29.16     44.6860      0.3300      1.0341     0.0     0.0      7.5305    0.00 
    3875      0.414456   463.5  -2918.17    1234.3   29.18     44.5176      0.3304      1.0391     0.0     0.0      7.5297    0.00 
    3876      0.414565   463.7  -2918.17    1237.8   29.18     44.6448      0.3304      1.0445     0.0     0.0      7.5289    0.00 
    3877      0.414674   463.8  -2918.45    1239.2   29.18     44.6940      0.3304      1.0601     0.0     0.0      7.5281    0.00 
    3878      0.414783   463.7  -2919.00    1237.1   29.19     44.6141      0.3305      1.0107     0.0     0.0      7.5273    0.00 
    3879      0.414893   463.5  -2921.22    1235.0   29.21     44.5239      0.3308      1.0718     0.0     0.0      7.5265    0.00 
    3880      0.415003   463.8  -2920.39    1237.8   29.20     44.6309      0.3307      1.0056     0.0     0.0      7.5257    0.00 
    3881      0.415104   463.8  -2921.49    1237.8   29.21     44.6239      0.3308      1.0572     0.0     0.0      7.5250    0.00 
    3882      0.415215   463.7  -2922.32    1237.1   29.22     44.5932      0.3309      1.0036     0.0     0.0      7.5242    0.00 
    3883      0.415324   463.8  -2923.43    1237.1   29.23     44.5862      0.3311      0.9919     0.0     0.0      7.5234    0.00 
    3884      0.415415   463.4  -2926.19    1233.6   29.26     44.4417      0.3315      0.9994     0.0     0.0      7.5227    0.00 
    3885      0.415523   464.1  -2923.43    1240.6   29.23     44.7134      0.3311      0.9914     0.0     0.0      7.5220    0.00 
    3886      0.415632   463.9  -2925.64    1239.2   29.26     44.6486      0.3314      1.0046     0.0     0.0      7.5212    0.00 
    3887      0.415742   463.7  -2926.47    1236.4   29.26     44.5416      0.3315      0.9789     0.0     0.0      7.5204    0.00 
    3888      0.415850   464.0  -2927.02    1239.9   29.27     44.6653      0.3316      1.0107     0.0     0.0      7.5196    0.00 
    3889      0.415959   463.9  -2927.85    1237.8   29.28     44.5838      0.3317      1.0053     0.0     0.0      7.5188    0.00 
    3890      0.416060   464.1  -2928.13    1239.2   29.28     44.6329      0.3318      1.0436     0.0     0.0      7.5181    0.00 
    3891      0.416169   464.2  -2928.68    1239.9   29.29     44.6548      0.3318      1.0233     0.0     0.0      7.5173    0.00 
    3892      0.416277   464.0  -2930.07    1239.2   29.30     44.6206      0.3320      1.0356     0.0     0.0      7.5166    0.00 
    3893      0.416386   464.1  -2930.90    1238.5   29.31     44.5900      0.3322      1.0555     0.0     0.0      7.5158    0.00 
    3894      0.416498   463.9  -2932.56    1235.7   29.33     44.4779      0.3324      1.0707     0.0     0.0      7.5150    0.00 
    3895      0.416607   464.0  -2932.56    1237.8   29.33     44.5541      0.3324      1.0756     0.0     0.0      7.5142    0.00 
    3896      0.416715   463.9  -2933.94    1235.0   29.34     44.4438      0.3326      1.0615     0.0     0.0      7.5134    0.00 
    3897      0.416824   463.8  -2934.49    1237.1   29.34     44.5165      0.3327      1.0284     0.0     0.0      7.5126    0.00 
    3898      0.416915   464.0  -2935.05    1238.5   29.35     44.5638      0.3327      1.0324     0.0     0.0      7.5120    0.00 
    3899      0.417034   464.0  -2935.88    1237.1   29.36     44.5078      0.3329      1.0064     0.0     0.0      7.5111    0.00 
    3900      0.417145   464.1  -2935.88    1239.2   29.36     44.5840      0.3329      1.0068     0.0     0.0      7.5103    0.00 
    3901      0.417237   464.0  -2936.98    1238.5   29.37     44.5516      0.3330      0.9931     0.0     0.0      7.5096    0.00 
    3902      0.417346   464.0  -2938.64    1236.4   29.39     44.4650      0.3333      0.9934     0.0     0.0      7.5089    0.00 
    3903      0.417454   463.9  -2939.47    1235.7   29.39     44.4344      0.3334      0.9959     0.0     0.0      7.5081    0.00 
    3904      0.417563   464.0  -2939.47    1235.7   29.39     44.4344      0.3334      0.9941     0.0     0.0      7.5073    0.00 
    3905      0.417673   464.1  -2940.03    1239.2   29.40     44.5578      0.3335      1.0023     0.0     0.0      7.5065    0.00 
    3906      0.417781   464.1  -2940.58    1239.9   29.41     44.5797      0.3335      1.0114     0.0     0.0      7.5057    0.00 
    3907      0.417889   464.2  -2941.13    1239.9   29.41     44.5762      0.3336      1.0381     0.0     0.0      7.5049    0.00 
    3908      0.418006   464.2  -2941.69    1238.5   29.42     44.5219      0.3337      1.0710     0.0     0.0      7.5041    0.00 
    3909      0.418097   464.2  -2943.35    1237.8   29.43     44.4861      0.3339      1.0781     0.0     0.0      7.5035    0.00 
    3910      0.418206   464.1  -2945.01    1235.0   29.45     44.3742      0.3342      1.0815     0.0     0.0      7.5027    0.00 
    3911      0.418314   464.0  -2946.11    1235.0   29.46     44.3673      0.3343      1.0768     0.0     0.0      7.5019    0.00 
    3912      0.418423   464.2  -2946.11    1236.4   29.46     44.4180      0.3343      1.0693     0.0     0.0      7.5011    0.00 
    3913      0.418533   464.1  -2946.94    1236.4   29.47     44.4127      0.3344      1.0365     0.0     0.0      7.5003    0.00 
    3914      0.418641   464.2  -2947.22    1237.8   29.47     44.4617      0.3345      1.0388     0.0     0.0      7.4995    0.00 
    3915      0.418732   464.2  -2947.77    1237.1   29.48     44.4328      0.3346      1.0270     0.0     0.0      7.4989    0.00 
    3916      0.418841   464.3  -2948.88    1237.1   29.49     44.4259      0.3347      1.0350     0.0     0.0      7.4981    0.00 
    3917      0.418951   464.1  -2949.99    1235.0   29.50     44.3429      0.3349      0.9988     0.0     0.0      7.4973    0.00 
    3918      0.419071   464.1  -2950.26    1236.4   29.50     44.3918      0.3349      0.9751     0.0     0.0      7.4964    0.00 
    3919      0.419166   464.0  -2952.20    1234.3   29.52     44.3036      0.3352      0.9565     0.0     0.0      7.4958    0.00 
    3920      0.419274   464.2  -2952.20    1237.1   29.52     44.4050      0.3352      0.9526     0.0     0.0      7.4950    0.00 
    3921      0.419382   464.3  -2952.48    1237.1   29.52     44.4032      0.3352      0.9733     0.0     0.0      7.4942    0.00 
    3922      0.419490   464.9  -2951.92    1242.0   29.52     44.5840      0.3351      0.9595     0.0     0.0      7.4934    0.00 
    3923      0.419599   464.1  -2954.69    1235.7   29.55     44.3386      0.3355      0.9815     0.0     0.0      7.4926    0.00 
    3924      0.419709   464.2  -2955.24    1237.1   29.55     44.3858      0.3356      0.9660     0.0     0.0      7.4918    0.00 
    3925      0.419817   464.1  -2955.80    1237.1   29.56     44.3823      0.3357      1.0044     0.0     0.0      7.4911    0.00 
    3926      0.419909   464.5  -2955.80    1239.2   29.56     44.4583      0.3357      1.0046     0.0     0.0      7.4904    0.00 
    3927      0.420030   464.5  -2956.63    1237.8   29.57     44.4024      0.3358      1.0203     0.0     0.0      7.4895    0.00 
    3928      0.420139   464.2  -2958.29    1236.4   29.58     44.3413      0.3360      1.0252     0.0     0.0      7.4888    0.00 
    3929      0.420248   464.2  -2959.12    1237.1   29.59     44.3614      0.3362      1.0459     0.0     0.0      7.4880    0.00 
    3930      0.420340   464.5  -2958.84    1237.8   29.59     44.3884      0.3361      1.0703     0.0     0.0      7.4873    0.00 
    3931      0.420450   464.4  -2960.22    1236.4   29.60     44.3291      0.3363      1.0496     0.0     0.0      7.4865    0.00 
    3932      0.420559   464.4  -2961.05    1237.8   29.61     44.3745      0.3364      1.0817     0.0     0.0      7.4858    0.00 
    3933      0.420667   464.6  -2961.33    1237.8   29.61     44.3727      0.3365      1.0650     0.0     0.0      7.4850    0.00 
    3934      0.420776   464.5  -2963.27    1237.1   29.63     44.3352      0.3368      1.0770     0.0     0.0      7.4842    0.00 
    3935      0.420886   464.1  -2964.65    1234.3   29.65     44.2254      0.3369      1.0582     0.0     0.0      7.4834    0.00 
    3936      0.420985   464.5  -2964.10    1237.8   29.64     44.3553      0.3369      1.0342     0.0     0.0      7.4827    0.00 
    3937      0.421097   464.4  -2965.76    1235.7   29.66     44.2690      0.3371      1.0321     0.0     0.0      7.4819    0.00 
    3938      0.421205   464.6  -2965.20    1239.2   29.65     44.3989      0.3370      1.0081     0.0     0.0      7.4811    0.00 
    3939      0.421314   464.6  -2966.03    1239.2   29.66     44.3937      0.3371      1.0245     0.0     0.0      7.4804    0.00 
    3940      0.421425   464.5  -2966.86    1237.1   29.67     44.3126      0.3373      1.0074     0.0     0.0      7.4795    0.00 
    3941      0.421515   464.3  -2969.08    1235.0   29.69     44.2228      0.3376      1.0109     0.0     0.0      7.4789    0.00 
    3942      0.421630   464.5  -2969.63    1236.4   29.70     44.2699      0.3377      0.9966     0.0     0.0      7.4781    0.00 
    3943      0.421738   464.6  -2969.08    1237.8   29.69     44.3239      0.3376      1.0001     0.0     0.0      7.4773    0.00 
    3944      0.421847   464.6  -2970.46    1237.1   29.70     44.2899      0.3378      1.0033     0.0     0.0      7.4765    0.00 
    3945      0.421947   464.7  -2970.74    1237.8   29.71     44.3134      0.3378      1.0048     0.0     0.0      7.4758    0.00 
    3946      0.422055   464.7  -2971.29    1237.1   29.71     44.2847      0.3379      1.0321     0.0     0.0      7.4750    0.00 
    3947      0.422165   464.6  -2973.23    1236.4   29.73     44.2472      0.3382      1.0268     0.0     0.0      7.4742    0.00 
    3948      0.422275   464.7  -2973.23    1238.5   29.73     44.3230      0.3382      1.0427     0.0     0.0      7.4734    0.00 
    3949      0.422384   464.6  -2974.33    1237.1   29.74     44.2655      0.3383      1.0258     0.0     0.0      7.4727    0.00 
    3950      0.422492   464.7  -2975.16    1237.1   29.75     44.2603      0.3384      1.0413     0.0     0.0      7.4719    0.00 
    3951      0.422601   464.6  -2975.72    1239.2   29.76     44.3325      0.3385      1.0420     0.0     0.0      7.4711    0.00 
    3952      0.422692   464.7  -2976.55    1237.8   29.77     44.2768      0.3386      1.0125     0.0     0.0      7.4704    0.00 
    3953      0.422802   464.6  -2978.21    1236.4   29.78     44.2159      0.3389      1.0240     0.0     0.0      7.4697    0.00 
    3954      0.422922   464.7  -2977.93    1237.8   29.78     44.2681      0.3388      0.9860     0.0     0.0      7.4688    0.00
