Repository: LightForm-group/dilatometer_modelling_and_constitutive_behaviour

# dilatometer_modelling_and_constitutive_behaviour

Created with work by Inigo Howe, Patryk Jedrasiak, Hugh Shercliff

This program contains a method of testing various constitutive models and extracting the constitutive behaviour of dilatometer samples correcting for inhomogeneities in termperature, strain and strain rate. The model is currently configured to a dilatometer run under vacuum, with no active cooling during the deformation for a sample of length 10mm with a diameter of 5mm. For both heatup and deformation the temperature is fitted to the experimental central themocoupole temperature for any general temperature profile.

File: experimental_data/deformation/1/520/009_Compression_Inigo_Al_6110_REF_SHT_540C_Deform_520C_1.0s-1__1.asc (part 13 of 25)
 C:\WinTA100\DIL805.PRO\Data\Deformation\Inigo\009_Compression_Inigo_Al_6110_REF_SHT_540C_Deform_520C_1.0s-1__1.asc
     No.          Time   Tem.1        DL     Force  Strain   kf (Def.)    Phi  (D)    Phi* (D)   Tem.2   Tem.3        Poti      HF 
                     s      °C        µm         N       %       N/mm²                     1/s      °C      °C          mm       % 
    3652      0.423467   501.4  -2996.64    1165.1   29.97     41.5575      0.3486      1.0689     0.0     0.0      7.4856    0.00 
    3653      0.423575   501.5  -2997.77    1165.8   29.98     41.5760      0.3488      1.0531     0.0     0.0      7.4848    0.00 
    3654      0.423701   501.6  -2997.48    1167.9   29.97     41.6532      0.3488      1.0866     0.0     0.0      7.4839    0.00 
    3655      0.423813   501.5  -2999.45    1165.1   29.99     41.5408      0.3490      1.0434     0.0     0.0      7.4831    0.00 
    3656      0.423922   501.4  -3001.14    1164.4   30.01     41.5057      0.3493      1.0876     0.0     0.0      7.4824    0.00 
    3657      0.424049   501.5  -3000.58    1166.5   30.01     41.5845      0.3492      1.0557     0.0     0.0      7.4815    0.00 
    3658      0.424167   501.7  -3001.70    1165.1   30.02     41.5275      0.3494      1.0649     0.0     0.0      7.4806    0.00 
    3659      0.424278   501.3  -3004.23    1162.3   30.04     41.4119      0.3497      1.0454     0.0     0.0      7.4798    0.00 
    3660      0.424387   501.6  -3003.39    1166.5   30.03     41.5678      0.3496      1.0266     0.0     0.0      7.4791    0.00 
    3661      0.424514   501.7  -3005.07    1165.1   30.05     41.5075      0.3498      1.0185     0.0     0.0      7.4782    0.00 
    3662      0.424625   501.7  -3004.79    1165.8   30.05     41.5343      0.3498      1.0045     0.0     0.0      7.4774    0.00 
    3663      0.424734   501.5  -3007.04    1161.6   30.07     41.3701      0.3501      0.9963     0.0     0.0      7.4766    0.00 
    3664      0.424859   501.8  -3005.92    1165.1   30.06     41.5025      0.3500      0.9969     0.0     0.0      7.4757    0.00 
    3665      0.424969   501.7  -3007.60    1165.1   30.08     41.4924      0.3502      0.9907     0.0     0.0      7.4749    0.00 
    3666      0.425078   501.7  -3008.73    1163.0   30.09     41.4104      0.3504      0.9892     0.0     0.0      7.4742    0.00 
    3667      0.425194   501.7  -3009.85    1164.4   30.10     41.4540      0.3505      0.9939     0.0     0.0      7.4734    0.00 
    3668      0.425322   501.8  -3009.85    1165.8   30.10     41.5042      0.3505      1.0278     0.0     0.0      7.4725    0.00 
    3669      0.425430   501.9  -3010.98    1164.4   30.11     41.4473      0.3507      1.0142     0.0     0.0      7.4717    0.00 
    3670      0.425557   502.2  -3010.42    1167.2   30.10     41.5511      0.3506      1.0578     0.0     0.0      7.4708    0.00 
    3671      0.425666   501.8  -3013.23    1162.3   30.13     41.3586      0.3510      1.0545     0.0     0.0      7.4700    0.00 
    3672      0.425775   501.9  -3013.23    1165.1   30.13     41.4591      0.3510      1.0864     0.0     0.0      7.4692    0.00 
    3673      0.425902   501.4  -3015.48    1160.9   30.15     41.2951      0.3513      1.0984     0.0     0.0      7.4683    0.00 
    3674      0.426013   502.3  -3013.79    1167.9   30.14     41.5562      0.3511      1.0676     0.0     0.0      7.4675    0.00 
    3675      0.426134   501.5  -3017.72    1160.2   30.18     41.2567      0.3516      1.0809     0.0     0.0      7.4667    0.00 
    3676      0.426244   502.0  -3016.88    1164.4   30.17     41.4123      0.3515      1.0203     0.0     0.0      7.4659    0.00 
    3677      0.426371   501.9  -3018.57    1163.0   30.19     41.3521      0.3518      1.0803     0.0     0.0      7.4650    0.00 
    3678      0.426481   502.0  -3018.29    1164.4   30.18     41.4040      0.3517      0.9874     0.0     0.0      7.4642    0.00 
    3679      0.426589   501.7  -3020.54    1160.2   30.21     41.2401      0.3521      1.0299     0.0     0.0      7.4634    0.00 
    3680      0.426717   502.0  -3019.97    1165.1   30.20     41.4191      0.3520      0.9444     0.0     0.0      7.4625    0.00 
    3681      0.426828   501.9  -3021.94    1162.3   30.22     41.3071      0.3523      0.9798     0.0     0.0      7.4618    0.00 
    3682      0.426936   502.2  -3021.94    1165.1   30.22     41.4074      0.3523      0.9478     0.0     0.0      7.4610    0.00 
    3683      0.427064   502.4  -3021.10    1166.5   30.21     41.4626      0.3521      0.9503     0.0     0.0      7.4601    0.00 
    3684      0.427165   502.0  -3023.91    1163.7   30.24     41.3456      0.3525      0.9571     0.0     0.0      7.4594    0.00 
    3685      0.427292   502.4  -3023.91    1165.8   30.24     41.4208      0.3525      0.9454     0.0     0.0      7.4585    0.00 
    3686      0.427401   502.2  -3025.03    1165.8   30.25     41.4141      0.3527      0.9877     0.0     0.0      7.4577    0.00 
    3687      0.427528   502.3  -3025.31    1165.8   30.25     41.4124      0.3527      0.9774     0.0     0.0      7.4568    0.00 
    3688      0.427638   502.2  -3026.72    1164.4   30.27     41.3540      0.3529      1.0053     0.0     0.0      7.4560    0.00 
    3689      0.427748   502.2  -3027.84    1164.4   30.28     41.3473      0.3531      0.9905     0.0     0.0      7.4553    0.00 
    3690      0.427874   502.2  -3028.13    1163.7   30.28     41.3206      0.3531      1.0290     0.0     0.0      7.4544    0.00 
    3691      0.427982   502.3  -3029.25    1165.1   30.29     41.3640      0.3533      1.0351     0.0     0.0      7.4536    0.00 
    3692      0.428101   502.3  -3029.81    1163.7   30.30     41.3106      0.3534      1.0227     0.0     0.0      7.4528    0.00 
    3693      0.428211   502.6  -3029.81    1165.1   30.30     41.3607      0.3534      1.0430     0.0     0.0      7.4520    0.00 
    3694      0.428339   502.4  -3031.78    1163.7   30.32     41.2989      0.3537      1.0073     0.0     0.0      7.4511    0.00 
    3695      0.428448   502.5  -3032.34    1165.1   30.32     41.3457      0.3537      1.0564     0.0     0.0      7.4503    0.00 
    3696      0.428558   502.5  -3032.90    1166.5   30.33     41.3924      0.3538      1.0069     0.0     0.0      7.4496    0.00 
    3697      0.428686   502.4  -3034.59    1163.0   30.35     41.2572      0.3541      1.0353     0.0     0.0      7.4487    0.00 
    3698      0.428795   502.5  -3035.44    1163.7   30.35     41.2772      0.3542      1.0132     0.0     0.0      7.4479    0.00 
    3699      0.428905   502.6  -3035.72    1165.1   30.36     41.3256      0.3542      1.0025     0.0     0.0      7.4471    0.00 
    3700      0.429042   502.3  -3037.96    1162.3   30.38     41.2122      0.3546      1.0139     0.0     0.0      7.4461    0.00 
    3701      0.429152   503.0  -3035.15    1168.7   30.35     41.4541      0.3541      0.9927     0.0     0.0      7.4453    0.00 
    3702      0.429261   502.3  -3038.53    1162.3   30.39     41.2089      0.3546      1.0269     0.0     0.0      7.4446    0.00 
    3703      0.429370   502.8  -3038.53    1165.8   30.39     41.3340      0.3546      1.0168     0.0     0.0      7.4438    0.00 
    3704      0.429498   502.9  -3039.37    1165.8   30.39     41.3290      0.3548      1.0494     0.0     0.0      7.4429    0.00 
    3705      0.429606   502.8  -3040.21    1166.5   30.40     41.3490      0.3549      1.0267     0.0     0.0      7.4421    0.00 
    3706      0.429734   502.5  -3042.18    1163.0   30.42     41.2122      0.3552      1.0430     0.0     0.0      7.4412    0.00 
    3707      0.429845   502.7  -3043.02    1164.4   30.43     41.2573      0.3553      1.0270     0.0     0.0      7.4405    0.00 
    3708      0.429954   502.8  -3043.02    1165.1   30.43     41.2823      0.3553      1.0394     0.0     0.0      7.4397    0.00 
    3709      0.430075   503.0  -3043.31    1167.2   30.43     41.3556      0.3553      1.0491     0.0     0.0      7.4388    0.00 
    3710      0.430184   502.7  -3045.27    1163.0   30.45     41.1939      0.3556      1.0239     0.0     0.0      7.4381    0.00 
    3711      0.430313   502.7  -3046.12    1163.7   30.46     41.2139      0.3557      1.0315     0.0     0.0      7.4372    0.00 
    3712      0.430421   502.8  -3046.96    1164.4   30.47     41.2339      0.3558      1.0457     0.0     0.0      7.4364    0.00 
    3713      0.430529   502.9  -3046.40    1166.5   30.46     41.3122      0.3558      1.0187     0.0     0.0      7.4357    0.00 
    3714      0.430655   503.0  -3048.37    1166.5   30.48     41.3005      0.3560      1.0497     0.0     0.0      7.4348    0.00 
    3715      0.430766   503.0  -3048.08    1167.9   30.48     41.3522      0.3560      1.0095     0.0     0.0      7.4340    0.00 
    3716      0.430893   503.0  -3049.77    1163.0   30.50     41.1673      0.3563      1.0678     0.0     0.0      7.4331    0.00 
    3717      0.430993   502.9  -3050.90    1163.0   30.51     41.1606      0.3564      1.0562     0.0     0.0      7.4324    0.00 
    3718      0.431119   503.0  -3050.90    1166.5   30.51     41.2855      0.3564      1.0927     0.0     0.0      7.4315    0.00 
    3719      0.431229   502.9  -3052.86    1163.7   30.53     41.1739      0.3567      1.0764     0.0     0.0      7.4307    0.00 
    3720      0.431356   503.0  -3053.43    1163.7   30.53     41.1706      0.3568      1.0837     0.0     0.0      7.4298    0.00 
    3721      0.431464   502.8  -3055.11    1160.9   30.55     41.0608      0.3570      1.0874     0.0     0.0      7.4291    0.00 
    3722      0.431591   503.0  -3054.83    1164.4   30.55     41.1872      0.3570      1.0726     0.0     0.0      7.4282    0.00 
    3723      0.431700   503.0  -3055.96    1165.1   30.56     41.2055      0.3571      1.0888     0.0     0.0      7.4274    0.00 
    3724      0.431810   503.2  -3055.96    1165.8   30.56     41.2305      0.3571      1.0535     0.0     0.0      7.4266    0.00 
    3725      0.431937   503.1  -3057.92    1163.7   30.58     41.1440      0.3574      1.0540     0.0     0.0      7.4257    0.00 
    3726      0.432039   503.0  -3058.49    1163.0   30.58     41.1157      0.3575      1.0185     0.0     0.0      7.4250    0.00 
    3727      0.432168   503.0  -3059.33    1163.0   30.59     41.1107      0.3576      1.0188     0.0     0.0      7.4241    0.00 
    3728      0.432276   503.0  -3060.45    1163.0   30.60     41.1040      0.3578      0.9757     0.0     0.0      7.4233    0.00 
    3729      0.432402   502.9  -3062.14    1161.6   30.62     41.0442      0.3580      0.9737     0.0     0.0      7.4225    0.00 
    3730      0.432511   503.3  -3061.02    1165.1   30.61     41.1755      0.3579      0.9270     0.0     0.0      7.4217    0.00 
    3731      0.432621   503.3  -3062.70    1163.7   30.63     41.1156      0.3581      0.9447     0.0     0.0      7.4209    0.00 
    3732      0.432748   503.3  -3063.55    1163.0   30.64     41.0857      0.3582      0.9376     0.0     0.0      7.4200    0.00 
    3733      0.432857   503.4  -3063.27    1165.8   30.63     41.1871      0.3582      0.9589     0.0     0.0      7.4193    0.00 
    3734      0.432974   503.5  -3064.11    1165.8   30.64     41.1821      0.3583      0.9558     0.0     0.0      7.4184    0.00 
    3735      0.433086   503.5  -3064.39    1167.9   30.64     41.2552      0.3584      0.9662     0.0     0.0      7.4177    0.00 
    3736      0.433213   503.4  -3066.36    1165.8   30.66     41.1687      0.3586      0.9954     0.0     0.0      7.4168    0.00 
    3737      0.433322   503.4  -3066.92    1164.4   30.67     41.1156      0.3587      1.0197     0.0     0.0      7.4160    0.00 
    3738      0.433431   503.5  -3067.48    1163.7   30.67     41.0873      0.3588      1.0696     0.0     0.0      7.4152    0.00 
    3739      0.433558   503.5  -3068.04    1164.4   30.68     41.1089      0.3589      1.0540     0.0     0.0      7.4143    0.00 
    3740      0.433668   503.4  -3070.57    1163.7   30.71     41.0690      0.3592      1.0713     0.0     0.0      7.4136    0.00 
    3741      0.433778   503.4  -3071.70    1161.6   30.72     40.9876      0.3594      1.0620     0.0     0.0      7.4128    0.00 
    3742      0.433905   503.5  -3071.14    1163.7   30.71     41.0656      0.3593      1.0670     0.0     0.0      7.4118    0.00 
    3743      0.434025   503.7  -3071.70    1165.1   30.72     41.1121      0.3594      1.0690     0.0     0.0      7.4111    0.00 
    3744      0.434134   503.7  -3072.54    1163.7   30.73     41.0573      0.3595      1.0262     0.0     0.0      7.4103    0.00 
    3745      0.434242   503.5  -3074.23    1163.0   30.74     41.0224      0.3598      1.0288     0.0     0.0      7.4095    0.00 
    3746      0.434370   503.5  -3075.07    1163.7   30.75     41.0423      0.3599      1.0270     0.0     0.0      7.4086    0.00 
    3747      0.434478   503.6  -3075.35    1165.1   30.75     41.0904      0.3599      1.0245     0.0     0.0      7.4079    0.00 
    3748      0.434604   503.6  -3076.76    1163.0   30.77     41.0075      0.3601      1.0098     0.0     0.0      7.4070    0.00 
    3749      0.434713   503.9  -3076.20    1166.5   30.76     41.1352      0.3601      1.0027     0.0     0.0      7.4062    0.00 
    3750      0.434823   503.7  -3077.88    1164.4   30.78     41.0505      0.3603      1.0242     0.0     0.0      7.4055    0.00 
    3751      0.434940   503.5  -3079.01    1162.3   30.79     40.9692      0.3605      1.0370     0.0     0.0      7.4046    0.00 
    3752      0.435068   503.8  -3079.01    1163.7   30.79     41.0190      0.3605      1.0767     0.0     0.0      7.4037    0.00 
    3753      0.435177   503.8  -3079.85    1165.1   30.80     41.0637      0.3606      1.0705     0.0     0.0      7.4030    0.00 
    3754      0.435286   503.8  -3081.82    1164.4   30.82     41.0272      0.3609      1.0803     0.0     0.0      7.4022    0.00 
    3755      0.435414   503.9  -3082.66    1163.7   30.83     40.9973      0.3610      1.0882     0.0     0.0      7.4013    0.00 
    3756      0.435522   503.9  -3082.38    1163.7   30.82     40.9990      0.3610      1.0958     0.0     0.0      7.4005    0.00 
    3757      0.435648   503.9  -3084.07    1164.4   30.84     41.0139      0.3612      1.1128     0.0     0.0      7.3997    0.00 
    3758      0.435759   503.9  -3084.91    1164.4   30.85     41.0089      0.3613      1.0971     0.0     0.0      7.3989    0.00 
    3759      0.435877   503.9  -3085.75    1163.0   30.86     40.9542      0.3614      1.0965     0.0     0.0      7.3980    0.00 
    3760      0.435987   503.9  -3087.16    1162.3   30.87     40.9210      0.3616      1.0894     0.0     0.0      7.3973    0.00 
    3761      0.436112   504.1  -3087.44    1165.1   30.87     41.0187      0.3617      1.0631     0.0     0.0      7.3964    0.00 
    3762      0.436222   503.8  -3088.56    1161.6   30.89     40.8878      0.3618      1.0452     0.0     0.0      7.3956    0.00 
    3763      0.436331   503.9  -3089.41    1163.0   30.89     40.9325      0.3620      1.0102     0.0     0.0      7.3949    0.00 
    3764      0.436457   504.1  -3089.69    1164.4   30.90     40.9805      0.3620      1.0191     0.0     0.0      7.3940    0.00 
    3765      0.436565   504.2  -3090.81    1163.0   30.91     40.9242      0.3622      0.9775     0.0     0.0      7.3932    0.00 
    3766      0.436693   503.9  -3091.94    1162.3   30.92     40.8927      0.3623      1.0080     0.0     0.0      7.3923    0.00 
    3767      0.436803   504.1  -3092.22    1163.0   30.92     40.9159      0.3624      0.9609     0.0     0.0      7.3916    0.00 
    3768      0.436922   504.2  -3093.06    1164.4   30.93     40.9605      0.3625      0.9793     0.0     0.0      7.3907    0.00 
    3769      0.437030   504.2  -3094.19    1163.7   30.94     40.9290      0.3627      0.9555     0.0     0.0      7.3900    0.00 
    3770      0.437160   504.4  -3093.63    1166.5   30.94     41.0317      0.3626      0.9785     0.0     0.0      7.3891    0.00 
    3771      0.437269   504.2  -3095.59    1163.0   30.96     40.8959      0.3629      0.9977     0.0     0.0      7.3883    0.00 
    3772      0.437377   504.5  -3095.31    1165.8   30.95     40.9968      0.3628      1.0151     0.0     0.0      7.3875    0.00 
    3773      0.437504   504.1  -3097.84    1162.3   30.98     40.8578      0.3632      1.0271     0.0     0.0      7.3867    0.00 
    3774      0.437614   504.4  -3097.56    1163.7   30.98     40.9090      0.3631      1.0238     0.0     0.0      7.3859    0.00 
    3775      0.437723   504.2  -3099.53    1162.3   31.00     40.8478      0.3634      1.0440     0.0     0.0      7.3851    0.00 
    3776      0.437842   504.4  -3099.25    1165.1   30.99     40.9486      0.3634      1.0331     0.0     0.0      7.3843    0.00 
    3777      0.437968   504.4  -3100.09    1163.7   31.00     40.8940      0.3635      1.0639     0.0     0.0      7.3834    0.00 
    3778      0.438077   504.5  -3100.09    1165.8   31.00     40.9684      0.3635      1.0472     0.0     0.0      7.3826    0.00 
    3779      0.438187   504.3  -3102.90    1163.0   31.03     40.8526      0.3639      1.0589     0.0     0.0      7.3819    0.00 
    3780      0.438314   504.4  -3103.18    1163.0   31.03     40.8509      0.3640      1.0539     0.0     0.0      7.3810    0.00 
    3781      0.438423   504.4  -3104.31    1162.3   31.04     40.8195      0.3641      1.0637     0.0     0.0      7.3802    0.00 
    3782      0.438534   504.7  -3104.31    1164.4   31.04     40.8938      0.3641      1.0393     0.0     0.0      7.3795    0.00 
    3783      0.438660   504.5  -3105.43    1163.0   31.05     40.8376      0.3643      1.0449     0.0     0.0      7.3786    0.00 
    3784      0.438767   504.6  -3105.71    1163.7   31.06     40.8607      0.3643      1.0243     0.0     0.0      7.3778    0.00 
    3785      0.438887   504.4  -3107.68    1160.2   31.08     40.7252      0.3646      1.0727     0.0     0.0      7.3770    0.00 
    3786      0.438997   504.8  -3107.12    1165.1   31.07     40.9019      0.3645      1.0481     0.0     0.0      7.3762    0.00 
    3787      0.439126   504.7  -3108.81    1163.0   31.09     40.8176      0.3648      1.0590     0.0     0.0      7.3753    0.00 
    3788      0.439234   504.6  -3109.65    1162.3   31.10     40.7879      0.3649      1.0516     0.0     0.0      7.3746    0.00 
    3789      0.439363   504.6  -3110.49    1162.3   31.10     40.7829      0.3650      1.0496     0.0     0.0      7.3736    0.00 
    3790      0.439471   504.6  -3112.46    1162.3   31.12     40.7712      0.3653      1.0617     0.0     0.0      7.3729    0.00 
    3791      0.439581   504.8  -3111.34    1163.7   31.11     40.8274      0.3651      1.0601     0.0     0.0      7.3721    0.00 
    3792      0.439710   504.8  -3112.74    1162.3   31.13     40.7696      0.3654      1.0570     0.0     0.0      7.3712    0.00 
    3793      0.439810   504.7  -3114.71    1161.6   31.15     40.7332      0.3656      1.0408     0.0     0.0      7.3705    0.00 
    3794      0.439938   504.8  -3114.43    1163.0   31.14     40.7843      0.3656      1.0388     0.0     0.0      7.3696    0.00 
    3795      0.440048   504.8  -3114.99    1164.4   31.15     40.8305      0.3657      1.0252     0.0     0.0      7.3689    0.00 
    3796      0.440158   504.8  -3116.11    1161.6   31.16     40.7248      0.3658      1.0178     0.0     0.0      7.3681    0.00 
    3797      0.440286   504.6  -3117.80    1160.9   31.18     40.6901      0.3661      1.0062     0.0     0.0      7.3672    0.00 
    3798      0.440394   504.8  -3118.36    1161.6   31.18     40.7115      0.3662      0.9970     0.0     0.0      7.3664    0.00 
    3799      0.440521   504.8  -3118.64    1162.3   31.19     40.7346      0.3662      0.9910     0.0     0.0      7.3655    0.00 
    3800      0.440630   504.9  -3120.05    1162.3   31.20     40.7263      0.3664      0.9752     0.0     0.0      7.3648    0.00 
    3801      0.440739   505.0  -3120.05    1164.4   31.20     40.8005      0.3664      0.9893     0.0     0.0      7.3640    0.00 
    3802      0.440859   505.0  -3120.61    1164.4   31.21     40.7971      0.3665      1.0103     0.0     0.0      7.3632    0.00 
    3803      0.440985   505.1  -3121.17    1163.7   31.21     40.7691      0.3666      1.0206     0.0     0.0      7.3623    0.00 
    3804      0.441094   504.9  -3122.02    1164.4   31.22     40.7888      0.3667      1.0334     0.0     0.0      7.3616    0.00 
    3805      0.441204   505.1  -3123.70    1162.3   31.24     40.7047      0.3669      1.0563     0.0     0.0      7.3608    0.00 
    3806      0.441331   505.0  -3124.83    1160.9   31.25     40.6486      0.3671      1.0509     0.0     0.0      7.3599    0.00 
    3807      0.441440   504.9  -3125.39    1163.0   31.25     40.7194      0.3672      1.0783     0.0     0.0      7.3592    0.00 
    3808      0.441551   505.2  -3125.11    1163.7   31.25     40.7458      0.3671      1.0844     0.0     0.0      7.3584    0.00 
    3809      0.441678   505.2  -3127.08    1164.4   31.27     40.7588      0.3674      1.0697     0.0     0.0      7.3575    0.00 
    3810      0.441781   504.8  -3129.61    1159.5   31.30     40.5709      0.3678      1.0819     0.0     0.0      7.3568    0.00 
    3811      0.441908   505.4  -3127.92    1164.4   31.28     40.7538      0.3676      1.0474     0.0     0.0      7.3559    0.00 
    3812      0.442018   505.1  -3129.89    1161.6   31.30     40.6434      0.3678      1.0634     0.0     0.0      7.3551    0.00 
    3813      0.442146   505.1  -3130.73    1161.6   31.31     40.6384      0.3680      0.9878     0.0     0.0      7.3542    0.00 
    3814      0.442255   505.3  -3130.45    1163.7   31.30     40.7141      0.3679      1.0048     0.0     0.0      7.3535    0.00 
    3815      0.442365   505.2  -3131.86    1163.0   31.32     40.6811      0.3681      0.9630     0.0     0.0      7.3527    0.00 
    3816      0.442491   505.3  -3132.70    1162.3   31.33     40.6514      0.3683      0.9771     0.0     0.0      7.3518    0.00 
    3817      0.442599   505.1  -3134.39    1159.5   31.34     40.5427      0.3685      0.9590     0.0     0.0      7.3511    0.00 
    3818      0.442717   505.4  -3133.54    1163.0   31.34     40.6711      0.3684      0.9446     0.0     0.0      7.3503    0.00 
    3819      0.442827   505.3  -3135.51    1162.3   31.36     40.6348      0.3687      0.9746     0.0     0.0      7.3495    0.00 
    3820      0.442956   505.6  -3135.23    1163.0   31.35     40.6611      0.3686      0.9208     0.0     0.0      7.3486    0.00 
    3821      0.443064   505.5  -3136.35    1163.0   31.36     40.6545      0.3688      1.0078     0.0     0.0      7.3478    0.00 
    3822      0.443191   505.5  -3136.35    1163.7   31.36     40.6791      0.3688      0.9712     0.0     0.0      7.3469    0.00 
    3823      0.443300   505.5  -3138.04    1163.7   31.38     40.6691      0.3690      1.0380     0.0     0.0      7.3462    0.00 
    3824      0.443409   505.5  -3138.88    1163.7   31.39     40.6641      0.3692      1.0109     0.0     0.0      7.3454    0.00 
    3825      0.443536   505.6  -3139.17    1163.0   31.39     40.6378      0.3692      1.0620     0.0     0.0      7.3445    0.00 
    3826      0.443647   505.5  -3141.41    1162.3   31.41     40.5998      0.3695      1.0478     0.0     0.0      7.3438    0.00 
    3827      0.443764   505.6  -3141.41    1163.0   31.41     40.6245      0.3695      1.0694     0.0     0.0      7.3429    0.00 
    3828      0.443874   505.6  -3142.26    1162.3   31.42     40.5948      0.3696      1.0842     0.0     0.0      7.3422    0.00 
    3829      0.443999   505.7  -3142.54    1163.7   31.43     40.6425      0.3697      1.0699     0.0     0.0      7.3413    0.00 
    3830      0.444109   505.5  -3144.79    1160.2   31.45     40.5059      0.3700      1.0893     0.0     0.0      7.3406    0.00 
    3831      0.444220   505.7  -3144.23    1163.0   31.44     40.6078      0.3699      1.0528     0.0     0.0      7.3398    0.00 
    3832      0.444346   505.7  -3145.91    1162.3   31.46     40.5732      0.3702      1.0973     0.0     0.0      7.3389    0.00 
    3833      0.444454   505.7  -3146.19    1162.3   31.46     40.5715      0.3702      1.0472     0.0     0.0      7.3382    0.00 
    3834      0.444583   505.7  -3148.16    1161.6   31.48     40.5353      0.3705      1.0713     0.0     0.0      7.3373    0.00 
    3835      0.444684   505.7  -3147.88    1162.3   31.48     40.5616      0.3705      1.0336     0.0     0.0      7.3366    0.00 
    3836      0.444813   505.6  -3149.29    1160.9   31.49     40.5040      0.3707      1.0369     0.0     0.0      7.3357    0.00 
    3837      0.444922   505.6  -3150.41    1160.2   31.50     40.4727      0.3708      1.0236     0.0     0.0      7.3349    0.00 
    3838      0.445031   506.0  -3149.85    1164.4   31.50     40.6238      0.3708      1.0213     0.0     0.0      7.3342    0.00 
    3839      0.445160   505.7  -3151.25    1162.3   31.51     40.5416      0.3710      1.0295     0.0     0.0      7.3333    0.00 
    3840      0.445269   505.8  -3152.38    1160.2   31.52     40.4611      0.3711      1.0001     0.0     0.0      7.3325    0.00 
    3841      0.445378   505.7  -3153.50    1161.6   31.54     40.5037      0.3713      1.0151     0.0     0.0      7.3318    0.00 
    3842      0.445505   505.8  -3154.35    1162.3   31.54     40.5233      0.3714      0.9944     0.0     0.0      7.3309    0.00 
    3843      0.445613   506.0  -3154.63    1162.3   31.55     40.5216      0.3715      1.0149     0.0     0.0      7.3301    0.00 
    3844      0.445732   506.0  -3155.19    1163.0   31.55     40.5429      0.3715      1.0025     0.0     0.0      7.3293    0.00 
    3845      0.445841   506.3  -3155.19    1165.1   31.55     40.6167      0.3715      1.0031     0.0     0.0      7.3285    0.00 
    3846      0.445970   506.0  -3157.44    1162.3   31.57     40.5050      0.3719      1.0098     0.0     0.0      7.3276    0.00 
    3847      0.446078   506.2  -3157.72    1163.7   31.58     40.5525      0.3719      1.0250     0.0     0.0      7.3269    0.00 
    3848      0.446204   506.0  -3158.84    1160.9   31.59     40.4475      0.3721      1.0369     0.0     0.0      7.3260    0.00 
    3849      0.446313   506.1  -3159.69    1162.3   31.60     40.4917      0.3722      1.0327     0.0     0.0      7.3252    0.00 
    3850      0.446423   506.2  -3159.97    1162.3   31.60     40.4900      0.3722      1.0126     0.0     0.0      7.3245    0.00 
    3851      0.446550   506.0  -3161.65    1160.9   31.62     40.4309      0.3725      1.0156     0.0     0.0      7.3236    0.00 
    3852      0.446669   505.9  -3162.78    1160.2   31.63     40.3996      0.3726      1.0406     0.0     0.0      7.3228    0.00 
    3853      0.446779   506.4  -3161.94    1165.8   31.62     40.6012      0.3725      1.0392     0.0     0.0      7.3220    0.00 
    3854      0.446890   506.2  -3163.34    1161.6   31.63     40.4455      0.3727      1.0649     0.0     0.0      7.3212    0.00 
    3855      0.447016   506.5  -3163.62    1166.5   31.64     40.6158      0.3728      1.0455     0.0     0.0      7.3204    0.00 
    3856      0.447126   506.2  -3166.15    1160.9   31.66     40.4043      0.3731      1.0756     0.0     0.0      7.3196    0.00 
    3857      0.447237   506.2  -3166.43    1162.3   31.66     40.4517      0.3732      1.0589     0.0     0.0      7.3188    0.00 
    3858      0.447363   506.5  -3166.15    1164.4   31.66     40.5271      0.3731      1.0995     0.0     0.0      7.3180    0.00 
    3859      0.447471   506.6  -3167.56    1163.0   31.68     40.4696      0.3733      1.0728     0.0     0.0      7.3172    0.00 
    3860      0.447607   506.2  -3168.96    1161.6   31.69     40.4122      0.3735      1.0950     0.0     0.0      7.3163    0.00 
    3861      0.447697   506.2  -3170.09    1160.2   31.70     40.3565      0.3737      1.0964     0.0     0.0      7.3157    0.00 
    3862      0.447827   506.6  -3170.09    1163.7   31.70     40.4792      0.3737      1.0793     0.0     0.0      7.3148    0.00 
    3863      0.447936   506.1  -3172.34    1159.5   31.72     40.3186      0.3740      1.0838     0.0     0.0      7.3140    0.00 
    3864      0.448063   506.3  -3172.34    1160.2   31.72     40.3432      0.3740      1.0393     0.0     0.0      7.3131    0.00 
    3865      0.448173   506.5  -3172.90    1162.3   31.73     40.4135      0.3741      1.0629     0.0     0.0      7.3123    0.00 
    3866      0.448282   506.4  -3173.46    1161.6   31.73     40.3856      0.3742      1.0226     0.0     0.0      7.3116    0.00 
    3867      0.448409   506.4  -3174.30    1159.5   31.74     40.3070      0.3743      1.0514     0.0     0.0      7.3107    0.00 
    3868      0.448520   506.5  -3175.71    1161.6   31.76     40.3723      0.3745      1.0084     0.0     0.0      7.3099    0.00 
    3869      0.448637   506.3  -3176.83    1160.2   31.77     40.3166      0.3747      1.0525     0.0     0.0      7.3091    0.00 
    3870      0.448746   506.6  -3176.55    1163.0   31.77     40.4163      0.3747      1.0108     0.0     0.0      7.3084    0.00 
    3871      0.448873   506.6  -3177.40    1161.6   31.77     40.3623      0.3748      1.0460     0.0     0.0      7.3075    0.00 
    3872      0.448982   506.5  -3178.80    1158.8   31.79     40.2559      0.3750      1.0284     0.0     0.0      7.3067    0.00 
    3873      0.449094   506.7  -3179.36    1162.3   31.79     40.3752      0.3751      1.0483     0.0     0.0      7.3059    0.00 
    3874      0.449221   506.3  -3181.33    1158.1   31.81     40.2165      0.3754      1.0590     0.0     0.0      7.3051    0.00 
    3875      0.449330   506.9  -3179.93    1164.4   31.80     40.4454      0.3752      1.0393     0.0     0.0      7.3043    0.00 
    3876      0.449440   506.6  -3183.02    1158.8   31.83     40.2310      0.3756      1.0494     0.0     0.0      7.3036    0.00 
    3877      0.449558   506.8  -3182.18    1163.0   31.82     40.3830      0.3755      1.0273     0.0     0.0      7.3027    0.00 
    3878      0.449685   506.5  -3184.14    1159.5   31.84     40.2489      0.3758      1.0600     0.0     0.0      7.3019    0.00 
    3879      0.449796   506.6  -3184.42    1160.2   31.84     40.2717      0.3758      1.0242     0.0     0.0      7.3011    0.00 
    3880      0.449907   506.8  -3185.27    1162.3   31.85     40.3402      0.3759      1.0595     0.0     0.0      7.3004    0.00 
    3881      0.450033   506.7  -3186.39    1160.2   31.86     40.2601      0.3761      1.0271     0.0     0.0      7.2995    0.00 
    3882      0.450144   506.7  -3187.52    1160.2   31.88     40.2535      0.3763      1.0816     0.0     0.0      7.2987    0.00 
    3883      0.450254   507.1  -3186.67    1163.7   31.87     40.3809      0.3761      1.0653     0.0     0.0      7.2979    0.00 
    3884      0.450380   507.0  -3188.08    1163.0   31.88     40.3481      0.3764      1.0910     0.0     0.0      7.2971    0.00 
    3885      0.450488   506.8  -3189.48    1160.2   31.89     40.2418      0.3766      1.0650     0.0     0.0      7.2963    0.00 
    3886      0.450608   506.8  -3190.89    1160.2   31.91     40.2335      0.3768      1.1029     0.0     0.0      7.2955    0.00 
    3887      0.450717   506.8  -3190.89    1160.9   31.91     40.2580      0.3768      1.1132     0.0     0.0      7.2947    0.00 
    3888      0.450829   507.0  -3191.73    1160.9   31.92     40.2530      0.3769      1.1174     0.0     0.0      7.2940    0.00 
    3889      0.450955   506.7  -3193.70    1159.5   31.94     40.1925      0.3772      1.1016     0.0     0.0      7.2931    0.00 
    3890      0.451066   506.8  -3193.98    1159.5   31.94     40.1908      0.3772      1.0392     0.0     0.0      7.2923    0.00 
    3891      0.451194   506.1  -3196.79    1153.8   31.97     39.9786      0.3776      1.0738     0.0     0.0      7.2915    0.00 
    3892      0.451302   507.1  -3194.83    1160.9   31.95     40.2347      0.3773      1.0046     0.0     0.0      7.2907    0.00 
    3893      0.451412   507.1  -3195.39    1163.0   31.95     40.3048      0.3774      1.0502     0.0     0.0      7.2899    0.00 
    3894      0.451528   507.2  -3196.51    1163.0   31.97     40.2981      0.3776      0.9749     0.0     0.0      7.2891    0.00 
    3895      0.451657   507.1  -3197.92    1160.2   31.98     40.1920      0.3778      0.9987     0.0     0.0      7.2883    0.00 
    3896      0.451765   506.8  -3200.45    1156.7   32.00     40.0549      0.3782      0.9646     0.0     0.0      7.2875    0.00 
    3897      0.451875   507.1  -3199.04    1162.3   31.99     40.2587      0.3780      0.9681     0.0     0.0      7.2868    0.00 
    3898      0.452004   507.1  -3200.45    1159.5   32.00     40.1526      0.3782      0.9779     0.0     0.0      7.2859    0.00 
    3899      0.452112   507.5  -3199.32    1165.1   31.99     40.3548      0.3780      0.9206     0.0     0.0      7.2851    0.00 
    3900      0.452222   507.2  -3201.85    1160.2   32.02     40.1688      0.3784      0.9791     0.0     0.0      7.2844    0.00 
    3901      0.452351   507.3  -3202.13    1161.6   32.02     40.2160      0.3784      0.9467     0.0     0.0      7.2835    0.00 
    3902      0.452459   507.2  -3203.54    1160.9   32.04     40.1832      0.3786      1.0123     0.0     0.0      7.2827    0.00 
    3903      0.452579   507.1  -3204.95    1158.1   32.05     40.0772      0.3788      0.9532     0.0     0.0      7.2819    0.00 
    3904      0.452688   507.4  -3204.38    1161.6   32.04     40.2027      0.3787      0.9789     0.0     0.0      7.2811    0.00 
    3905      0.452816   507.3  -3205.23    1161.6   32.05     40.1977      0.3789      0.9504     0.0     0.0      7.2803    0.00 
    3906      0.452926   507.2  -3206.91    1161.6   32.07     40.1877      0.3791      0.9827     0.0     0.0      7.2795    0.00 
    3907      0.453035   507.5  -3206.91    1162.3   32.07     40.2121      0.3791      1.0099     0.0     0.0      7.2787    0.00 
    3908      0.453162   507.9  -3206.35    1165.1   32.06     40.3131      0.3790      1.0348     0.0     0.0      7.2779    0.00 
    3909      0.453271   507.5  -3208.88    1162.3   32.09     40.2005      0.3794      1.0395     0.0     0.0      7.2771    0.00 
    3910      0.453381   507.5  -3209.44    1162.3   32.09     40.1971      0.3795      1.0271     0.0     0.0      7.2764    0.00 
    3911      0.453500   507.6  -3210.01    1162.3   32.10     40.1938      0.3796      1.0453     0.0     0.0      7.2756    0.00 
    3912      0.453628   507.5  -3210.85    1161.6   32.11     40.1644      0.3797      1.0501     0.0     0.0      7.2747    0.00 
    3913      0.453739   507.3  -3212.82    1159.5   32.13     40.0796      0.3800      1.0630     0.0     0.0      7.2739    0.00 
    3914      0.453848   507.7  -3212.25    1162.3   32.12     40.1805      0.3799      1.0402     0.0     0.0      7.2732    0.00 
    3915      0.453976   507.4  -3214.78    1158.8   32.15     40.0436      0.3803      1.0417     0.0     0.0      7.2723    0.00 
    3916      0.454088   507.5  -3215.07    1159.5   32.15     40.0663      0.3803      1.0370     0.0     0.0      7.2715    0.00 
    3917      0.454196   507.6  -3215.63    1160.2   32.16     40.0874      0.3804      1.0031     0.0     0.0      7.2708    0.00 
    3918      0.454323   507.5  -3215.91    1160.2   32.16     40.0857      0.3804      1.0326     0.0     0.0      7.2699    0.00 
    3919      0.454442   508.2  -3215.35    1165.8   32.15     40.2841      0.3804      0.9917     0.0     0.0      7.2691    0.00 
    3920      0.454553   507.8  -3217.31    1162.3   32.17     40.1505      0.3807      1.0142     0.0     0.0      7.2683    0.00 
    3921      0.454662   507.5  -3219.00    1160.2   32.19     40.0674      0.3809      1.0136     0.0     0.0      7.2675    0.00 
    3922      0.454789   507.8  -3217.88    1164.4   32.18     40.2203      0.3807      1.0149     0.0     0.0      7.2667    0.00 
    3923      0.454900   507.6  -3221.53    1158.8   32.22     40.0038      0.3813      1.0403     0.0     0.0      7.2659    0.00 
    3924      0.455009   507.9  -3220.13    1163.0   32.20     40.1583      0.3811      1.0046     0.0     0.0      7.2652    0.00 
    3925      0.455134   507.7  -3222.94    1160.2   32.23     40.0442      0.3815      1.0473     0.0     0.0      7.2643    0.00 
    3926      0.455243   508.0  -3222.37    1163.7   32.22     40.1693      0.3814      0.9854     0.0     0.0      7.2635    0.00 
    3927      0.455353   508.0  -3223.22    1162.3   32.23     40.1156      0.3815      1.0619     0.0     0.0      7.2628    0.00 
    3928      0.455470   507.9  -3224.06    1160.9   32.24     40.0619      0.3816      0.9837     0.0     0.0      7.2620    0.00 
    3929      0.455597   508.0  -3224.34    1164.4   32.24     40.1820      0.3817      1.0559     0.0     0.0      7.2611    0.00 
    3930      0.455717   508.0  -3224.90    1162.3   32.25     40.1056      0.3818      1.0063     0.0     0.0      7.2603    0.00 
    3931      0.455827   508.0  -3226.03    1162.3   32.26     40.0989      0.3819      1.0141     0.0     0.0      7.2596    0.00 
    3932      0.455937   507.8  -3228.56    1160.2   32.29     40.0110      0.3823      1.0385     0.0     0.0      7.2588    0.00 
    3933      0.456066   508.2  -3227.43    1164.4   32.27     40.1637      0.3821      1.0086     0.0     0.0      7.2579    0.00 
    3934      0.456175   507.8  -3229.68    1158.8   32.30     39.9556      0.3825      1.0305     0.0     0.0      7.2572    0.00 
    3935      0.456284   508.1  -3229.12    1163.7   32.29     40.1293      0.3824      0.9807     0.0     0.0      7.2564    0.00 
    3936      0.456404   508.2  -3230.53    1162.3   32.31     40.0723      0.3826      1.0139     0.0     0.0      7.2556    0.00 
    3937      0.456515   508.0  -3231.65    1159.5   32.32     39.9684      0.3828      1.0091     0.0     0.0      7.2548    0.00 
    3938      0.456641   508.2  -3232.21    1161.6   32.32     40.0380      0.3829      1.0250     0.0     0.0      7.2539    0.00 
    3939      0.456751   508.2  -3232.21    1162.3   32.32     40.0623      0.3829      1.0056     0.0     0.0      7.2532    0.00 
    3940      0.456861   508.2  -3233.62    1161.6   32.34     40.0297      0.3831      1.0002     0.0     0.0      7.2524    0.00 
    3941      0.456987   508.2  -3235.02    1161.6   32.35     40.0214      0.3833      1.0258     0.0     0.0      7.2516    0.00 
    3942      0.457095   508.2  -3235.02    1161.6   32.35     40.0214      0.3833      1.0454     0.0     0.0      7.2508    0.00 
    3943      0.457224   508.7  -3233.90    1167.9   32.34     40.2469      0.3831      1.0932     0.0     0.0      7.2499    0.00 
    3944      0.457332   508.4  -3236.71    1161.6   32.37     40.0114      0.3835      1.0802     0.0     0.0      7.2492    0.00 
    3945      0.457450   508.2  -3238.40    1161.6   32.38     40.0014      0.3838      1.1049     0.0     0.0      7.2484    0.00 
    3946      0.457558   508.2  -3239.24    1159.5   32.39     39.9235      0.3839      1.1110     0.0     0.0      7.2476    0.00 
    3947      0.457684   508.4  -3239.52    1163.0   32.40     40.0434      0.3839      1.1034     0.0     0.0      7.2468    0.00 
    3948      0.457794   508.2  -3240.37    1161.6   32.40     39.9898      0.3841      1.1055     0.0     0.0      7.2460    0.00 
    3949      0.457922   508.4  -3240.93    1163.0   32.41     40.0350      0.3841      1.0511     0.0     0.0      7.2451    0.00 
    3950      0.458030   507.9  -3244.02    1156.7   32.44     39.7982      0.3846      1.0724     0.0     0.0      7.2444    0.00 
    3951      0.458140   508.5  -3242.61    1162.3   32.43     40.0008      0.3844      1.0205     0.0     0.0      7.2436    0.00 
    3952      0.458267   508.5  -3243.74    1161.6   32.44     39.9698      0.3846      1.0458     0.0     0.0      7.2428    0.00 
    3953      0.458386   508.4  -3244.86    1160.9   32.45     39.9389      0.3847      0.9888     0.0     0.0      7.2420    0.00 
    3954      0.458495   508.5  -3244.58    1163.0   32.45     40.0134      0.3847      1.0215     0.0     0.0      7.2412    0.00
