Repository: LightForm-group/dilatometer_modelling_and_constitutive_behaviour

# dilatometer_modelling_and_constitutive_behaviour

Created with work by Inigo Howe, Patryk Jedrasiak, Hugh Shercliff

This program contains a method of testing various constitutive models and extracting the constitutive behaviour of dilatometer samples correcting for inhomogeneities in termperature, strain and strain rate. The model is currently configured to a dilatometer run under vacuum, with no active cooling during the deformation for a sample of length 10mm with a diameter of 5mm. For both heatup and deformation the temperature is fitted to the experimental central themocoupole temperature for any general temperature profile.

File: experimental_data/deformation/1/520/018_Compression_Daniel_Al_Hom1_SHT_540C_Deform_520C_1.0s-1_QuenchHeGas__1.asc (part 13 of 27)
 C:\WinTA100\DIL805.PRO\Data\Deformation\ChrisDaniel\018_Compression_Daniel_Al_Hom1_SHT_540C_Deform_520C_1.0s-1_QuenchHeGas__1.asc
     No.          Time   Tem.1        DL     Force  Strain   kf (Def.)    Phi  (D)    Phi* (D)   Tem.2   Tem.3        Poti      HF 
                     s      °C        µm         N       %       N/mm²                     1/s      °C      °C          mm       % 
    3652      0.390595   498.9  -2556.19     984.5   25.56     37.3221      0.2976      0.9876     0.0     0.0      7.7073    0.00 
    3653      0.390704   498.7  -2557.57     983.1   25.58     37.2616      0.2977      0.9875     0.0     0.0      7.7065    0.00 
    3654      0.390814   498.7  -2558.40     981.6   25.58     37.2040      0.2979      0.9665     0.0     0.0      7.7057    0.00 
    3655      0.390923   499.0  -2558.68     984.5   25.59     37.3096      0.2979      0.9735     0.0     0.0      7.7049    0.00 
    3656      0.391033   498.9  -2559.78     981.6   25.60     37.1971      0.2980      0.9524     0.0     0.0      7.7041    0.00 
    3657      0.391124   499.1  -2559.51     985.9   25.60     37.3589      0.2980      0.9425     0.0     0.0      7.7034    0.00 
    3658      0.391233   499.0  -2560.61     984.5   25.61     37.2999      0.2982      0.9484     0.0     0.0      7.7026    0.00 
    3659      0.391353   498.9  -2561.44     983.8   25.61     37.2690      0.2983      0.9564     0.0     0.0      7.7018    0.00 
    3660      0.391461   499.1  -2562.27     984.5   25.62     37.2916      0.2984      0.9621     0.0     0.0      7.7010    0.00 
    3661      0.391553   499.0  -2563.10     984.5   25.63     37.2874      0.2985      0.9787     0.0     0.0      7.7003    0.00 
    3662      0.391662   499.1  -2563.66     983.8   25.64     37.2579      0.2986      0.9875     0.0     0.0      7.6995    0.00 
    3663      0.391772   499.0  -2564.49     984.5   25.64     37.2805      0.2987      0.9882     0.0     0.0      7.6987    0.00 
    3664      0.391881   499.0  -2565.87     983.1   25.66     37.2201      0.2989      1.0122     0.0     0.0      7.6979    0.00 
    3665      0.391990   499.4  -2565.32     985.2   25.65     37.3030      0.2988      1.0173     0.0     0.0      7.6971    0.00 
    3666      0.392100   499.0  -2568.08     983.8   25.68     37.2357      0.2992      1.0279     0.0     0.0      7.6963    0.00 
    3667      0.392209   499.2  -2568.64     983.1   25.69     37.2062      0.2992      1.0285     0.0     0.0      7.6955    0.00 
    3668      0.392307   499.1  -2568.64     984.5   25.69     37.2596      0.2992      1.0191     0.0     0.0      7.6947    0.00 
    3669      0.392416   499.0  -2569.74     982.3   25.70     37.1740      0.2994      1.0227     0.0     0.0      7.6939    0.00 
    3670      0.392526   499.1  -2570.30     983.8   25.70     37.2246      0.2995      1.0245     0.0     0.0      7.6931    0.00 
    3671      0.392634   499.2  -2570.85     984.5   25.71     37.2486      0.2995      1.0409     0.0     0.0      7.6923    0.00 
    3672      0.392743   499.1  -2571.68     985.2   25.72     37.2711      0.2996      1.0288     0.0     0.0      7.6915    0.00 
    3673      0.392854   499.1  -2572.51     983.8   25.73     37.2135      0.2998      1.0421     0.0     0.0      7.6907    0.00 
    3674      0.392944   499.2  -2574.17     982.3   25.74     37.1518      0.3000      1.0319     0.0     0.0      7.6900    0.00 
    3675      0.393055   499.2  -2574.45     983.8   25.74     37.2038      0.3000      1.0306     0.0     0.0      7.6892    0.00 
    3676      0.393164   499.1  -2576.11     981.6   25.76     37.1155      0.3002      1.0284     0.0     0.0      7.6884    0.00 
    3677      0.393266   499.3  -2575.28     985.2   25.75     37.2530      0.3001      1.0019     0.0     0.0      7.6877    0.00 
    3678      0.393375   499.2  -2577.77     983.1   25.78     37.1605      0.3005      1.0046     0.0     0.0      7.6869    0.00 
    3679      0.393483   499.0  -2578.87     981.6   25.79     37.1016      0.3006      0.9588     0.0     0.0      7.6861    0.00 
    3680      0.393593   499.2  -2578.04     983.8   25.78     37.1858      0.3005      0.9873     0.0     0.0      7.6853    0.00 
    3681      0.393702   499.4  -2578.32     986.6   25.78     37.2911      0.3005      0.9512     0.0     0.0      7.6845    0.00 
    3682      0.393812   499.1  -2580.53     983.8   25.81     37.1733      0.3008      0.9672     0.0     0.0      7.6837    0.00 
    3683      0.393920   499.2  -2580.53     982.3   25.81     37.1200      0.3008      0.9610     0.0     0.0      7.6829    0.00 
    3684      0.394030   499.4  -2581.09     984.5   25.81     37.1972      0.3009      0.9892     0.0     0.0      7.6820    0.00 
    3685      0.394123   499.1  -2582.75     983.8   25.83     37.1622      0.3011      1.0062     0.0     0.0      7.6814    0.00 
    3686      0.394243   499.4  -2582.75     984.5   25.83     37.1889      0.3011      0.9935     0.0     0.0      7.6805    0.00 
    3687      0.394335   499.4  -2583.58     983.1   25.84     37.1314      0.3012      1.0234     0.0     0.0      7.6798    0.00 
    3688      0.394444   499.4  -2584.13     984.5   25.84     37.1820      0.3013      1.0403     0.0     0.0      7.6790    0.00 
    3689      0.394552   499.2  -2585.79     982.3   25.86     37.0937      0.3015      1.0473     0.0     0.0      7.6782    0.00 
    3690      0.394660   499.4  -2586.90     983.1   25.87     37.1148      0.3017      1.0475     0.0     0.0      7.6774    0.00 
    3691      0.394769   499.4  -2587.17     983.1   25.87     37.1134      0.3017      1.0394     0.0     0.0      7.6766    0.00 
    3692      0.394879   499.3  -2589.11     981.6   25.89     37.0505      0.3020      1.0008     0.0     0.0      7.6758    0.00 
    3693      0.394988   499.3  -2589.94     982.3   25.90     37.0729      0.3021      0.9764     0.0     0.0      7.6750    0.00 
    3694      0.395097   499.5  -2588.56     986.6   25.89     37.2397      0.3019      0.9724     0.0     0.0      7.6742    0.00 
    3695      0.395198   499.5  -2589.94     985.2   25.90     37.1795      0.3021      0.9584     0.0     0.0      7.6734    0.00 
    3696      0.395306   499.5  -2591.60     983.8   25.92     37.1179      0.3023      0.9647     0.0     0.0      7.6726    0.00 
    3697      0.395414   499.5  -2591.88     983.8   25.92     37.1165      0.3024      0.9410     0.0     0.0      7.6718    0.00 
    3698      0.395523   499.5  -2592.43     983.8   25.92     37.1137      0.3024      0.9275     0.0     0.0      7.6710    0.00 
    3699      0.395633   499.5  -2593.81     984.5   25.94     37.1334      0.3026      0.9217     0.0     0.0      7.6702    0.00 
    3700      0.395741   499.6  -2593.81     985.2   25.94     37.1600      0.3026      0.9282     0.0     0.0      7.6694    0.00 
    3701      0.395834   499.6  -2594.37     983.8   25.94     37.1040      0.3027      0.9600     0.0     0.0      7.6688    0.00 
    3702      0.395942   499.7  -2594.64     985.2   25.95     37.1559      0.3027      1.0003     0.0     0.0      7.6680    0.00 
    3703      0.396052   499.5  -2596.86     983.8   25.97     37.0916      0.3030      0.9956     0.0     0.0      7.6671    0.00 
    3704      0.396171   499.3  -2598.52     979.5   25.99     36.9236      0.3033      1.0263     0.0     0.0      7.6663    0.00 
    3705      0.396262   499.6  -2598.24     982.3   25.98     37.0314      0.3032      1.0094     0.0     0.0      7.6656    0.00 
    3706      0.396372   500.0  -2597.69     986.6   25.98     37.1938      0.3031      1.0420     0.0     0.0      7.6648    0.00 
    3707      0.396481   499.8  -2598.52     984.5   25.99     37.1098      0.3033      1.0402     0.0     0.0      7.6640    0.00 
    3708      0.396590   499.9  -2599.62     985.9   26.00     37.1575      0.3034      1.0519     0.0     0.0      7.6632    0.00 
    3709      0.396699   499.2  -2602.39     979.5   26.02     36.9043      0.3038      1.0580     0.0     0.0      7.6624    0.00 
    3710      0.396811   499.6  -2602.39     982.3   26.02     37.0107      0.3038      1.0371     0.0     0.0      7.6616    0.00 
    3711      0.396902   498.9  -2605.16     978.1   26.05     36.8373      0.3042      1.0258     0.0     0.0      7.6609    0.00 
    3712      0.397011   499.6  -2603.77     982.3   26.04     37.0037      0.3040      0.9647     0.0     0.0      7.6602    0.00 
    3713      0.397119   499.6  -2604.32     983.8   26.04     37.0541      0.3040      0.9711     0.0     0.0      7.6594    0.00 
    3714      0.397239   499.9  -2604.88     983.8   26.05     37.0514      0.3041      0.9290     0.0     0.0      7.6585    0.00 
    3715      0.397330   499.6  -2605.98     981.6   26.06     36.9661      0.3043      0.9542     0.0     0.0      7.6578    0.00 
    3716      0.397439   499.9  -2606.54     982.3   26.07     36.9899      0.3043      0.9376     0.0     0.0      7.6570    0.00 
    3717      0.397549   499.9  -2607.09     984.5   26.07     37.0668      0.3044      0.9618     0.0     0.0      7.6562    0.00 
    3718      0.397657   499.9  -2607.92     984.5   26.08     37.0627      0.3045      0.9570     0.0     0.0      7.6554    0.00 
    3719      0.397766   499.9  -2609.03     983.1   26.09     37.0040      0.3047      0.9542     0.0     0.0      7.6546    0.00 
    3720      0.397876   499.9  -2609.58     985.2   26.10     37.0809      0.3048      0.9789     0.0     0.0      7.6538    0.00 
    3721      0.397987   499.8  -2610.69     982.3   26.11     36.9691      0.3049      0.9868     0.0     0.0      7.6530    0.00 
    3722      0.398079   499.9  -2611.52     982.3   26.12     36.9650      0.3050      1.0208     0.0     0.0      7.6523    0.00 
    3723      0.398196   500.1  -2611.79     984.5   26.12     37.0433      0.3051      1.0257     0.0     0.0      7.6514    0.00 
    3724      0.398305   500.1  -2612.35     983.8   26.12     37.0139      0.3051      1.0276     0.0     0.0      7.6506    0.00 
    3725      0.398414   499.8  -2614.56     979.5   26.15     36.8436      0.3054      1.0131     0.0     0.0      7.6498    0.00 
    3726      0.398522   499.7  -2615.67     980.9   26.16     36.8911      0.3056      1.0150     0.0     0.0      7.6490    0.00 
    3727      0.398631   499.9  -2615.94     982.3   26.16     36.9428      0.3056      0.9929     0.0     0.0      7.6482    0.00 
    3728      0.398722   500.0  -2615.94     983.8   26.16     36.9959      0.3056      0.9890     0.0     0.0      7.6476    0.00 
    3729      0.398833   500.1  -2616.22     987.3   26.16     37.1272      0.3057      0.9733     0.0     0.0      7.6468    0.00 
    3730      0.398942   500.0  -2617.05     983.8   26.17     36.9904      0.3058      0.9648     0.0     0.0      7.6460    0.00 
    3731      0.399052   499.9  -2618.99     983.1   26.19     36.9541      0.3060      0.9755     0.0     0.0      7.6451    0.00 
    3732      0.399154   500.2  -2618.71     983.8   26.19     36.9821      0.3060      0.9732     0.0     0.0      7.6444    0.00 
    3733      0.399264   499.9  -2620.37     981.6   26.20     36.8942      0.3062      0.9873     0.0     0.0      7.6436    0.00 
    3734      0.399374   499.9  -2621.48     981.6   26.21     36.8886      0.3064      0.9605     0.0     0.0      7.6428    0.00 
    3735      0.399482   500.1  -2621.75     983.8   26.22     36.9668      0.3064      0.9908     0.0     0.0      7.6420    0.00 
    3736      0.399592   500.1  -2621.75     984.5   26.22     36.9933      0.3064      0.9788     0.0     0.0      7.6412    0.00 
    3737      0.399701   500.0  -2623.41     981.6   26.23     36.8790      0.3066      1.0198     0.0     0.0      7.6404    0.00 
    3738      0.399794   500.1  -2623.69     982.3   26.24     36.9041      0.3067      1.0070     0.0     0.0      7.6397    0.00 
    3739      0.399904   500.1  -2623.69     985.2   26.24     37.0101      0.3067      1.0221     0.0     0.0      7.6389    0.00 
    3740      0.400013   500.0  -2625.63     981.6   26.26     36.8679      0.3069      1.0260     0.0     0.0      7.6382    0.00 
    3741      0.400115   500.1  -2626.18     982.3   26.26     36.8916      0.3070      1.0025     0.0     0.0      7.6374    0.00 
    3742      0.400224   500.1  -2627.84     980.9   26.28     36.8303      0.3072      1.0088     0.0     0.0      7.6366    0.00 
    3743      0.400332   500.2  -2628.12     981.6   26.28     36.8554      0.3073      0.9872     0.0     0.0      7.6358    0.00 
    3744      0.400441   500.1  -2629.50     980.9   26.30     36.8220      0.3075      0.9800     0.0     0.0      7.6350    0.00 
    3745      0.400551   500.0  -2630.05     981.6   26.30     36.8458      0.3075      0.9529     0.0     0.0      7.6342    0.00 
    3746      0.400659   500.3  -2630.05     983.1   26.30     36.8987      0.3075      0.9465     0.0     0.0      7.6334    0.00 
    3747      0.400769   500.4  -2630.61     983.8   26.31     36.9225      0.3076      0.9580     0.0     0.0      7.6326    0.00 
    3748      0.400879   500.4  -2631.44     984.5   26.31     36.9448      0.3077      0.9459     0.0     0.0      7.6318    0.00 
    3749      0.400971   500.4  -2632.27     983.8   26.32     36.9141      0.3078      0.9711     0.0     0.0      7.6311    0.00 
    3750      0.401090   500.5  -2632.54     985.2   26.33     36.9657      0.3079      0.9675     0.0     0.0      7.6303    0.00 
    3751      0.401200   500.7  -2633.65     985.2   26.34     36.9602      0.3080      0.9926     0.0     0.0      7.6295    0.00 
    3752      0.401291   500.1  -2635.59     981.6   26.36     36.8181      0.3083      1.0265     0.0     0.0      7.6288    0.00 
    3753      0.401400   500.9  -2634.48     985.2   26.34     36.9560      0.3081      1.0370     0.0     0.0      7.6280    0.00 
    3754      0.401509   500.3  -2636.69     982.3   26.37     36.8390      0.3084      1.0823     0.0     0.0      7.6272    0.00 
    3755      0.401618   500.3  -2637.25     983.1   26.37     36.8627      0.3085      1.0691     0.0     0.0      7.6264    0.00 
    3756      0.401729   500.3  -2638.91     981.6   26.39     36.8015      0.3087      1.0974     0.0     0.0      7.6256    0.00 
    3757      0.401837   500.3  -2639.46     980.2   26.39     36.7458      0.3088      1.0950     0.0     0.0      7.6248    0.00 
    3758      0.401946   500.5  -2638.91     985.2   26.39     36.9338      0.3087      1.0878     0.0     0.0      7.6240    0.00 
    3759      0.402047   500.3  -2641.12     981.6   26.41     36.7904      0.3090      1.0684     0.0     0.0      7.6233    0.00 
    3760      0.402155   500.4  -2641.67     981.6   26.42     36.7877      0.3091      1.0499     0.0     0.0      7.6225    0.00 
    3761      0.402263   500.4  -2642.50     982.3   26.43     36.8100      0.3092      1.0481     0.0     0.0      7.6217    0.00 
    3762      0.402372   500.3  -2643.89     980.9   26.44     36.7502      0.3094      1.0127     0.0     0.0      7.6209    0.00 
    3763      0.402482   500.4  -2643.89     983.1   26.44     36.8295      0.3094      1.0067     0.0     0.0      7.6201    0.00 
    3764      0.402573   500.4  -2644.99     981.6   26.45     36.7711      0.3096      0.9772     0.0     0.0      7.6195    0.00 
    3765      0.402682   500.4  -2645.82     981.6   26.46     36.7669      0.3097      0.9462     0.0     0.0      7.6187    0.00 
    3766      0.402793   500.4  -2646.65     981.6   26.47     36.7628      0.3098      0.9577     0.0     0.0      7.6179    0.00 
    3767      0.402904   500.7  -2646.10     985.2   26.46     36.8977      0.3097      0.9297     0.0     0.0      7.6171    0.00 
    3768      0.403004   500.4  -2647.76     981.6   26.48     36.7572      0.3099      0.9383     0.0     0.0      7.6163    0.00 
    3769      0.403115   500.5  -2648.87     981.6   26.49     36.7517      0.3101      0.9227     0.0     0.0      7.6155    0.00 
    3770      0.403223   500.8  -2648.04     984.5   26.48     36.8616      0.3100      0.9357     0.0     0.0      7.6147    0.00 
    3771      0.403331   500.5  -2650.53     980.9   26.51     36.7170      0.3103      0.9524     0.0     0.0      7.6139    0.00 
    3772      0.403439   500.5  -2651.08     981.6   26.51     36.7406      0.3104      0.9543     0.0     0.0      7.6132    0.00 
    3773      0.403549   500.7  -2651.08     983.8   26.51     36.8199      0.3104      0.9633     0.0     0.0      7.6124    0.00 
    3774      0.403658   500.5  -2652.19     981.6   26.52     36.7351      0.3105      0.9690     0.0     0.0      7.6116    0.00 
    3775      0.403750   500.8  -2652.74     983.8   26.53     36.8116      0.3106      0.9914     0.0     0.0      7.6109    0.00 
    3776      0.403859   500.8  -2653.57     984.5   26.54     36.8338      0.3107      0.9946     0.0     0.0      7.6101    0.00 
    3777      0.403968   500.8  -2654.12     984.5   26.54     36.8310      0.3108      1.0178     0.0     0.0      7.6092    0.00 
    3778      0.404088   500.7  -2655.23     981.6   26.55     36.7199      0.3110      1.0047     0.0     0.0      7.6084    0.00 
    3779      0.404178   500.8  -2656.89     981.6   26.57     36.7116      0.3112      1.0183     0.0     0.0      7.6078    0.00 
    3780      0.404288   500.7  -2657.17     981.6   26.57     36.7102      0.3112      1.0219     0.0     0.0      7.6070    0.00 
    3781      0.404397   500.6  -2658.00     980.9   26.58     36.6797      0.3113      1.0598     0.0     0.0      7.6062    0.00 
    3782      0.404506   500.8  -2658.00     982.3   26.58     36.7324      0.3113      1.0591     0.0     0.0      7.6054    0.00 
    3783      0.404615   500.8  -2658.83     981.6   26.59     36.7019      0.3114      1.0643     0.0     0.0      7.6046    0.00 
    3784      0.404724   500.7  -2661.04     980.2   26.61     36.6381      0.3117      1.0588     0.0     0.0      7.6038    0.00 
    3785      0.404836   501.0  -2660.21     983.1   26.60     36.7478      0.3116      1.0875     0.0     0.0      7.6030    0.00 
    3786      0.404927   500.8  -2661.59     982.3   26.62     36.7145      0.3118      1.1119     0.0     0.0      7.6023    0.00 
    3787      0.405046   500.8  -2662.70     981.6   26.63     36.6826      0.3120      1.0901     0.0     0.0      7.6015    0.00 
    3788      0.405154   500.8  -2663.81     981.6   26.64     36.6770      0.3121      1.0884     0.0     0.0      7.6007    0.00 
    3789      0.405262   500.6  -2665.47     978.8   26.65     36.5633      0.3123      1.0321     0.0     0.0      7.5999    0.00 
    3790      0.405370   500.4  -2667.68     976.7   26.68     36.4732      0.3127      1.0449     0.0     0.0      7.5991    0.00 
    3791      0.405479   500.9  -2666.30     981.6   26.66     36.6646      0.3125      0.9991     0.0     0.0      7.5983    0.00 
    3792      0.405570   501.0  -2665.47     981.6   26.65     36.6687      0.3123      0.9850     0.0     0.0      7.5977    0.00 
    3793      0.405680   500.8  -2667.40     981.6   26.67     36.6590      0.3126      0.9454     0.0     0.0      7.5969    0.00 
    3794      0.405788   500.9  -2668.79     979.5   26.69     36.5731      0.3128      0.9216     0.0     0.0      7.5961    0.00 
    3795      0.405897   500.8  -2669.89     979.5   26.70     36.5676      0.3130      0.9223     0.0     0.0      7.5953    0.00 
    3796      0.405999   500.9  -2669.62     980.9   26.70     36.6216      0.3129      0.9264     0.0     0.0      7.5946    0.00 
    3797      0.406108   501.0  -2669.89     981.6   26.70     36.6466      0.3130      0.9148     0.0     0.0      7.5938    0.00 
    3798      0.406218   500.9  -2671.00     980.9   26.71     36.6147      0.3131      0.9050     0.0     0.0      7.5930    0.00 
    3799      0.406328   501.0  -2672.10     980.9   26.72     36.6092      0.3133      0.9332     0.0     0.0      7.5922    0.00 
    3800      0.406436   501.2  -2672.38     982.3   26.72     36.6605      0.3133      0.9611     0.0     0.0      7.5914    0.00 
    3801      0.406544   501.1  -2673.76     980.9   26.74     36.6009      0.3135      0.9886     0.0     0.0      7.5906    0.00 
    3802      0.406652   501.2  -2674.04     981.6   26.74     36.6258      0.3135      1.0011     0.0     0.0      7.5898    0.00 
    3803      0.406762   501.2  -2674.59     981.6   26.75     36.6231      0.3136      0.9914     0.0     0.0      7.5890    0.00 
    3804      0.406854   501.1  -2675.98     980.9   26.76     36.5898      0.3138      0.9923     0.0     0.0      7.5883    0.00 
    3805      0.406971   500.9  -2677.36     980.2   26.77     36.5566      0.3140      1.0005     0.0     0.0      7.5875    0.00 
    3806      0.407082   501.3  -2677.64     981.6   26.78     36.6079      0.3140      0.9853     0.0     0.0      7.5867    0.00 
    3807      0.407191   501.2  -2678.47     980.9   26.78     36.5774      0.3141      0.9953     0.0     0.0      7.5859    0.00 
    3808      0.407282   501.3  -2678.47     982.3   26.78     36.6300      0.3141      0.9555     0.0     0.0      7.5852    0.00 
    3809      0.407391   501.3  -2680.13     981.6   26.80     36.5954      0.3143      0.9667     0.0     0.0      7.5844    0.00 
    3810      0.407501   501.2  -2680.40     980.9   26.80     36.5677      0.3144      0.9480     0.0     0.0      7.5837    0.00 
    3811      0.407611   501.3  -2681.23     980.9   26.81     36.5636      0.3145      0.9558     0.0     0.0      7.5829    0.00 
    3812      0.407720   501.1  -2682.34     979.5   26.82     36.5054      0.3147      0.9536     0.0     0.0      7.5821    0.00 
    3813      0.407829   501.4  -2681.79     982.3   26.82     36.6134      0.3146      0.9582     0.0     0.0      7.5813    0.00 
    3814      0.407931   501.3  -2683.72     981.6   26.84     36.5774      0.3148      0.9613     0.0     0.0      7.5806    0.00 
    3815      0.408040   501.3  -2683.72     979.5   26.84     36.4985      0.3148      0.9755     0.0     0.0      7.5797    0.00 
    3816      0.408151   501.5  -2684.55     982.3   26.85     36.5996      0.3150      0.9931     0.0     0.0      7.5790    0.00 
    3817      0.408244   501.2  -2686.21     980.2   26.86     36.5124      0.3152      1.0082     0.0     0.0      7.5783    0.00 
    3818      0.408352   501.4  -2686.49     981.6   26.86     36.5636      0.3152      1.0254     0.0     0.0      7.5775    0.00 
    3819      0.408461   501.4  -2687.04     981.6   26.87     36.5608      0.3153      1.0198     0.0     0.0      7.5767    0.00 
    3820      0.408571   501.4  -2688.70     979.5   26.89     36.4737      0.3155      1.0203     0.0     0.0      7.5759    0.00 
    3821      0.408682   501.4  -2688.98     980.9   26.89     36.5249      0.3156      1.0365     0.0     0.0      7.5751    0.00 
    3822      0.408791   501.3  -2690.09     980.9   26.90     36.5194      0.3157      1.0329     0.0     0.0      7.5743    0.00 
    3823      0.408893   501.6  -2690.09     985.2   26.90     36.6770      0.3157      1.0403     0.0     0.0      7.5736    0.00 
    3824      0.409002   501.5  -2691.19     982.3   26.91     36.5664      0.3159      1.0188     0.0     0.0      7.5728    0.00 
    3825      0.409111   501.5  -2692.02     982.3   26.92     36.5622      0.3160      1.0192     0.0     0.0      7.5720    0.00 
    3826      0.409220   501.4  -2693.68     979.5   26.94     36.4489      0.3162      1.0166     0.0     0.0      7.5712    0.00 
    3827      0.409330   501.4  -2693.96     979.5   26.94     36.4475      0.3162      0.9913     0.0     0.0      7.5704    0.00 
    3828      0.409421   501.6  -2694.24     982.3   26.94     36.5511      0.3163      0.9923     0.0     0.0      7.5697    0.00 
    3829      0.409529   501.5  -2695.07     980.9   26.95     36.4945      0.3164      0.9675     0.0     0.0      7.5690    0.00 
    3830      0.409638   501.3  -2697.56     976.7   26.98     36.3246      0.3167      0.9789     0.0     0.0      7.5682    0.00 
    3831      0.409748   501.8  -2696.45     981.6   26.96     36.5138      0.3166      0.9594     0.0     0.0      7.5674    0.00 
    3832      0.409866   501.8  -2697.00     982.3   26.97     36.5373      0.3167      0.9562     0.0     0.0      7.5665    0.00 
    3833      0.409956   501.7  -2698.39     981.6   26.98     36.5041      0.3168      0.9198     0.0     0.0      7.5659    0.00 
    3834      0.410065   501.7  -2699.22     978.8   26.99     36.3950      0.3170      0.9294     0.0     0.0      7.5651    0.00 
    3835      0.410175   501.7  -2699.22     981.6   26.99     36.5000      0.3170      0.9464     0.0     0.0      7.5643    0.00 
    3836      0.410284   501.9  -2699.77     983.1   27.00     36.5497      0.3170      0.9736     0.0     0.0      7.5635    0.00 
    3837      0.410393   501.8  -2701.43     981.6   27.01     36.4889      0.3173      0.9730     0.0     0.0      7.5627    0.00 
    3838      0.410503   501.6  -2702.81     979.5   27.03     36.4033      0.3175      0.9678     0.0     0.0      7.5619    0.00 
    3839      0.410612   501.8  -2703.64     980.2   27.04     36.4254      0.3176      1.0001     0.0     0.0      7.5611    0.00 
    3840      0.410720   501.9  -2703.09     982.3   27.03     36.5068      0.3175      1.0437     0.0     0.0      7.5604    0.00 
    3841      0.410823   502.0  -2703.09     981.6   27.03     36.4806      0.3175      1.0632     0.0     0.0      7.5596    0.00 
    3842      0.410932   501.9  -2704.47     982.3   27.04     36.4999      0.3177      1.0874     0.0     0.0      7.5588    0.00 
    3843      0.411041   501.9  -2705.58     981.6   27.06     36.4682      0.3178      1.0854     0.0     0.0      7.5580    0.00 
    3844      0.411133   501.7  -2707.79     979.5   27.08     36.3785      0.3181      1.1194     0.0     0.0      7.5574    0.00 
    3845      0.411242   501.8  -2708.90     978.1   27.09     36.3205      0.3183      1.1198     0.0     0.0      7.5566    0.00 
    3846      0.411352   501.9  -2708.07     981.6   27.08     36.4557      0.3182      1.1011     0.0     0.0      7.5558    0.00 
    3847      0.411461   501.7  -2709.73     979.5   27.10     36.3688      0.3184      1.0733     0.0     0.0      7.5550    0.00 
    3848      0.411570   501.8  -2710.84     979.5   27.11     36.3633      0.3186      1.0298     0.0     0.0      7.5542    0.00 
    3849      0.411679   501.5  -2713.05     975.3   27.13     36.1951      0.3189      1.0191     0.0     0.0      7.5534    0.00 
    3850      0.411799   501.9  -2711.94     980.9   27.12     36.4102      0.3187      0.9966     0.0     0.0      7.5525    0.00 
    3851      0.411890   502.0  -2711.67     981.6   27.12     36.4377      0.3187      0.9677     0.0     0.0      7.5519    0.00 
    3852      0.412000   501.8  -2713.88     979.5   27.14     36.3481      0.3190      0.9023     0.0     0.0      7.5511    0.00 
    3853      0.412110   501.9  -2714.16     979.5   27.14     36.3467      0.3190      0.8949     0.0     0.0      7.5503    0.00 
    3854      0.412219   502.0  -2714.71     980.9   27.15     36.3963      0.3191      0.8817     0.0     0.0      7.5495    0.00 
    3855      0.412328   501.8  -2716.37     978.8   27.16     36.3095      0.3193      0.9105     0.0     0.0      7.5487    0.00 
    3856      0.412419   502.2  -2715.54     981.6   27.16     36.4184      0.3192      0.9087     0.0     0.0      7.5481    0.00 
    3857      0.412528   502.2  -2716.37     981.6   27.16     36.4142      0.3193      0.9124     0.0     0.0      7.5473    0.00 
    3858      0.412637   502.0  -2717.75     978.1   27.18     36.2764      0.3195      0.9242     0.0     0.0      7.5465    0.00 
    3859      0.412746   502.2  -2718.03     980.9   27.18     36.3798      0.3195      0.9525     0.0     0.0      7.5457    0.00 
    3860      0.412848   502.0  -2719.14     979.5   27.19     36.3219      0.3197      0.9599     0.0     0.0      7.5450    0.00 
    3861      0.412957   502.3  -2719.41     981.6   27.19     36.3990      0.3197      0.9791     0.0     0.0      7.5442    0.00 
    3862      0.413069   502.2  -2720.24     980.9   27.20     36.3687      0.3198      0.9618     0.0     0.0      7.5434    0.00 
    3863      0.413178   502.1  -2721.90     982.3   27.22     36.4127      0.3201      0.9576     0.0     0.0      7.5426    0.00 
    3864      0.413287   501.9  -2723.56     978.8   27.24     36.2737      0.3203      0.9757     0.0     0.0      7.5418    0.00 
    3865      0.413395   502.0  -2723.01     980.9   27.23     36.3549      0.3202      0.9572     0.0     0.0      7.5410    0.00 
    3866      0.413504   502.2  -2724.12     979.5   27.24     36.2970      0.3204      0.9700     0.0     0.0      7.5402    0.00 
    3867      0.413595   502.3  -2724.12     980.9   27.24     36.3493      0.3204      0.9504     0.0     0.0      7.5396    0.00 
    3868      0.413705   502.3  -2724.67     981.6   27.25     36.3727      0.3205      0.9590     0.0     0.0      7.5388    0.00 
    3869      0.413821   502.4  -2725.22     981.6   27.25     36.3700      0.3205      0.9742     0.0     0.0      7.5379    0.00 
    3870      0.413931   502.4  -2725.78     981.6   27.26     36.3672      0.3206      0.9865     0.0     0.0      7.5371    0.00 
    3871      0.414022   502.3  -2727.16     980.9   27.27     36.3341      0.3208      0.9888     0.0     0.0      7.5365    0.00 
    3872      0.414131   502.3  -2728.54     979.5   27.29     36.2750      0.3210      0.9932     0.0     0.0      7.5357    0.00 
    3873      0.414240   502.3  -2729.37     980.2   27.29     36.2970      0.3211      0.9982     0.0     0.0      7.5349    0.00 
    3874      0.414349   502.2  -2730.76     978.1   27.31     36.2117      0.3213      0.9691     0.0     0.0      7.5341    0.00 
    3875      0.414459   502.3  -2731.03     979.5   27.31     36.2625      0.3213      0.9761     0.0     0.0      7.5333    0.00 
    3876      0.414568   502.4  -2731.31     979.5   27.31     36.2612      0.3214      0.9483     0.0     0.0      7.5325    0.00 
    3877      0.414677   502.3  -2732.14     979.5   27.32     36.2570      0.3215      0.9515     0.0     0.0      7.5318    0.00 
    3878      0.414780   502.5  -2732.42     981.6   27.32     36.3340      0.3215      0.9509     0.0     0.0      7.5310    0.00 
    3879      0.414889   502.8  -2732.42     985.2   27.32     36.4646      0.3215      0.9347     0.0     0.0      7.5302    0.00 
    3880      0.414998   502.4  -2734.63     980.2   27.35     36.2707      0.3218      0.9565     0.0     0.0      7.5295    0.00 
    3881      0.415109   502.6  -2734.91     980.9   27.35     36.2954      0.3219      0.9352     0.0     0.0      7.5287    0.00 
    3882      0.415200   502.7  -2735.74     981.6   27.36     36.3174      0.3220      0.9858     0.0     0.0      7.5280    0.00 
    3883      0.415309   502.7  -2735.74     983.8   27.36     36.3957      0.3220      0.9709     0.0     0.0      7.5272    0.00 
    3884      0.415417   502.7  -2737.12     981.6   27.37     36.3105      0.3222      1.0198     0.0     0.0      7.5265    0.00 
    3885      0.415526   502.6  -2738.23     980.9   27.38     36.2789      0.3223      1.0156     0.0     0.0      7.5257    0.00 
    3886      0.415636   502.7  -2738.50     981.6   27.39     36.3036      0.3224      1.0404     0.0     0.0      7.5249    0.00 
    3887      0.415736   502.4  -2740.16     979.5   27.40     36.2170      0.3226      1.0481     0.0     0.0      7.5241    0.00 
    3888      0.415848   502.7  -2739.89     981.6   27.40     36.2967      0.3225      1.0259     0.0     0.0      7.5234    0.00 
    3889      0.415957   502.6  -2741.82     980.2   27.42     36.2348      0.3228      1.0646     0.0     0.0      7.5226    0.00 
    3890      0.416067   502.7  -2742.10     982.3   27.42     36.3117      0.3229      1.0117     0.0     0.0      7.5218    0.00 
    3891      0.416178   502.7  -2743.20     979.5   27.43     36.2018      0.3230      1.0758     0.0     0.0      7.5210    0.00 
    3892      0.416269   502.7  -2743.48     981.6   27.43     36.2787      0.3230      1.0272     0.0     0.0      7.5203    0.00 
    3893      0.416378   502.7  -2744.59     980.2   27.45     36.2210      0.3232      1.0677     0.0     0.0      7.5195    0.00 
    3894      0.416487   502.8  -2745.42     980.9   27.45     36.2429      0.3233      1.0422     0.0     0.0      7.5187    0.00 
    3895      0.416597   503.0  -2744.59     983.1   27.45     36.3253      0.3232      1.0562     0.0     0.0      7.5179    0.00 
    3896      0.416697   502.6  -2747.35     978.8   27.47     36.1550      0.3236      1.0746     0.0     0.0      7.5172    0.00 
    3897      0.416806   502.7  -2747.35     981.6   27.47     36.2593      0.3236      1.0573     0.0     0.0      7.5164    0.00 
    3898      0.416917   502.8  -2749.29     980.9   27.49     36.2236      0.3238      1.0854     0.0     0.0      7.5156    0.00 
    3899      0.417026   502.9  -2749.57     980.9   27.50     36.2222      0.3239      1.0404     0.0     0.0      7.5149    0.00 
    3900      0.417134   502.6  -2751.23     979.5   27.51     36.1618      0.3241      1.0373     0.0     0.0      7.5141    0.00 
    3901      0.417242   502.8  -2751.50     980.2   27.52     36.1865      0.3241      1.0060     0.0     0.0      7.5133    0.00 
    3902      0.417351   502.9  -2751.50     980.9   27.52     36.2125      0.3241      1.0136     0.0     0.0      7.5125    0.00 
    3903      0.417461   502.9  -2752.33     980.2   27.52     36.1823      0.3243      1.0003     0.0     0.0      7.5117    0.00 
    3904      0.417553   502.9  -2753.16     979.5   27.53     36.1521      0.3244      0.9706     0.0     0.0      7.5111    0.00 
    3905      0.417672   502.9  -2753.99     980.2   27.54     36.1740      0.3245      0.9682     0.0     0.0      7.5102    0.00 
    3906      0.417781   502.7  -2755.65     977.4   27.56     36.0616      0.3247      0.9311     0.0     0.0      7.5094    0.00 
    3907      0.417890   503.0  -2755.38     981.6   27.55     36.2192      0.3247      0.9305     0.0     0.0      7.5086    0.00 
    3908      0.417981   502.9  -2756.21     979.5   27.56     36.1370      0.3248      0.9121     0.0     0.0      7.5080    0.00 
    3909      0.418092   503.2  -2756.21     982.3   27.56     36.2411      0.3248      0.9347     0.0     0.0      7.5072    0.00 
    3910      0.418202   502.7  -2758.42     979.5   27.58     36.1259      0.3251      0.9172     0.0     0.0      7.5064    0.00 
    3911      0.418311   502.7  -2759.25     979.5   27.59     36.1218      0.3252      0.9245     0.0     0.0      7.5056    0.00 
    3912      0.418419   503.1  -2758.97     981.6   27.59     36.2012      0.3252      0.9272     0.0     0.0      7.5049    0.00 
    3913      0.418527   503.0  -2759.25     980.9   27.59     36.1738      0.3252      0.9111     0.0     0.0      7.5041    0.00 
    3914      0.418629   503.1  -2761.19     979.5   27.61     36.1121      0.3255      0.9355     0.0     0.0      7.5034    0.00 
    3915      0.418739   503.4  -2759.25     987.3   27.59     36.4080      0.3252      0.9432     0.0     0.0      7.5026    0.00 
    3916      0.418850   503.1  -2762.02     980.9   27.62     36.1600      0.3256      0.9858     0.0     0.0      7.5018    0.00 
    3917      0.418959   503.0  -2763.40     979.5   27.63     36.1011      0.3258      0.9916     0.0     0.0      7.5010    0.00 
    3918      0.419051   503.1  -2764.23     979.5   27.64     36.0969      0.3259      1.0369     0.0     0.0      7.5003    0.00 
    3919      0.419160   503.4  -2764.23     981.6   27.64     36.1749      0.3259      1.0310     0.0     0.0      7.4995    0.00 
    3920      0.419271   503.2  -2765.06     979.5   27.65     36.0928      0.3260      1.0595     0.0     0.0      7.4987    0.00 
    3921      0.419379   503.3  -2765.34     982.3   27.65     36.1954      0.3261      1.0445     0.0     0.0      7.4980    0.00 
    3922      0.419487   503.2  -2766.44     980.9   27.66     36.1379      0.3262      1.0850     0.0     0.0      7.4972    0.00 
    3923      0.419605   503.2  -2767.83     980.2   27.68     36.1050      0.3264      1.0922     0.0     0.0      7.4963    0.00 
    3924      0.419697   503.3  -2768.66     980.2   27.69     36.1008      0.3265      1.0918     0.0     0.0      7.4957    0.00 
    3925      0.419806   503.2  -2769.49     980.9   27.69     36.1227      0.3266      1.0742     0.0     0.0      7.4949    0.00 
    3926      0.419915   503.3  -2771.15     978.8   27.71     36.0364      0.3269      1.0467     0.0     0.0      7.4941    0.00 
    3927      0.420025   503.1  -2772.25     978.1   27.72     36.0049      0.3270      1.0208     0.0     0.0      7.4933    0.00 
    3928      0.420135   503.4  -2771.70     980.9   27.72     36.1116      0.3269      1.0195     0.0     0.0      7.4925    0.00 
    3929      0.420243   503.4  -2771.98     980.9   27.72     36.1102      0.3270      1.0125     0.0     0.0      7.4917    0.00 
    3930      0.420353   503.3  -2773.08     979.5   27.73     36.0528      0.3271      0.9879     0.0     0.0      7.4910    0.00 
    3931      0.420444   503.2  -2773.91     978.1   27.74     35.9967      0.3272      0.9856     0.0     0.0      7.4903    0.00 
    3932      0.420553   503.4  -2774.47     980.9   27.74     36.0978      0.3273      0.9610     0.0     0.0      7.4895    0.00 
    3933      0.420671   503.2  -2776.40     976.7   27.76     35.9324      0.3276      0.9803     0.0     0.0      7.4887    0.00 
    3934      0.420764   503.4  -2776.13     979.5   27.76     36.0376      0.3276      0.9494     0.0     0.0      7.4881    0.00 
    3935      0.420872   503.4  -2777.23     979.5   27.77     36.0321      0.3277      0.9448     0.0     0.0      7.4873    0.00 
    3936      0.420980   503.2  -2778.34     976.7   27.78     35.9227      0.3279      0.9509     0.0     0.0      7.4865    0.00 
    3937      0.421090   503.5  -2778.06     979.5   27.78     36.0279      0.3278      0.9511     0.0     0.0      7.4857    0.00 
    3938      0.421201   503.4  -2780.00     978.1   27.80     35.9664      0.3281      0.9651     0.0     0.0      7.4849    0.00 
    3939      0.421310   503.5  -2779.45     980.9   27.79     36.0729      0.3280      0.9632     0.0     0.0      7.4841    0.00 
    3940      0.421419   503.8  -2779.72     982.3   27.80     36.1234      0.3280      0.9669     0.0     0.0      7.4834    0.00 
    3941      0.421529   503.3  -2782.21     977.4   27.82     35.9294      0.3284      0.9640     0.0     0.0      7.4826    0.00 
    3942      0.421629   503.6  -2782.49     979.5   27.82     36.0058      0.3284      0.9795     0.0     0.0      7.4818    0.00 
    3943      0.421737   503.6  -2782.49     980.2   27.82     36.0318      0.3284      0.9863     0.0     0.0      7.4811    0.00 
    3944      0.421848   503.6  -2783.87     979.5   27.84     35.9989      0.3286      0.9776     0.0     0.0      7.4803    0.00 
    3945      0.421941   503.4  -2785.26     978.1   27.85     35.9402      0.3288      1.0041     0.0     0.0      7.4796    0.00 
    3946      0.422050   503.8  -2784.98     981.6   27.85     36.0712      0.3288      1.0080     0.0     0.0      7.4788    0.00 
    3947      0.422159   503.8  -2786.09     980.9   27.86     36.0398      0.3289      1.0461     0.0     0.0      7.4781    0.00 
    3948      0.422268   503.7  -2787.19     978.8   27.87     35.9565      0.3291      1.0520     0.0     0.0      7.4773    0.00 
    3949      0.422378   503.8  -2786.92     980.2   27.87     36.0097      0.3290      1.0335     0.0     0.0      7.4765    0.00 
    3950      0.422488   503.6  -2789.41     978.1   27.89     35.9195      0.3294      1.0685     0.0     0.0      7.4757    0.00 
    3951      0.422590   503.8  -2788.58     982.3   27.89     36.0791      0.3293      1.0673     0.0     0.0      7.4750    0.00 
    3952      0.422698   503.8  -2789.41     980.9   27.89     36.0232      0.3294      1.0738     0.0     0.0      7.4742    0.00 
    3953      0.422807   503.7  -2791.34     978.8   27.91     35.9358      0.3297      1.0850     0.0     0.0      7.4734    0.00 
    3954      0.422917   503.8  -2791.62     979.5   27.92     35.9603      0.3297      1.0733     0.0     0.0      7.4726    0.00
