Repository: LightForm-group/dilatometer_modelling_and_constitutive_behaviour

# dilatometer_modelling_and_constitutive_behaviour

Created with work by Inigo Howe, Patryk Jedrasiak, Hugh Shercliff

This program contains a method of testing various constitutive models and extracting the constitutive behaviour of dilatometer samples correcting for inhomogeneities in termperature, strain and strain rate. The model is currently configured to a dilatometer run under vacuum, with no active cooling during the deformation for a sample of length 10mm with a diameter of 5mm. For both heatup and deformation the temperature is fitted to the experimental central themocoupole temperature for any general temperature profile.

File: experimental_data/deformation/1/520/039_Compression_Inigo_Al_6110_REF_SHT_540C_Deform_520C_1.0s-1__1.asc (part 13 of 24)
 C:\WinTA100\DIL805.PRO\Data\Deformation\Inigo\039_Compression_Inigo_Al_6110_REF_SHT_540C_Deform_520C_1.0s-1__1.asc
     No.          Time   Tem.1        DL     Force  Strain   kf (Def.)    Phi  (D)    Phi* (D)   Tem.2   Tem.3        Poti      HF 
                     s      °C        µm         N       %       N/mm²                     1/s      °C      °C          mm       % 
    3652      0.423527   502.6  -3128.33    1144.0   31.28     40.0352      0.3658      1.0517     0.0     0.0      7.4955    0.00 
    3653      0.423635   502.4  -3130.01    1143.2   31.30     40.0006      0.3660      1.0581     0.0     0.0      7.4947    0.00 
    3654      0.423743   502.6  -3130.01    1144.0   31.30     40.0253      0.3660      1.0236     0.0     0.0      7.4940    0.00 
    3655      0.423853   502.4  -3131.70    1141.1   31.32     39.9168      0.3663      1.0557     0.0     0.0      7.4932    0.00 
    3656      0.423980   502.8  -3130.01    1146.8   31.30     40.1241      0.3660      1.0449     0.0     0.0      7.4923    0.00 
    3657      0.424088   502.6  -3131.70    1143.2   31.32     39.9908      0.3663      1.0946     0.0     0.0      7.4915    0.00 
    3658      0.424215   502.6  -3133.39    1143.2   31.33     39.9810      0.3665      1.0691     0.0     0.0      7.4906    0.00 
    3659      0.424325   502.8  -3133.11    1145.4   31.33     40.0567      0.3665      1.1185     0.0     0.0      7.4898    0.00 
    3660      0.424433   502.6  -3135.35    1141.8   31.35     39.9202      0.3668      1.0922     0.0     0.0      7.4891    0.00 
    3661      0.424552   502.8  -3135.92    1143.2   31.36     39.9663      0.3669      1.1116     0.0     0.0      7.4882    0.00 
    3662      0.424678   502.8  -3136.48    1144.0   31.36     39.9877      0.3669      1.1078     0.0     0.0      7.4873    0.00 
    3663      0.424787   502.9  -3137.32    1144.0   31.37     39.9827      0.3671      1.1020     0.0     0.0      7.4865    0.00 
    3664      0.424899   502.7  -3139.29    1140.4   31.39     39.8480      0.3674      1.1342     0.0     0.0      7.4858    0.00 
    3665      0.425025   502.8  -3139.29    1142.5   31.39     39.9220      0.3674      1.0871     0.0     0.0      7.4849    0.00 
    3666      0.425137   502.7  -3140.98    1142.5   31.41     39.9122      0.3676      1.1042     0.0     0.0      7.4841    0.00 
    3667      0.425246   502.9  -3140.98    1143.2   31.41     39.9368      0.3676      1.0356     0.0     0.0      7.4833    0.00 
    3668      0.425372   502.8  -3142.38    1141.1   31.42     39.8547      0.3678      1.0360     0.0     0.0      7.4824    0.00 
    3669      0.425490   502.9  -3142.38    1144.0   31.42     39.9533      0.3678      1.0210     0.0     0.0      7.4816    0.00 
    3670      0.425599   503.1  -3142.95    1144.0   31.43     39.9500      0.3679      1.0192     0.0     0.0      7.4808    0.00 
    3671      0.425728   502.8  -3144.63    1142.5   31.45     39.8909      0.3681      1.0119     0.0     0.0      7.4799    0.00 
    3672      0.425836   503.1  -3144.91    1144.0   31.45     39.9385      0.3682      1.0042     0.0     0.0      7.4791    0.00 
    3673      0.425944   502.9  -3146.60    1140.4   31.47     39.8055      0.3684      1.0296     0.0     0.0      7.4784    0.00 
    3674      0.426070   503.1  -3146.60    1143.2   31.47     39.9041      0.3684      1.0133     0.0     0.0      7.4774    0.00 
    3675      0.426180   503.2  -3146.60    1144.7   31.47     39.9533      0.3684      1.0535     0.0     0.0      7.4767    0.00 
    3676      0.426289   503.1  -3148.01    1142.5   31.48     39.8713      0.3686      1.0393     0.0     0.0      7.4759    0.00 
    3677      0.426417   503.1  -3149.13    1143.2   31.49     39.8893      0.3688      1.0705     0.0     0.0      7.4750    0.00 
    3678      0.426537   502.9  -3151.10    1140.4   31.51     39.7794      0.3691      1.0587     0.0     0.0      7.4741    0.00 
    3679      0.426648   503.3  -3150.54    1145.4   31.51     39.9550      0.3690      1.0933     0.0     0.0      7.4734    0.00 
    3680      0.426756   503.3  -3151.66    1143.2   31.52     39.8746      0.3692      1.0848     0.0     0.0      7.4726    0.00 
    3681      0.426881   503.1  -3153.35    1141.1   31.53     39.7910      0.3694      1.0807     0.0     0.0      7.4717    0.00 
    3682      0.426990   503.2  -3153.63    1142.5   31.54     39.8385      0.3695      1.1074     0.0     0.0      7.4709    0.00 
    3683      0.427119   503.6  -3153.63    1145.4   31.54     39.9370      0.3695      1.1000     0.0     0.0      7.4700    0.00 
    3684      0.427227   503.2  -3156.44    1140.4   31.56     39.7484      0.3699      1.1177     0.0     0.0      7.4693    0.00 
    3685      0.427337   503.5  -3155.03    1144.0   31.55     39.8796      0.3697      1.0940     0.0     0.0      7.4685    0.00 
    3686      0.427455   503.5  -3156.44    1144.0   31.56     39.8714      0.3699      1.0954     0.0     0.0      7.4677    0.00 
    3687      0.427583   503.5  -3157.84    1143.2   31.58     39.8386      0.3701      1.1164     0.0     0.0      7.4668    0.00 
    3688      0.427691   503.3  -3159.25    1140.4   31.59     39.7321      0.3703      1.1109     0.0     0.0      7.4660    0.00 
    3689      0.427799   503.2  -3160.37    1140.4   31.60     39.7255      0.3704      1.1154     0.0     0.0      7.4653    0.00 
    3690      0.427926   503.3  -3161.22    1141.1   31.61     39.7452      0.3706      1.0805     0.0     0.0      7.4643    0.00 
    3691      0.428036   503.2  -3162.06    1140.4   31.62     39.7157      0.3707      1.0740     0.0     0.0      7.4636    0.00 
    3692      0.428161   503.3  -3162.90    1139.7   31.63     39.6863      0.3708      1.0575     0.0     0.0      7.4627    0.00 
    3693      0.428269   503.7  -3161.50    1145.4   31.61     39.8911      0.3706      1.0845     0.0     0.0      7.4619    0.00 
    3694      0.428378   503.5  -3163.19    1144.7   31.63     39.8566      0.3708      1.0812     0.0     0.0      7.4611    0.00 
    3695      0.428498   503.8  -3163.47    1144.0   31.63     39.8304      0.3709      1.0798     0.0     0.0      7.4603    0.00 
    3696      0.428609   502.8  -3167.68    1136.9   31.68     39.5603      0.3715      1.0602     0.0     0.0      7.4595    0.00 
    3697      0.428734   503.6  -3166.84    1141.1   31.67     39.7125      0.3714      1.0642     0.0     0.0      7.4586    0.00 
    3698      0.428844   503.8  -3166.84    1143.2   31.67     39.7862      0.3714      1.0471     0.0     0.0      7.4579    0.00 
    3699      0.428972   503.5  -3168.53    1141.1   31.69     39.7027      0.3716      1.0377     0.0     0.0      7.4570    0.00 
    3700      0.429081   503.8  -3169.09    1142.5   31.69     39.7486      0.3717      1.0260     0.0     0.0      7.4562    0.00 
    3701      0.429190   503.8  -3169.09    1142.5   31.69     39.7486      0.3717      1.0137     0.0     0.0      7.4554    0.00 
    3702      0.429318   503.5  -3172.74    1136.9   31.73     39.5310      0.3722      1.0250     0.0     0.0      7.4545    0.00 
    3703      0.429434   503.8  -3170.49    1142.5   31.70     39.7404      0.3719      0.9966     0.0     0.0      7.4537    0.00 
    3704      0.429544   503.8  -3172.46    1141.1   31.72     39.6799      0.3722      0.9810     0.0     0.0      7.4529    0.00 
    3705      0.429670   504.0  -3172.18    1144.0   31.72     39.7797      0.3722      0.9467     0.0     0.0      7.4520    0.00 
    3706      0.429778   504.0  -3173.59    1144.0   31.74     39.7715      0.3724      1.0108     0.0     0.0      7.4513    0.00 
    3707      0.429887   503.8  -3174.15    1141.8   31.74     39.6946      0.3725      0.9720     0.0     0.0      7.4505    0.00 
    3708      0.430014   503.8  -3176.12    1140.4   31.76     39.6341      0.3727      1.0585     0.0     0.0      7.4496    0.00 
    3709      0.430124   504.2  -3174.99    1145.4   31.75     39.8123      0.3726      0.9990     0.0     0.0      7.4488    0.00 
    3710      0.430234   504.0  -3176.96    1142.5   31.77     39.7028      0.3729      1.0516     0.0     0.0      7.4481    0.00 
    3711      0.430353   503.7  -3178.65    1139.7   31.79     39.5949      0.3731      1.0548     0.0     0.0      7.4472    0.00 
    3712      0.430481   504.3  -3177.52    1145.4   31.78     39.7976      0.3729      1.0677     0.0     0.0      7.4463    0.00 
    3713      0.430590   504.1  -3179.21    1142.5   31.79     39.6897      0.3732      1.0893     0.0     0.0      7.4456    0.00 
    3714      0.430698   504.2  -3180.33    1143.2   31.80     39.7077      0.3734      1.0185     0.0     0.0      7.4448    0.00 
    3715      0.430826   503.7  -3182.86    1137.6   31.83     39.4969      0.3737      1.0396     0.0     0.0      7.4439    0.00 
    3716      0.430936   504.2  -3181.46    1143.2   31.81     39.7011      0.3735      0.9981     0.0     0.0      7.4432    0.00 
    3717      0.431063   504.3  -3182.58    1143.2   31.83     39.6946      0.3737      1.0335     0.0     0.0      7.4423    0.00 
    3718      0.431174   504.2  -3184.27    1140.4   31.84     39.5868      0.3739      0.9682     0.0     0.0      7.4415    0.00 
    3719      0.431283   504.3  -3183.99    1141.1   31.84     39.6129      0.3739      0.9651     0.0     0.0      7.4407    0.00 
    3720      0.431403   504.0  -3186.24    1140.4   31.86     39.5753      0.3742      0.9508     0.0     0.0      7.4399    0.00 
    3721      0.431511   504.2  -3185.96    1138.3   31.86     39.5035      0.3742      0.9445     0.0     0.0      7.4391    0.00 
    3722      0.431640   504.8  -3185.11    1145.4   31.85     39.7533      0.3741      0.9987     0.0     0.0      7.4382    0.00 
    3723      0.431749   504.9  -3185.11    1148.2   31.85     39.8513      0.3741      0.9672     0.0     0.0      7.4375    0.00 
    3724      0.431857   504.5  -3188.20    1141.1   31.88     39.5884      0.3745      1.0253     0.0     0.0      7.4367    0.00 
    3725      0.431985   504.5  -3189.33    1141.1   31.89     39.5818      0.3747      1.0213     0.0     0.0      7.4358    0.00 
    3726      0.432095   504.4  -3190.73    1140.4   31.91     39.5492      0.3749      1.0514     0.0     0.0      7.4350    0.00 
    3727      0.432221   504.4  -3191.58    1140.4   31.92     39.5443      0.3750      1.0919     0.0     0.0      7.4341    0.00 
    3728      0.432322   505.1  -3189.61    1146.8   31.90     39.7760      0.3747      1.0324     0.0     0.0      7.4334    0.00 
    3729      0.432447   504.5  -3192.98    1141.1   31.93     39.5606      0.3752      1.0922     0.0     0.0      7.4326    0.00 
    3730      0.432556   504.7  -3192.98    1144.0   31.93     39.6585      0.3752      1.0608     0.0     0.0      7.4318    0.00 
    3731      0.432684   504.8  -3193.83    1144.0   31.94     39.6535      0.3753      1.1150     0.0     0.0      7.4309    0.00 
    3732      0.432793   504.6  -3196.08    1141.1   31.96     39.5426      0.3757      1.1016     0.0     0.0      7.4301    0.00 
    3733      0.432903   505.2  -3194.11    1146.8   31.94     39.7498      0.3754      1.0885     0.0     0.0      7.4294    0.00 
    3734      0.433031   504.6  -3197.48    1139.0   31.97     39.4611      0.3759      1.0681     0.0     0.0      7.4285    0.00 
    3735      0.433139   504.7  -3196.92    1141.1   31.97     39.5377      0.3758      1.0533     0.0     0.0      7.4277    0.00 
    3736      0.433265   504.5  -3198.61    1138.3   31.99     39.4301      0.3760      1.1065     0.0     0.0      7.4267    0.00 
    3737      0.433367   504.7  -3198.89    1140.4   31.99     39.5019      0.3761      1.0736     0.0     0.0      7.4261    0.00 
    3738      0.433496   504.7  -3200.01    1140.4   32.00     39.4953      0.3762      1.1243     0.0     0.0      7.4252    0.00 
    3739      0.433604   504.9  -3200.85    1142.5   32.01     39.5637      0.3764      1.0743     0.0     0.0      7.4244    0.00 
    3740      0.433730   504.7  -3202.26    1139.7   32.02     39.4578      0.3766      1.0819     0.0     0.0      7.4236    0.00 
    3741      0.433840   504.7  -3203.38    1139.7   32.03     39.4513      0.3767      1.0904     0.0     0.0      7.4228    0.00 
    3742      0.433950   505.0  -3202.82    1142.5   32.03     39.5523      0.3767      1.0703     0.0     0.0      7.4220    0.00 
    3743      0.434076   505.0  -3203.67    1143.2   32.04     39.5718      0.3768      1.0865     0.0     0.0      7.4211    0.00 
    3744      0.434186   504.7  -3205.35    1139.7   32.05     39.4399      0.3770      1.0619     0.0     0.0      7.4204    0.00 
    3745      0.434302   505.0  -3205.35    1142.5   32.05     39.5376      0.3770      1.0875     0.0     0.0      7.4196    0.00 
    3746      0.434411   504.8  -3207.60    1138.3   32.08     39.3780      0.3774      1.0609     0.0     0.0      7.4188    0.00 
    3747      0.434538   504.9  -3208.16    1141.1   32.08     39.4724      0.3774      1.0763     0.0     0.0      7.4179    0.00 
    3748      0.434646   505.0  -3208.16    1140.4   32.08     39.4480      0.3774      1.0325     0.0     0.0      7.4172    0.00 
    3749      0.434773   504.9  -3209.57    1139.7   32.10     39.4154      0.3777      1.0442     0.0     0.0      7.4163    0.00 
    3750      0.434885   504.8  -3210.69    1139.7   32.11     39.4089      0.3778      1.0205     0.0     0.0      7.4155    0.00 
    3751      0.434993   505.3  -3209.85    1142.5   32.10     39.5114      0.3777      1.0370     0.0     0.0      7.4147    0.00 
    3752      0.435121   505.0  -3212.10    1139.0   32.12     39.3763      0.3780      1.0215     0.0     0.0      7.4138    0.00 
    3753      0.435240   505.1  -3212.66    1139.7   32.13     39.3974      0.3781      1.0124     0.0     0.0      7.4130    0.00 
    3754      0.435351   505.1  -3214.07    1139.0   32.14     39.3649      0.3783      1.0184     0.0     0.0      7.4122    0.00 
    3755      0.435459   505.4  -3213.22    1143.2   32.13     39.5162      0.3782      0.9808     0.0     0.0      7.4115    0.00 
    3756      0.435585   505.1  -3216.03    1138.3   32.16     39.3291      0.3786      1.0303     0.0     0.0      7.4106    0.00 
    3757      0.435694   505.9  -3214.35    1145.4   32.14     39.5828      0.3784      0.9695     0.0     0.0      7.4098    0.00 
    3758      0.435804   505.1  -3217.16    1140.4   32.17     39.3957      0.3788      1.0485     0.0     0.0      7.4091    0.00 
    3759      0.435931   505.4  -3217.16    1141.8   32.17     39.4445      0.3788      1.0122     0.0     0.0      7.4082    0.00 
    3760      0.436039   505.5  -3217.44    1144.0   32.17     39.5160      0.3788      1.0373     0.0     0.0      7.4074    0.00 
    3761      0.436151   505.2  -3219.69    1139.7   32.20     39.3567      0.3791      1.0215     0.0     0.0      7.4067    0.00 
    3762      0.436266   505.6  -3219.13    1144.0   32.19     39.5061      0.3791      1.0274     0.0     0.0      7.4058    0.00 
    3763      0.436394   505.4  -3221.09    1139.7   32.21     39.3485      0.3794      1.0474     0.0     0.0      7.4050    0.00 
    3764      0.436502   505.6  -3221.09    1141.1   32.21     39.3972      0.3794      1.0342     0.0     0.0      7.4042    0.00 
    3765      0.436628   505.7  -3221.66    1144.0   32.22     39.4914      0.3794      1.0702     0.0     0.0      7.4033    0.00 
    3766      0.436737   505.5  -3223.62    1140.4   32.24     39.3582      0.3797      1.0256     0.0     0.0      7.4026    0.00 
    3767      0.436846   505.5  -3224.19    1139.7   32.24     39.3306      0.3798      1.0713     0.0     0.0      7.4018    0.00 
    3768      0.436972   505.5  -3224.75    1139.7   32.25     39.3273      0.3799      1.0326     0.0     0.0      7.4009    0.00 
    3769      0.437081   505.8  -3224.75    1143.2   32.25     39.4490      0.3799      1.0763     0.0     0.0      7.4002    0.00 
    3770      0.437201   505.7  -3225.87    1141.1   32.26     39.3695      0.3801      1.0670     0.0     0.0      7.3993    0.00 
    3771      0.437310   505.5  -3227.56    1139.0   32.28     39.2866      0.3803      1.0710     0.0     0.0      7.3986    0.00 
    3772      0.437437   505.7  -3228.40    1140.4   32.28     39.3304      0.3804      1.0891     0.0     0.0      7.3977    0.00 
    3773      0.437545   505.9  -3228.12    1141.8   32.28     39.3807      0.3804      1.0712     0.0     0.0      7.3969    0.00 
    3774      0.437672   505.7  -3230.93    1139.0   32.31     39.2671      0.3808      1.0859     0.0     0.0      7.3960    0.00 
    3775      0.437782   506.0  -3229.81    1142.5   32.30     39.3952      0.3806      1.0495     0.0     0.0      7.3953    0.00 
    3776      0.437890   505.9  -3231.21    1141.1   32.31     39.3384      0.3808      1.0912     0.0     0.0      7.3945    0.00 
    3777      0.438017   505.7  -3232.06    1141.1   32.32     39.3335      0.3810      1.0474     0.0     0.0      7.3936    0.00 
    3778      0.438127   505.7  -3234.03    1137.6   32.34     39.2005      0.3813      1.0760     0.0     0.0      7.3928    0.00 
    3779      0.438243   505.7  -3234.59    1139.0   32.35     39.2459      0.3813      1.0214     0.0     0.0      7.3920    0.00 
    3780      0.438353   506.0  -3234.31    1140.4   32.34     39.2961      0.3813      1.0553     0.0     0.0      7.3913    0.00 
    3781      0.438479   505.9  -3235.71    1139.0   32.36     39.2393      0.3815      1.0241     0.0     0.0      7.3904    0.00 
    3782      0.438587   505.9  -3235.71    1139.7   32.36     39.2636      0.3815      1.0206     0.0     0.0      7.3896    0.00 
    3783      0.438715   506.0  -3236.84    1141.1   32.37     39.3057      0.3817      1.0702     0.0     0.0      7.3887    0.00 
    3784      0.438825   506.0  -3237.40    1141.1   32.37     39.3025      0.3818      1.0466     0.0     0.0      7.3880    0.00 
    3785      0.438951   505.9  -3239.93    1138.3   32.40     39.1906      0.3821      1.1070     0.0     0.0      7.3871    0.00 
    3786      0.439060   506.0  -3239.09    1140.4   32.39     39.2684      0.3820      1.0454     0.0     0.0      7.3863    0.00 
    3787      0.439179   506.2  -3240.21    1140.4   32.40     39.2618      0.3822      1.1012     0.0     0.0      7.3855    0.00 
    3788      0.439289   506.1  -3241.62    1140.4   32.42     39.2537      0.3824      1.0695     0.0     0.0      7.3847    0.00 
    3789      0.439397   506.0  -3242.46    1138.3   32.42     39.1759      0.3825      1.0829     0.0     0.0      7.3840    0.00 
    3790      0.439522   506.0  -3243.30    1139.0   32.43     39.1953      0.3826      1.1032     0.0     0.0      7.3831    0.00 
    3791      0.439631   506.2  -3242.74    1141.1   32.43     39.2714      0.3826      1.0410     0.0     0.0      7.3823    0.00 
    3792      0.439759   505.7  -3247.24    1132.7   32.47     38.9540      0.3832      1.0731     0.0     0.0      7.3815    0.00 
    3793      0.439866   506.1  -3245.55    1139.0   32.46     39.1823      0.3830      1.0131     0.0     0.0      7.3807    0.00 
    3794      0.439993   506.4  -3245.55    1141.1   32.46     39.2551      0.3830      1.0712     0.0     0.0      7.3798    0.00 
    3795      0.440104   506.0  -3247.52    1137.6   32.48     39.1223      0.3833      0.9945     0.0     0.0      7.3790    0.00 
    3796      0.440224   506.5  -3247.24    1140.4   32.47     39.2210      0.3832      1.0328     0.0     0.0      7.3782    0.00 
    3797      0.440332   506.4  -3249.21    1139.0   32.49     39.1611      0.3835      1.0205     0.0     0.0      7.3775    0.00 
    3798      0.440457   506.6  -3248.92    1141.1   32.49     39.2355      0.3835      1.0538     0.0     0.0      7.3766    0.00 
    3799      0.440566   506.4  -3250.61    1138.3   32.51     39.1287      0.3837      1.0651     0.0     0.0      7.3758    0.00 
    3800      0.440676   506.6  -3250.05    1141.1   32.50     39.2290      0.3836      1.0432     0.0     0.0      7.3751    0.00 
    3801      0.440802   506.3  -3253.14    1138.3   32.53     39.1140      0.3841      1.0652     0.0     0.0      7.3742    0.00 
    3802      0.440912   506.2  -3253.98    1137.6   32.54     39.0849      0.3842      1.0352     0.0     0.0      7.3734    0.00 
    3803      0.441021   506.5  -3253.70    1138.3   32.54     39.1107      0.3842      1.0726     0.0     0.0      7.3727    0.00 
    3804      0.441138   506.6  -3253.42    1141.1   32.53     39.2093      0.3841      1.0490     0.0     0.0      7.3718    0.00 
    3805      0.441257   506.6  -3255.95    1138.3   32.56     39.0977      0.3845      1.0417     0.0     0.0      7.3710    0.00 
    3806      0.441385   506.5  -3255.95    1139.7   32.56     39.1462      0.3845      1.0076     0.0     0.0      7.3701    0.00 
    3807      0.441493   506.5  -3257.64    1139.0   32.58     39.1121      0.3848      1.0298     0.0     0.0      7.3694    0.00 
    3808      0.441601   506.7  -3257.64    1139.0   32.58     39.1121      0.3848      0.9976     0.0     0.0      7.3686    0.00 
    3809      0.441728   506.8  -3258.76    1138.3   32.59     39.0814      0.3849      1.0170     0.0     0.0      7.3677    0.00 
    3810      0.441838   506.8  -3258.48    1140.4   32.58     39.1557      0.3849      0.9790     0.0     0.0      7.3670    0.00 
    3811      0.441963   506.8  -3260.17    1140.4   32.60     39.1459      0.3851      1.0208     0.0     0.0      7.3661    0.00 
    3812      0.442081   506.8  -3261.29    1139.7   32.61     39.1152      0.3853      1.0077     0.0     0.0      7.3653    0.00 
    3813      0.442191   506.8  -3261.57    1139.0   32.62     39.0893      0.3853      1.0314     0.0     0.0      7.3645    0.00 
    3814      0.442300   506.7  -3262.70    1139.0   32.63     39.0828      0.3855      1.0372     0.0     0.0      7.3637    0.00 
    3815      0.442427   507.0  -3262.42    1141.8   32.62     39.1813      0.3855      1.0348     0.0     0.0      7.3629    0.00 
    3816      0.442536   506.9  -3264.39    1139.0   32.64     39.0730      0.3858      1.0725     0.0     0.0      7.3621    0.00 
    3817      0.442662   507.0  -3264.95    1140.4   32.65     39.1182      0.3858      1.0622     0.0     0.0      7.3612    0.00 
    3818      0.442773   507.3  -3265.79    1140.4   32.66     39.1133      0.3860      1.0961     0.0     0.0      7.3605    0.00 
    3819      0.442882   506.9  -3266.92    1138.3   32.67     39.0341      0.3861      1.0646     0.0     0.0      7.3597    0.00 
    3820      0.443009   507.0  -3268.04    1139.7   32.68     39.0760      0.3863      1.1066     0.0     0.0      7.3588    0.00 
    3821      0.443110   507.3  -3268.04    1140.4   32.68     39.1002      0.3863      1.0852     0.0     0.0      7.3581    0.00 
    3822      0.443236   507.3  -3268.60    1142.5   32.69     39.1695      0.3864      1.1004     0.0     0.0      7.3573    0.00 
    3823      0.443346   507.0  -3270.01    1137.6   32.70     38.9920      0.3866      1.0855     0.0     0.0      7.3565    0.00 
    3824      0.443472   507.1  -3271.41    1139.7   32.71     39.0564      0.3868      1.0717     0.0     0.0      7.3556    0.00 
    3825      0.443580   506.9  -3272.82    1136.9   32.73     38.9515      0.3870      1.0780     0.0     0.0      7.3549    0.00 
    3826      0.443689   507.3  -3271.98    1140.4   32.72     39.0773      0.3869      1.0416     0.0     0.0      7.3541    0.00 
    3827      0.443817   507.3  -3273.10    1139.0   32.73     39.0225      0.3871      1.0501     0.0     0.0      7.3532    0.00 
    3828      0.443926   507.3  -3274.22    1139.0   32.74     39.0159      0.3872      1.0097     0.0     0.0      7.3525    0.00 
    3829      0.444044   507.0  -3275.91    1136.9   32.76     38.9336      0.3875      1.0436     0.0     0.0      7.3516    0.00 
    3830      0.444153   507.3  -3275.91    1138.3   32.76     38.9820      0.3875      1.0097     0.0     0.0      7.3509    0.00 
    3831      0.444282   507.5  -3276.19    1141.1   32.76     39.0770      0.3875      1.0313     0.0     0.0      7.3500    0.00 
    3832      0.444390   507.5  -3277.32    1140.4   32.77     39.0463      0.3877      1.0075     0.0     0.0      7.3492    0.00 
    3833      0.444517   507.4  -3277.88    1141.8   32.78     39.0914      0.3878      1.0245     0.0     0.0      7.3483    0.00 
    3834      0.444626   507.5  -3278.72    1139.7   32.79     39.0140      0.3879      1.0478     0.0     0.0      7.3476    0.00 
    3835      0.444736   507.6  -3278.72    1140.4   32.79     39.0381      0.3879      1.0273     0.0     0.0      7.3468    0.00 
    3836      0.444862   507.3  -3281.53    1137.6   32.82     38.9252      0.3883      1.0659     0.0     0.0      7.3459    0.00 
    3837      0.444971   507.5  -3281.53    1140.4   32.82     39.0218      0.3883      1.0307     0.0     0.0      7.3452    0.00 
    3838      0.445090   507.5  -3282.94    1138.3   32.83     38.9412      0.3885      1.0546     0.0     0.0      7.3443    0.00 
    3839      0.445201   507.6  -3282.94    1140.4   32.83     39.0137      0.3885      1.0214     0.0     0.0      7.3436    0.00 
    3840      0.445328   507.6  -3283.22    1140.4   32.83     39.0120      0.3886      1.0358     0.0     0.0      7.3427    0.00 
    3841      0.445435   507.4  -3286.03    1135.5   32.86     38.8268      0.3890      1.0261     0.0     0.0      7.3420    0.00 
    3842      0.445564   507.5  -3285.75    1139.0   32.86     38.9491      0.3889      1.0459     0.0     0.0      7.3411    0.00 
    3843      0.445672   507.8  -3285.19    1141.8   32.85     39.0489      0.3889      1.0553     0.0     0.0      7.3403    0.00 
    3844      0.445781   507.6  -3286.59    1140.4   32.87     38.9924      0.3891      1.0473     0.0     0.0      7.3396    0.00 
    3845      0.445911   507.6  -3288.28    1139.0   32.88     38.9344      0.3893      1.0726     0.0     0.0      7.3387    0.00 
    3846      0.446009   507.8  -3288.28    1139.7   32.88     38.9585      0.3893      1.0709     0.0     0.0      7.3380    0.00 
    3847      0.446137   507.9  -3289.12    1141.1   32.89     39.0019      0.3894      1.1140     0.0     0.0      7.3371    0.00 
    3848      0.446245   507.9  -3289.97    1140.4   32.90     38.9728      0.3896      1.1058     0.0     0.0      7.3363    0.00 
    3849      0.446371   507.6  -3291.93    1139.0   32.92     38.9132      0.3899      1.1074     0.0     0.0      7.3355    0.00 
    3850      0.446480   507.6  -3293.06    1137.6   32.93     38.8585      0.3900      1.1129     0.0     0.0      7.3347    0.00 
    3851      0.446590   507.7  -3293.34    1138.3   32.93     38.8809      0.3901      1.0987     0.0     0.0      7.3340    0.00 
    3852      0.446715   507.8  -3294.46    1138.3   32.94     38.8744      0.3902      1.0793     0.0     0.0      7.3331    0.00 
    3853      0.446825   507.9  -3295.03    1139.0   32.95     38.8953      0.3903      1.0626     0.0     0.0      7.3323    0.00 
    3854      0.446963   508.0  -3295.59    1139.7   32.96     38.9161      0.3904      1.0661     0.0     0.0      7.3314    0.00 
    3855      0.447055   507.9  -3296.15    1139.0   32.96     38.8887      0.3905      1.0624     0.0     0.0      7.3307    0.00 
    3856      0.447182   508.0  -3296.43    1139.0   32.96     38.8871      0.3905      1.0881     0.0     0.0      7.3298    0.00 
    3857      0.447290   508.0  -3297.56    1139.7   32.98     38.9047      0.3907      1.0498     0.0     0.0      7.3291    0.00 
    3858      0.447419   507.9  -3299.52    1137.6   33.00     38.8210      0.3910      1.0754     0.0     0.0      7.3282    0.00 
    3859      0.447527   508.0  -3299.52    1138.3   33.00     38.8451      0.3910      1.0635     0.0     0.0      7.3275    0.00 
    3860      0.447635   508.2  -3300.09    1139.7   33.00     38.8900      0.3911      1.0792     0.0     0.0      7.3267    0.00 
    3861      0.447762   508.0  -3301.77    1137.6   33.02     38.8080      0.3913      1.0825     0.0     0.0      7.3258    0.00 
    3862      0.447873   508.2  -3301.77    1138.3   33.02     38.8320      0.3913      1.0396     0.0     0.0      7.3251    0.00 
    3863      0.447992   507.8  -3305.15    1134.1   33.05     38.6681      0.3918      1.0487     0.0     0.0      7.3242    0.00 
    3864      0.448101   508.1  -3304.30    1137.6   33.04     38.7933      0.3917      1.0221     0.0     0.0      7.3235    0.00 
    3865      0.448228   508.3  -3304.58    1139.7   33.05     38.8639      0.3917      1.0186     0.0     0.0      7.3226    0.00 
    3866      0.448339   508.2  -3305.15    1138.3   33.05     38.8125      0.3918      0.9535     0.0     0.0      7.3218    0.00 
    3867      0.448448   508.4  -3305.43    1140.4   33.05     38.8830      0.3919      0.9745     0.0     0.0      7.3211    0.00 
    3868      0.448575   508.3  -3306.55    1137.6   33.07     38.7803      0.3920      0.9848     0.0     0.0      7.3202    0.00 
    3869      0.448685   508.3  -3307.96    1138.3   33.08     38.7962      0.3923      1.0069     0.0     0.0      7.3195    0.00 
    3870      0.448794   508.4  -3308.24    1139.7   33.08     38.8427      0.3923      1.0374     0.0     0.0      7.3187    0.00 
    3871      0.448913   508.7  -3307.68    1141.1   33.08     38.8940      0.3922      1.0099     0.0     0.0      7.3179    0.00 
    3872      0.449038   508.2  -3311.33    1136.9   33.11     38.7285      0.3928      1.0445     0.0     0.0      7.3170    0.00 
    3873      0.449148   508.4  -3311.89    1136.9   33.12     38.7253      0.3928      1.0516     0.0     0.0      7.3162    0.00 
    3874      0.449259   508.9  -3309.64    1144.0   33.10     38.9788      0.3925      1.0864     0.0     0.0      7.3155    0.00 
    3875      0.449385   508.5  -3312.46    1138.3   33.12     38.7701      0.3929      1.0950     0.0     0.0      7.3146    0.00 
    3876      0.449493   508.4  -3313.86    1137.6   33.14     38.7379      0.3931      1.0766     0.0     0.0      7.3139    0.00 
    3877      0.449622   508.3  -3315.55    1134.1   33.16     38.6080      0.3934      1.0696     0.0     0.0      7.3130    0.00 
    3878      0.449730   508.6  -3315.55    1138.3   33.16     38.7522      0.3934      1.0711     0.0     0.0      7.3122    0.00 
    3879      0.449838   508.7  -3315.55    1139.7   33.16     38.8002      0.3934      1.0554     0.0     0.0      7.3115    0.00 
    3880      0.449958   508.7  -3316.95    1139.0   33.17     38.7681      0.3936      1.0293     0.0     0.0      7.3107    0.00 
    3881      0.450085   508.7  -3316.95    1139.0   33.17     38.7681      0.3936      1.0433     0.0     0.0      7.3098    0.00 
    3882      0.450195   508.8  -3317.80    1140.4   33.18     38.8112      0.3937      1.0344     0.0     0.0      7.3090    0.00 
    3883      0.450304   508.6  -3319.20    1137.6   33.19     38.7070      0.3939      1.0724     0.0     0.0      7.3083    0.00 
    3884      0.450431   509.0  -3319.20    1141.1   33.19     38.8270      0.3939      1.0545     0.0     0.0      7.3074    0.00 
    3885      0.450542   508.7  -3321.73    1137.6   33.22     38.6923      0.3943      1.0766     0.0     0.0      7.3066    0.00 
    3886      0.450651   508.9  -3321.17    1139.7   33.21     38.7676      0.3942      1.0612     0.0     0.0      7.3059    0.00 
    3887      0.450778   508.9  -3322.29    1139.7   33.22     38.7611      0.3944      1.0815     0.0     0.0      7.3050    0.00 
    3888      0.450896   508.7  -3324.54    1137.6   33.25     38.6760      0.3947      1.0829     0.0     0.0      7.3042    0.00 
    3889      0.451005   509.0  -3323.14    1140.4   33.23     38.7802      0.3945      1.0756     0.0     0.0      7.3034    0.00 
    3890      0.451116   508.8  -3325.39    1136.2   33.25     38.6232      0.3949      1.0747     0.0     0.0      7.3027    0.00 
    3891      0.451242   508.9  -3325.39    1138.3   33.25     38.6951      0.3949      1.0356     0.0     0.0      7.3018    0.00 
    3892      0.451352   508.9  -3326.79    1139.0   33.27     38.7110      0.3951      1.0471     0.0     0.0      7.3010    0.00 
    3893      0.451462   508.9  -3327.64    1137.6   33.28     38.6581      0.3952      1.0031     0.0     0.0      7.3003    0.00 
    3894      0.451587   509.0  -3328.20    1137.6   33.28     38.6549      0.3953      1.0238     0.0     0.0      7.2994    0.00 
    3895      0.451695   509.0  -3329.60    1137.6   33.30     38.6467      0.3955      0.9866     0.0     0.0      7.2987    0.00 
    3896      0.451824   509.0  -3329.60    1138.3   33.30     38.6707      0.3955      0.9825     0.0     0.0      7.2977    0.00 
    3897      0.451944   508.9  -3330.73    1137.6   33.31     38.6402      0.3957      0.9893     0.0     0.0      7.2970    0.00 
    3898      0.452053   509.2  -3330.73    1138.3   33.31     38.6642      0.3957      0.9854     0.0     0.0      7.2962    0.00 
    3899      0.452161   509.3  -3331.01    1140.4   33.31     38.7345      0.3957      1.0241     0.0     0.0      7.2955    0.00 
    3900      0.452287   509.2  -3332.42    1139.7   33.32     38.7023      0.3959      1.0160     0.0     0.0      7.2946    0.00 
    3901      0.452397   509.3  -3333.26    1139.7   33.33     38.6974      0.3960      1.0414     0.0     0.0      7.2939    0.00 
    3902      0.452505   509.3  -3334.66    1137.6   33.35     38.6174      0.3962      1.0357     0.0     0.0      7.2931    0.00 
    3903      0.452631   509.2  -3335.79    1138.3   33.36     38.6348      0.3964      1.0489     0.0     0.0      7.2923    0.00 
    3904      0.452740   509.3  -3336.07    1139.0   33.36     38.6572      0.3965      1.0379     0.0     0.0      7.2915    0.00 
    3905      0.452859   509.3  -3336.63    1139.7   33.37     38.6779      0.3965      1.0462     0.0     0.0      7.2907    0.00 
    3906      0.452987   509.3  -3337.76    1138.3   33.38     38.6234      0.3967      1.0241     0.0     0.0      7.2898    0.00 
    3907      0.453095   509.3  -3338.88    1137.6   33.39     38.5930      0.3969      1.0434     0.0     0.0      7.2890    0.00 
    3908      0.453204   509.5  -3339.16    1139.0   33.39     38.6392      0.3969      1.0176     0.0     0.0      7.2883    0.00 
    3909      0.453332   509.5  -3339.72    1138.3   33.40     38.6120      0.3970      1.0180     0.0     0.0      7.2874    0.00 
    3910      0.453440   509.4  -3341.13    1138.3   33.41     38.6039      0.3972      1.0031     0.0     0.0      7.2867    0.00 
    3911      0.453566   509.8  -3340.57    1141.1   33.41     38.7029      0.3971      1.0031     0.0     0.0      7.2858    0.00 
    3912      0.453675   509.4  -3342.82    1137.6   33.43     38.5702      0.3975      1.0333     0.0     0.0      7.2851    0.00 
    3913      0.453795   509.7  -3342.53    1141.1   33.43     38.6914      0.3974      1.0239     0.0     0.0      7.2842    0.00 
    3914      0.453905   509.5  -3343.94    1139.0   33.44     38.6115      0.3976      1.0610     0.0     0.0      7.2835    0.00 
    3915      0.454014   509.7  -3344.78    1139.0   33.45     38.6066      0.3978      1.0359     0.0     0.0      7.2827    0.00 
    3916      0.454141   509.6  -3345.91    1138.3   33.46     38.5762      0.3979      1.0754     0.0     0.0      7.2819    0.00 
    3917      0.454252   509.8  -3345.91    1139.7   33.46     38.6240      0.3979      1.0545     0.0     0.0      7.2811    0.00 
    3918      0.454378   509.8  -3347.03    1139.0   33.47     38.5936      0.3981      1.0804     0.0     0.0      7.2803    0.00 
    3919      0.454486   509.6  -3348.16    1136.9   33.48     38.5153      0.3983      1.0708     0.0     0.0      7.2795    0.00 
    3920      0.454595   509.7  -3349.00    1137.6   33.49     38.5343      0.3984      1.0503     0.0     0.0      7.2788    0.00 
    3921      0.454723   509.5  -3350.41    1136.2   33.50     38.4784      0.3986      1.0585     0.0     0.0      7.2779    0.00 
    3922      0.454841   509.9  -3350.13    1140.4   33.50     38.6234      0.3986      1.0432     0.0     0.0      7.2771    0.00 
    3923      0.454949   509.9  -3351.25    1138.3   33.51     38.5452      0.3987      1.0422     0.0     0.0      7.2764    0.00 
    3924      0.455057   509.7  -3352.37    1137.6   33.52     38.5148      0.3989      1.0416     0.0     0.0      7.2756    0.00 
    3925      0.455184   510.0  -3352.09    1140.4   33.52     38.6120      0.3989      1.0297     0.0     0.0      7.2747    0.00 
    3926      0.455294   509.9  -3354.06    1138.3   33.54     38.5289      0.3992      1.0262     0.0     0.0      7.2740    0.00 
    3927      0.455419   509.9  -3354.90    1138.3   33.55     38.5240      0.3993      1.0316     0.0     0.0      7.2731    0.00 
    3928      0.455527   510.2  -3354.34    1139.7   33.54     38.5751      0.3992      1.0413     0.0     0.0      7.2724    0.00 
    3929      0.455656   509.9  -3356.03    1138.3   33.56     38.5175      0.3995      1.0476     0.0     0.0      7.2715    0.00 
    3930      0.455756   510.2  -3356.59    1137.6   33.57     38.4904      0.3995      1.0672     0.0     0.0      7.2708    0.00 
    3931      0.455884   510.0  -3358.00    1137.6   33.58     38.4822      0.3998      1.0610     0.0     0.0      7.2699    0.00 
    3932      0.455992   509.9  -3359.40    1136.2   33.59     38.4263      0.4000      1.0847     0.0     0.0      7.2692    0.00 
    3933      0.456119   510.2  -3359.40    1139.0   33.59     38.5218      0.4000      1.0999     0.0     0.0      7.2683    0.00 
    3934      0.456229   510.4  -3359.12    1140.4   33.59     38.5712      0.3999      1.1093     0.0     0.0      7.2676    0.00 
    3935      0.456337   510.1  -3360.81    1138.3   33.61     38.4898      0.4002      1.1164     0.0     0.0      7.2668    0.00 
    3936      0.456462   510.2  -3361.65    1138.3   33.62     38.4849      0.4003      1.1486     0.0     0.0      7.2660    0.00 
    3937      0.456571   510.2  -3362.78    1138.3   33.63     38.4784      0.4005      1.1404     0.0     0.0      7.2652    0.00 
    3938      0.456681   510.1  -3364.46    1135.5   33.64     38.3732      0.4007      1.1641     0.0     0.0      7.2645    0.00 
    3939      0.456797   510.2  -3364.74    1137.6   33.65     38.4431      0.4008      1.1461     0.0     0.0      7.2637    0.00 
    3940      0.456926   510.4  -3364.74    1139.0   33.65     38.4908      0.4008      1.1358     0.0     0.0      7.2628    0.00 
    3941      0.457034   509.9  -3367.55    1134.8   33.68     38.3315      0.4012      1.1438     0.0     0.0      7.2621    0.00 
    3942      0.457161   510.4  -3366.71    1139.7   33.67     38.5033      0.4011      1.1357     0.0     0.0      7.2612    0.00 
    3943      0.457271   510.2  -3368.40    1136.9   33.68     38.3981      0.4013      1.1255     0.0     0.0      7.2605    0.00 
    3944      0.457379   510.1  -3369.24    1135.5   33.69     38.3456      0.4014      1.1016     0.0     0.0      7.2597    0.00 
    3945      0.457505   510.4  -3369.80    1136.2   33.70     38.3662      0.4015      1.0817     0.0     0.0      7.2589    0.00 
    3946      0.457614   510.4  -3370.37    1137.6   33.70     38.4106      0.4016      1.0567     0.0     0.0      7.2581    0.00 
    3947      0.457733   510.4  -3371.49    1135.5   33.71     38.3326      0.4018      1.0599     0.0     0.0      7.2573    0.00 
    3948      0.457843   510.5  -3371.77    1136.9   33.72     38.3786      0.4018      1.0255     0.0     0.0      7.2566    0.00 
    3949      0.457968   510.3  -3374.02    1135.5   33.74     38.3179      0.4022      1.0229     0.0     0.0      7.2557    0.00 
    3950      0.458076   510.3  -3374.02    1134.1   33.74     38.2703      0.4022      1.0025     0.0     0.0      7.2550    0.00 
    3951      0.458205   510.2  -3375.14    1135.5   33.75     38.3114      0.4023      0.9930     0.0     0.0      7.2541    0.00 
    3952      0.458313   510.7  -3374.58    1139.0   33.75     38.4338      0.4023      0.9900     0.0     0.0      7.2533    0.00 
    3953      0.458421   510.7  -3375.43    1139.7   33.75     38.4527      0.4024      0.9898     0.0     0.0      7.2526    0.00 
    3954      0.458547   510.5  -3377.11    1137.6   33.77     38.3715      0.4026      0.9782     0.0     0.0      7.2517    0.00
