Repository: LightForm-group/dilatometer_modelling_and_constitutive_behaviour

# dilatometer_modelling_and_constitutive_behaviour

Created with work by Inigo Howe, Patryk Jedrasiak, Hugh Shercliff

This program contains a method of testing various constitutive models and extracting the constitutive behaviour of dilatometer samples correcting for inhomogeneities in termperature, strain and strain rate. The model is currently configured to a dilatometer run under vacuum, with no active cooling during the deformation for a sample of length 10mm with a diameter of 5mm. For both heatup and deformation the temperature is fitted to the experimental central themocoupole temperature for any general temperature profile.

File: experimental_data/deformation/1/490/008_Compression_Daniel_Al_Hom1_SHT_540C_Deform_490C_1.0s-1_QuenchHeGas__1.asc (part 14 of 27)
 C:\WinTA100\DIL805.PRO\Data\Deformation\ChrisDaniel\008_Compression_Daniel_Al_Hom1_SHT_540C_Deform_490C_1.0s-1_QuenchHeGas__1.asc
     No.          Time   Tem.1        DL     Force  Strain   kf (Def.)    Phi  (D)    Phi* (D)   Tem.2   Tem.3        Poti      HF 
                     s      °C        µm         N       %       N/mm²                     1/s      °C      °C          mm       % 
    3955      0.423014   464.6  -2978.76    1237.1   29.79     44.2376      0.3390      1.0104     0.0     0.0      7.4682    0.00 
    3956      0.423123   464.7  -2979.04    1237.8   29.79     44.2611      0.3390      0.9603     0.0     0.0      7.4674    0.00 
    3957      0.423234   464.7  -2980.14    1237.8   29.80     44.2541      0.3392      0.9826     0.0     0.0      7.4666    0.00 
    3958      0.423345   464.7  -2981.53    1236.4   29.82     44.1950      0.3393      0.9526     0.0     0.0      7.4658    0.00 
    3959      0.423453   464.6  -2982.91    1235.0   29.83     44.1358      0.3395      0.9807     0.0     0.0      7.4650    0.00 
    3960      0.423562   464.7  -2982.91    1236.4   29.83     44.1863      0.3395      0.9729     0.0     0.0      7.4642    0.00 
    3961      0.423671   465.1  -2981.25    1242.0   29.81     44.3985      0.3393      0.9894     0.0     0.0      7.4635    0.00 
    3962      0.423763   464.9  -2984.02    1237.1   29.84     44.2045      0.3397      1.0179     0.0     0.0      7.4628    0.00 
    3963      0.423882   464.8  -2984.29    1237.8   29.84     44.2280      0.3397      1.0237     0.0     0.0      7.4620    0.00 
    3964      0.423993   464.9  -2985.40    1238.5   29.85     44.2462      0.3399      1.0910     0.0     0.0      7.4612    0.00 
    3965      0.424084   465.0  -2985.68    1238.5   29.86     44.2445      0.3399      1.0879     0.0     0.0      7.4605    0.00 
    3966      0.424193   464.8  -2987.61    1237.8   29.88     44.2071      0.3402      1.1221     0.0     0.0      7.4597    0.00 
    3967      0.424302   464.8  -2988.44    1237.1   29.88     44.1766      0.3403      1.0845     0.0     0.0      7.4590    0.00 
    3968      0.424412   464.9  -2989.00    1236.4   29.89     44.1479      0.3404      1.1129     0.0     0.0      7.4582    0.00 
    3969      0.424521   464.9  -2989.82    1235.0   29.90     44.0923      0.3405      1.0818     0.0     0.0      7.4574    0.00 
    3970      0.424629   464.7  -2991.21    1235.7   29.91     44.1088      0.3407      1.0799     0.0     0.0      7.4566    0.00 
    3971      0.424737   464.8  -2991.48    1237.1   29.91     44.1574      0.3408      1.0635     0.0     0.0      7.4558    0.00 
    3972      0.424856   465.2  -2991.76    1239.2   29.92     44.2313      0.3408      1.0366     0.0     0.0      7.4550    0.00 
    3973      0.424947   464.9  -2993.15    1235.7   29.93     44.0966      0.3410      1.0012     0.0     0.0      7.4543    0.00 
    3974      0.425056   464.8  -2993.97    1236.4   29.94     44.1166      0.3411      0.9751     0.0     0.0      7.4535    0.00 
    3975      0.425166   465.0  -2994.53    1237.1   29.95     44.1383      0.3412      0.9681     0.0     0.0      7.4528    0.00 
    3976      0.425275   465.0  -2994.80    1237.1   29.95     44.1365      0.3412      0.9552     0.0     0.0      7.4520    0.00 
    3977      0.425366   465.1  -2995.36    1237.8   29.95     44.1582      0.3413      0.9595     0.0     0.0      7.4513    0.00 
    3978      0.425475   465.3  -2995.63    1239.2   29.96     44.2068      0.3414      0.9534     0.0     0.0      7.4505    0.00 
    3979      0.425584   465.1  -2997.57    1237.8   29.98     44.1443      0.3416      0.9664     0.0     0.0      7.4498    0.00 
    3980      0.425694   465.1  -2998.40    1237.1   29.98     44.1139      0.3418      0.9657     0.0     0.0      7.4490    0.00 
    3981      0.425803   465.2  -2998.40    1237.8   29.98     44.1390      0.3418      0.9819     0.0     0.0      7.4481    0.00 
    3982      0.425904   465.3  -2998.95    1239.2   29.99     44.1859      0.3418      0.9870     0.0     0.0      7.4475    0.00 
    3983      0.426015   465.2  -3000.06    1237.8   30.00     44.1286      0.3420      0.9909     0.0     0.0      7.4467    0.00 
    3984      0.426124   465.2  -3000.89    1237.8   30.01     44.1233      0.3421      0.9946     0.0     0.0      7.4459    0.00 
    3985      0.426233   465.2  -3001.44    1239.2   30.01     44.1702      0.3422      1.0272     0.0     0.0      7.4452    0.00 
    3986      0.426342   465.3  -3002.27    1237.8   30.02     44.1146      0.3423      1.0276     0.0     0.0      7.4444    0.00 
    3987      0.426452   465.2  -3003.66    1237.1   30.04     44.0808      0.3425      1.0427     0.0     0.0      7.4436    0.00 
    3988      0.426543   465.2  -3003.38    1238.5   30.03     44.1328      0.3425      1.0438     0.0     0.0      7.4429    0.00 
    3989      0.426652   465.3  -3004.21    1237.1   30.04     44.0773      0.3426      1.0496     0.0     0.0      7.4422    0.00 
    3990      0.426760   465.1  -3006.15    1235.7   30.06     44.0148      0.3429      1.0575     0.0     0.0      7.4414    0.00 
    3991      0.426879   465.4  -3006.15    1239.2   30.06     44.1405      0.3429      1.0721     0.0     0.0      7.4406    0.00 
    3992      0.426987   465.4  -3006.98    1237.8   30.07     44.0850      0.3430      1.0785     0.0     0.0      7.4398    0.00 
    3993      0.427078   465.2  -3007.81    1237.1   30.08     44.0546      0.3431      1.0637     0.0     0.0      7.4392    0.00 
    3994      0.427187   465.1  -3008.91    1235.0   30.09     43.9723      0.3433      1.0676     0.0     0.0      7.4384    0.00 
    3995      0.427297   465.2  -3009.47    1236.4   30.09     44.0190      0.3433      1.0594     0.0     0.0      7.4376    0.00 
    3996      0.427406   465.3  -3010.85    1237.1   30.11     44.0354      0.3435      1.0425     0.0     0.0      7.4368    0.00 
    3997      0.427515   465.3  -3011.13    1236.4   30.11     44.0086      0.3436      1.0359     0.0     0.0      7.4360    0.00 
    3998      0.427624   465.4  -3011.13    1237.8   30.11     44.0588      0.3436      1.0047     0.0     0.0      7.4352    0.00 
    3999      0.427734   465.2  -3013.34    1235.7   30.13     43.9695      0.3439      1.0090     0.0     0.0      7.4345    0.00 
    4000      0.427834   465.4  -3013.62    1237.1   30.14     44.0180      0.3439      0.9807     0.0     0.0      7.4337    0.00 
    4001      0.427945   465.5  -3013.34    1239.2   30.13     44.0951      0.3439      0.9750     0.0     0.0      7.4330    0.00 
    4002      0.428054   465.2  -3015.55    1235.0   30.16     43.9305      0.3442      0.9562     0.0     0.0      7.4322    0.00 
    4003      0.428164   465.5  -3015.55    1237.1   30.16     44.0058      0.3442      0.9327     0.0     0.0      7.4314    0.00 
    4004      0.428273   465.5  -3016.66    1235.7   30.17     43.9486      0.3444      0.9603     0.0     0.0      7.4306    0.00 
    4005      0.428364   465.6  -3015.83    1240.6   30.16     44.1296      0.3442      0.9703     0.0     0.0      7.4300    0.00 
    4006      0.428475   465.5  -3017.49    1237.8   30.17     44.0187      0.3445      0.9873     0.0     0.0      7.4292    0.00 
    4007      0.428584   465.5  -3018.60    1237.8   30.19     44.0117      0.3446      0.9845     0.0     0.0      7.4284    0.00 
    4008      0.428692   465.8  -3018.60    1239.9   30.19     44.0870      0.3446      1.0262     0.0     0.0      7.4276    0.00 
    4009      0.428794   465.5  -3019.98    1236.4   30.20     43.9528      0.3448      1.0481     0.0     0.0      7.4269    0.00 
    4010      0.428903   465.6  -3020.26    1237.8   30.20     44.0013      0.3449      1.0742     0.0     0.0      7.4261    0.00 
    4011      0.429012   465.8  -3020.26    1240.6   30.20     44.1016      0.3449      1.0828     0.0     0.0      7.4253    0.00 
    4012      0.429122   465.5  -3022.75    1236.4   30.23     43.9354      0.3452      1.0833     0.0     0.0      7.4246    0.00 
    4013      0.429232   465.4  -3024.13    1235.0   30.24     43.8765      0.3454      1.1060     0.0     0.0      7.4238    0.00 
    4014      0.429341   465.5  -3024.68    1235.7   30.25     43.8981      0.3455      1.1037     0.0     0.0      7.4230    0.00 
    4015      0.429450   465.5  -3024.68    1236.4   30.25     43.9232      0.3455      1.0780     0.0     0.0      7.4222    0.00 
    4016      0.429540   465.7  -3025.51    1237.1   30.26     43.9431      0.3456      1.0459     0.0     0.0      7.4216    0.00 
    4017      0.429650   465.5  -3026.62    1233.6   30.27     43.8108      0.3458      1.0106     0.0     0.0      7.4208    0.00 
    4018      0.429767   465.5  -3027.73    1235.7   30.28     43.8790      0.3460      1.0199     0.0     0.0      7.4200    0.00 
    4019      0.429876   465.7  -3027.73    1235.7   30.28     43.8790      0.3460      1.0188     0.0     0.0      7.4192    0.00 
    4020      0.429967   465.9  -3027.45    1238.5   30.27     43.9810      0.3459      1.0168     0.0     0.0      7.4186    0.00 
    4021      0.430076   465.5  -3029.66    1235.0   30.30     43.8417      0.3462      0.9895     0.0     0.0      7.4178    0.00 
    4022      0.430185   465.5  -3031.05    1235.0   30.31     43.8330      0.3464      0.9986     0.0     0.0      7.4170    0.00 
    4023      0.430294   465.9  -3030.22    1239.2   30.30     43.9886      0.3463      1.0105     0.0     0.0      7.4162    0.00 
    4024      0.430404   465.9  -3031.05    1237.8   30.31     43.9332      0.3464      1.0431     0.0     0.0      7.4155    0.00 
    4025      0.430514   465.9  -3031.88    1236.4   30.32     43.8779      0.3465      1.0532     0.0     0.0      7.4147    0.00 
    4026      0.430623   465.9  -3032.43    1237.8   30.32     43.9245      0.3466      1.0592     0.0     0.0      7.4139    0.00 
    4027      0.430723   465.4  -3034.64    1232.2   30.35     43.7103      0.3469      1.0841     0.0     0.0      7.4132    0.00 
    4028      0.430832   465.8  -3035.20    1235.0   30.35     43.8069      0.3470      1.0693     0.0     0.0      7.4124    0.00 
    4029      0.430940   465.6  -3036.58    1233.6   30.37     43.7482      0.3472      1.0574     0.0     0.0      7.4117    0.00 
    4030      0.431049   465.8  -3036.30    1236.4   30.36     43.8500      0.3472      1.0270     0.0     0.0      7.4109    0.00 
    4031      0.431159   465.8  -3036.86    1236.4   30.37     43.8466      0.3473      1.0140     0.0     0.0      7.4101    0.00 
    4032      0.431268   465.8  -3038.52    1235.0   30.39     43.7861      0.3475      0.9858     0.0     0.0      7.4093    0.00 
    4033      0.431359   465.9  -3038.24    1237.1   30.38     43.8629      0.3475      0.9996     0.0     0.0      7.4087    0.00 
    4034      0.431467   465.9  -3039.35    1235.7   30.39     43.8059      0.3476      0.9658     0.0     0.0      7.4079    0.00 
    4035      0.431577   465.8  -3040.73    1235.0   30.41     43.7721      0.3478      0.9813     0.0     0.0      7.4071    0.00 
    4036      0.431696   465.9  -3040.45    1237.1   30.40     43.8489      0.3478      0.9676     0.0     0.0      7.4063    0.00 
    4037      0.431787   466.0  -3041.01    1237.1   30.41     43.8454      0.3479      0.9878     0.0     0.0      7.4056    0.00 
    4038      0.431898   466.1  -3041.84    1237.8   30.42     43.8652      0.3480      0.9956     0.0     0.0      7.4049    0.00 
    4039      0.432006   466.1  -3042.11    1238.5   30.42     43.8885      0.3480      1.0299     0.0     0.0      7.4041    0.00 
    4040      0.432115   466.0  -3044.05    1235.7   30.44     43.7763      0.3483      1.0468     0.0     0.0      7.4033    0.00 
    4041      0.432225   466.2  -3044.05    1235.7   30.44     43.7763      0.3483      1.0668     0.0     0.0      7.4025    0.00 
    4042      0.432335   466.1  -3045.43    1236.4   30.45     43.7926      0.3485      1.0800     0.0     0.0      7.4018    0.00 
    4043      0.432444   466.1  -3046.26    1237.1   30.46     43.8123      0.3486      1.0511     0.0     0.0      7.4010    0.00 
    4044      0.432536   465.8  -3048.48    1234.3   30.48     43.6984      0.3489      1.0907     0.0     0.0      7.4003    0.00 
    4045      0.432653   466.1  -3047.92    1236.4   30.48     43.7769      0.3489      1.0247     0.0     0.0      7.3995    0.00 
    4046      0.432762   465.9  -3048.75    1235.0   30.49     43.7217      0.3490      1.0905     0.0     0.0      7.3987    0.00 
    4047      0.432870   466.0  -3049.03    1235.0   30.49     43.7199      0.3490      1.0068     0.0     0.0      7.3980    0.00 
    4048      0.432979   466.2  -3049.86    1237.1   30.50     43.7897      0.3491      1.0442     0.0     0.0      7.3972    0.00 
    4049      0.433070   466.2  -3050.41    1235.7   30.50     43.7362      0.3492      0.9962     0.0     0.0      7.3966    0.00 
    4050      0.433182   466.3  -3050.69    1237.8   30.51     43.8094      0.3493      1.0143     0.0     0.0      7.3958    0.00 
    4051      0.433290   465.9  -3053.18    1233.6   30.53     43.6439      0.3496      1.0054     0.0     0.0      7.3950    0.00 
    4052      0.433398   466.3  -3052.35    1237.1   30.52     43.7740      0.3495      0.9718     0.0     0.0      7.3942    0.00 
    4053      0.433507   466.0  -3055.12    1233.6   30.55     43.6317      0.3499      1.0080     0.0     0.0      7.3935    0.00 
    4054      0.433627   466.3  -3054.29    1237.1   30.54     43.7618      0.3498      0.9600     0.0     0.0      7.3926    0.00 
    4055      0.433718   466.0  -3056.50    1233.6   30.56     43.6231      0.3501      1.0078     0.0     0.0      7.3920    0.00 
    4056      0.433828   466.3  -3055.67    1237.1   30.56     43.7531      0.3500      0.9714     0.0     0.0      7.3912    0.00 
    4057      0.433937   466.5  -3055.67    1239.2   30.56     43.8279      0.3500      1.0017     0.0     0.0      7.3904    0.00 
    4058      0.434045   466.4  -3057.33    1235.7   30.57     43.6927      0.3502      0.9914     0.0     0.0      7.3897    0.00 
    4059      0.434153   466.4  -3057.60    1237.8   30.58     43.7658      0.3502      1.0197     0.0     0.0      7.3889    0.00 
    4060      0.434262   466.4  -3058.44    1236.4   30.58     43.7107      0.3504      1.0442     0.0     0.0      7.3881    0.00 
    4061      0.434372   466.3  -3060.09    1234.3   30.60     43.6254      0.3506      1.0488     0.0     0.0      7.3873    0.00 
    4062      0.434464   466.3  -3060.65    1235.0   30.61     43.6469      0.3507      1.0584     0.0     0.0      7.3867    0.00 
    4063      0.434572   466.1  -3062.31    1233.6   30.62     43.5865      0.3509      1.0532     0.0     0.0      7.3859    0.00 
    4064      0.434691   466.4  -3062.03    1235.7   30.62     43.6631      0.3509      1.0673     0.0     0.0      7.3851    0.00 
    4065      0.434782   466.4  -3062.86    1235.0   30.63     43.6329      0.3510      1.0756     0.0     0.0      7.3844    0.00 
    4066      0.434891   466.4  -3063.14    1235.7   30.63     43.6561      0.3510      1.0553     0.0     0.0      7.3837    0.00 
    4067      0.435001   466.4  -3064.24    1235.7   30.64     43.6492      0.3512      1.0701     0.0     0.0      7.3829    0.00 
    4068      0.435111   466.3  -3065.63    1235.0   30.66     43.6155      0.3514      1.0317     0.0     0.0      7.3821    0.00 
    4069      0.435221   466.4  -3066.46    1235.0   30.66     43.6103      0.3515      1.0288     0.0     0.0      7.3813    0.00 
    4070      0.435329   466.5  -3067.01    1235.0   30.67     43.6068      0.3516      1.0114     0.0     0.0      7.3806    0.00 
    4071      0.435440   466.8  -3067.29    1237.8   30.67     43.7048      0.3516      1.0130     0.0     0.0      7.3798    0.00 
    4072      0.435532   466.4  -3068.39    1234.3   30.68     43.5732      0.3518      1.0256     0.0     0.0      7.3792    0.00 
    4073      0.435649   466.6  -3069.22    1236.4   30.69     43.6427      0.3519      1.0231     0.0     0.0      7.3783    0.00 
    4074      0.435759   466.4  -3069.50    1234.3   30.70     43.5663      0.3520      1.0482     0.0     0.0      7.3775    0.00 
    4075      0.435867   466.6  -3070.33    1235.0   30.70     43.5860      0.3521      1.0256     0.0     0.0      7.3768    0.00 
    4076      0.435959   466.6  -3071.44    1235.0   30.71     43.5790      0.3522      1.0484     0.0     0.0      7.3761    0.00 
    4077      0.436068   466.6  -3071.16    1235.7   30.71     43.6056      0.3522      1.0396     0.0     0.0      7.3754    0.00 
    4078      0.436179   466.7  -3072.27    1236.4   30.72     43.6236      0.3524      1.0719     0.0     0.0      7.3746    0.00 
    4079      0.436289   466.5  -3074.48    1235.0   30.74     43.5599      0.3527      1.0653     0.0     0.0      7.3738    0.00 
    4080      0.436398   466.3  -3075.31    1231.5   30.75     43.4302      0.3528      1.0683     0.0     0.0      7.3730    0.00 
    4081      0.436506   466.4  -3076.42    1231.5   30.76     43.4233      0.3530      1.0484     0.0     0.0      7.3723    0.00 
    4082      0.436608   466.6  -3076.14    1235.0   30.76     43.5494      0.3529      1.0376     0.0     0.0      7.3715    0.00 
    4083      0.436717   466.8  -3076.42    1237.1   30.76     43.6223      0.3530      1.0333     0.0     0.0      7.3708    0.00 
    4084      0.436826   466.9  -3076.42    1237.8   30.76     43.6472      0.3530      1.0137     0.0     0.0      7.3700    0.00 
    4085      0.436936   466.8  -3078.08    1234.3   30.78     43.5124      0.3532      1.0301     0.0     0.0      7.3692    0.00 
    4086      0.437045   466.6  -3078.63    1234.3   30.79     43.5089      0.3533      0.9997     0.0     0.0      7.3685    0.00 
    4087      0.437137   466.3  -3080.84    1230.8   30.81     43.3706      0.3536      1.0023     0.0     0.0      7.3678    0.00 
    4088      0.437245   466.4  -3081.40    1232.2   30.81     43.4169      0.3537      0.9745     0.0     0.0      7.3670    0.00 
    4089      0.437354   466.8  -3081.12    1234.3   30.81     43.4932      0.3536      0.9638     0.0     0.0      7.3663    0.00 
    4090      0.437465   466.8  -3082.23    1234.3   30.82     43.4863      0.3538      0.9612     0.0     0.0      7.3655    0.00 
    4091      0.437567   466.8  -3082.78    1233.6   30.83     43.4579      0.3539      0.9724     0.0     0.0      7.3648    0.00 
    4092      0.437677   466.9  -3083.06    1235.7   30.83     43.5308      0.3539      0.9768     0.0     0.0      7.3640    0.00 
    4093      0.437786   466.8  -3083.89    1234.3   30.84     43.4758      0.3540      0.9901     0.0     0.0      7.3632    0.00 
    4094      0.437894   467.0  -3083.89    1236.4   30.84     43.5504      0.3540      1.0075     0.0     0.0      7.3625    0.00 
    4095      0.438003   467.0  -3085.27    1235.7   30.85     43.5168      0.3542      1.0068     0.0     0.0      7.3617    0.00 
    4096      0.438112   466.8  -3086.38    1234.3   30.86     43.4602      0.3544      1.0326     0.0     0.0      7.3610    0.00 
    4097      0.438220   467.0  -3086.93    1235.7   30.87     43.5064      0.3545      1.0252     0.0     0.0      7.3602    0.00 
    4098      0.438329   466.6  -3088.59    1232.9   30.89     43.3966      0.3547      1.0447     0.0     0.0      7.3594    0.00 
    4099      0.438437   466.6  -3089.70    1232.2   30.90     43.3648      0.3549      1.0350     0.0     0.0      7.3587    0.00 
    4100      0.438539   467.0  -3089.42    1235.0   30.89     43.4659      0.3548      1.0484     0.0     0.0      7.3579    0.00 
    4101      0.438647   467.0  -3089.97    1235.0   30.90     43.4624      0.3549      1.0088     0.0     0.0      7.3572    0.00 
    4102      0.438757   467.0  -3090.80    1234.3   30.91     43.4324      0.3550      1.0220     0.0     0.0      7.3564    0.00 
    4103      0.438848   466.8  -3092.19    1232.2   30.92     43.3492      0.3552      0.9834     0.0     0.0      7.3558    0.00 
    4104      0.438957   467.0  -3092.46    1235.0   30.92     43.4468      0.3553      0.9929     0.0     0.0      7.3550    0.00 
    4105      0.439067   466.9  -3093.29    1234.3   30.93     43.4167      0.3554      0.9710     0.0     0.0      7.3542    0.00 
    4106      0.439178   467.3  -3092.74    1237.1   30.93     43.5195      0.3553      0.9396     0.0     0.0      7.3534    0.00 
    4107      0.439289   467.0  -3095.51    1234.3   30.96     43.4028      0.3557      0.9337     0.0     0.0      7.3527    0.00 
    4108      0.439397   467.2  -3094.95    1236.4   30.95     43.4807      0.3556      0.9405     0.0     0.0      7.3519    0.00 
    4109      0.439498   467.2  -3096.06    1234.3   30.96     43.3993      0.3558      0.9699     0.0     0.0      7.3512    0.00 
    4110      0.439608   467.2  -3096.34    1235.7   30.96     43.4472      0.3558      0.9786     0.0     0.0      7.3504    0.00 
    4111      0.439716   467.3  -3097.72    1236.4   30.98     43.4633      0.3560      0.9855     0.0     0.0      7.3496    0.00 
    4112      0.439824   467.3  -3098.00    1237.1   30.98     43.4864      0.3561      0.9908     0.0     0.0      7.3489    0.00 
    4113      0.439934   467.1  -3099.38    1234.3   30.99     43.3784      0.3563      1.0449     0.0     0.0      7.3481    0.00 
    4114      0.440025   467.4  -3098.55    1237.1   30.99     43.4829      0.3562      1.0576     0.0     0.0      7.3475    0.00 
    4115      0.440134   467.4  -3099.66    1237.1   31.00     43.4759      0.3563      1.0966     0.0     0.0      7.3467    0.00 
    4116      0.440242   467.3  -3100.21    1235.7   31.00     43.4228      0.3564      1.0753     0.0     0.0      7.3460    0.00 
    4117      0.440351   467.2  -3102.98    1233.6   31.03     43.3311      0.3568      1.1397     0.0     0.0      7.3452    0.00 
    4118      0.440471   467.2  -3102.98    1232.9   31.03     43.3063      0.3568      1.0811     0.0     0.0      7.3443    0.00 
    4119      0.440561   467.0  -3104.64    1231.5   31.05     43.2463      0.3570      1.1165     0.0     0.0      7.3437    0.00 
    4120      0.440669   467.3  -3104.36    1234.3   31.04     43.3471      0.3570      1.0658     0.0     0.0      7.3429    0.00 
    4121      0.440778   467.2  -3105.47    1233.6   31.05     43.3154      0.3572      1.0527     0.0     0.0      7.3422    0.00 
    4122      0.440888   467.0  -3108.51    1228.6   31.09     43.1229      0.3576      1.0291     0.0     0.0      7.3414    0.00 
    4123      0.440996   467.8  -3105.47    1238.5   31.05     43.4889      0.3572      1.0015     0.0     0.0      7.3406    0.00 
    4124      0.441105   467.4  -3107.13    1234.3   31.07     43.3298      0.3574      1.0026     0.0     0.0      7.3399    0.00 
    4125      0.441216   467.2  -3108.79    1232.2   31.09     43.2450      0.3576      0.9329     0.0     0.0      7.3391    0.00 
    4126      0.441326   467.5  -3108.51    1235.0   31.09     43.3458      0.3576      0.9855     0.0     0.0      7.3383    0.00 
    4127      0.441417   467.8  -3107.96    1237.1   31.08     43.4236      0.3575      0.9515     0.0     0.0      7.3377    0.00 
    4128      0.441537   467.4  -3110.72    1234.3   31.11     43.3071      0.3579      1.0093     0.0     0.0      7.3368    0.00 
    4129      0.441645   467.2  -3112.38    1231.5   31.12     43.1977      0.3582      0.9668     0.0     0.0      7.3361    0.00 
    4130      0.441753   467.8  -3111.55    1237.1   31.12     43.4010      0.3580      1.0028     0.0     0.0      7.3353    0.00 
    4131      0.441861   467.4  -3113.21    1231.5   31.13     43.1925      0.3583      1.0135     0.0     0.0      7.3345    0.00 
    4132      0.441951   467.7  -3113.21    1234.3   31.13     43.2915      0.3583      1.0128     0.0     0.0      7.3339    0.00 
    4133      0.442061   467.7  -3113.49    1235.7   31.13     43.3393      0.3583      1.0322     0.0     0.0      7.3331    0.00 
    4134      0.442170   467.7  -3114.04    1235.7   31.14     43.3358      0.3584      1.0393     0.0     0.0      7.3324    0.00 
    4135      0.442279   467.4  -3116.26    1231.5   31.16     43.1734      0.3587      1.0501     0.0     0.0      7.3316    0.00 
    4136      0.442388   467.7  -3116.53    1234.3   31.17     43.2706      0.3588      1.0375     0.0     0.0      7.3308    0.00 
    4137      0.442491   467.5  -3117.36    1234.3   31.17     43.2654      0.3589      1.0527     0.0     0.0      7.3301    0.00 
    4138      0.442600   467.8  -3117.36    1235.7   31.17     43.3149      0.3589      1.0280     0.0     0.0      7.3294    0.00 
    4139      0.442709   467.7  -3119.30    1232.2   31.19     43.1790      0.3592      1.0397     0.0     0.0      7.3286    0.00 
    4140      0.442819   467.7  -3119.30    1234.3   31.19     43.2532      0.3592      1.0397     0.0     0.0      7.3278    0.00 
    4141      0.442927   467.7  -3120.41    1233.6   31.20     43.2215      0.3593      1.0463     0.0     0.0      7.3271    0.00 
    4142      0.443036   467.7  -3120.96    1235.0   31.21     43.2675      0.3594      1.0227     0.0     0.0      7.3263    0.00 
    4143      0.443128   467.7  -3121.79    1233.6   31.22     43.2129      0.3595      1.0209     0.0     0.0      7.3256    0.00 
    4144      0.443237   467.7  -3122.62    1234.3   31.23     43.2324      0.3597      1.0094     0.0     0.0      7.3249    0.00 
    4145      0.443347   467.9  -3123.17    1234.3   31.23     43.2289      0.3597      1.0226     0.0     0.0      7.3241    0.00 
    4146      0.443465   467.8  -3123.73    1234.3   31.24     43.2254      0.3598      1.0064     0.0     0.0      7.3233    0.00 
    4147      0.443558   467.7  -3125.39    1232.2   31.25     43.1409      0.3601      1.0234     0.0     0.0      7.3226    0.00 
    4148      0.443666   467.8  -3125.39    1234.3   31.25     43.2150      0.3601      1.0367     0.0     0.0      7.3219    0.00 
    4149      0.443774   467.9  -3126.21    1234.3   31.26     43.2098      0.3602      1.0318     0.0     0.0      7.3211    0.00 
    4150      0.443882   468.0  -3126.49    1234.3   31.26     43.2080      0.3602      1.0504     0.0     0.0      7.3204    0.00 
    4151      0.443991   468.2  -3126.49    1236.4   31.26     43.2821      0.3602      1.0230     0.0     0.0      7.3196    0.00 
    4152      0.444101   467.7  -3128.98    1232.2   31.29     43.1183      0.3606      1.0594     0.0     0.0      7.3188    0.00 
    4153      0.444211   467.8  -3129.81    1231.5   31.30     43.0884      0.3607      1.0491     0.0     0.0      7.3181    0.00 
    4154      0.444320   467.9  -3130.09    1233.6   31.30     43.1607      0.3607      1.0755     0.0     0.0      7.3173    0.00 
    4155      0.444423   467.8  -3131.47    1232.2   31.31     43.1027      0.3609      1.0279     0.0     0.0      7.3166    0.00 
    4156      0.444531   467.8  -3132.30    1233.6   31.32     43.1468      0.3611      1.0004     0.0     0.0      7.3158    0.00 
    4157      0.444640   467.7  -3133.96    1230.8   31.34     43.0377      0.3613      0.9919     0.0     0.0      7.3150    0.00 
    4158      0.444750   468.6  -3131.75    1237.1   31.32     43.2737      0.3610      0.9883     0.0     0.0      7.3143    0.00 
    4159      0.444842   468.0  -3133.41    1235.0   31.33     43.1892      0.3612      0.9862     0.0     0.0      7.3136    0.00 
    4160      0.444950   468.2  -3133.41    1235.0   31.33     43.1892      0.3612      0.9554     0.0     0.0      7.3129    0.00 
    4161      0.445059   468.0  -3135.07    1233.6   31.35     43.1294      0.3615      0.9621     0.0     0.0      7.3121    0.00 
    4162      0.445168   467.8  -3137.28    1231.5   31.37     43.0415      0.3618      0.9749     0.0     0.0      7.3113    0.00 
    4163      0.445278   468.2  -3137.00    1234.3   31.37     43.1419      0.3618      0.9975     0.0     0.0      7.3106    0.00 
    4164      0.445377   468.2  -3136.45    1235.7   31.36     43.1947      0.3617      0.9978     0.0     0.0      7.3099    0.00 
    4165      0.445489   468.0  -3138.39    1232.2   31.38     43.0592      0.3620      0.9986     0.0     0.0      7.3091    0.00 
    4166      0.445597   468.2  -3138.66    1234.3   31.39     43.1315      0.3620      1.0207     0.0     0.0      7.3083    0.00 
    4167      0.445705   468.2  -3139.77    1235.0   31.40     43.1492      0.3622      1.0775     0.0     0.0      7.3076    0.00 
    4168      0.445813   468.9  -3138.94    1239.9   31.39     43.3270      0.3620      1.0859     0.0     0.0      7.3068    0.00 
    4169      0.445922   468.2  -3141.15    1235.0   31.41     43.1405      0.3624      1.1178     0.0     0.0      7.3061    0.00 
    4170      0.446032   468.3  -3141.71    1235.0   31.42     43.1370      0.3624      1.0558     0.0     0.0      7.3053    0.00 
    4171      0.446124   467.9  -3144.20    1230.1   31.44     42.9489      0.3628      1.0953     0.0     0.0      7.3047    0.00 
    4172      0.446233   468.0  -3144.75    1231.5   31.45     42.9947      0.3629      1.0655     0.0     0.0      7.3039    0.00 
    4173      0.446352   468.4  -3143.64    1235.0   31.44     43.1248      0.3627      1.0784     0.0     0.0      7.3031    0.00 
    4174      0.446462   468.0  -3145.86    1231.5   31.46     42.9877      0.3630      1.0260     0.0     0.0      7.3023    0.00 
    4175      0.446552   468.2  -3145.86    1233.6   31.46     43.0616      0.3630      1.0152     0.0     0.0      7.3017    0.00 
    4176      0.446661   468.2  -3146.69    1232.9   31.47     43.0318      0.3632      1.0115     0.0     0.0      7.3009    0.00 
    4177      0.446771   468.4  -3147.52    1234.3   31.48     43.0758      0.3633      0.9698     0.0     0.0      7.3002    0.00 
    4178      0.446880   468.4  -3148.07    1233.6   31.48     43.0477      0.3634      0.9640     0.0     0.0      7.2994    0.00 
    4179      0.446989   468.4  -3147.79    1235.0   31.48     43.0987      0.3633      0.9282     0.0     0.0      7.2986    0.00 
    4180      0.447099   468.3  -3150.01    1232.2   31.50     42.9863      0.3636      0.9655     0.0     0.0      7.2979    0.00 
    4181      0.447209   468.2  -3150.84    1230.1   31.51     42.9073      0.3638      0.9376     0.0     0.0      7.2971    0.00 
    4182      0.447310   468.6  -3150.56    1235.0   31.51     43.0813      0.3637      0.9872     0.0     0.0      7.2964    0.00 
    4183      0.447421   468.5  -3150.84    1235.0   31.51     43.0796      0.3638      0.9714     0.0     0.0      7.2956    0.00 
    4184      0.447530   468.2  -3153.88    1230.1   31.54     42.8882      0.3642      0.9769     0.0     0.0      7.2948    0.00 
    4185      0.447638   468.5  -3152.77    1233.6   31.53     43.0182      0.3641      0.9760     0.0     0.0      7.2941    0.00 
    4186      0.447729   469.0  -3151.11    1242.0   31.51     43.3240      0.3638      1.0199     0.0     0.0      7.2935    0.00 
    4187      0.447838   468.4  -3154.99    1232.9   31.55     42.9797      0.3644      1.0468     0.0     0.0      7.2927    0.00 
    4188      0.447948   468.4  -3156.09    1232.2   31.56     42.9481      0.3645      1.0422     0.0     0.0      7.2919    0.00 
    4189      0.448056   468.7  -3156.37    1234.3   31.56     43.0202      0.3646      1.0731     0.0     0.0      7.2912    0.00 
    4190      0.448164   468.6  -3156.92    1233.6   31.57     42.9921      0.3647      1.0650     0.0     0.0      7.2904    0.00 
    4191      0.448281   468.3  -3158.58    1231.5   31.59     42.9079      0.3649      1.0670     0.0     0.0      7.2896    0.00 
    4192      0.448372   468.6  -3158.31    1235.0   31.58     43.0326      0.3649      1.0560     0.0     0.0      7.2890    0.00 
    4193      0.448481   468.9  -3157.20    1238.5   31.57     43.1625      0.3647      1.0945     0.0     0.0      7.2882    0.00 
    4194      0.448589   468.6  -3159.14    1235.0   31.59     43.0274      0.3650      1.1029     0.0     0.0      7.2874    0.00 
    4195      0.448698   468.4  -3161.90    1232.2   31.62     42.9117      0.3654      1.0786     0.0     0.0      7.2867    0.00 
    4196      0.448808   468.6  -3162.46    1231.5   31.62     42.8836      0.3655      1.1015     0.0     0.0      7.2859    0.00 
    4197      0.448916   468.6  -3162.46    1233.6   31.62     42.9574      0.3655      1.0441     0.0     0.0      7.2852    0.00 
    4198      0.449025   468.6  -3164.12    1232.2   31.64     42.8978      0.3657      1.0251     0.0     0.0      7.2844    0.00 
    4199      0.449135   468.6  -3164.39    1231.5   31.64     42.8715      0.3657      1.0057     0.0     0.0      7.2836    0.00 
    4200      0.449254   468.9  -3163.56    1235.0   31.64     42.9995      0.3656      1.0040     0.0     0.0      7.2828    0.00 
    4201      0.449345   468.6  -3165.78    1232.9   31.66     42.9119      0.3660      1.0377     0.0     0.0      7.2822    0.00 
    4202      0.449456   468.8  -3165.78    1233.6   31.66     42.9365      0.3660      0.9898     0.0     0.0      7.2814    0.00 
    4203      0.449564   468.7  -3167.16    1231.5   31.67     42.8541      0.3662      1.0189     0.0     0.0      7.2806    0.00 
    4204      0.449656   468.8  -3167.44    1232.2   31.67     42.8770      0.3662      0.9706     0.0     0.0      7.2800    0.00 
    4205      0.449765   468.9  -3168.27    1233.6   31.68     42.9209      0.3663      1.0144     0.0     0.0      7.2792    0.00 
    4206      0.449874   468.7  -3168.82    1230.8   31.69     42.8192      0.3664      1.0033     0.0     0.0      7.2785    0.00 
    4207      0.449984   469.1  -3168.54    1235.0   31.69     42.9682      0.3664      1.0582     0.0     0.0      7.2777    0.00 
    4208      0.450093   468.8  -3171.31    1231.5   31.71     42.8281      0.3668      1.0559     0.0     0.0      7.2770    0.00 
    4209      0.450202   468.8  -3171.59    1230.8   31.72     42.8018      0.3668      1.0743     0.0     0.0      7.2762    0.00 
    4210      0.450305   468.9  -3172.69    1233.6   31.73     42.8931      0.3670      1.0841     0.0     0.0      7.2755    0.00 
    4211      0.450413   469.0  -3172.42    1234.3   31.72     42.9193      0.3669      1.0807     0.0     0.0      7.2747    0.00 
    4212      0.450523   468.9  -3173.52    1232.2   31.74     42.8388      0.3671      1.0707     0.0     0.0      7.2740    0.00 
    4213      0.450633   468.8  -3174.35    1232.2   31.74     42.8336      0.3672      1.0554     0.0     0.0      7.2732    0.00 
    4214      0.450741   468.8  -3175.74    1229.3   31.76     42.7268      0.3674      1.0661     0.0     0.0      7.2724    0.00 
    4215      0.450832   468.9  -3175.74    1233.6   31.76     42.8739      0.3674      1.0484     0.0     0.0      7.2718    0.00 
    4216      0.450941   468.8  -3177.95    1230.8   31.78     42.7620      0.3677      1.0306     0.0     0.0      7.2711    0.00 
    4217      0.451051   468.9  -3177.12    1230.8   31.77     42.7672      0.3676      0.9816     0.0     0.0      7.2703    0.00 
    4218      0.451162   468.8  -3178.78    1230.1   31.79     42.7322      0.3679      0.9921     0.0     0.0      7.2695    0.00 
    4219      0.451261   469.0  -3178.78    1233.6   31.79     42.8548      0.3679      0.9551     0.0     0.0      7.2688    0.00 
    4220      0.451372   469.0  -3180.16    1231.5   31.80     42.7726      0.3681      0.9886     0.0     0.0      7.2681    0.00 
    4221      0.451481   469.3  -3179.33    1235.0   31.79     42.9004      0.3679      0.9408     0.0     0.0      7.2673    0.00 
    4222      0.451590   469.2  -3180.72    1233.6   31.81     42.8426      0.3681      0.9729     0.0     0.0      7.2665    0.00 
    4223      0.451700   468.9  -3182.38    1231.5   31.82     42.7587      0.3684      0.9467     0.0     0.0      7.2658    0.00 
    4224      0.451809   469.2  -3182.10    1233.6   31.82     42.8340      0.3683      0.9833     0.0     0.0      7.2650    0.00 
    4225      0.451918   469.3  -3182.65    1233.6   31.83     42.8305      0.3684      0.9821     0.0     0.0      7.2642    0.00 
    4226      0.452009   469.3  -3183.76    1233.6   31.84     42.8235      0.3686      0.9839     0.0     0.0      7.2636    0.00 
    4227      0.452118   469.0  -3185.42    1229.3   31.85     42.6661      0.3688      1.0017     0.0     0.0      7.2629    0.00 
    4228      0.452237   469.3  -3185.70    1231.5   31.86     42.7379      0.3689      1.0092     0.0     0.0      7.2620    0.00 
    4229      0.452345   469.3  -3185.97    1232.2   31.86     42.7606      0.3689      1.0591     0.0     0.0      7.2613    0.00 
    4230      0.452437   469.5  -3185.97    1235.0   31.86     42.8586      0.3689      1.0204     0.0     0.0      7.2606    0.00 
    4231      0.452548   469.3  -3187.91    1231.5   31.88     42.7240      0.3692      1.0456     0.0     0.0      7.2599    0.00 
    4232      0.452657   469.3  -3188.19    1232.2   31.88     42.7467      0.3692      1.0301     0.0     0.0      7.2591    0.00 
    4233      0.452765   469.5  -3189.02    1232.2   31.89     42.7415      0.3694      1.0663     0.0     0.0      7.2584    0.00 
    4234      0.452873   469.3  -3189.85    1232.2   31.90     42.7363      0.3695      1.0670     0.0     0.0      7.2576    0.00 
    4235      0.452982   469.5  -3190.12    1234.3   31.90     42.8080      0.3695      1.0615     0.0     0.0      7.2569    0.00 
    4236      0.453093   469.1  -3192.33    1228.6   31.92     42.5984      0.3698      1.0903     0.0     0.0      7.2561    0.00 
    4237      0.453193   469.3  -3192.89    1230.8   31.93     42.6683      0.3699      1.0645     0.0     0.0      7.2554    0.00 
    4238      0.453303   469.2  -3193.72    1228.6   31.94     42.5897      0.3700      1.1105     0.0     0.0      7.2547    0.00 
    4239      0.453412   469.6  -3193.17    1233.6   31.93     42.7644      0.3700      1.0638     0.0     0.0      7.2539    0.00 
    4240      0.453521   469.7  -3193.72    1234.3   31.94     42.7854      0.3700      1.1285     0.0     0.0      7.2531    0.00 
    4241      0.453630   469.5  -3195.38    1231.5   31.95     42.6772      0.3703      1.0698     0.0     0.0      7.2524    0.00 
    4242      0.453721   469.5  -3195.93    1232.2   31.96     42.6981      0.3704      1.1042     0.0     0.0      7.2517    0.00 
    4243      0.453831   469.4  -3197.04    1232.2   31.97     42.6912      0.3705      1.1001     0.0     0.0      7.2510    0.00 
    4244      0.453940   469.5  -3197.87    1231.5   31.98     42.6615      0.3707      1.0340     0.0     0.0      7.2502    0.00 
    4245      0.454049   468.8  -3201.46    1223.7   32.01     42.3702      0.3712      1.0432     0.0     0.0      7.2495    0.00 
    4246      0.454150   469.6  -3197.87    1234.3   31.98     42.7593      0.3707      0.9435     0.0     0.0      7.2487    0.00 
    4247      0.454258   469.3  -3200.36    1228.6   32.00     42.5482      0.3710      0.9821     0.0     0.0      7.2480    0.00 
    4248      0.454366   469.2  -3201.74    1227.9   32.02     42.5151      0.3712      0.8945     0.0     0.0      7.2472    0.00 
    4249      0.454477   469.6  -3200.91    1231.5   32.01     42.6425      0.3711      0.9403     0.0     0.0      7.2465    0.00 
    4250      0.454587   469.7  -3201.74    1232.2   32.02     42.6617      0.3712      0.8815     0.0     0.0      7.2457    0.00 
    4251      0.454696   469.8  -3202.29    1233.6   32.02     42.7071      0.3713      0.8857     0.0     0.0      7.2450    0.00 
    4252      0.454804   469.5  -3203.68    1230.8   32.04     42.6007      0.3715      0.8628     0.0     0.0      7.2442    0.00 
    4253      0.454913   470.0  -3202.85    1235.0   32.03     42.7525      0.3714      0.8890     0.0     0.0      7.2435    0.00 
    4254      0.455022   469.8  -3204.23    1234.3   32.04     42.7193      0.3716      0.9571     0.0     0.0      7.2427    0.00 
    4255      0.455122   469.9  -3204.51    1233.6   32.05     42.6932      0.3716      0.9475     0.0     0.0      7.2420    0.00 
    4256      0.455234   469.7  -3206.17    1231.5   32.06     42.6095      0.3719      1.0128     0.0     0.0      7.2413    0.00 
    4257      0.455342   469.6  -3207.27    1230.8   32.07     42.5781      0.3720      1.0124     0.0     0.0      7.2405    0.00
