Repository: LightForm-group/dilatometer_modelling_and_constitutive_behaviour

# dilatometer_modelling_and_constitutive_behaviour

Created with work by Inigo Howe, Patryk Jedrasiak, Hugh Shercliff

This program contains a method of testing various constitutive models and extracting the constitutive behaviour of dilatometer samples correcting for inhomogeneities in termperature, strain and strain rate. The model is currently configured to a dilatometer run under vacuum, with no active cooling during the deformation for a sample of length 10mm with a diameter of 5mm. For both heatup and deformation the temperature is fitted to the experimental central themocoupole temperature for any general temperature profile.

File: experimental_data/deformation/1/520/009_Compression_Inigo_Al_6110_REF_SHT_540C_Deform_520C_1.0s-1__1.asc (part 14 of 25)
 C:\WinTA100\DIL805.PRO\Data\Deformation\Inigo\009_Compression_Inigo_Al_6110_REF_SHT_540C_Deform_520C_1.0s-1__1.asc
     No.          Time   Tem.1        DL     Force  Strain   kf (Def.)    Phi  (D)    Phi* (D)   Tem.2   Tem.3        Poti      HF 
                     s      °C        µm         N       %       N/mm²                     1/s      °C      °C          mm       % 
    3955      0.458604   508.7  -3245.43    1163.0   32.45     40.0084      0.3848      0.9867     0.0     0.0      7.2405    0.00 
    3956      0.458732   508.7  -3246.27    1163.7   32.46     40.0277      0.3849      1.0547     0.0     0.0      7.2396    0.00 
    3957      0.458841   508.5  -3247.67    1160.2   32.48     39.8980      0.3851      1.0242     0.0     0.0      7.2389    0.00 
    3958      0.458950   508.7  -3248.52    1161.6   32.49     39.9416      0.3853      1.0409     0.0     0.0      7.2381    0.00 
    3959      0.459079   508.6  -3249.64    1160.9   32.50     39.9106      0.3854      1.0699     0.0     0.0      7.2372    0.00 
    3960      0.459187   508.8  -3248.80    1162.3   32.49     39.9642      0.3853      1.0481     0.0     0.0      7.2365    0.00 
    3961      0.459323   508.2  -3253.30    1156.0   32.53     39.7193      0.3860      1.0660     0.0     0.0      7.2355    0.00 
    3962      0.459414   508.9  -3251.33    1164.4   32.51     40.0219      0.3857      1.0465     0.0     0.0      7.2349    0.00 
    3963      0.459542   508.6  -3252.73    1160.2   32.53     39.8681      0.3859      1.0506     0.0     0.0      7.2340    0.00 
    3964      0.459652   508.5  -3254.42    1158.8   32.54     39.8097      0.3861      1.0186     0.0     0.0      7.2333    0.00 
    3965      0.459761   508.9  -3253.86    1161.6   32.54     39.9100      0.3861      1.0500     0.0     0.0      7.2325    0.00 
    3966      0.459888   509.1  -3253.30    1165.1   32.53     40.0345      0.3860      0.9930     0.0     0.0      7.2317    0.00 
    3967      0.459999   508.5  -3256.67    1159.5   32.57     39.8206      0.3865      1.0459     0.0     0.0      7.2309    0.00 
    3968      0.460126   508.9  -3256.11    1163.0   32.56     39.9451      0.3864      1.0107     0.0     0.0      7.2300    0.00 
    3969      0.460236   508.8  -3257.79    1159.5   32.58     39.8140      0.3866      1.0626     0.0     0.0      7.2293    0.00 
    3970      0.460355   508.9  -3258.36    1161.6   32.58     39.8834      0.3867      1.0465     0.0     0.0      7.2284    0.00 
    3971      0.460466   509.0  -3258.64    1163.0   32.59     39.9301      0.3868      1.0461     0.0     0.0      7.2277    0.00 
    3972      0.460575   508.7  -3260.32    1160.2   32.60     39.8233      0.3870      1.0416     0.0     0.0      7.2270    0.00 
    3973      0.460700   509.0  -3260.61    1161.6   32.61     39.8700      0.3871      1.0609     0.0     0.0      7.2261    0.00 
    3974      0.460814   508.8  -3262.29    1160.2   32.62     39.8116      0.3873      1.0656     0.0     0.0      7.2253    0.00 
    3975      0.460922   509.0  -3261.45    1162.3   32.61     39.8893      0.3872      1.0551     0.0     0.0      7.2246    0.00 
    3976      0.461050   509.0  -3263.14    1160.9   32.63     39.8309      0.3874      1.0495     0.0     0.0      7.2237    0.00 
    3977      0.461161   508.7  -3265.10    1157.4   32.65     39.6982      0.3877      1.0007     0.0     0.0      7.2230    0.00 
    3978      0.461279   509.0  -3265.10    1160.2   32.65     39.7950      0.3877      1.0250     0.0     0.0      7.2222    0.00 
    3979      0.461389   509.1  -3264.82    1162.3   32.65     39.8693      0.3877      1.0129     0.0     0.0      7.2214    0.00 
    3980      0.461515   509.1  -3266.51    1162.3   32.67     39.8593      0.3879      0.9992     0.0     0.0      7.2206    0.00 
    3981      0.461624   509.1  -3266.79    1160.9   32.67     39.8093      0.3880      1.0133     0.0     0.0      7.2198    0.00 
    3982      0.461734   509.1  -3267.92    1159.5   32.68     39.7542      0.3881      0.9839     0.0     0.0      7.2191    0.00 
    3983      0.461861   509.0  -3269.60    1158.1   32.70     39.6959      0.3884      1.0234     0.0     0.0      7.2182    0.00 
    3984      0.461970   509.0  -3269.32    1160.2   32.69     39.7701      0.3883      0.9891     0.0     0.0      7.2174    0.00 
    3985      0.462081   509.3  -3269.32    1162.3   32.69     39.8427      0.3883      1.0033     0.0     0.0      7.2167    0.00 
    3986      0.462206   509.1  -3271.57    1159.5   32.72     39.7326      0.3887      1.0037     0.0     0.0      7.2158    0.00 
    3987      0.462326   509.3  -3271.29    1160.9   32.71     39.7827      0.3886      1.0092     0.0     0.0      7.2150    0.00 
    3988      0.462435   509.2  -3273.26    1160.2   32.73     39.7469      0.3889      1.0471     0.0     0.0      7.2143    0.00 
    3989      0.462563   509.4  -3272.98    1163.0   32.73     39.8452      0.3889      1.0186     0.0     0.0      7.2134    0.00 
    3990      0.462672   509.3  -3275.22    1159.5   32.75     39.7111      0.3892      1.0471     0.0     0.0      7.2126    0.00 
    3991      0.462781   509.4  -3274.66    1160.9   32.75     39.7627      0.3891      1.0180     0.0     0.0      7.2119    0.00 
    3992      0.462910   509.3  -3275.79    1160.2   32.76     39.7319      0.3893      1.0636     0.0     0.0      7.2110    0.00 
    3993      0.463018   509.5  -3276.35    1161.6   32.76     39.7769      0.3894      1.0266     0.0     0.0      7.2103    0.00 
    3994      0.463128   509.5  -3276.91    1162.3   32.77     39.7977      0.3895      1.0567     0.0     0.0      7.2095    0.00 
    3995      0.463247   509.3  -3278.88    1159.5   32.79     39.6895      0.3898      1.0516     0.0     0.0      7.2087    0.00 
    3996      0.463374   509.5  -3279.72    1160.9   32.80     39.7328      0.3899      1.0377     0.0     0.0      7.2079    0.00 
    3997      0.463484   509.4  -3280.28    1158.8   32.80     39.6570      0.3900      1.0337     0.0     0.0      7.2071    0.00 
    3998      0.463592   509.6  -3280.28    1162.3   32.80     39.7778      0.3900      1.0170     0.0     0.0      7.2064    0.00 
    3999      0.463719   509.4  -3281.97    1160.2   32.82     39.6954      0.3902      1.0200     0.0     0.0      7.2055    0.00 
    4000      0.463831   509.4  -3283.38    1158.8   32.83     39.6388      0.3904      1.0071     0.0     0.0      7.2048    0.00 
    4001      0.463940   509.7  -3281.97    1161.6   32.82     39.7437      0.3902      1.0227     0.0     0.0      7.2040    0.00 
    4002      0.464069   509.7  -3283.10    1162.3   32.83     39.7611      0.3904      1.0050     0.0     0.0      7.2031    0.00 
    4003      0.464179   509.4  -3285.91    1157.4   32.86     39.5756      0.3908      1.0226     0.0     0.0      7.2023    0.00 
    4004      0.464298   509.8  -3285.06    1160.9   32.85     39.7012      0.3907      1.0393     0.0     0.0      7.2016    0.00 
    4005      0.464406   509.7  -3285.63    1160.2   32.86     39.6738      0.3908      1.0530     0.0     0.0      7.2008    0.00 
    4006      0.464532   509.7  -3287.59    1160.9   32.88     39.6863      0.3911      1.0614     0.0     0.0      7.2000    0.00 
    4007      0.464641   509.7  -3287.87    1161.6   32.88     39.7087      0.3911      1.0714     0.0     0.0      7.1992    0.00 
    4008      0.464751   509.8  -3289.28    1160.2   32.89     39.6522      0.3913      1.0792     0.0     0.0      7.1985    0.00 
    4009      0.464878   509.9  -3289.56    1160.9   32.90     39.6746      0.3914      1.1043     0.0     0.0      7.1976    0.00 
    4010      0.464987   510.0  -3289.28    1162.3   32.89     39.7245      0.3913      1.0946     0.0     0.0      7.1969    0.00 
    4011      0.465098   509.8  -3291.53    1160.9   32.92     39.6630      0.3917      1.0784     0.0     0.0      7.1961    0.00 
    4012      0.465214   509.5  -3293.50    1156.7   32.93     39.5067      0.3919      1.0789     0.0     0.0      7.1953    0.00 
    4013      0.465342   509.8  -3293.22    1160.9   32.93     39.6530      0.3919      1.0775     0.0     0.0      7.1945    0.00 
    4014      0.465450   509.9  -3294.06    1160.9   32.94     39.6480      0.3920      1.0788     0.0     0.0      7.1937    0.00 
    4015      0.465576   509.8  -3294.90    1159.5   32.95     39.5949      0.3922      1.0565     0.0     0.0      7.1929    0.00 
    4016      0.465686   509.9  -3295.75    1161.6   32.96     39.6622      0.3923      0.9952     0.0     0.0      7.1921    0.00 
    4017      0.465794   510.0  -3296.03    1160.9   32.96     39.6364      0.3923      1.0323     0.0     0.0      7.1914    0.00 
    4018      0.465922   510.0  -3296.59    1161.6   32.97     39.6572      0.3924      0.9975     0.0     0.0      7.1905    0.00 
    4019      0.466033   509.9  -3297.99    1160.2   32.98     39.6007      0.3926      1.0169     0.0     0.0      7.1898    0.00 
    4020      0.466153   510.1  -3297.71    1163.0   32.98     39.6987      0.3926      0.9996     0.0     0.0      7.1889    0.00 
    4021      0.466261   510.0  -3299.12    1161.6   32.99     39.6422      0.3928      0.9795     0.0     0.0      7.1882    0.00 
    4022      0.466387   509.5  -3303.62    1153.8   33.04     39.3508      0.3935      0.9929     0.0     0.0      7.1873    0.00 
    4023      0.466496   510.3  -3300.24    1163.0   33.00     39.6837      0.3930      0.9683     0.0     0.0      7.1866    0.00 
    4024      0.466606   510.1  -3301.65    1161.6   33.02     39.6272      0.3932      1.0056     0.0     0.0      7.1859    0.00 
    4025      0.466732   510.1  -3301.65    1163.0   33.02     39.6754      0.3932      0.9699     0.0     0.0      7.1850    0.00 
    4026      0.466840   510.4  -3302.21    1163.0   33.02     39.6721      0.3932      1.0342     0.0     0.0      7.1843    0.00 
    4027      0.466968   510.2  -3303.90    1160.9   33.04     39.5899      0.3935      1.0131     0.0     0.0      7.1834    0.00 
    4028      0.467077   510.3  -3304.46    1162.3   33.04     39.6347      0.3936      1.0850     0.0     0.0      7.1826    0.00 
    4029      0.467197   510.1  -3305.87    1160.9   33.06     39.5782      0.3938      1.0241     0.0     0.0      7.1818    0.00 
    4030      0.467305   510.1  -3307.27    1159.5   33.07     39.5218      0.3940      1.0341     0.0     0.0      7.1811    0.00 
    4031      0.467432   510.1  -3307.83    1159.5   33.08     39.5185      0.3941      1.0429     0.0     0.0      7.1802    0.00 
    4032      0.467541   510.3  -3307.55    1162.3   33.08     39.6164      0.3940      1.0139     0.0     0.0      7.1795    0.00 
    4033      0.467650   510.0  -3309.80    1158.8   33.10     39.4828      0.3944      1.0429     0.0     0.0      7.1788    0.00 
    4034      0.467778   510.3  -3309.52    1161.6   33.10     39.5807      0.3943      0.9812     0.0     0.0      7.1779    0.00 
    4035      0.467888   510.2  -3311.21    1160.2   33.11     39.5226      0.3946      0.9908     0.0     0.0      7.1772    0.00 
    4036      0.468014   510.5  -3311.49    1161.6   33.11     39.5690      0.3946      0.9493     0.0     0.0      7.1763    0.00 
    4037      0.468116   510.5  -3311.49    1164.4   33.11     39.6652      0.3946      0.9629     0.0     0.0      7.1756    0.00 
    4038      0.468242   510.5  -3311.77    1162.3   33.12     39.5914      0.3947      0.9497     0.0     0.0      7.1747    0.00 
    4039      0.468352   510.5  -3313.17    1162.3   33.13     39.5831      0.3949      0.9657     0.0     0.0      7.1740    0.00 
    4040      0.468462   510.2  -3314.86    1158.8   33.15     39.4530      0.3951      0.9874     0.0     0.0      7.1732    0.00 
    4041      0.468587   510.7  -3314.58    1163.0   33.15     39.5988      0.3951      0.9911     0.0     0.0      7.1724    0.00 
    4042      0.468695   510.7  -3315.42    1162.3   33.15     39.5698      0.3952      1.0409     0.0     0.0      7.1717    0.00 
    4043      0.468825   510.6  -3315.99    1162.3   33.16     39.5664      0.3953      1.0129     0.0     0.0      7.1708    0.00 
    4044      0.468934   510.5  -3317.11    1162.3   33.17     39.5598      0.3955      1.0527     0.0     0.0      7.1700    0.00 
    4045      0.469042   510.7  -3318.52    1163.0   33.19     39.5755      0.3957      1.0575     0.0     0.0      7.1693    0.00 
    4046      0.469162   510.7  -3318.80    1162.3   33.19     39.5498      0.3957      1.0810     0.0     0.0      7.1685    0.00 
    4047      0.469291   510.4  -3321.33    1159.5   33.21     39.4388      0.3961      1.0716     0.0     0.0      7.1676    0.00 
    4048      0.469399   510.8  -3320.48    1162.3   33.20     39.5398      0.3960      1.0599     0.0     0.0      7.1669    0.00 
    4049      0.469509   510.5  -3321.33    1159.5   33.21     39.4388      0.3961      1.0455     0.0     0.0      7.1661    0.00 
    4050      0.469638   510.7  -3322.45    1161.6   33.22     39.5042      0.3963      1.0345     0.0     0.0      7.1652    0.00 
    4051      0.469746   510.9  -3322.73    1162.3   33.23     39.5265      0.3963      1.0630     0.0     0.0      7.1645    0.00 
    4052      0.469854   510.9  -3323.01    1164.4   33.23     39.5968      0.3964      1.0607     0.0     0.0      7.1638    0.00 
    4053      0.469981   510.7  -3324.98    1160.9   33.25     39.4652      0.3967      1.0711     0.0     0.0      7.1629    0.00 
    4054      0.470098   510.7  -3325.54    1160.9   33.26     39.4619      0.3967      1.0431     0.0     0.0      7.1621    0.00 
    4055      0.470207   510.5  -3327.23    1159.5   33.27     39.4040      0.3970      1.0493     0.0     0.0      7.1614    0.00 
    4056      0.470317   510.8  -3327.23    1161.6   33.27     39.4759      0.3970      1.0545     0.0     0.0      7.1607    0.00 
    4057      0.470443   510.8  -3328.07    1162.3   33.28     39.4949      0.3971      1.0638     0.0     0.0      7.1598    0.00 
    4058      0.470551   510.9  -3328.07    1161.6   33.28     39.4709      0.3971      1.0571     0.0     0.0      7.1591    0.00 
    4059      0.470679   510.9  -3329.48    1162.3   33.29     39.4866      0.3973      1.0651     0.0     0.0      7.1582    0.00 
    4060      0.470787   510.8  -3331.17    1160.9   33.31     39.4286      0.3976      1.0515     0.0     0.0      7.1575    0.00 
    4061      0.470915   510.9  -3331.73    1160.2   33.32     39.4014      0.3977      1.0643     0.0     0.0      7.1566    0.00 
    4062      0.471035   511.1  -3331.73    1162.3   33.32     39.4733      0.3977      1.0455     0.0     0.0      7.1558    0.00 
    4063      0.471146   511.0  -3332.57    1161.6   33.33     39.4443      0.3978      1.0462     0.0     0.0      7.1551    0.00 
    4064      0.471255   511.0  -3333.70    1161.6   33.34     39.4376      0.3980      1.0223     0.0     0.0      7.1543    0.00 
    4065      0.471363   510.9  -3335.10    1160.2   33.35     39.3814      0.3982      1.0454     0.0     0.0      7.1536    0.00 
    4066      0.471489   510.9  -3335.38    1160.9   33.35     39.4037      0.3982      1.0324     0.0     0.0      7.1527    0.00 
    4067      0.471599   511.1  -3335.94    1162.3   33.36     39.4483      0.3983      1.0295     0.0     0.0      7.1520    0.00 
    4068      0.471726   511.0  -3337.35    1161.6   33.37     39.4160      0.3985      1.0004     0.0     0.0      7.1511    0.00 
    4069      0.471836   511.1  -3337.35    1163.0   33.37     39.4639      0.3985      0.9972     0.0     0.0      7.1504    0.00 
    4070      0.471946   511.1  -3338.76    1160.9   33.39     39.3838      0.3987      1.0101     0.0     0.0      7.1496    0.00 
    4071      0.472062   511.3  -3338.76    1163.0   33.39     39.4556      0.3987      1.0052     0.0     0.0      7.1488    0.00 
    4072      0.472190   511.1  -3340.44    1158.8   33.40     39.3020      0.3990      1.0305     0.0     0.0      7.1480    0.00 
    4073      0.472298   511.3  -3340.44    1162.3   33.40     39.4217      0.3990      1.0089     0.0     0.0      7.1472    0.00 
    4074      0.472406   511.2  -3341.85    1160.9   33.42     39.3655      0.3992      1.0364     0.0     0.0      7.1465    0.00 
    4075      0.472534   511.3  -3342.13    1163.0   33.42     39.4356      0.3992      1.0318     0.0     0.0      7.1457    0.00 
    4076      0.472643   511.4  -3342.13    1163.0   33.42     39.4356      0.3992      1.0564     0.0     0.0      7.1449    0.00 
    4077      0.472770   511.3  -3344.10    1162.3   33.44     39.4000      0.3995      1.0535     0.0     0.0      7.1441    0.00 
    4078      0.472881   511.3  -3344.94    1159.5   33.45     39.2994      0.3996      1.0688     0.0     0.0      7.1433    0.00 
    4079      0.473000   511.3  -3345.78    1161.6   33.46     39.3661      0.3998      1.0677     0.0     0.0      7.1425    0.00 
    4080      0.473110   511.2  -3347.47    1158.1   33.47     39.2366      0.4000      1.0651     0.0     0.0      7.1418    0.00 
    4081      0.473219   511.3  -3347.47    1158.8   33.47     39.2605      0.4000      1.0508     0.0     0.0      7.1410    0.00 
    4082      0.473349   511.3  -3348.31    1160.9   33.48     39.3273      0.4002      1.0346     0.0     0.0      7.1402    0.00 
    4083      0.473457   511.3  -3349.16    1160.2   33.49     39.2984      0.4003      1.0382     0.0     0.0      7.1394    0.00 
    4084      0.473565   511.5  -3348.88    1161.6   33.49     39.3478      0.4002      1.0402     0.0     0.0      7.1387    0.00 
    4085      0.473692   511.5  -3350.28    1161.6   33.50     39.3395      0.4004      1.0235     0.0     0.0      7.1379    0.00 
    4086      0.473802   511.5  -3350.84    1161.6   33.51     39.3362      0.4005      1.0402     0.0     0.0      7.1371    0.00 
    4087      0.473927   511.4  -3351.97    1161.6   33.52     39.3296      0.4007      1.0128     0.0     0.0      7.1363    0.00 
    4088      0.474047   511.4  -3353.65    1158.8   33.54     39.2240      0.4010      1.0334     0.0     0.0      7.1355    0.00 
    4089      0.474155   511.5  -3353.65    1160.2   33.54     39.2718      0.4010      1.0161     0.0     0.0      7.1347    0.00 
    4090      0.474265   511.7  -3354.22    1161.6   33.54     39.3162      0.4010      1.0128     0.0     0.0      7.1340    0.00 
    4091      0.474392   511.4  -3356.18    1158.1   33.56     39.1852      0.4013      1.0100     0.0     0.0      7.1331    0.00 
    4092      0.474500   511.6  -3355.62    1160.9   33.56     39.2840      0.4013      1.0209     0.0     0.0      7.1324    0.00 
    4093      0.474627   511.6  -3357.31    1160.9   33.57     39.2741      0.4015      1.0125     0.0     0.0      7.1315    0.00 
    4094      0.474737   511.7  -3356.75    1160.9   33.57     39.2774      0.4014      1.0135     0.0     0.0      7.1308    0.00 
    4095      0.474846   511.7  -3358.15    1161.6   33.58     39.2930      0.4016      1.0056     0.0     0.0      7.1301    0.00 
    4096      0.474966   511.8  -3359.28    1161.6   33.59     39.2863      0.4018      1.0014     0.0     0.0      7.1293    0.00 
    4097      0.475075   511.5  -3360.12    1159.5   33.60     39.2097      0.4019      1.0260     0.0     0.0      7.1285    0.00 
    4098      0.475204   511.8  -3359.84    1163.0   33.60     39.3307      0.4019      1.0013     0.0     0.0      7.1277    0.00 
    4099      0.475312   511.6  -3361.81    1160.2   33.62     39.2236      0.4022      1.0157     0.0     0.0      7.1269    0.00 
    4100      0.475421   511.6  -3362.37    1160.2   33.62     39.2203      0.4023      0.9840     0.0     0.0      7.1262    0.00 
    4101      0.475547   511.8  -3363.77    1160.2   33.64     39.2120      0.4025      1.0155     0.0     0.0      7.1253    0.00 
    4102      0.475657   512.2  -3363.21    1164.4   33.63     39.3584      0.4024      0.9971     0.0     0.0      7.1246    0.00 
    4103      0.475784   511.9  -3364.62    1162.3   33.65     39.2786      0.4026      1.0062     0.0     0.0      7.1237    0.00 
    4104      0.475893   511.9  -3365.46    1161.6   33.65     39.2497      0.4027      0.9598     0.0     0.0      7.1230    0.00 
    4105      0.476011   511.8  -3366.30    1161.6   33.66     39.2447      0.4029      0.9783     0.0     0.0      7.1222    0.00 
    4106      0.476122   511.9  -3366.87    1163.0   33.67     39.2891      0.4029      0.9705     0.0     0.0      7.1215    0.00 
    4107      0.476250   512.0  -3366.87    1163.0   33.67     39.2891      0.4029      0.9849     0.0     0.0      7.1206    0.00 
    4108      0.476358   512.2  -3367.99    1163.7   33.68     39.3063      0.4031      1.0096     0.0     0.0      7.1199    0.00 
    4109      0.476467   512.1  -3368.55    1163.7   33.69     39.3029      0.4032      1.0123     0.0     0.0      7.1191    0.00 
    4110      0.476595   512.0  -3370.80    1162.3   33.71     39.2420      0.4035      1.0432     0.0     0.0      7.1183    0.00 
    4111      0.476704   512.1  -3370.80    1163.0   33.71     39.2658      0.4035      1.0472     0.0     0.0      7.1175    0.00 
    4112      0.476814   512.3  -3370.80    1164.4   33.71     39.3134      0.4035      1.0828     0.0     0.0      7.1168    0.00 
    4113      0.476931   512.2  -3371.93    1162.3   33.72     39.2353      0.4037      1.0773     0.0     0.0      7.1160    0.00 
    4114      0.477060   512.3  -3372.77    1163.0   33.73     39.2541      0.4038      1.0918     0.0     0.0      7.1152    0.00 
    4115      0.477168   512.0  -3373.61    1162.3   33.74     39.2253      0.4040      1.0966     0.0     0.0      7.1144    0.00 
    4116      0.477277   512.2  -3375.30    1161.6   33.75     39.1915      0.4042      1.1013     0.0     0.0      7.1137    0.00 
    4117      0.477407   511.9  -3376.99    1158.8   33.77     39.0863      0.4045      1.0758     0.0     0.0      7.1128    0.00 
    4118      0.477515   512.0  -3377.27    1160.9   33.77     39.1561      0.4045      1.0531     0.0     0.0      7.1121    0.00 
    4119      0.477640   512.3  -3376.99    1164.4   33.77     39.2768      0.4045      1.0209     0.0     0.0      7.1113    0.00 
    4120      0.477751   512.3  -3378.39    1161.6   33.78     39.1732      0.4047      0.9977     0.0     0.0      7.1105    0.00 
    4121      0.477870   512.2  -3379.24    1161.6   33.79     39.1682      0.4048      0.9820     0.0     0.0      7.1097    0.00 
    4122      0.477980   512.5  -3378.67    1165.1   33.79     39.2906      0.4047      1.0016     0.0     0.0      7.1090    0.00 
    4123      0.478090   512.3  -3380.08    1162.3   33.80     39.1870      0.4049      0.9811     0.0     0.0      7.1082    0.00 
    4124      0.478217   512.5  -3381.20    1165.8   33.81     39.2993      0.4051      0.9884     0.0     0.0      7.1074    0.00 
    4125      0.478327   512.5  -3381.77    1162.3   33.82     39.1771      0.4052      0.9982     0.0     0.0      7.1067    0.00 
    4126      0.478453   512.5  -3382.61    1163.7   33.83     39.2196      0.4053      1.0172     0.0     0.0      7.1058    0.00 
    4127      0.478561   512.4  -3383.73    1162.3   33.84     39.1654      0.4055      1.0476     0.0     0.0      7.1051    0.00 
    4128      0.478670   512.6  -3383.45    1163.7   33.83     39.2146      0.4055      1.0413     0.0     0.0      7.1043    0.00 
    4129      0.478797   512.5  -3384.86    1162.3   33.85     39.1587      0.4057      1.1109     0.0     0.0      7.1035    0.00 
    4130      0.478917   512.5  -3385.70    1162.3   33.86     39.1538      0.4058      1.0793     0.0     0.0      7.1027    0.00 
    4131      0.479025   512.3  -3387.39    1160.2   33.87     39.0725      0.4060      1.1331     0.0     0.0      7.1019    0.00 
    4132      0.479134   512.6  -3386.83    1163.0   33.87     39.1709      0.4060      1.0921     0.0     0.0      7.1012    0.00 
    4133      0.479262   512.4  -3388.79    1161.6   33.89     39.1117      0.4063      1.0874     0.0     0.0      7.1004    0.00 
    4134      0.479370   512.0  -3391.32    1156.0   33.91     38.9067      0.4066      1.0473     0.0     0.0      7.0996    0.00 
    4135      0.479496   512.8  -3389.07    1163.7   33.89     39.1813      0.4063      1.0323     0.0     0.0      7.0988    0.00 
    4136      0.479605   512.5  -3391.32    1160.9   33.91     39.0730      0.4066      1.0252     0.0     0.0      7.0980    0.00 
    4137      0.479715   512.7  -3391.60    1163.7   33.92     39.1663      0.4067      0.9763     0.0     0.0      7.0973    0.00 
    4138      0.479835   512.3  -3392.73    1159.5   33.93     39.0172      0.4069      1.0102     0.0     0.0      7.0965    0.00 
    4139      0.479961   512.6  -3393.29    1162.3   33.93     39.1088      0.4069      0.9499     0.0     0.0      7.0957    0.00 
    4140      0.480071   512.7  -3394.13    1161.6   33.94     39.0801      0.4071      1.0065     0.0     0.0      7.0949    0.00 
    4141      0.480182   512.9  -3393.85    1164.4   33.94     39.1767      0.4070      0.9363     0.0     0.0      7.0942    0.00 
    4142      0.480308   512.8  -3394.70    1164.4   33.95     39.1717      0.4072      1.0082     0.0     0.0      7.0933    0.00 
    4143      0.480416   512.9  -3395.54    1164.4   33.96     39.1667      0.4073      1.0025     0.0     0.0      7.0926    0.00 
    4144      0.480525   512.8  -3396.38    1164.4   33.96     39.1617      0.4074      1.0287     0.0     0.0      7.0919    0.00 
    4145      0.480653   512.8  -3398.07    1162.3   33.98     39.0805      0.4077      1.0824     0.0     0.0      7.0910    0.00 
    4146      0.480762   512.8  -3398.35    1164.4   33.98     39.1501      0.4077      1.0352     0.0     0.0      7.0903    0.00 
    4147      0.480881   511.9  -3401.72    1156.7   34.02     38.8692      0.4082      1.0914     0.0     0.0      7.0895    0.00 
    4148      0.480989   513.1  -3399.19    1164.4   33.99     39.1451      0.4078      1.0302     0.0     0.0      7.0888    0.00 
    4149      0.481119   512.8  -3400.88    1163.0   34.01     39.0876      0.4081      1.0715     0.0     0.0      7.0879    0.00 
    4150      0.481228   512.9  -3402.01    1162.3   34.02     39.0572      0.4083      1.0186     0.0     0.0      7.0872    0.00 
    4151      0.481355   513.3  -3401.44    1166.5   34.01     39.2029      0.4082      1.0468     0.0     0.0      7.0863    0.00 
    4152      0.481465   512.9  -3404.25    1161.6   34.04     39.0202      0.4086      1.0465     0.0     0.0      7.0856    0.00 
    4153      0.481574   513.0  -3403.69    1163.7   34.04     39.0947      0.4085      1.0264     0.0     0.0      7.0849    0.00 
    4154      0.481701   512.7  -3405.66    1163.0   34.06     39.0593      0.4088      1.0222     0.0     0.0      7.0840    0.00 
    4155      0.481803   512.9  -3405.94    1161.6   34.06     39.0102      0.4089      0.9642     0.0     0.0      7.0833    0.00 
    4156      0.481932   513.1  -3406.78    1162.3   34.07     39.0289      0.4090      1.0331     0.0     0.0      7.0825    0.00 
    4157      0.482040   513.2  -3407.07    1163.0   34.07     39.0510      0.4090      0.9812     0.0     0.0      7.0818    0.00 
    4158      0.482166   513.2  -3407.07    1164.4   34.07     39.0984      0.4090      1.0441     0.0     0.0      7.0809    0.00 
    4159      0.482275   513.2  -3408.19    1163.7   34.08     39.0680      0.4092      1.0046     0.0     0.0      7.0802    0.00 
    4160      0.482385   513.1  -3409.88    1162.3   34.10     39.0106      0.4095      1.0058     0.0     0.0      7.0794    0.00 
    4161      0.482511   512.9  -3411.84    1158.8   34.12     38.8806      0.4098      1.0124     0.0     0.0      7.0786    0.00 
    4162      0.482621   513.4  -3410.44    1164.4   34.10     39.0784      0.4095      1.0075     0.0     0.0      7.0779    0.00 
    4163      0.482732   513.3  -3411.56    1163.0   34.12     39.0243      0.4097      1.0274     0.0     0.0      7.0771    0.00 
    4164      0.482852   513.2  -3412.69    1163.7   34.13     39.0414      0.4099      1.0026     0.0     0.0      7.0763    0.00 
    4165      0.482962   513.1  -3414.09    1159.5   34.14     38.8910      0.4101      1.0349     0.0     0.0      7.0756    0.00 
    4166      0.483090   513.3  -3413.81    1163.7   34.14     39.0347      0.4100      1.0267     0.0     0.0      7.0747    0.00 
    4167      0.483199   513.3  -3414.94    1164.4   34.15     39.0517      0.4102      1.0636     0.0     0.0      7.0740    0.00 
    4168      0.483325   513.5  -3415.22    1164.4   34.15     39.0500      0.4103      1.0343     0.0     0.0      7.0731    0.00 
    4169      0.483433   513.4  -3416.06    1165.1   34.16     39.0687      0.4104      1.0698     0.0     0.0      7.0724    0.00 
    4170      0.483542   513.3  -3417.19    1162.3   34.17     38.9674      0.4106      1.0536     0.0     0.0      7.0717    0.00 
    4171      0.483669   513.3  -3419.15    1162.3   34.19     38.9557      0.4109      1.0734     0.0     0.0      7.0708    0.00 
    4172      0.483789   513.3  -3419.72    1163.0   34.20     38.9761      0.4109      1.0722     0.0     0.0      7.0700    0.00 
    4173      0.483898   513.4  -3420.00    1161.6   34.20     38.9271      0.4110      1.0462     0.0     0.0      7.0693    0.00 
    4174      0.484006   513.2  -3421.12    1160.2   34.21     38.8731      0.4112      1.0516     0.0     0.0      7.0686    0.00 
    4175      0.484135   513.6  -3420.56    1164.4   34.21     39.0184      0.4111      0.9851     0.0     0.0      7.0677    0.00 
    4176      0.484244   513.5  -3422.53    1163.0   34.23     38.9594      0.4114      1.0215     0.0     0.0      7.0670    0.00 
    4177      0.484353   513.4  -3423.09    1162.3   34.23     38.9324      0.4115      0.9695     0.0     0.0      7.0663    0.00 
    4178      0.484481   513.5  -3423.65    1163.0   34.24     38.9527      0.4115      1.0118     0.0     0.0      7.0654    0.00 
    4179      0.484590   513.3  -3425.06    1160.9   34.25     38.8735      0.4118      0.9663     0.0     0.0      7.0647    0.00 
    4180      0.484708   513.7  -3424.78    1164.4   34.25     38.9934      0.4117      0.9884     0.0     0.0      7.0639    0.00 
    4181      0.484817   513.3  -3426.74    1160.2   34.27     38.8399      0.4120      0.9829     0.0     0.0      7.0632    0.00 
    4182      0.484944   513.8  -3426.18    1164.4   34.26     38.9850      0.4119      0.9866     0.0     0.0      7.0623    0.00 
    4183      0.485055   513.6  -3427.31    1164.4   34.27     38.9783      0.4121      1.0586     0.0     0.0      7.0616    0.00 
    4184      0.485180   514.3  -3426.18    1169.4   34.26     39.1504      0.4119      1.0383     0.0     0.0      7.0608    0.00 
    4185      0.485288   513.7  -3429.27    1164.4   34.29     38.9667      0.4124      1.1205     0.0     0.0      7.0600    0.00 
    4186      0.485397   513.7  -3429.84    1163.7   34.30     38.9397      0.4125      1.0786     0.0     0.0      7.0593    0.00 
    4187      0.485525   513.7  -3431.52    1162.3   34.32     38.8825      0.4127      1.1376     0.0     0.0      7.0585    0.00 
    4188      0.485633   513.6  -3432.65    1162.3   34.33     38.8759      0.4129      1.1148     0.0     0.0      7.0578    0.00 
    4189      0.485754   513.7  -3432.93    1163.7   34.33     38.9214      0.4130      1.1092     0.0     0.0      7.0569    0.00 
    4190      0.485861   513.8  -3433.49    1163.0   34.33     38.8945      0.4130      1.0986     0.0     0.0      7.0562    0.00 
    4191      0.485990   514.0  -3433.21    1165.1   34.33     38.9669      0.4130      1.0694     0.0     0.0      7.0554    0.00 
    4192      0.486099   513.7  -3435.46    1162.3   34.35     38.8592      0.4133      1.0843     0.0     0.0      7.0546    0.00 
    4193      0.486227   513.7  -3436.30    1163.0   34.36     38.8778      0.4135      1.0543     0.0     0.0      7.0538    0.00 
    4194      0.486337   514.1  -3436.02    1165.8   34.36     38.9738      0.4134      1.0567     0.0     0.0      7.0530    0.00 
    4195      0.486445   513.7  -3437.99    1161.6   34.38     38.8207      0.4137      1.0048     0.0     0.0      7.0523    0.00 
    4196      0.486573   513.8  -3438.55    1162.3   34.39     38.8409      0.4138      1.0030     0.0     0.0      7.0515    0.00 
    4197      0.486673   513.7  -3439.11    1162.3   34.39     38.8376      0.4139      0.9916     0.0     0.0      7.0508    0.00 
    4198      0.486800   513.8  -3439.67    1164.4   34.40     38.9050      0.4140      1.0053     0.0     0.0      7.0500    0.00 
    4199      0.486910   514.1  -3439.67    1164.4   34.40     38.9050      0.4140      1.0285     0.0     0.0      7.0492    0.00 
    4200      0.487037   514.0  -3440.52    1165.1   34.41     38.9236      0.4141      1.0225     0.0     0.0      7.0484    0.00 
    4201      0.487147   514.0  -3442.77    1164.4   34.43     38.8867      0.4145      1.0377     0.0     0.0      7.0476    0.00 
    4202      0.487257   514.0  -3442.77    1164.4   34.43     38.8867      0.4145      1.0485     0.0     0.0      7.0469    0.00 
    4203      0.487384   513.8  -3443.33    1163.7   34.43     38.8598      0.4145      1.0450     0.0     0.0      7.0461    0.00 
    4204      0.487493   514.0  -3444.73    1163.0   34.45     38.8279      0.4148      1.0430     0.0     0.0      7.0453    0.00 
    4205      0.487604   514.0  -3445.30    1163.0   34.45     38.8245      0.4148      1.0416     0.0     0.0      7.0446    0.00 
    4206      0.487722   514.2  -3445.30    1167.2   34.45     38.9659      0.4148      1.0463     0.0     0.0      7.0438    0.00 
    4207      0.487850   514.0  -3447.55    1162.3   34.48     38.7877      0.4152      1.0624     0.0     0.0      7.0430    0.00 
    4208      0.487958   513.9  -3447.83    1163.7   34.48     38.8331      0.4152      1.0353     0.0     0.0      7.0422    0.00 
    4209      0.488071   514.1  -3448.39    1164.4   34.48     38.8533      0.4153      1.0330     0.0     0.0      7.0415    0.00 
    4210      0.488197   514.2  -3449.51    1163.0   34.50     38.7996      0.4155      0.9981     0.0     0.0      7.0407    0.00 
    4211      0.488305   514.1  -3450.36    1162.3   34.50     38.7710      0.4156      1.0028     0.0     0.0      7.0399    0.00 
    4212      0.488414   514.5  -3449.79    1166.5   34.50     38.9156      0.4155      0.9811     0.0     0.0      7.0392    0.00 
    4213      0.488542   514.4  -3450.92    1166.5   34.51     38.9089      0.4157      0.9794     0.0     0.0      7.0384    0.00 
    4214      0.488645   514.2  -3452.61    1162.3   34.53     38.7577      0.4160      0.9838     0.0     0.0      7.0377    0.00 
    4215      0.488772   514.3  -3452.89    1164.4   34.53     38.8266      0.4160      0.9717     0.0     0.0      7.0368    0.00 
    4216      0.488881   514.1  -3454.29    1162.3   34.54     38.7477      0.4162      0.9978     0.0     0.0      7.0361    0.00 
    4217      0.489009   514.3  -3454.29    1165.1   34.54     38.8418      0.4162      0.9626     0.0     0.0      7.0353    0.00 
    4218      0.489119   514.3  -3454.85    1166.5   34.55     38.8855      0.4163      0.9901     0.0     0.0      7.0345    0.00 
    4219      0.489228   514.3  -3455.98    1163.0   34.56     38.7613      0.4165      0.9786     0.0     0.0      7.0338    0.00 
    4220      0.489356   514.5  -3456.26    1165.1   34.56     38.8302      0.4165      1.0046     0.0     0.0      7.0330    0.00 
    4221      0.489464   514.5  -3456.82    1165.8   34.57     38.8503      0.4166      1.0189     0.0     0.0      7.0323    0.00 
    4222      0.489600   514.6  -3457.38    1167.9   34.57     38.9175      0.4167      1.0275     0.0     0.0      7.0313    0.00 
    4223      0.489691   514.2  -3460.20    1161.6   34.60     38.6893      0.4171      1.0380     0.0     0.0      7.0307    0.00 
    4224      0.489817   514.4  -3459.92    1163.7   34.60     38.7615      0.4171      1.0254     0.0     0.0      7.0299    0.00 
    4225      0.489927   514.5  -3460.48    1165.1   34.60     38.8051      0.4172      1.0492     0.0     0.0      7.0292    0.00 
    4226      0.490037   514.5  -3461.60    1164.4   34.62     38.7750      0.4173      1.0481     0.0     0.0      7.0284    0.00 
    4227      0.490164   514.5  -3462.16    1166.5   34.62     38.8421      0.4174      1.0419     0.0     0.0      7.0276    0.00 
    4228      0.490274   514.7  -3462.44    1165.8   34.62     38.8170      0.4175      1.0605     0.0     0.0      7.0269    0.00 
    4229      0.490400   514.6  -3463.01    1167.2   34.63     38.8606      0.4175      1.0454     0.0     0.0      7.0260    0.00 
    4230      0.490508   514.5  -3464.69    1165.1   34.65     38.7801      0.4178      1.0569     0.0     0.0      7.0253    0.00 
    4231      0.490627   514.5  -3466.10    1165.1   34.66     38.7718      0.4180      1.0488     0.0     0.0      7.0245    0.00 
    4232      0.490736   514.7  -3465.26    1165.8   34.65     38.8003      0.4179      1.0581     0.0     0.0      7.0238    0.00 
    4233      0.490865   514.7  -3467.79    1165.1   34.68     38.7618      0.4183      1.0546     0.0     0.0      7.0229    0.00 
    4234      0.490974   514.7  -3467.79    1166.5   34.68     38.8087      0.4183      1.0368     0.0     0.0      7.0222    0.00 
    4235      0.491084   514.6  -3468.91    1165.1   34.69     38.7551      0.4185      1.0769     0.0     0.0      7.0215    0.00 
    4236      0.491212   514.7  -3468.91    1165.8   34.69     38.7786      0.4185      1.0521     0.0     0.0      7.0206    0.00 
    4237      0.491321   514.8  -3469.75    1165.8   34.70     38.7736      0.4186      1.0958     0.0     0.0      7.0199    0.00 
    4238      0.491431   514.8  -3470.03    1167.2   34.70     38.8188      0.4186      1.0560     0.0     0.0      7.0192    0.00 
    4239      0.491551   514.7  -3471.72    1164.4   34.72     38.7149      0.4189      1.0849     0.0     0.0      7.0184    0.00 
    4240      0.491662   514.6  -3473.13    1164.4   34.73     38.7066      0.4191      1.0729     0.0     0.0      7.0177    0.00 
    4241      0.491789   514.7  -3473.41    1165.1   34.73     38.7284      0.4191      1.0662     0.0     0.0      7.0168    0.00 
    4242      0.491898   514.7  -3474.81    1162.3   34.75     38.6262      0.4194      1.0710     0.0     0.0      7.0161    0.00 
    4243      0.492009   514.9  -3474.81    1165.1   34.75     38.7201      0.4194      1.0506     0.0     0.0      7.0154    0.00 
    4244      0.492136   514.7  -3476.50    1163.7   34.77     38.6632      0.4196      1.0547     0.0     0.0      7.0145    0.00 
    4245      0.492246   514.9  -3476.78    1164.4   34.77     38.6849      0.4197      1.0555     0.0     0.0      7.0138    0.00 
    4246      0.492373   515.1  -3476.50    1166.5   34.77     38.7569      0.4196      1.0506     0.0     0.0      7.0129    0.00 
    4247      0.492481   514.9  -3478.19    1164.4   34.78     38.6766      0.4199      1.0498     0.0     0.0      7.0122    0.00 
    4248      0.492599   515.0  -3478.75    1164.4   34.79     38.6733      0.4200      1.0526     0.0     0.0      7.0114    0.00 
    4249      0.492707   515.1  -3479.03    1167.2   34.79     38.7653      0.4200      1.0416     0.0     0.0      7.0107    0.00 
    4250      0.492834   514.7  -3481.00    1164.4   34.81     38.6599      0.4203      1.0432     0.0     0.0      7.0099    0.00 
    4251      0.492944   515.0  -3481.00    1165.1   34.81     38.6834      0.4203      1.0451     0.0     0.0      7.0091    0.00 
    4252      0.493070   514.7  -3483.25    1163.0   34.83     38.5998      0.4206      1.0347     0.0     0.0      7.0083    0.00 
    4253      0.493177   514.8  -3483.53    1164.4   34.84     38.6449      0.4207      1.0301     0.0     0.0      7.0076    0.00 
    4254      0.493287   515.0  -3483.25    1165.1   34.83     38.6700      0.4206      1.0128     0.0     0.0      7.0069    0.00 
    4255      0.493414   515.0  -3484.65    1165.1   34.85     38.6617      0.4209      0.9848     0.0     0.0      7.0060    0.00 
    4256      0.493534   515.0  -3485.78    1164.4   34.86     38.6316      0.4210      0.9752     0.0     0.0      7.0052    0.00 
    4257      0.493643   515.1  -3485.50    1166.5   34.85     38.7035      0.4210      0.9761     0.0     0.0      7.0045    0.00
