Repository: LightForm-group/dilatometer_modelling_and_constitutive_behaviour

# dilatometer_modelling_and_constitutive_behaviour

Created with work by Inigo Howe, Patryk Jedrasiak, Hugh Shercliff

This program contains a method of testing various constitutive models and extracting the constitutive behaviour of dilatometer samples correcting for inhomogeneities in termperature, strain and strain rate. The model is currently configured to a dilatometer run under vacuum, with no active cooling during the deformation for a sample of length 10mm with a diameter of 5mm. For both heatup and deformation the temperature is fitted to the experimental central themocoupole temperature for any general temperature profile.

File: experimental_data/deformation/1/520/018_Compression_Daniel_Al_Hom1_SHT_540C_Deform_520C_1.0s-1_QuenchHeGas__1.asc (part 14 of 27)
 C:\WinTA100\DIL805.PRO\Data\Deformation\ChrisDaniel\018_Compression_Daniel_Al_Hom1_SHT_540C_Deform_520C_1.0s-1_QuenchHeGas__1.asc
     No.          Time   Tem.1        DL     Force  Strain   kf (Def.)    Phi  (D)    Phi* (D)   Tem.2   Tem.3        Poti      HF 
                     s      °C        µm         N       %       N/mm²                     1/s      °C      °C          mm       % 
    3955      0.423027   503.2  -2794.66     974.6   27.95     35.7638      0.3301      1.0756     0.0     0.0      7.4719    0.00 
    3956      0.423118   503.4  -2794.39     976.0   27.94     35.8170      0.3301      1.0535     0.0     0.0      7.4712    0.00 
    3957      0.423227   504.0  -2793.56     981.6   27.94     36.0283      0.3300      1.0435     0.0     0.0      7.4704    0.00 
    3958      0.423336   503.7  -2795.49     976.7   27.95     35.8374      0.3302      0.9956     0.0     0.0      7.4697    0.00 
    3959      0.423445   503.8  -2795.49     980.9   27.95     35.9928      0.3302      1.0158     0.0     0.0      7.4689    0.00 
    3960      0.423545   503.9  -2796.32     980.2   27.96     35.9627      0.3304      0.9833     0.0     0.0      7.4682    0.00 
    3961      0.423655   504.0  -2796.60     980.9   27.97     35.9872      0.3304      0.9940     0.0     0.0      7.4674    0.00 
    3962      0.423766   503.8  -2798.54     978.8   27.99     35.8999      0.3307      0.9316     0.0     0.0      7.4666    0.00 
    3963      0.423874   503.8  -2799.64     977.4   28.00     35.8426      0.3308      0.9074     0.0     0.0      7.4658    0.00 
    3964      0.423982   503.8  -2800.20     978.8   28.00     35.8916      0.3309      0.8988     0.0     0.0      7.4650    0.00 
    3965      0.424093   503.8  -2800.20     978.8   28.00     35.8916      0.3309      0.9089     0.0     0.0      7.4642    0.00 
    3966      0.424204   503.9  -2801.58     980.2   28.02     35.9365      0.3311      0.8946     0.0     0.0      7.4635    0.00 
    3967      0.424294   504.1  -2801.03     980.2   28.01     35.9392      0.3310      0.8947     0.0     0.0      7.4628    0.00 
    3968      0.424403   503.8  -2803.24     976.7   28.03     35.7989      0.3313      0.9063     0.0     0.0      7.4620    0.00 
    3969      0.424523   504.3  -2802.13     982.3   28.02     36.0113      0.3312      0.9077     0.0     0.0      7.4612    0.00 
    3970      0.424615   504.1  -2803.52     980.9   28.04     35.9527      0.3313      0.9493     0.0     0.0      7.4606    0.00 
    3971      0.424724   504.7  -2801.86     984.5   28.02     36.0903      0.3311      0.9532     0.0     0.0      7.4598    0.00 
    3972      0.424835   504.3  -2804.90     982.3   28.05     35.9975      0.3315      0.9815     0.0     0.0      7.4590    0.00 
    3973      0.424945   503.8  -2807.11     979.5   28.07     35.8830      0.3318      1.0053     0.0     0.0      7.4582    0.00 
    3974      0.425054   504.0  -2807.39     978.1   28.07     35.8299      0.3319      1.0556     0.0     0.0      7.4574    0.00 
    3975      0.425164   504.2  -2807.94     980.9   28.08     35.9306      0.3320      1.0534     0.0     0.0      7.4566    0.00 
    3976      0.425275   504.0  -2809.60     978.8   28.10     35.8447      0.3322      1.0408     0.0     0.0      7.4558    0.00 
    3977      0.425365   504.4  -2808.49     980.9   28.08     35.9278      0.3320      1.0268     0.0     0.0      7.4552    0.00 
    3978      0.425485   504.1  -2810.43     978.1   28.10     35.8148      0.3323      1.0447     0.0     0.0      7.4543    0.00 
    3979      0.425594   504.3  -2810.15     981.6   28.10     35.9454      0.3323      1.0433     0.0     0.0      7.4536    0.00 
    3980      0.425685   504.3  -2811.26     978.8   28.11     35.8365      0.3324      1.0458     0.0     0.0      7.4529    0.00 
    3981      0.425794   504.4  -2811.26     981.6   28.11     35.9398      0.3324      1.0177     0.0     0.0      7.4521    0.00 
    3982      0.425904   504.1  -2814.30     976.0   28.14     35.7180      0.3329      1.0160     0.0     0.0      7.4513    0.00 
    3983      0.426014   504.0  -2815.41     976.0   28.15     35.7125      0.3330      0.9889     0.0     0.0      7.4505    0.00 
    3984      0.426124   504.3  -2814.30     980.9   28.14     35.8988      0.3329      1.0055     0.0     0.0      7.4498    0.00 
    3985      0.426232   504.3  -2815.41     979.5   28.15     35.8416      0.3330      0.9799     0.0     0.0      7.4490    0.00 
    3986      0.426341   504.2  -2816.79     977.4   28.17     35.7572      0.3332      1.0001     0.0     0.0      7.4482    0.00 
    3987      0.426443   504.5  -2816.24     980.9   28.16     35.8891      0.3331      0.9944     0.0     0.0      7.4475    0.00 
    3988      0.426553   504.3  -2817.90     976.7   28.18     35.7259      0.3334      1.0063     0.0     0.0      7.4467    0.00 
    3989      0.426663   504.5  -2818.18     979.5   28.18     35.8278      0.3334      0.9824     0.0     0.0      7.4459    0.00 
    3990      0.426773   504.3  -2819.28     978.8   28.19     35.7965      0.3335      0.9537     0.0     0.0      7.4452    0.00 
    3991      0.426863   504.2  -2820.94     976.7   28.21     35.7108      0.3338      0.9360     0.0     0.0      7.4445    0.00 
    3992      0.426971   504.5  -2820.11     981.6   28.20     35.8956      0.3337      0.9345     0.0     0.0      7.4437    0.00 
    3993      0.427080   504.3  -2821.50     978.1   28.21     35.7596      0.3339      0.9251     0.0     0.0      7.4430    0.00 
    3994      0.427191   504.4  -2822.60     979.5   28.23     35.8057      0.3340      0.9301     0.0     0.0      7.4422    0.00 
    3995      0.427300   504.4  -2823.99     978.1   28.24     35.7472      0.3342      0.9037     0.0     0.0      7.4414    0.00 
    3996      0.427418   504.5  -2824.26     978.1   28.24     35.7459      0.3342      0.9135     0.0     0.0      7.4406    0.00 
    3997      0.427509   504.7  -2823.43     980.9   28.23     35.8532      0.3341      0.9247     0.0     0.0      7.4400    0.00 
    3998      0.427618   504.9  -2824.26     981.6   28.24     35.8748      0.3342      0.9291     0.0     0.0      7.4392    0.00 
    3999      0.427726   504.7  -2824.82     981.6   28.25     35.8720      0.3343      0.9424     0.0     0.0      7.4384    0.00 
    4000      0.427835   505.1  -2824.54     985.2   28.25     36.0024      0.3343      0.9572     0.0     0.0      7.4376    0.00 
    4001      0.427945   504.5  -2828.14     976.7   28.28     35.6750      0.3348      0.9871     0.0     0.0      7.4369    0.00 
    4002      0.428055   504.7  -2828.14     978.8   28.28     35.7523      0.3348      1.0146     0.0     0.0      7.4361    0.00 
    4003      0.428146   504.7  -2829.24     978.1   28.29     35.7211      0.3349      1.0133     0.0     0.0      7.4354    0.00 
    4004      0.428254   504.5  -2830.07     977.4   28.30     35.6911      0.3350      1.0055     0.0     0.0      7.4347    0.00 
    4005      0.428363   504.8  -2830.90     978.1   28.31     35.7128      0.3352      1.0053     0.0     0.0      7.4339    0.00 
    4006      0.428483   504.7  -2832.01     978.1   28.32     35.7073      0.3353      1.0082     0.0     0.0      7.4330    0.00 
    4007      0.428574   504.8  -2831.73     979.5   28.32     35.7602      0.3353      1.0326     0.0     0.0      7.4324    0.00 
    4008      0.428684   505.4  -2830.63     984.5   28.31     35.9461      0.3351      1.0291     0.0     0.0      7.4316    0.00 
    4009      0.428793   505.0  -2832.56     981.6   28.33     35.8333      0.3354      1.0441     0.0     0.0      7.4308    0.00 
    4010      0.428902   505.0  -2833.95     980.9   28.34     35.8006      0.3356      1.0428     0.0     0.0      7.4300    0.00 
    4011      0.429012   504.7  -2835.88     976.0   28.36     35.6107      0.3359      1.0786     0.0     0.0      7.4292    0.00 
    4012      0.429123   505.0  -2835.33     980.2   28.35     35.7680      0.3358      1.0646     0.0     0.0      7.4285    0.00 
    4013      0.429231   504.7  -2837.27     978.1   28.37     35.6811      0.3361      1.0964     0.0     0.0      7.4277    0.00 
    4014      0.429340   504.7  -2838.37     978.1   28.38     35.6756      0.3362      1.0506     0.0     0.0      7.4269    0.00 
    4015      0.429442   504.9  -2838.37     978.1   28.38     35.6756      0.3362      1.0868     0.0     0.0      7.4262    0.00 
    4016      0.429551   504.8  -2839.48     978.8   28.39     35.6958      0.3364      1.0651     0.0     0.0      7.4254    0.00 
    4017      0.429660   505.0  -2839.76     978.8   28.40     35.6944      0.3364      1.0590     0.0     0.0      7.4246    0.00 
    4018      0.429751   504.7  -2841.42     977.4   28.41     35.6347      0.3366      1.0199     0.0     0.0      7.4240    0.00 
    4019      0.429862   504.9  -2841.42     979.5   28.41     35.7119      0.3366      0.9788     0.0     0.0      7.4232    0.00 
    4020      0.429970   504.9  -2842.25     978.1   28.42     35.6563      0.3367      0.9788     0.0     0.0      7.4225    0.00 
    4021      0.430079   505.0  -2842.80     979.5   28.43     35.7050      0.3368      0.9419     0.0     0.0      7.4217    0.00 
    4022      0.430188   504.9  -2844.18     976.7   28.44     35.5952      0.3370      0.9790     0.0     0.0      7.4209    0.00 
    4023      0.430298   505.0  -2843.91     979.5   28.44     35.6994      0.3370      0.9384     0.0     0.0      7.4202    0.00 
    4024      0.430396   505.0  -2845.84     978.1   28.46     35.6384      0.3372      0.9517     0.0     0.0      7.4195    0.00 
    4025      0.430505   505.0  -2846.12     978.8   28.46     35.6627      0.3373      0.9432     0.0     0.0      7.4187    0.00 
    4026      0.430615   505.1  -2846.12     978.8   28.46     35.6627      0.3373      0.9537     0.0     0.0      7.4179    0.00 
    4027      0.430724   505.2  -2847.23     979.5   28.47     35.6829      0.3374      0.9662     0.0     0.0      7.4172    0.00 
    4028      0.430833   505.2  -2847.23     980.2   28.47     35.7086      0.3374      0.9782     0.0     0.0      7.4164    0.00 
    4029      0.430942   505.1  -2848.89     980.2   28.49     35.7003      0.3377      0.9866     0.0     0.0      7.4156    0.00 
    4030      0.431053   505.0  -2850.82     976.0   28.51     35.5365      0.3379      0.9788     0.0     0.0      7.4148    0.00 
    4031      0.431144   505.0  -2850.82     978.1   28.51     35.6136      0.3379      0.9751     0.0     0.0      7.4142    0.00 
    4032      0.431253   505.1  -2850.82     979.5   28.51     35.6649      0.3379      0.9759     0.0     0.0      7.4134    0.00 
    4033      0.431372   505.3  -2851.38     980.9   28.51     35.7136      0.3380      0.9841     0.0     0.0      7.4125    0.00 
    4034      0.431464   505.1  -2852.76     978.8   28.53     35.6296      0.3382      0.9792     0.0     0.0      7.4119    0.00 
    4035      0.431572   505.3  -2853.04     979.5   28.53     35.6539      0.3383      0.9809     0.0     0.0      7.4111    0.00 
    4036      0.431681   505.2  -2854.14     979.5   28.54     35.6484      0.3384      0.9763     0.0     0.0      7.4103    0.00 
    4037      0.431791   505.1  -2856.08     976.7   28.56     35.5360      0.3387      0.9655     0.0     0.0      7.4096    0.00 
    4038      0.431900   505.5  -2855.25     978.8   28.55     35.6172      0.3386      0.9692     0.0     0.0      7.4088    0.00 
    4039      0.432009   505.5  -2855.53     981.6   28.56     35.7185      0.3386      0.9740     0.0     0.0      7.4080    0.00 
    4040      0.432121   505.3  -2856.91     979.5   28.57     35.6346      0.3388      0.9898     0.0     0.0      7.4072    0.00 
    4041      0.432213   505.3  -2858.02     978.8   28.58     35.6034      0.3390      0.9703     0.0     0.0      7.4066    0.00 
    4042      0.432332   505.2  -2859.68     976.7   28.60     35.5181      0.3392      1.0060     0.0     0.0      7.4057    0.00 
    4043      0.432442   505.5  -2858.85     979.5   28.59     35.6249      0.3391      0.9981     0.0     0.0      7.4050    0.00 
    4044      0.432533   505.4  -2859.68     978.8   28.60     35.5951      0.3392      1.0022     0.0     0.0      7.4043    0.00 
    4045      0.432641   505.5  -2860.78     979.5   28.61     35.6153      0.3393      0.9961     0.0     0.0      7.4035    0.00 
    4046      0.432749   505.7  -2860.51     980.9   28.61     35.6680      0.3393      1.0028     0.0     0.0      7.4028    0.00 
    4047      0.432858   505.1  -2864.10     974.6   28.64     35.4192      0.3398      1.0147     0.0     0.0      7.4020    0.00 
    4048      0.432969   505.3  -2863.55     978.8   28.64     35.5758      0.3397      0.9960     0.0     0.0      7.4012    0.00 
    4049      0.433078   505.5  -2863.83     978.8   28.64     35.5744      0.3398      0.9962     0.0     0.0      7.4005    0.00 
    4050      0.433186   505.4  -2864.66     978.1   28.65     35.5446      0.3399      0.9599     0.0     0.0      7.3997    0.00 
    4051      0.433286   505.6  -2865.21     978.8   28.65     35.5675      0.3400      0.9859     0.0     0.0      7.3990    0.00 
    4052      0.433395   505.5  -2866.32     978.1   28.66     35.5364      0.3401      0.9575     0.0     0.0      7.3982    0.00 
    4053      0.433503   505.6  -2866.87     978.8   28.67     35.5593      0.3402      0.9948     0.0     0.0      7.3975    0.00 
    4054      0.433612   505.6  -2867.42     978.1   28.67     35.5309      0.3403      0.9812     0.0     0.0      7.3967    0.00 
    4055      0.433722   505.4  -2869.08     978.1   28.69     35.5226      0.3405      0.9431     0.0     0.0      7.3959    0.00 
    4056      0.433832   505.8  -2869.36     977.4   28.69     35.4956      0.3405      0.9681     0.0     0.0      7.3952    0.00 
    4057      0.433941   505.8  -2868.53     980.9   28.69     35.6279      0.3404      0.9368     0.0     0.0      7.3944    0.00 
    4058      0.434031   505.6  -2871.02     978.1   28.71     35.5130      0.3408      0.9865     0.0     0.0      7.3938    0.00 
    4059      0.434140   505.6  -2871.85     976.7   28.72     35.4576      0.3409      0.9680     0.0     0.0      7.3930    0.00 
    4060      0.434259   505.8  -2871.85     979.5   28.72     35.5601      0.3409      0.9938     0.0     0.0      7.3921    0.00 
    4061      0.434370   505.5  -2873.51     976.0   28.74     35.4237      0.3411      0.9671     0.0     0.0      7.3914    0.00 
    4062      0.434461   505.7  -2873.78     977.4   28.74     35.4736      0.3412      0.9772     0.0     0.0      7.3907    0.00 
    4063      0.434571   505.8  -2874.61     978.1   28.75     35.4950      0.3413      0.9715     0.0     0.0      7.3899    0.00 
    4064      0.434679   505.9  -2873.51     981.6   28.74     35.6286      0.3411      1.0033     0.0     0.0      7.3892    0.00 
    4065      0.434791   506.0  -2875.44     979.5   28.75     35.5421      0.3414      1.0064     0.0     0.0      7.3884    0.00 
    4066      0.434901   505.8  -2876.55     979.5   28.77     35.5366      0.3416      0.9928     0.0     0.0      7.3876    0.00 
    4067      0.435009   505.8  -2878.21     976.7   28.78     35.4259      0.3418      1.0240     0.0     0.0      7.3868    0.00 
    4068      0.435117   505.9  -2878.49     976.7   28.78     35.4245      0.3418      1.0076     0.0     0.0      7.3860    0.00 
    4069      0.435208   505.8  -2879.59     976.7   28.80     35.4190      0.3420      1.0238     0.0     0.0      7.3854    0.00 
    4070      0.435327   506.0  -2879.04     980.2   28.79     35.5498      0.3419      0.9913     0.0     0.0      7.3846    0.00 
    4071      0.435437   505.9  -2880.98     976.7   28.81     35.4122      0.3422      1.0030     0.0     0.0      7.3838    0.00 
    4072      0.435547   505.9  -2881.25     978.1   28.81     35.4620      0.3422      1.0059     0.0     0.0      7.3830    0.00 
    4073      0.435639   505.9  -2882.08     977.4   28.82     35.4322      0.3423      1.0231     0.0     0.0      7.3824    0.00 
    4074      0.435748   506.0  -2882.08     979.5   28.82     35.5090      0.3423      1.0263     0.0     0.0      7.3816    0.00 
    4075      0.435856   506.1  -2882.64     978.8   28.83     35.4807      0.3424      1.0058     0.0     0.0      7.3809    0.00 
    4076      0.435966   505.8  -2885.13     976.0   28.85     35.3660      0.3428      0.9904     0.0     0.0      7.3801    0.00 
    4077      0.436075   505.9  -2885.96     976.7   28.86     35.3874      0.3429      1.0223     0.0     0.0      7.3793    0.00 
    4078      0.436185   506.1  -2885.13     979.5   28.85     35.4938      0.3428      1.0164     0.0     0.0      7.3785    0.00 
    4079      0.436286   505.9  -2887.34     976.0   28.87     35.3549      0.3431      1.0378     0.0     0.0      7.3778    0.00 
    4080      0.436395   506.1  -2886.79     979.5   28.87     35.4855      0.3430      1.0225     0.0     0.0      7.3771    0.00 
    4081      0.436504   506.0  -2888.45     977.4   28.88     35.4006      0.3432      1.0211     0.0     0.0      7.3763    0.00 
    4082      0.436613   506.1  -2890.11     976.7   28.90     35.3668      0.3435      1.0250     0.0     0.0      7.3755    0.00 
    4083      0.436724   506.2  -2888.72     980.9   28.89     35.5270      0.3433      1.0468     0.0     0.0      7.3747    0.00 
    4084      0.436816   506.1  -2890.11     978.8   28.90     35.4434      0.3435      1.0401     0.0     0.0      7.3741    0.00 
    4085      0.436925   506.2  -2891.49     977.4   28.91     35.3854      0.3436      1.0263     0.0     0.0      7.3733    0.00 
    4086      0.437033   506.1  -2892.04     978.8   28.92     35.4338      0.3437      1.0208     0.0     0.0      7.3726    0.00 
    4087      0.437143   506.3  -2893.15     979.5   28.93     35.4538      0.3439      1.0033     0.0     0.0      7.3718    0.00 
    4088      0.437243   506.1  -2894.53     976.7   28.95     35.3447      0.3441      1.0343     0.0     0.0      7.3711    0.00 
    4089      0.437353   506.0  -2894.53     975.3   28.95     35.2937      0.3441      0.9880     0.0     0.0      7.3703    0.00 
    4090      0.437463   506.2  -2894.53     980.9   28.95     35.4980      0.3441      0.9859     0.0     0.0      7.3695    0.00 
    4091      0.437571   506.1  -2896.19     977.4   28.96     35.3620      0.3443      0.9693     0.0     0.0      7.3688    0.00 
    4092      0.437680   506.1  -2897.58     976.0   28.98     35.3041      0.3445      0.9417     0.0     0.0      7.3680    0.00 
    4093      0.437802   506.2  -2897.85     976.7   28.98     35.3282      0.3445      0.9706     0.0     0.0      7.3671    0.00 
    4094      0.437893   506.3  -2897.02     979.5   28.97     35.4345      0.3444      0.9340     0.0     0.0      7.3665    0.00 
    4095      0.438002   506.2  -2898.41     978.1   28.98     35.3765      0.3446      0.9705     0.0     0.0      7.3657    0.00 
    4096      0.438113   506.4  -2899.51     976.0   29.00     35.2944      0.3448      0.9288     0.0     0.0      7.3649    0.00 
    4097      0.438213   506.1  -2900.90     976.0   29.01     35.2876      0.3450      0.9908     0.0     0.0      7.3642    0.00 
    4098      0.438323   506.2  -2900.90     978.1   29.01     35.3641      0.3450      0.9813     0.0     0.0      7.3635    0.00 
    4099      0.438432   506.3  -2901.17     979.5   29.01     35.4138      0.3450      0.9941     0.0     0.0      7.3627    0.00 
    4100      0.438541   506.3  -2903.66     976.7   29.04     35.2993      0.3454      1.0078     0.0     0.0      7.3619    0.00 
    4101      0.438632   506.7  -2901.73     981.6   29.02     35.4875      0.3451      0.9899     0.0     0.0      7.3613    0.00 
    4102      0.438741   506.4  -2904.77     976.7   29.05     35.2938      0.3455      1.0389     0.0     0.0      7.3605    0.00 
    4103      0.438852   506.5  -2904.77     977.4   29.05     35.3193      0.3455      1.0058     0.0     0.0      7.3597    0.00 
    4104      0.438961   506.4  -2905.88     977.4   29.06     35.3138      0.3457      1.0545     0.0     0.0      7.3590    0.00 
    4105      0.439070   506.3  -2906.98     976.0   29.07     35.2573      0.3458      1.0004     0.0     0.0      7.3582    0.00 
    4106      0.439170   506.4  -2906.98     976.7   29.07     35.2828      0.3458      1.0469     0.0     0.0      7.3575    0.00 
    4107      0.439279   506.5  -2907.81     978.1   29.08     35.3297      0.3459      0.9965     0.0     0.0      7.3567    0.00 
    4108      0.439389   506.4  -2908.64     976.7   29.09     35.2746      0.3461      1.0315     0.0     0.0      7.3560    0.00 
    4109      0.439500   506.6  -2909.47     978.1   29.09     35.3214      0.3462      1.0221     0.0     0.0      7.3552    0.00 
    4110      0.439608   506.6  -2909.75     978.8   29.10     35.3455      0.3462      1.0154     0.0     0.0      7.3544    0.00 
    4111      0.439717   506.5  -2911.41     976.7   29.11     35.2608      0.3465      1.0107     0.0     0.0      7.3537    0.00 
    4112      0.439809   506.6  -2911.69     978.1   29.12     35.3104      0.3465      0.9798     0.0     0.0      7.3530    0.00 
    4113      0.439918   506.3  -2913.35     975.3   29.13     35.2002      0.3467      0.9795     0.0     0.0      7.3523    0.00 
    4114      0.440028   506.4  -2913.62     976.7   29.14     35.2498      0.3468      0.9418     0.0     0.0      7.3515    0.00 
    4115      0.440148   506.4  -2914.73     973.9   29.15     35.1424      0.3469      0.9688     0.0     0.0      7.3506    0.00 
    4116      0.440239   506.7  -2913.90     978.1   29.14     35.2993      0.3468      0.9270     0.0     0.0      7.3500    0.00 
    4117      0.440348   506.5  -2916.11     976.0   29.16     35.2119      0.3471      0.9709     0.0     0.0      7.3492    0.00 
    4118      0.440457   506.7  -2915.84     977.4   29.16     35.2642      0.3471      0.9333     0.0     0.0      7.3485    0.00 
    4119      0.440566   506.7  -2916.11     977.4   29.16     35.2629      0.3471      0.9947     0.0     0.0      7.3477    0.00 
    4120      0.440676   506.7  -2917.22     977.4   29.17     35.2573      0.3473      0.9781     0.0     0.0      7.3469    0.00 
    4121      0.440785   506.7  -2917.77     979.5   29.18     35.3310      0.3474      0.9870     0.0     0.0      7.3461    0.00 
    4122      0.440894   506.7  -2919.16     978.1   29.19     35.2732      0.3475      0.9935     0.0     0.0      7.3454    0.00 
    4123      0.441004   506.7  -2919.16     978.8   29.19     35.2986      0.3475      1.0022     0.0     0.0      7.3446    0.00 
    4124      0.441103   506.4  -2922.20     971.8   29.22     35.0290      0.3480      1.0138     0.0     0.0      7.3439    0.00 
    4125      0.441211   506.6  -2922.20     976.0   29.22     35.1817      0.3480      0.9787     0.0     0.0      7.3432    0.00 
    4126      0.441321   506.7  -2922.48     976.0   29.22     35.1803      0.3480      0.9794     0.0     0.0      7.3424    0.00 
    4127      0.441430   506.6  -2923.86     975.3   29.24     35.1480      0.3482      0.9424     0.0     0.0      7.3416    0.00 
    4128      0.441522   506.6  -2924.41     975.3   29.24     35.1452      0.3483      0.9436     0.0     0.0      7.3410    0.00 
    4129      0.441631   507.0  -2923.31     979.5   29.23     35.3033      0.3481      0.9508     0.0     0.0      7.3402    0.00 
    4130      0.441739   507.0  -2923.31     982.3   29.23     35.4051      0.3481      0.9612     0.0     0.0      7.3395    0.00 
    4131      0.441850   506.9  -2924.97     979.5   29.25     35.2951      0.3484      0.9752     0.0     0.0      7.3387    0.00 
    4132      0.441960   506.7  -2926.90     976.7   29.27     35.1837      0.3486      0.9887     0.0     0.0      7.3379    0.00 
    4133      0.442080   506.9  -2926.63     977.4   29.27     35.2105      0.3486      1.0349     0.0     0.0      7.3371    0.00 
    4134      0.442172   506.7  -2928.29     977.4   29.28     35.2023      0.3488      1.0452     0.0     0.0      7.3364    0.00 
    4135      0.442280   506.7  -2929.12     976.0   29.29     35.1473      0.3490      1.0614     0.0     0.0      7.3357    0.00 
    4136      0.442388   506.7  -2930.22     976.7   29.30     35.1672      0.3491      1.0646     0.0     0.0      7.3349    0.00 
    4137      0.442497   506.7  -2931.05     977.4   29.31     35.1885      0.3492      1.0579     0.0     0.0      7.3342    0.00 
    4138      0.442607   506.9  -2931.88     977.4   29.32     35.1844      0.3493      1.0478     0.0     0.0      7.3334    0.00 
    4139      0.442699   506.8  -2931.88     976.7   29.32     35.1590      0.3493      1.0080     0.0     0.0      7.3328    0.00 
    4140      0.442808   506.9  -2932.99     976.7   29.33     35.1534      0.3495      1.0056     0.0     0.0      7.3320    0.00 
    4141      0.442916   506.9  -2932.99     976.0   29.33     35.1280      0.3495      0.9406     0.0     0.0      7.3312    0.00 
    4142      0.443025   506.7  -2934.93     974.6   29.35     35.0676      0.3498      0.9524     0.0     0.0      7.3304    0.00 
    4143      0.443127   506.8  -2934.65     978.8   29.35     35.2214      0.3497      0.9171     0.0     0.0      7.3297    0.00 
    4144      0.443236   506.9  -2936.31     976.7   29.36     35.1369      0.3500      0.9370     0.0     0.0      7.3290    0.00 
    4145      0.443346   506.8  -2936.86     976.0   29.37     35.1088      0.3501      0.9259     0.0     0.0      7.3282    0.00 
    4146      0.443454   507.1  -2935.48     980.9   29.35     35.2934      0.3499      0.9495     0.0     0.0      7.3275    0.00 
    4147      0.443562   507.0  -2937.69     978.1   29.38     35.1808      0.3502      0.9749     0.0     0.0      7.3267    0.00 
    4148      0.443670   507.0  -2937.97     979.5   29.38     35.2302      0.3502      0.9955     0.0     0.0      7.3259    0.00 
    4149      0.443780   507.1  -2939.07     979.5   29.39     35.2247      0.3504      1.0439     0.0     0.0      7.3252    0.00 
    4150      0.443889   506.9  -2939.91     978.1   29.40     35.1698      0.3505      1.0489     0.0     0.0      7.3244    0.00 
    4151      0.443997   506.8  -2941.01     976.0   29.41     35.0882      0.3506      1.0919     0.0     0.0      7.3237    0.00 
    4152      0.444096   506.9  -2942.39     976.0   29.42     35.0813      0.3508      1.0602     0.0     0.0      7.3230    0.00 
    4153      0.444206   506.8  -2943.22     976.0   29.43     35.0772      0.3510      1.0940     0.0     0.0      7.3222    0.00 
    4154      0.444314   507.1  -2943.22     976.7   29.43     35.1025      0.3510      1.0950     0.0     0.0      7.3215    0.00 
    4155      0.444423   507.1  -2944.33     976.7   29.44     35.0970      0.3511      1.0779     0.0     0.0      7.3207    0.00 
    4156      0.444533   506.9  -2945.44     975.3   29.45     35.0408      0.3513      1.0765     0.0     0.0      7.3199    0.00 
    4157      0.444624   507.1  -2944.88     978.1   29.45     35.1450      0.3512      1.0391     0.0     0.0      7.3193    0.00 
    4158      0.444734   507.0  -2946.82     976.7   29.47     35.0846      0.3515      1.0414     0.0     0.0      7.3185    0.00 
    4159      0.444844   507.0  -2947.93     975.3   29.48     35.0284      0.3516      1.0221     0.0     0.0      7.3177    0.00 
    4160      0.444953   506.9  -2947.93     976.7   29.48     35.0791      0.3516      0.9922     0.0     0.0      7.3170    0.00 
    4161      0.445055   506.9  -2949.31     976.0   29.49     35.0469      0.3518      0.9749     0.0     0.0      7.3163    0.00 
    4162      0.445163   506.9  -2949.86     976.7   29.50     35.0695      0.3519      0.9512     0.0     0.0      7.3155    0.00 
    4163      0.445273   507.0  -2950.97     976.0   29.51     35.0387      0.3521      0.9319     0.0     0.0      7.3147    0.00 
    4164      0.445383   506.9  -2950.97     976.0   29.51     35.0387      0.3521      0.9326     0.0     0.0      7.3140    0.00 
    4165      0.445491   507.0  -2950.42     979.5   29.50     35.1681      0.3520      0.9240     0.0     0.0      7.3132    0.00 
    4166      0.445600   507.1  -2952.63     976.0   29.53     35.0304      0.3523      0.9066     0.0     0.0      7.3125    0.00 
    4167      0.445710   506.9  -2953.74     976.7   29.54     35.0502      0.3524      0.8977     0.0     0.0      7.3117    0.00 
    4168      0.445801   507.0  -2953.46     975.3   29.53     35.0010      0.3524      0.9144     0.0     0.0      7.3111    0.00 
    4169      0.445910   507.1  -2954.29     977.4   29.54     35.0728      0.3525      0.8922     0.0     0.0      7.3103    0.00 
    4170      0.446027   507.0  -2955.40     976.0   29.55     35.0167      0.3527      0.9161     0.0     0.0      7.3095    0.00 
    4171      0.446138   507.1  -2955.67     977.4   29.56     35.0659      0.3527      0.9077     0.0     0.0      7.3087    0.00 
    4172      0.446229   507.2  -2955.95     977.4   29.56     35.0645      0.3528      0.9457     0.0     0.0      7.3081    0.00 
    4173      0.446338   507.0  -2957.61     974.6   29.58     34.9550      0.3530      0.9527     0.0     0.0      7.3073    0.00 
    4174      0.446446   507.2  -2957.61     977.4   29.58     35.0563      0.3530      0.9561     0.0     0.0      7.3066    0.00 
    4175      0.446555   507.2  -2958.44     977.4   29.58     35.0522      0.3531      1.0003     0.0     0.0      7.3058    0.00 
    4176      0.446665   507.3  -2958.99     979.5   29.59     35.1253      0.3532      0.9923     0.0     0.0      7.3051    0.00 
    4177      0.446774   507.0  -2960.65     977.4   29.61     35.0411      0.3534      1.0350     0.0     0.0      7.3043    0.00 
    4178      0.446883   507.4  -2960.10     978.8   29.60     35.0945      0.3533      1.0198     0.0     0.0      7.3035    0.00 
    4179      0.446984   507.0  -2962.04     976.7   29.62     35.0089      0.3536      1.0422     0.0     0.0      7.3028    0.00 
    4180      0.447092   506.9  -2963.42     973.9   29.63     34.9009      0.3538      1.0229     0.0     0.0      7.3021    0.00 
    4181      0.447200   507.3  -2962.87     976.7   29.63     35.0048      0.3537      1.0343     0.0     0.0      7.3013    0.00 
    4182      0.447309   507.2  -2963.97     976.7   29.64     34.9993      0.3539      1.0351     0.0     0.0      7.3005    0.00 
    4183      0.447419   507.1  -2964.80     976.7   29.65     34.9952      0.3540      1.0118     0.0     0.0      7.2998    0.00 
    4184      0.447528   506.8  -2966.74     973.9   29.67     34.8844      0.3543      0.9821     0.0     0.0      7.2990    0.00 
    4185      0.447637   507.0  -2967.02     974.6   29.67     34.9083      0.3543      0.9574     0.0     0.0      7.2983    0.00 
    4186      0.447728   507.2  -2966.74     978.1   29.67     35.0361      0.3543      0.9334     0.0     0.0      7.2976    0.00 
    4187      0.447837   507.0  -2967.85     976.0   29.68     34.9548      0.3544      0.9214     0.0     0.0      7.2969    0.00 
    4188      0.447953   507.3  -2967.57     976.7   29.68     34.9814      0.3544      0.9324     0.0     0.0      7.2961    0.00 
    4189      0.448063   507.2  -2968.68     977.4   29.69     35.0012      0.3546      0.9243     0.0     0.0      7.2953    0.00 
    4190      0.448173   507.0  -2970.89     976.0   29.71     34.9397      0.3549      0.9299     0.0     0.0      7.2945    0.00 
    4191      0.448265   507.2  -2970.61     976.0   29.71     34.9410      0.3548      0.9194     0.0     0.0      7.2939    0.00 
    4192      0.448374   507.2  -2971.72     976.7   29.72     34.9608      0.3550      0.9596     0.0     0.0      7.2931    0.00 
    4193      0.448482   507.3  -2970.89     978.1   29.71     35.0154      0.3549      0.9618     0.0     0.0      7.2924    0.00 
    4194      0.448591   507.5  -2971.44     978.8   29.71     35.0379      0.3550      0.9987     0.0     0.0      7.2916    0.00 
    4195      0.448701   507.3  -2973.10     978.1   29.73     35.0044      0.3552      1.0014     0.0     0.0      7.2909    0.00 
    4196      0.448810   507.0  -2974.49     974.6   29.74     34.8713      0.3554      1.0438     0.0     0.0      7.2901    0.00 
    4197      0.448913   506.9  -2976.70     973.9   29.77     34.8350      0.3557      1.0605     0.0     0.0      7.2894    0.00 
    4198      0.449022   507.4  -2975.32     978.1   29.75     34.9934      0.3555      1.0880     0.0     0.0      7.2886    0.00 
    4199      0.449131   507.3  -2976.15     976.7   29.76     34.9388      0.3556      1.0801     0.0     0.0      7.2879    0.00 
    4200      0.449240   507.3  -2977.53     976.0   29.78     34.9066      0.3558      1.0671     0.0     0.0      7.2871    0.00 
    4201      0.449350   507.1  -2978.91     974.6   29.79     34.8493      0.3560      1.0669     0.0     0.0      7.2863    0.00 
    4202      0.449442   507.2  -2979.19     976.0   29.79     34.8984      0.3561      1.0945     0.0     0.0      7.2857    0.00 
    4203      0.449551   507.3  -2979.19     978.1   29.79     34.9741      0.3561      1.0797     0.0     0.0      7.2850    0.00 
    4204      0.449659   507.4  -2980.02     979.5   29.80     35.0204      0.3562      1.0619     0.0     0.0      7.2842    0.00 
    4205      0.449769   507.1  -2981.96     975.3   29.82     34.8594      0.3565      1.0247     0.0     0.0      7.2834    0.00 
    4206      0.449887   507.1  -2982.79     973.9   29.83     34.8049      0.3566      0.9921     0.0     0.0      7.2826    0.00 
    4207      0.449978   506.9  -2985.28     971.1   29.85     34.6917      0.3569      0.9947     0.0     0.0      7.2820    0.00 
    4208      0.450090   507.4  -2983.06     978.1   29.83     34.9548      0.3566      0.9495     0.0     0.0      7.2812    0.00 
    4209      0.450199   507.3  -2984.45     976.0   29.84     34.8723      0.3568      0.9638     0.0     0.0      7.2805    0.00 
    4210      0.450308   507.4  -2984.45     977.4   29.84     34.9227      0.3568      0.9041     0.0     0.0      7.2797    0.00 
    4211      0.450417   507.3  -2985.55     977.4   29.86     34.9172      0.3570      0.9489     0.0     0.0      7.2789    0.00 
    4212      0.450527   507.4  -2986.66     976.7   29.87     34.8865      0.3571      0.9380     0.0     0.0      7.2782    0.00 
    4213      0.450618   507.4  -2986.94     977.4   29.87     34.9103      0.3572      0.9605     0.0     0.0      7.2775    0.00 
    4214      0.450727   507.3  -2988.04     976.0   29.88     34.8544      0.3573      0.9671     0.0     0.0      7.2768    0.00 
    4215      0.450836   507.4  -2987.77     980.2   29.88     35.0070      0.3573      0.9633     0.0     0.0      7.2760    0.00 
    4216      0.450938   507.3  -2989.43     978.8   29.89     34.9483      0.3575      1.0316     0.0     0.0      7.2753    0.00 
    4217      0.451048   507.3  -2990.53     976.0   29.91     34.8420      0.3577      1.0034     0.0     0.0      7.2745    0.00 
    4218      0.451159   507.4  -2990.81     978.1   29.91     34.9162      0.3577      1.0853     0.0     0.0      7.2738    0.00 
    4219      0.451268   507.3  -2991.92     976.7   29.92     34.8603      0.3579      1.0427     0.0     0.0      7.2730    0.00 
    4220      0.451377   507.4  -2992.75     977.4   29.93     34.8814      0.3580      1.0793     0.0     0.0      7.2722    0.00 
    4221      0.451487   507.2  -2993.58     976.0   29.94     34.8269      0.3581      1.0498     0.0     0.0      7.2715    0.00 
    4222      0.451597   507.4  -2993.30     977.4   29.93     34.8786      0.3581      1.0742     0.0     0.0      7.2707    0.00 
    4223      0.451688   507.2  -2995.79     975.3   29.96     34.7907      0.3584      1.0884     0.0     0.0      7.2701    0.00 
    4224      0.451796   507.4  -2995.51     976.7   29.96     34.8424      0.3584      1.0480     0.0     0.0      7.2694    0.00 
    4225      0.451914   507.0  -2997.73     973.9   29.98     34.7308      0.3587      1.0632     0.0     0.0      7.2685    0.00 
    4226      0.452023   507.4  -2996.34     978.8   29.96     34.9138      0.3585      1.0221     0.0     0.0      7.2678    0.00 
    4227      0.452115   507.2  -2998.56     975.3   29.99     34.7770      0.3588      1.0297     0.0     0.0      7.2671    0.00 
    4228      0.452223   507.3  -2999.11     976.0   29.99     34.7994      0.3589      0.9912     0.0     0.0      7.2664    0.00 
    4229      0.452332   507.5  -2998.83     978.1   29.99     34.8763      0.3589      1.0201     0.0     0.0      7.2656    0.00 
    4230      0.452442   507.3  -3000.22     976.0   30.00     34.7939      0.3591      0.9629     0.0     0.0      7.2649    0.00 
    4231      0.452550   507.0  -3003.26     971.1   30.03     34.6027      0.3595      0.9547     0.0     0.0      7.2641    0.00 
    4232      0.452658   507.4  -3001.60     976.7   30.02     34.8122      0.3593      0.9224     0.0     0.0      7.2634    0.00 
    4233      0.452767   507.5  -3001.88     977.4   30.02     34.8359      0.3593      0.9165     0.0     0.0      7.2626    0.00 
    4234      0.452869   507.1  -3003.54     975.3   30.04     34.7522      0.3595      0.9100     0.0     0.0      7.2619    0.00 
    4235      0.452978   507.4  -3003.26     976.0   30.03     34.7788      0.3595      0.9211     0.0     0.0      7.2612    0.00 
    4236      0.453088   507.5  -3003.81     978.1   30.04     34.8514      0.3596      0.9091     0.0     0.0      7.2604    0.00 
    4237      0.453198   507.2  -3006.03     973.9   30.06     34.6896      0.3599      0.9489     0.0     0.0      7.2596    0.00 
    4238      0.453307   507.4  -3005.75     976.7   30.06     34.7915      0.3599      0.9267     0.0     0.0      7.2589    0.00 
    4239      0.453415   507.5  -3006.30     977.4   30.06     34.8139      0.3599      0.9542     0.0     0.0      7.2581    0.00 
    4240      0.453505   507.4  -3007.13     976.7   30.07     34.7846      0.3601      0.9479     0.0     0.0      7.2575    0.00 
    4241      0.453615   507.6  -3007.13     979.5   30.07     34.8852      0.3601      0.9537     0.0     0.0      7.2567    0.00 
    4242      0.453724   507.2  -3009.62     976.0   30.10     34.7471      0.3604      0.9770     0.0     0.0      7.2560    0.00 
    4243      0.453841   507.4  -3009.90     974.6   30.10     34.6955      0.3604      0.9829     0.0     0.0      7.2552    0.00 
    4244      0.453951   507.4  -3010.73     975.3   30.11     34.7165      0.3606      0.9931     0.0     0.0      7.2544    0.00 
    4245      0.454042   507.5  -3010.45     978.1   30.10     34.8184      0.3605      0.9599     0.0     0.0      7.2538    0.00 
    4246      0.454151   507.4  -3012.39     974.6   30.12     34.6831      0.3608      0.9796     0.0     0.0      7.2530    0.00 
    4247      0.454260   507.6  -3012.39     978.8   30.12     34.8338      0.3608      0.9565     0.0     0.0      7.2523    0.00 
    4248      0.454369   507.6  -3012.39     978.8   30.12     34.8338      0.3608      1.0069     0.0     0.0      7.2515    0.00 
    4249      0.454479   507.6  -3013.22     978.8   30.13     34.8297      0.3609      1.0139     0.0     0.0      7.2508    0.00 
    4250      0.454587   507.5  -3014.32     977.4   30.14     34.7740      0.3611      1.0171     0.0     0.0      7.2500    0.00 
    4251      0.454695   507.5  -3015.71     976.0   30.16     34.7169      0.3613      1.0223     0.0     0.0      7.2493    0.00 
    4252      0.454797   507.5  -3016.54     977.4   30.17     34.7629      0.3614      1.0149     0.0     0.0      7.2486    0.00 
    4253      0.454906   507.4  -3017.37     976.0   30.17     34.7086      0.3615      1.0237     0.0     0.0      7.2478    0.00 
    4254      0.455014   507.6  -3017.92     977.4   30.18     34.7561      0.3616      1.0082     0.0     0.0      7.2470    0.00 
    4255      0.455123   507.6  -3018.20     977.4   30.18     34.7547      0.3616      0.9954     0.0     0.0      7.2463    0.00 
    4256      0.455233   507.5  -3019.58     976.0   30.20     34.6976      0.3618      0.9877     0.0     0.0      7.2455    0.00 
    4257      0.455325   507.5  -3020.41     975.3   30.20     34.6684      0.3620      0.9797     0.0     0.0      7.2449    0.00
