Repository: LightForm-group/dilatometer_modelling_and_constitutive_behaviour

# dilatometer_modelling_and_constitutive_behaviour

Created with work by Inigo Howe, Patryk Jedrasiak, Hugh Shercliff

This program contains a method of testing various constitutive models and extracting the constitutive behaviour of dilatometer samples correcting for inhomogeneities in termperature, strain and strain rate. The model is currently configured to a dilatometer run under vacuum, with no active cooling during the deformation for a sample of length 10mm with a diameter of 5mm. For both heatup and deformation the temperature is fitted to the experimental central themocoupole temperature for any general temperature profile.

File: experimental_data/deformation/1/520/039_Compression_Inigo_Al_6110_REF_SHT_540C_Deform_520C_1.0s-1__1.asc (part 14 of 24)
 C:\WinTA100\DIL805.PRO\Data\Deformation\Inigo\039_Compression_Inigo_Al_6110_REF_SHT_540C_Deform_520C_1.0s-1__1.asc
     No.          Time   Tem.1        DL     Force  Strain   kf (Def.)    Phi  (D)    Phi* (D)   Tem.2   Tem.3        Poti      HF 
                     s      °C        µm         N       %       N/mm²                     1/s      °C      °C          mm       % 
    3955      0.458657   510.6  -3377.39    1136.9   33.77     38.3460      0.4027      1.0119     0.0     0.0      7.2509    0.00 
    3956      0.458776   510.8  -3377.96    1139.0   33.78     38.4142      0.4028      1.0111     0.0     0.0      7.2502    0.00 
    3957      0.458885   510.6  -3379.64    1135.5   33.80     38.2854      0.4030      1.0259     0.0     0.0      7.2494    0.00 
    3958      0.459011   510.9  -3379.36    1138.3   33.79     38.3822      0.4030      1.0168     0.0     0.0      7.2486    0.00 
    3959      0.459121   510.9  -3380.49    1138.3   33.80     38.3757      0.4031      1.0270     0.0     0.0      7.2478    0.00 
    3960      0.459248   510.6  -3382.17    1135.5   33.82     38.2708      0.4034      1.0330     0.0     0.0      7.2469    0.00 
    3961      0.459356   510.8  -3382.17    1137.6   33.82     38.3422      0.4034      1.0429     0.0     0.0      7.2462    0.00 
    3962      0.459482   510.9  -3383.02    1137.6   33.83     38.3373      0.4035      1.0318     0.0     0.0      7.2453    0.00 
    3963      0.459592   510.9  -3383.86    1136.9   33.84     38.3086      0.4037      1.0326     0.0     0.0      7.2446    0.00 
    3964      0.459707   510.9  -3384.98    1136.2   33.85     38.2783      0.4038      1.0015     0.0     0.0      7.2438    0.00 
    3965      0.459818   510.6  -3386.11    1135.5   33.86     38.2480      0.4040      0.9808     0.0     0.0      7.2430    0.00 
    3966      0.459944   510.9  -3386.39    1137.6   33.86     38.3177      0.4040      1.0037     0.0     0.0      7.2422    0.00 
    3967      0.460052   511.3  -3386.11    1141.1   33.86     38.4382      0.4040      0.9658     0.0     0.0      7.2415    0.00 
    3968      0.460161   510.9  -3388.36    1136.2   33.88     38.2588      0.4043      0.9814     0.0     0.0      7.2407    0.00 
    3969      0.460289   511.2  -3387.79    1139.0   33.88     38.3571      0.4043      0.9715     0.0     0.0      7.2398    0.00 
    3970      0.460397   511.1  -3388.64    1137.6   33.89     38.3047      0.4044      0.9903     0.0     0.0      7.2391    0.00 
    3971      0.460523   510.9  -3391.17    1136.2   33.91     38.2425      0.4048      1.0174     0.0     0.0      7.2382    0.00 
    3972      0.460641   511.1  -3390.04    1139.0   33.90     38.3441      0.4046      1.0233     0.0     0.0      7.2374    0.00 
    3973      0.460749   511.3  -3390.89    1139.0   33.91     38.3392      0.4047      1.0381     0.0     0.0      7.2367    0.00 
    3974      0.460861   511.2  -3392.29    1138.3   33.92     38.3073      0.4049      1.0432     0.0     0.0      7.2359    0.00 
    3975      0.460986   511.3  -3393.14    1137.6   33.93     38.2786      0.4051      1.0744     0.0     0.0      7.2351    0.00 
    3976      0.461095   511.2  -3393.98    1135.5   33.94     38.2025      0.4052      1.0635     0.0     0.0      7.2343    0.00 
    3977      0.461223   511.2  -3394.54    1136.2   33.95     38.2230      0.4053      1.0971     0.0     0.0      7.2335    0.00 
    3978      0.461331   511.3  -3395.67    1138.3   33.96     38.2877      0.4054      1.0904     0.0     0.0      7.2327    0.00 
    3979      0.461439   511.2  -3397.35    1135.5   33.97     38.1830      0.4057      1.0859     0.0     0.0      7.2320    0.00 
    3980      0.461566   511.1  -3398.48    1135.5   33.98     38.1765      0.4059      1.1213     0.0     0.0      7.2311    0.00 
    3981      0.461685   511.5  -3397.35    1140.4   33.97     38.3491      0.4057      1.0755     0.0     0.0      7.2303    0.00 
    3982      0.461795   511.3  -3399.04    1137.6   33.99     38.2444      0.4060      1.1275     0.0     0.0      7.2296    0.00 
    3983      0.461903   511.2  -3399.60    1137.6   34.00     38.2412      0.4060      1.0881     0.0     0.0      7.2288    0.00 
    3984      0.462028   511.6  -3399.60    1140.4   34.00     38.3361      0.4060      1.1437     0.0     0.0      7.2280    0.00 
    3985      0.462140   511.6  -3400.73    1139.0   34.01     38.2821      0.4062      1.1313     0.0     0.0      7.2272    0.00 
    3986      0.462249   511.6  -3402.13    1137.6   34.02     38.2265      0.4064      1.1501     0.0     0.0      7.2265    0.00 
    3987      0.462374   511.2  -3405.22    1134.1   34.05     38.0901      0.4069      1.1294     0.0     0.0      7.2256    0.00 
    3988      0.462483   511.4  -3404.38    1135.5   34.04     38.1424      0.4068      1.1171     0.0     0.0      7.2248    0.00 
    3989      0.462601   511.4  -3406.07    1134.1   34.06     38.0852      0.4070      1.1078     0.0     0.0      7.2240    0.00 
    3990      0.462728   511.5  -3405.50    1137.6   34.06     38.2070      0.4069      1.0577     0.0     0.0      7.2232    0.00 
    3991      0.462838   511.4  -3407.19    1136.2   34.07     38.1498      0.4072      1.0370     0.0     0.0      7.2224    0.00 
    3992      0.462946   511.6  -3406.91    1138.3   34.07     38.2225      0.4071      1.0179     0.0     0.0      7.2217    0.00 
    3993      0.463072   511.6  -3408.03    1136.9   34.08     38.1686      0.4073      0.9877     0.0     0.0      7.2208    0.00 
    3994      0.463184   511.6  -3409.16    1136.9   34.09     38.1621      0.4075      0.9820     0.0     0.0      7.2201    0.00 
    3995      0.463309   511.6  -3410.00    1135.5   34.10     38.1099      0.4076      0.9395     0.0     0.0      7.2192    0.00 
    3996      0.463418   511.9  -3410.28    1138.3   34.10     38.2030      0.4077      0.9406     0.0     0.0      7.2185    0.00 
    3997      0.463527   511.6  -3412.25    1134.8   34.12     38.0732      0.4080      0.9349     0.0     0.0      7.2178    0.00 
    3998      0.463645   512.0  -3410.56    1140.4   34.11     38.2724      0.4077      0.9260     0.0     0.0      7.2170    0.00 
    3999      0.463773   511.7  -3413.09    1136.2   34.13     38.1157      0.4081      0.9760     0.0     0.0      7.2161    0.00 
    4000      0.463881   512.4  -3411.41    1142.5   34.11     38.3385      0.4078      0.9651     0.0     0.0      7.2154    0.00 
    4001      0.463989   511.7  -3414.50    1137.6   34.14     38.1549      0.4083      1.0348     0.0     0.0      7.2146    0.00 
    4002      0.464118   512.0  -3414.50    1139.0   34.14     38.2022      0.4083      1.0050     0.0     0.0      7.2137    0.00 
    4003      0.464226   512.0  -3415.62    1139.0   34.16     38.1957      0.4085      1.0703     0.0     0.0      7.2130    0.00 
    4004      0.464351   511.9  -3417.31    1136.9   34.17     38.1149      0.4087      1.0362     0.0     0.0      7.2121    0.00 
    4005      0.464460   511.9  -3417.59    1137.6   34.18     38.1369      0.4088      1.0813     0.0     0.0      7.2114    0.00 
    4006      0.464578   512.1  -3417.59    1138.3   34.18     38.1606      0.4088      1.0844     0.0     0.0      7.2106    0.00 
    4007      0.464687   512.2  -3417.87    1139.7   34.18     38.2063      0.4088      1.0881     0.0     0.0      7.2098    0.00 
    4008      0.464815   511.8  -3420.12    1136.2   34.20     38.0750      0.4092      1.0947     0.0     0.0      7.2090    0.00 
    4009      0.464923   512.0  -3420.97    1135.5   34.21     38.0465      0.4093      1.0875     0.0     0.0      7.2082    0.00 
    4010      0.465051   512.1  -3421.25    1139.0   34.21     38.1631      0.4093      1.0933     0.0     0.0      7.2074    0.00 
    4011      0.465160   512.0  -3422.93    1136.2   34.23     38.0587      0.4096      1.0635     0.0     0.0      7.2066    0.00 
    4012      0.465268   512.2  -3423.21    1137.6   34.23     38.1044      0.4096      1.0481     0.0     0.0      7.2059    0.00 
    4013      0.465394   512.3  -3423.78    1139.0   34.24     38.1484      0.4097      1.0347     0.0     0.0      7.2050    0.00 
    4014      0.465514   512.0  -3425.74    1135.5   34.26     38.0188      0.4100      1.0401     0.0     0.0      7.2042    0.00 
    4015      0.465622   512.2  -3424.90    1138.3   34.25     38.1182      0.4099      1.0402     0.0     0.0      7.2035    0.00 
    4016      0.465732   512.5  -3425.46    1141.8   34.25     38.2331      0.4100      1.0428     0.0     0.0      7.2027    0.00 
    4017      0.465857   512.3  -3426.87    1138.3   34.27     38.1068      0.4102      1.0345     0.0     0.0      7.2019    0.00 
    4018      0.465965   512.4  -3427.71    1138.3   34.28     38.1019      0.4103      1.0647     0.0     0.0      7.2012    0.00 
    4019      0.466094   512.3  -3428.56    1138.3   34.29     38.0970      0.4104      1.0633     0.0     0.0      7.2003    0.00 
    4020      0.466203   512.4  -3429.40    1138.3   34.29     38.0922      0.4106      1.1153     0.0     0.0      7.1995    0.00 
    4021      0.466311   512.3  -3430.24    1139.0   34.30     38.1109      0.4107      1.1001     0.0     0.0      7.1988    0.00 
    4022      0.466439   512.2  -3431.37    1136.2   34.31     38.0099      0.4109      1.1316     0.0     0.0      7.1979    0.00 
    4023      0.466556   512.3  -3432.21    1138.3   34.32     38.0759      0.4110      1.1358     0.0     0.0      7.1971    0.00 
    4024      0.466665   512.4  -3432.49    1136.9   34.32     38.0270      0.4110      1.1295     0.0     0.0      7.1964    0.00 
    4025      0.466774   512.6  -3433.62    1137.6   34.34     38.0441      0.4112      1.1593     0.0     0.0      7.1957    0.00 
    4026      0.466901   512.6  -3434.18    1137.6   34.34     38.0409      0.4113      1.1159     0.0     0.0      7.1948    0.00 
    4027      0.467010   512.2  -3436.71    1134.8   34.37     37.9318      0.4117      1.1395     0.0     0.0      7.1941    0.00 
    4028      0.467137   512.5  -3436.15    1136.2   34.36     37.9823      0.4116      1.0693     0.0     0.0      7.1932    0.00 
    4029      0.467245   512.4  -3437.83    1134.8   34.38     37.9253      0.4118      1.0941     0.0     0.0      7.1925    0.00 
    4030      0.467353   512.4  -3438.96    1134.8   34.39     37.9188      0.4120      1.0563     0.0     0.0      7.1917    0.00 
    4031      0.467472   512.6  -3438.11    1137.6   34.38     38.0180      0.4119      1.0561     0.0     0.0      7.1909    0.00 
    4032      0.467598   512.5  -3439.52    1137.6   34.40     38.0099      0.4121      1.0507     0.0     0.0      7.1901    0.00 
    4033      0.467708   512.7  -3439.24    1138.3   34.39     38.0351      0.4121      1.0182     0.0     0.0      7.1893    0.00 
    4034      0.467817   512.5  -3441.77    1136.2   34.42     37.9497      0.4124      1.0647     0.0     0.0      7.1886    0.00 
    4035      0.467944   512.7  -3441.49    1138.3   34.41     38.0221      0.4124      1.0091     0.0     0.0      7.1877    0.00 
    4036      0.468053   512.7  -3442.33    1139.0   34.42     38.0408      0.4125      1.0813     0.0     0.0      7.1870    0.00 
    4037      0.468180   512.8  -3443.17    1137.6   34.43     37.9887      0.4127      1.0239     0.0     0.0      7.1861    0.00 
    4038      0.468288   512.7  -3444.86    1135.5   34.45     37.9083      0.4129      1.0599     0.0     0.0      7.1854    0.00 
    4039      0.468398   512.5  -3447.11    1131.3   34.47     37.7540      0.4133      1.0327     0.0     0.0      7.1846    0.00 
    4040      0.468517   513.1  -3444.58    1140.4   34.45     38.0748      0.4129      1.0415     0.0     0.0      7.1838    0.00 
    4041      0.468645   512.7  -3447.11    1134.8   34.47     37.8717      0.4133      1.0265     0.0     0.0      7.1829    0.00 
    4042      0.468754   512.7  -3447.39    1136.2   34.47     37.9172      0.4133      1.0193     0.0     0.0      7.1822    0.00 
    4043      0.468862   512.9  -3447.39    1140.4   34.47     38.0585      0.4133      1.0269     0.0     0.0      7.1815    0.00 
    4044      0.468990   512.8  -3448.80    1136.9   34.49     37.9326      0.4135      1.0153     0.0     0.0      7.1806    0.00 
    4045      0.469099   512.8  -3450.48    1134.8   34.50     37.8522      0.4138      1.0304     0.0     0.0      7.1799    0.00 
    4046      0.469226   513.1  -3450.48    1138.3   34.50     37.9699      0.4138      0.9960     0.0     0.0      7.1790    0.00 
    4047      0.469337   512.8  -3452.45    1135.5   34.52     37.8644      0.4141      1.0323     0.0     0.0      7.1783    0.00 
    4048      0.469455   513.1  -3450.76    1138.3   34.51     37.9683      0.4138      1.0164     0.0     0.0      7.1774    0.00 
    4049      0.469565   512.9  -3453.01    1135.5   34.53     37.8611      0.4142      1.0434     0.0     0.0      7.1767    0.00 
    4050      0.469674   513.1  -3453.29    1137.6   34.53     37.9301      0.4142      1.0263     0.0     0.0      7.1760    0.00 
    4051      0.469800   513.1  -3454.70    1136.9   34.55     37.8984      0.4144      1.0855     0.0     0.0      7.1751    0.00 
    4052      0.469910   513.1  -3455.54    1136.9   34.56     37.8935      0.4146      1.0533     0.0     0.0      7.1744    0.00 
    4053      0.470036   513.2  -3455.82    1139.7   34.56     37.9860      0.4146      1.1033     0.0     0.0      7.1735    0.00 
    4054      0.470144   513.3  -3456.67    1138.3   34.57     37.9341      0.4147      1.0430     0.0     0.0      7.1728    0.00 
    4055      0.470253   513.1  -3458.07    1137.6   34.58     37.9024      0.4149      1.0794     0.0     0.0      7.1720    0.00 
    4056      0.470390   513.0  -3458.92    1134.8   34.59     37.8035      0.4151      1.0858     0.0     0.0      7.1711    0.00 
    4057      0.470500   513.3  -3459.20    1138.3   34.59     37.9194      0.4151      1.0677     0.0     0.0      7.1704    0.00 
    4058      0.470609   513.2  -3460.32    1136.9   34.60     37.8659      0.4153      1.1110     0.0     0.0      7.1696    0.00 
    4059      0.470717   513.7  -3459.48    1140.4   34.59     37.9883      0.4152      1.0399     0.0     0.0      7.1689    0.00 
    4060      0.470846   512.9  -3463.98    1132.7   34.64     37.7038      0.4158      1.0767     0.0     0.0      7.1680    0.00 
    4061      0.470955   513.2  -3462.85    1136.2   34.63     37.8277      0.4157      1.0269     0.0     0.0      7.1673    0.00 
    4062      0.471083   513.6  -3462.29    1139.0   34.62     37.9250      0.4156      1.0655     0.0     0.0      7.1664    0.00 
    4063      0.471193   513.1  -3465.10    1135.5   34.65     37.7912      0.4160      1.0034     0.0     0.0      7.1657    0.00 
    4064      0.471302   513.4  -3464.82    1137.6   34.65     37.8633      0.4160      1.0417     0.0     0.0      7.1649    0.00 
    4065      0.471421   513.4  -3465.38    1138.3   34.65     37.8836      0.4161      1.0202     0.0     0.0      7.1641    0.00 
    4066      0.471531   513.5  -3466.51    1138.3   34.67     37.8770      0.4162      1.0380     0.0     0.0      7.1634    0.00 
    4067      0.471660   513.4  -3467.91    1136.9   34.68     37.8219      0.4164      1.0808     0.0     0.0      7.1625    0.00 
    4068      0.471768   513.6  -3467.07    1139.7   34.67     37.9207      0.4163      1.0253     0.0     0.0      7.1618    0.00 
    4069      0.471878   513.5  -3469.60    1136.2   34.70     37.7887      0.4167      1.1064     0.0     0.0      7.1611    0.00 
    4070      0.472007   513.6  -3468.75    1138.3   34.69     37.8640      0.4166      1.0210     0.0     0.0      7.1602    0.00 
    4071      0.472116   513.6  -3470.44    1136.2   34.70     37.7838      0.4168      1.0972     0.0     0.0      7.1594    0.00 
    4072      0.472225   513.6  -3471.57    1137.6   34.72     37.8242      0.4170      1.0553     0.0     0.0      7.1587    0.00 
    4073      0.472344   513.6  -3472.13    1137.6   34.72     37.8210      0.4171      1.0724     0.0     0.0      7.1579    0.00 
    4074      0.472471   513.3  -3473.81    1134.8   34.74     37.7174      0.4173      1.0666     0.0     0.0      7.1570    0.00 
    4075      0.472580   513.8  -3473.53    1138.3   34.74     37.8363      0.4173      1.0229     0.0     0.0      7.1563    0.00 
    4076      0.472689   513.3  -3476.91    1131.3   34.77     37.5823      0.4178      1.0426     0.0     0.0      7.1556    0.00 
    4077      0.472817   513.8  -3474.66    1139.0   34.75     37.8532      0.4175      0.9738     0.0     0.0      7.1547    0.00 
    4078      0.472927   513.9  -3475.22    1139.7   34.75     37.8734      0.4176      1.0494     0.0     0.0      7.1540    0.00 
    4079      0.473053   514.0  -3476.06    1141.1   34.76     37.9154      0.4177      0.9708     0.0     0.0      7.1531    0.00 
    4080      0.473161   514.1  -3476.63    1140.4   34.77     37.8887      0.4178      1.0206     0.0     0.0      7.1524    0.00 
    4081      0.473270   513.8  -3478.31    1138.3   34.78     37.8086      0.4180      1.0209     0.0     0.0      7.1516    0.00 
    4082      0.473388   513.9  -3478.87    1138.3   34.79     37.8053      0.4181      1.0220     0.0     0.0      7.1509    0.00 
    4083      0.473516   513.5  -3481.97    1132.7   34.82     37.6000      0.4186      1.0433     0.0     0.0      7.1500    0.00 
    4084      0.473624   514.1  -3480.00    1139.0   34.80     37.8222      0.4183      0.9934     0.0     0.0      7.1493    0.00 
    4085      0.473749   513.9  -3481.97    1138.3   34.82     37.7874      0.4186      1.0325     0.0     0.0      7.1484    0.00 
    4086      0.473860   513.7  -3483.09    1135.5   34.83     37.6872      0.4188      0.9943     0.0     0.0      7.1477    0.00 
    4087      0.473970   514.2  -3481.97    1141.1   34.82     37.8811      0.4186      1.0175     0.0     0.0      7.1469    0.00 
    4088      0.474096   514.0  -3483.37    1137.6   34.83     37.7558      0.4188      1.0273     0.0     0.0      7.1461    0.00 
    4089      0.474207   514.2  -3483.65    1140.4   34.84     37.8479      0.4189      0.9947     0.0     0.0      7.1453    0.00 
    4090      0.474328   514.0  -3486.18    1136.9   34.86     37.7161      0.4192      1.0005     0.0     0.0      7.1445    0.00 
    4091      0.474437   514.1  -3486.46    1137.6   34.86     37.7379      0.4193      0.9815     0.0     0.0      7.1438    0.00 
    4092      0.474546   514.3  -3485.90    1141.1   34.86     37.8582      0.4192      1.0137     0.0     0.0      7.1431    0.00 
    4093      0.474673   513.9  -3488.99    1134.8   34.89     37.6296      0.4197      0.9913     0.0     0.0      7.1422    0.00 
    4094      0.474783   514.3  -3487.59    1139.7   34.88     37.8016      0.4195      1.0451     0.0     0.0      7.1415    0.00 
    4095      0.474893   514.4  -3488.43    1141.1   34.88     37.8435      0.4196      1.0604     0.0     0.0      7.1407    0.00 
    4096      0.475020   514.2  -3490.12    1139.0   34.90     37.7635      0.4198      1.0773     0.0     0.0      7.1399    0.00 
    4097      0.475130   514.4  -3490.40    1139.7   34.90     37.7853      0.4199      1.1032     0.0     0.0      7.1391    0.00 
    4098      0.475255   514.5  -3490.68    1141.8   34.91     37.8539      0.4199      1.1105     0.0     0.0      7.1383    0.00 
    4099      0.475373   514.3  -3492.65    1138.3   34.93     37.7255      0.4202      1.1431     0.0     0.0      7.1375    0.00 
    4100      0.475481   514.4  -3492.93    1138.3   34.93     37.7238      0.4203      1.1400     0.0     0.0      7.1368    0.00 
    4101      0.475590   514.2  -3494.34    1135.5   34.94     37.6222      0.4205      1.1468     0.0     0.0      7.1360    0.00 
    4102      0.475718   514.3  -3495.18    1137.6   34.95     37.6874      0.4206      1.1360     0.0     0.0      7.1352    0.00 
    4103      0.475827   514.1  -3497.71    1134.8   34.98     37.5793      0.4210      1.1043     0.0     0.0      7.1345    0.00 
    4104      0.475954   514.3  -3496.87    1135.5   34.97     37.6075      0.4209      1.0857     0.0     0.0      7.1336    0.00 
    4105      0.476065   514.5  -3497.15    1138.3   34.97     37.6994      0.4209      1.0761     0.0     0.0      7.1329    0.00 
    4106      0.476174   514.3  -3498.27    1136.9   34.98     37.6461      0.4211      1.0341     0.0     0.0      7.1321    0.00 
    4107      0.476295   514.4  -3499.40    1136.2   34.99     37.6163      0.4213      1.0185     0.0     0.0      7.1313    0.00 
    4108      0.476404   514.5  -3499.68    1139.0   35.00     37.7081      0.4213      0.9949     0.0     0.0      7.1306    0.00 
    4109      0.476533   514.5  -3501.08    1136.9   35.01     37.6299      0.4215      1.0026     0.0     0.0      7.1297    0.00 
    4110      0.476641   514.5  -3500.80    1138.3   35.01     37.6782      0.4215      0.9751     0.0     0.0      7.1290    0.00 
    4111      0.476749   514.5  -3501.64    1138.3   35.02     37.6733      0.4216      1.0091     0.0     0.0      7.1283    0.00 
    4112      0.476877   514.7  -3501.93    1140.4   35.02     37.7418      0.4217      1.0007     0.0     0.0      7.1274    0.00 
    4113      0.476987   514.6  -3503.89    1136.9   35.04     37.6136      0.4220      1.0536     0.0     0.0      7.1267    0.00 
    4114      0.477113   514.6  -3505.02    1138.3   35.05     37.6538      0.4221      1.0361     0.0     0.0      7.1258    0.00 
    4115      0.477231   514.7  -3505.02    1138.3   35.05     37.6538      0.4221      1.1020     0.0     0.0      7.1250    0.00 
    4116      0.477339   514.6  -3505.86    1137.6   35.06     37.6255      0.4223      1.0556     0.0     0.0      7.1243    0.00 
    4117      0.477449   514.7  -3506.70    1138.3   35.07     37.6440      0.4224      1.0835     0.0     0.0      7.1236    0.00 
    4118      0.477576   514.7  -3507.83    1137.6   35.08     37.6141      0.4226      1.0844     0.0     0.0      7.1227    0.00 
    4119      0.477684   515.0  -3507.55    1140.4   35.08     37.7091      0.4225      1.0943     0.0     0.0      7.1220    0.00 
    4120      0.477810   514.5  -3510.92    1134.1   35.11     37.4796      0.4230      1.0980     0.0     0.0      7.1211    0.00 
    4121      0.477921   515.1  -3509.52    1139.7   35.10     37.6743      0.4228      1.0578     0.0     0.0      7.1204    0.00 
    4122      0.478030   514.8  -3511.20    1137.6   35.11     37.5946      0.4231      1.0759     0.0     0.0      7.1197    0.00 
    4123      0.478158   515.0  -3512.05    1137.6   35.12     37.5897      0.4232      1.0266     0.0     0.0      7.1188    0.00 
    4124      0.478257   514.7  -3512.89    1136.9   35.13     37.5615      0.4234      1.0584     0.0     0.0      7.1182    0.00 
    4125      0.478384   515.2  -3512.05    1140.4   35.12     37.6830      0.4232      1.0092     0.0     0.0      7.1173    0.00 
    4126      0.478494   514.7  -3514.29    1136.2   35.14     37.5300      0.4236      1.0492     0.0     0.0      7.1166    0.00 
    4127      0.478619   514.9  -3515.14    1136.9   35.15     37.5485      0.4237      0.9964     0.0     0.0      7.1157    0.00 
    4128      0.478727   514.8  -3515.70    1137.6   35.16     37.5685      0.4238      1.0233     0.0     0.0      7.1150    0.00 
    4129      0.478838   515.0  -3515.98    1139.0   35.16     37.6135      0.4238      1.0060     0.0     0.0      7.1143    0.00 
    4130      0.478965   515.1  -3516.82    1139.0   35.17     37.6086      0.4240      1.0108     0.0     0.0      7.1134    0.00 
    4131      0.479073   514.9  -3518.51    1134.8   35.19     37.4591      0.4242      0.9833     0.0     0.0      7.1127    0.00 
    4132      0.479192   515.1  -3518.51    1139.0   35.19     37.5988      0.4242      1.0118     0.0     0.0      7.1119    0.00 
    4133      0.479319   515.0  -3518.79    1139.0   35.19     37.5972      0.4243      1.0035     0.0     0.0      7.1111    0.00 
    4134      0.479429   515.1  -3520.20    1137.6   35.20     37.5425      0.4245      0.9946     0.0     0.0      7.1103    0.00 
    4135      0.479537   515.1  -3521.32    1136.9   35.21     37.5127      0.4247      1.0037     0.0     0.0      7.1096    0.00 
    4136      0.479662   515.3  -3520.48    1141.8   35.20     37.6806      0.4245      0.9843     0.0     0.0      7.1088    0.00 
    4137      0.479772   515.1  -3523.29    1135.5   35.23     37.4547      0.4250      1.0087     0.0     0.0      7.1081    0.00 
    4138      0.479881   515.3  -3523.01    1140.4   35.23     37.6193      0.4249      0.9953     0.0     0.0      7.1073    0.00 
    4139      0.480007   515.4  -3523.57    1139.7   35.24     37.5928      0.4250      1.0168     0.0     0.0      7.1065    0.00 
    4140      0.480115   515.3  -3524.41    1139.0   35.24     37.5646      0.4251      0.9961     0.0     0.0      7.1058    0.00 
    4141      0.480234   515.2  -3525.54    1138.3   35.26     37.5348      0.4253      1.0233     0.0     0.0      7.1050    0.00 
    4142      0.480362   515.4  -3525.82    1138.3   35.26     37.5332      0.4253      1.0158     0.0     0.0      7.1041    0.00 
    4143      0.480471   515.4  -3526.66    1140.4   35.27     37.5981      0.4255      1.0432     0.0     0.0      7.1034    0.00 
    4144      0.480579   515.5  -3527.51    1138.3   35.28     37.5234      0.4256      1.0312     0.0     0.0      7.1027    0.00 
    4145      0.480705   515.5  -3528.35    1138.3   35.28     37.5185      0.4257      1.0404     0.0     0.0      7.1018    0.00 
    4146      0.480816   515.4  -3529.47    1138.3   35.29     37.5120      0.4259      1.0561     0.0     0.0      7.1011    0.00 
    4147      0.480941   515.3  -3530.60    1137.6   35.31     37.4822      0.4261      1.0632     0.0     0.0      7.1003    0.00 
    4148      0.481049   515.6  -3530.60    1139.7   35.31     37.5520      0.4261      1.0768     0.0     0.0      7.0995    0.00 
    4149      0.481167   515.7  -3531.16    1140.4   35.31     37.5719      0.4262      1.0892     0.0     0.0      7.0987    0.00 
    4150      0.481275   515.4  -3532.85    1138.3   35.33     37.4924      0.4264      1.1023     0.0     0.0      7.0980    0.00 
    4151      0.481403   515.4  -3533.13    1139.0   35.33     37.5140      0.4265      1.1184     0.0     0.0      7.0972    0.00 
    4152      0.481512   515.7  -3533.41    1141.1   35.33     37.5821      0.4265      1.1279     0.0     0.0      7.0964    0.00 
    4153      0.481637   515.5  -3534.82    1139.0   35.35     37.5042      0.4267      1.1165     0.0     0.0      7.0956    0.00 
    4154      0.481746   515.6  -3535.94    1137.6   35.36     37.4513      0.4269      1.1208     0.0     0.0      7.0949    0.00 
    4155      0.481857   515.6  -3536.78    1137.6   35.37     37.4464      0.4270      1.1023     0.0     0.0      7.0941    0.00 
    4156      0.481982   515.6  -3538.19    1138.3   35.38     37.4615      0.4273      1.1174     0.0     0.0      7.0933    0.00 
    4157      0.482090   515.5  -3538.47    1135.5   35.38     37.3669      0.4273      1.0778     0.0     0.0      7.0926    0.00 
    4158      0.482210   515.6  -3539.88    1136.2   35.40     37.3820      0.4275      1.0744     0.0     0.0      7.0918    0.00 
    4159      0.482319   515.5  -3540.72    1137.6   35.41     37.4236      0.4277      1.0375     0.0     0.0      7.0910    0.00 
    4160      0.482447   515.9  -3540.44    1137.6   35.40     37.4252      0.4276      1.0352     0.0     0.0      7.0902    0.00 
    4161      0.482555   515.9  -3541.00    1140.4   35.41     37.5148      0.4277      1.0236     0.0     0.0      7.0895    0.00 
    4162      0.482682   515.9  -3541.00    1140.4   35.41     37.5148      0.4277      1.0404     0.0     0.0      7.0886    0.00 
    4163      0.482790   515.8  -3542.97    1138.3   35.43     37.4338      0.4280      1.0333     0.0     0.0      7.0879    0.00 
    4164      0.482900   515.9  -3543.53    1139.0   35.44     37.4537      0.4281      1.0530     0.0     0.0      7.0872    0.00 
    4165      0.483026   515.9  -3544.66    1139.0   35.45     37.4472      0.4283      1.0683     0.0     0.0      7.0863    0.00 
    4166      0.483129   515.8  -3545.78    1137.6   35.46     37.3943      0.4284      1.0565     0.0     0.0      7.0856    0.00 
    4167      0.483255   515.8  -3546.90    1135.5   35.47     37.3182      0.4286      1.0827     0.0     0.0      7.0848    0.00 
    4168      0.483364   516.0  -3546.06    1139.0   35.46     37.4390      0.4285      1.0509     0.0     0.0      7.0841    0.00 
    4169      0.483490   515.8  -3548.31    1136.2   35.48     37.3332      0.4288      1.0734     0.0     0.0      7.0832    0.00 
    4170      0.483598   516.0  -3548.31    1138.3   35.48     37.4028      0.4288      1.0543     0.0     0.0      7.0825    0.00 
    4171      0.483725   515.9  -3549.71    1137.6   35.50     37.3715      0.4290      1.0693     0.0     0.0      7.0817    0.00 
    4172      0.483835   516.0  -3550.28    1138.3   35.50     37.3914      0.4291      1.0418     0.0     0.0      7.0810    0.00 
    4173      0.483943   515.9  -3550.84    1137.6   35.51     37.3649      0.4292      1.0042     0.0     0.0      7.0802    0.00 
    4174      0.484079   516.0  -3552.24    1138.3   35.52     37.3800      0.4294      1.0074     0.0     0.0      7.0793    0.00 
    4175      0.484188   516.0  -3552.24    1138.3   35.52     37.3800      0.4294      0.9948     0.0     0.0      7.0786    0.00 
    4176      0.484296   516.0  -3553.37    1137.6   35.53     37.3503      0.4296      1.0218     0.0     0.0      7.0779    0.00 
    4177      0.484407   516.2  -3553.09    1140.4   35.53     37.4446      0.4296      1.0045     0.0     0.0      7.0771    0.00 
    4178      0.484532   516.3  -3553.65    1141.1   35.54     37.4645      0.4297      1.0293     0.0     0.0      7.0763    0.00 
    4179      0.484640   516.1  -3557.02    1136.9   35.57     37.3060      0.4302      1.0202     0.0     0.0      7.0756    0.00 
    4180      0.484769   516.2  -3556.18    1138.3   35.56     37.3572      0.4300      1.0398     0.0     0.0      7.0747    0.00 
    4181      0.484878   516.4  -3556.46    1141.1   35.56     37.4482      0.4301      1.0670     0.0     0.0      7.0740    0.00 
    4182      0.484986   516.3  -3557.02    1141.8   35.57     37.4680      0.4302      1.0501     0.0     0.0      7.0733    0.00 
    4183      0.485105   515.9  -3559.27    1137.6   35.59     37.3161      0.4305      1.0722     0.0     0.0      7.0725    0.00 
    4184      0.485232   516.2  -3559.55    1139.0   35.60     37.3607      0.4306      1.0531     0.0     0.0      7.0716    0.00 
    4185      0.485342   516.4  -3559.83    1139.7   35.60     37.3823      0.4306      1.1188     0.0     0.0      7.0709    0.00 
    4186      0.485450   516.3  -3560.96    1139.0   35.61     37.3526      0.4308      1.0770     0.0     0.0      7.0702    0.00 
    4187      0.485575   516.1  -3562.08    1137.6   35.62     37.2998      0.4310      1.0943     0.0     0.0      7.0693    0.00 
    4188      0.485684   516.3  -3562.36    1139.0   35.62     37.3444      0.4310      1.0530     0.0     0.0      7.0686    0.00 
    4189      0.485812   516.3  -3563.77    1139.0   35.64     37.3363      0.4312      1.0770     0.0     0.0      7.0678    0.00 
    4190      0.485920   516.3  -3564.90    1136.9   35.65     37.2604      0.4314      1.0447     0.0     0.0      7.0671    0.00 
    4191      0.486038   516.4  -3564.61    1140.4   35.65     37.3777      0.4314      1.0526     0.0     0.0      7.0663    0.00 
    4192      0.486147   516.4  -3565.46    1139.0   35.65     37.3265      0.4315      1.0175     0.0     0.0      7.0655    0.00 
    4193      0.486275   516.3  -3566.30    1139.0   35.66     37.3216      0.4316      1.0084     0.0     0.0      7.0647    0.00 
    4194      0.486384   516.0  -3568.83    1134.8   35.69     37.1682      0.4320      1.0101     0.0     0.0      7.0639    0.00 
    4195      0.486510   516.5  -3567.43    1140.4   35.67     37.3613      0.4318      0.9886     0.0     0.0      7.0631    0.00 
    4196      0.486618   516.3  -3569.11    1139.0   35.69     37.3053      0.4321      1.0002     0.0     0.0      7.0624    0.00 
    4197      0.486727   516.6  -3568.83    1139.7   35.69     37.3300      0.4320      0.9552     0.0     0.0      7.0617    0.00 
    4198      0.486854   516.6  -3570.52    1139.0   35.71     37.2971      0.4323      1.0068     0.0     0.0      7.0608    0.00 
    4199      0.486962   516.6  -3570.52    1140.4   35.71     37.3434      0.4323      0.9825     0.0     0.0      7.0601    0.00 
    4200      0.487083   516.8  -3571.36    1141.1   35.71     37.3616      0.4324      1.0688     0.0     0.0      7.0593    0.00 
    4201      0.487191   516.7  -3571.92    1141.8   35.72     37.3814      0.4325      1.0388     0.0     0.0      7.0586    0.00 
    4202      0.487319   516.5  -3574.17    1138.3   35.74     37.2529      0.4328      1.0860     0.0     0.0      7.0577    0.00 
    4203      0.487427   516.7  -3574.17    1140.4   35.74     37.3221      0.4328      1.0720     0.0     0.0      7.0570    0.00 
    4204      0.487553   516.9  -3574.17    1141.1   35.74     37.3452      0.4328      1.1095     0.0     0.0      7.0562    0.00 
    4205      0.487662   516.7  -3575.86    1140.4   35.76     37.3123      0.4331      1.1404     0.0     0.0      7.0555    0.00 
    4206      0.487772   516.9  -3575.86    1141.8   35.76     37.3585      0.4331      1.1240     0.0     0.0      7.0547    0.00 
    4207      0.487898   516.7  -3577.83    1139.7   35.78     37.2778      0.4334      1.1407     0.0     0.0      7.0539    0.00 
    4208      0.488017   516.8  -3578.39    1140.4   35.78     37.2976      0.4335      1.1030     0.0     0.0      7.0531    0.00 
    4209      0.488125   516.3  -3580.64    1136.2   35.81     37.1462      0.4339      1.1278     0.0     0.0      7.0524    0.00 
    4210      0.488234   516.6  -3580.64    1139.0   35.81     37.2384      0.4339      1.0704     0.0     0.0      7.0517    0.00 
    4211      0.488361   516.9  -3580.08    1141.1   35.80     37.3109      0.4338      1.0891     0.0     0.0      7.0508    0.00 
    4212      0.488469   516.9  -3581.20    1139.7   35.81     37.2583      0.4339      1.0341     0.0     0.0      7.0501    0.00 
    4213      0.488596   516.5  -3582.89    1137.6   35.83     37.1793      0.4342      1.0422     0.0     0.0      7.0492    0.00 
    4214      0.488706   516.9  -3583.45    1139.0   35.83     37.2221      0.4343      1.0384     0.0     0.0      7.0485    0.00 
    4215      0.488815   517.1  -3582.61    1142.5   35.83     37.3424      0.4342      1.0324     0.0     0.0      7.0478    0.00 
    4216      0.488950   516.9  -3584.29    1140.4   35.84     37.2634      0.4344      1.0352     0.0     0.0      7.0469    0.00 
    4217      0.489059   517.0  -3585.42    1141.1   35.85     37.2799      0.4346      0.9913     0.0     0.0      7.0462    0.00 
    4218      0.489168   517.0  -3587.10    1138.3   35.87     37.1779      0.4349      1.0113     0.0     0.0      7.0454    0.00 
    4219      0.489279   517.0  -3586.82    1140.4   35.87     37.2487      0.4348      0.9964     0.0     0.0      7.0447    0.00 
    4220      0.489404   516.9  -3587.95    1139.7   35.88     37.2191      0.4350      0.9929     0.0     0.0      7.0439    0.00 
    4221      0.489512   517.0  -3588.79    1138.3   35.89     37.1681      0.4351      0.9976     0.0     0.0      7.0432    0.00 
    4222      0.489641   517.3  -3588.51    1143.2   35.89     37.3310      0.4351      0.9897     0.0     0.0      7.0423    0.00 
    4223      0.489749   517.0  -3589.91    1139.0   35.90     37.1846      0.4353      0.9967     0.0     0.0      7.0416    0.00 
    4224      0.489857   517.2  -3590.76    1140.4   35.91     37.2258      0.4354      0.9813     0.0     0.0      7.0409    0.00 
    4225      0.489977   517.4  -3590.48    1143.2   35.90     37.3196      0.4354      1.0080     0.0     0.0      7.0401    0.00 
    4226      0.490103   517.1  -3592.16    1140.4   35.92     37.2176      0.4356      0.9927     0.0     0.0      7.0393    0.00 
    4227      0.490212   517.3  -3592.16    1143.2   35.92     37.3098      0.4356      1.0312     0.0     0.0      7.0385    0.00 
    4228      0.490321   517.2  -3592.73    1141.1   35.93     37.2374      0.4357      1.0415     0.0     0.0      7.0378    0.00 
    4229      0.490446   517.2  -3594.41    1141.8   35.94     37.2506      0.4360      1.0534     0.0     0.0      7.0370    0.00 
    4230      0.490555   516.9  -3596.94    1136.2   35.97     37.0518      0.4364      1.0685     0.0     0.0      7.0362    0.00 
    4231      0.490683   517.4  -3595.82    1141.1   35.96     37.2194      0.4362      1.0395     0.0     0.0      7.0354    0.00 
    4232      0.490791   517.3  -3596.66    1141.1   35.97     37.2145      0.4363      1.0902     0.0     0.0      7.0347    0.00 
    4233      0.490910   517.5  -3596.94    1142.5   35.97     37.2589      0.4364      1.0438     0.0     0.0      7.0339    0.00 
    4234      0.491018   517.3  -3598.07    1142.5   35.98     37.2524      0.4366      1.0937     0.0     0.0      7.0332    0.00 
    4235      0.491145   517.4  -3598.63    1142.5   35.99     37.2491      0.4367      1.0506     0.0     0.0      7.0323    0.00 
    4236      0.491255   517.2  -3600.32    1138.3   36.00     37.1013      0.4369      1.1057     0.0     0.0      7.0316    0.00 
    4237      0.491380   517.1  -3601.44    1138.3   36.01     37.0948      0.4371      1.0539     0.0     0.0      7.0308    0.00 
    4238      0.491489   517.4  -3601.16    1141.1   36.01     37.1884      0.4371      1.0821     0.0     0.0      7.0300    0.00 
    4239      0.491598   517.5  -3602.00    1141.1   36.02     37.1835      0.4372      1.0636     0.0     0.0      7.0293    0.00 
    4240      0.491725   517.4  -3602.28    1142.5   36.02     37.2278      0.4372      1.0442     0.0     0.0      7.0285    0.00 
    4241      0.491834   517.2  -3605.38    1136.2   36.05     37.0030      0.4377      1.0835     0.0     0.0      7.0278    0.00 
    4242      0.491954   517.5  -3603.97    1142.5   36.04     37.2180      0.4375      1.0504     0.0     0.0      7.0269    0.00 
    4243      0.492062   517.4  -3605.94    1141.1   36.06     37.1606      0.4378      1.0800     0.0     0.0      7.0262    0.00 
    4244      0.492190   517.8  -3605.94    1142.5   36.06     37.2066      0.4378      1.0156     0.0     0.0      7.0254    0.00 
    4245      0.492298   517.5  -3607.06    1140.4   36.07     37.1311      0.4380      1.0509     0.0     0.0      7.0247    0.00 
    4246      0.492424   517.5  -3608.19    1141.1   36.08     37.1476      0.4382      1.0258     0.0     0.0      7.0238    0.00 
    4247      0.492533   517.7  -3608.47    1141.8   36.08     37.1689      0.4382      1.0523     0.0     0.0      7.0231    0.00 
    4248      0.492643   517.7  -3608.75    1142.5   36.09     37.1902      0.4382      1.0429     0.0     0.0      7.0224    0.00 
    4249      0.492768   517.8  -3609.59    1142.5   36.10     37.1853      0.4384      1.0238     0.0     0.0      7.0216    0.00 
    4250      0.492887   517.6  -3611.28    1140.4   36.11     37.1066      0.4386      1.0435     0.0     0.0      7.0208    0.00 
    4251      0.492995   517.7  -3611.56    1141.1   36.12     37.1279      0.4387      1.0374     0.0     0.0      7.0201    0.00 
    4252      0.493121   517.8  -3611.84    1142.5   36.12     37.1722      0.4387      1.0661     0.0     0.0      7.0192    0.00 
    4253      0.493231   517.7  -3613.81    1139.7   36.14     37.0690      0.4390      1.0409     0.0     0.0      7.0185    0.00 
    4254      0.493339   517.8  -3614.37    1143.2   36.14     37.1805      0.4391      1.0324     0.0     0.0      7.0178    0.00 
    4255      0.493465   517.8  -3615.21    1140.4   36.15     37.0838      0.4393      1.0474     0.0     0.0      7.0169    0.00 
    4256      0.493574   517.9  -3615.21    1142.5   36.15     37.1526      0.4393      1.0320     0.0     0.0      7.0162    0.00 
    4257      0.493701   517.8  -3615.78    1141.8   36.16     37.1264      0.4393      1.0573     0.0     0.0      7.0154    0.00
