Repository: LightForm-group/dilatometer_modelling_and_constitutive_behaviour

# dilatometer_modelling_and_constitutive_behaviour

Created with work by Inigo Howe, Patryk Jedrasiak, Hugh Shercliff

This program contains a method of testing various constitutive models and extracting the constitutive behaviour of dilatometer samples correcting for inhomogeneities in termperature, strain and strain rate. The model is currently configured to a dilatometer run under vacuum, with no active cooling during the deformation for a sample of length 10mm with a diameter of 5mm. For both heatup and deformation the temperature is fitted to the experimental central themocoupole temperature for any general temperature profile.

File: experimental_data/deformation/1/490/008_Compression_Daniel_Al_Hom1_SHT_540C_Deform_490C_1.0s-1_QuenchHeGas__1.asc (part 15 of 27)
 C:\WinTA100\DIL805.PRO\Data\Deformation\ChrisDaniel\008_Compression_Daniel_Al_Hom1_SHT_540C_Deform_490C_1.0s-1_QuenchHeGas__1.asc
     No.          Time   Tem.1        DL     Force  Strain   kf (Def.)    Phi  (D)    Phi* (D)   Tem.2   Tem.3        Poti      HF 
                     s      °C        µm         N       %       N/mm²                     1/s      °C      °C          mm       % 
    4258      0.455450   469.7  -3208.38    1230.8   32.08     42.5712      0.3722      1.0571     0.0     0.0      7.2398    0.00 
    4259      0.455540   469.9  -3207.83    1232.2   32.08     42.6235      0.3721      1.0637     0.0     0.0      7.2391    0.00 
    4260      0.455648   470.0  -3208.10    1234.3   32.08     42.6950      0.3722      1.0895     0.0     0.0      7.2384    0.00 
    4261      0.455757   470.0  -3209.21    1232.2   32.09     42.6148      0.3723      1.0823     0.0     0.0      7.2376    0.00 
    4262      0.455867   469.7  -3211.42    1231.5   32.11     42.5765      0.3727      1.1120     0.0     0.0      7.2369    0.00 
    4263      0.455975   469.8  -3211.42    1231.5   32.11     42.5765      0.3727      1.1111     0.0     0.0      7.2361    0.00 
    4264      0.456095   469.8  -3212.25    1230.8   32.12     42.5469      0.3728      1.1014     0.0     0.0      7.2353    0.00 
    4265      0.456186   470.0  -3213.36    1230.8   32.13     42.5400      0.3729      1.0881     0.0     0.0      7.2347    0.00 
    4266      0.456294   469.9  -3213.64    1231.5   32.14     42.5626      0.3730      1.0804     0.0     0.0      7.2339    0.00 
    4267      0.456403   469.9  -3215.30    1228.6   32.15     42.4547      0.3732      1.0667     0.0     0.0      7.2332    0.00 
    4268      0.456512   469.8  -3215.30    1230.8   32.15     42.5278      0.3732      1.0739     0.0     0.0      7.2324    0.00 
    4269      0.456621   470.0  -3215.57    1232.2   32.16     42.5749      0.3733      1.0403     0.0     0.0      7.2316    0.00 
    4270      0.456729   469.8  -3217.79    1227.9   32.18     42.4147      0.3736      1.0264     0.0     0.0      7.2309    0.00 
    4271      0.456838   470.0  -3217.79    1231.5   32.18     42.5366      0.3736      1.0061     0.0     0.0      7.2301    0.00 
    4272      0.456946   470.2  -3217.51    1233.6   32.18     42.6115      0.3736      1.0063     0.0     0.0      7.2294    0.00 
    4273      0.457065   469.8  -3219.72    1228.6   32.20     42.4270      0.3739      0.9989     0.0     0.0      7.2286    0.00 
    4274      0.457157   470.0  -3220.28    1229.3   32.20     42.4479      0.3740      0.9804     0.0     0.0      7.2279    0.00 
    4275      0.457266   470.0  -3221.11    1229.3   32.21     42.4427      0.3741      0.9589     0.0     0.0      7.2272    0.00 
    4276      0.457376   470.2  -3220.55    1231.5   32.21     42.5193      0.3740      0.9595     0.0     0.0      7.2264    0.00 
    4277      0.457467   470.2  -3221.94    1231.5   32.22     42.5106      0.3742      0.9570     0.0     0.0      7.2258    0.00 
    4278      0.457576   470.3  -3221.94    1232.9   32.22     42.5593      0.3742      0.9636     0.0     0.0      7.2250    0.00 
    4279      0.457685   470.3  -3222.77    1233.6   32.23     42.5785      0.3743      0.9764     0.0     0.0      7.2243    0.00 
    4280      0.457794   470.1  -3224.43    1229.3   32.24     42.4219      0.3746      0.9900     0.0     0.0      7.2235    0.00 
    4281      0.457904   470.1  -3225.53    1230.8   32.26     42.4637      0.3747      0.9846     0.0     0.0      7.2228    0.00 
    4282      0.458012   470.2  -3225.81    1231.5   32.26     42.4863      0.3748      0.9848     0.0     0.0      7.2220    0.00 
    4283      0.458111   470.2  -3226.09    1231.5   32.26     42.4846      0.3748      1.0059     0.0     0.0      7.2213    0.00 
    4284      0.458220   470.9  -3224.98    1237.1   32.25     42.6863      0.3747      1.0209     0.0     0.0      7.2206    0.00 
    4285      0.458330   470.3  -3228.02    1230.8   32.28     42.4481      0.3751      1.0589     0.0     0.0      7.2198    0.00 
    4286      0.458441   470.4  -3228.02    1232.2   32.28     42.4968      0.3751      1.0668     0.0     0.0      7.2191    0.00 
    4287      0.458552   470.3  -3229.13    1230.1   32.29     42.4168      0.3753      1.1018     0.0     0.0      7.2183    0.00 
    4288      0.458643   470.2  -3230.79    1229.3   32.31     42.3821      0.3755      1.0617     0.0     0.0      7.2177    0.00 
    4289      0.458751   470.2  -3231.34    1230.8   32.31     42.4273      0.3756      1.0925     0.0     0.0      7.2169    0.00 
    4290      0.458859   470.7  -3230.79    1233.6   32.31     42.5280      0.3755      1.0390     0.0     0.0      7.2162    0.00 
    4291      0.458967   470.5  -3232.17    1231.5   32.32     42.4464      0.3757      1.0673     0.0     0.0      7.2154    0.00 
    4292      0.459086   470.5  -3233.56    1231.5   32.34     42.4377      0.3759      1.0164     0.0     0.0      7.2146    0.00 
    4293      0.459180   470.4  -3234.11    1230.8   32.34     42.4099      0.3760      1.0043     0.0     0.0      7.2140    0.00 
    4294      0.459291   470.3  -3235.22    1230.1   32.35     42.3787      0.3762      0.9917     0.0     0.0      7.2132    0.00 
    4295      0.459399   470.6  -3234.94    1230.8   32.35     42.4047      0.3761      0.9510     0.0     0.0      7.2125    0.00 
    4296      0.459508   470.4  -3236.60    1229.3   32.37     42.3457      0.3764      0.9417     0.0     0.0      7.2117    0.00 
    4297      0.459616   470.7  -3236.05    1231.5   32.36     42.4221      0.3763      0.9360     0.0     0.0      7.2110    0.00 
    4298      0.459725   470.5  -3237.43    1230.8   32.37     42.3891      0.3765      0.9738     0.0     0.0      7.2102    0.00 
    4299      0.459836   470.6  -3237.71    1231.5   32.38     42.4117      0.3765      0.9674     0.0     0.0      7.2094    0.00 
    4300      0.459927   470.8  -3237.98    1233.6   32.38     42.4829      0.3766      1.0156     0.0     0.0      7.2088    0.00 
    4301      0.460047   470.9  -3237.98    1235.0   32.38     42.5315      0.3766      1.0255     0.0     0.0      7.2080    0.00 
    4302      0.460156   470.7  -3239.92    1231.5   32.40     42.3978      0.3769      1.0704     0.0     0.0      7.2072    0.00 
    4303      0.460264   470.6  -3241.58    1229.3   32.42     42.3145      0.3771      1.0770     0.0     0.0      7.2065    0.00 
    4304      0.460355   470.7  -3241.58    1231.5   32.42     42.3874      0.3771      1.1147     0.0     0.0      7.2058    0.00 
    4305      0.460464   470.6  -3242.96    1227.9   32.43     42.2573      0.3773      1.0864     0.0     0.0      7.2051    0.00 
    4306      0.460574   470.2  -3245.18    1225.8   32.45     42.1706      0.3776      1.1017     0.0     0.0      7.2043    0.00 
    4307      0.460682   470.7  -3244.07    1229.3   32.44     42.2989      0.3775      1.0619     0.0     0.0      7.2036    0.00 
    4308      0.460791   470.9  -3244.35    1231.5   32.44     42.3700      0.3775      1.0753     0.0     0.0      7.2028    0.00 
    4309      0.460901   470.7  -3245.73    1230.1   32.46     42.3128      0.3777      1.0382     0.0     0.0      7.2021    0.00 
    4310      0.461001   470.8  -3246.01    1230.8   32.46     42.3354      0.3778      1.0400     0.0     0.0      7.2014    0.00 
    4311      0.461109   470.7  -3247.67    1228.6   32.48     42.2521      0.3780      1.0441     0.0     0.0      7.2006    0.00 
    4312      0.461218   471.0  -3246.84    1231.5   32.47     42.3544      0.3779      1.0415     0.0     0.0      7.1999    0.00 
    4313      0.461328   470.8  -3249.33    1229.3   32.49     42.2660      0.3783      1.0374     0.0     0.0      7.1991    0.00 
    4314      0.461437   470.9  -3249.05    1231.5   32.49     42.3405      0.3782      1.0455     0.0     0.0      7.1984    0.00 
    4315      0.461546   470.9  -3250.43    1229.3   32.50     42.2591      0.3784      1.0656     0.0     0.0      7.1976    0.00 
    4316      0.461656   470.9  -3251.26    1228.6   32.51     42.2296      0.3785      1.0761     0.0     0.0      7.1969    0.00 
    4317      0.461746   471.1  -3250.99    1232.2   32.51     42.3527      0.3785      1.0923     0.0     0.0      7.1963    0.00 
    4318      0.461856   470.9  -3252.09    1231.5   32.52     42.3215      0.3787      1.0836     0.0     0.0      7.1955    0.00 
    4319      0.461974   470.6  -3254.58    1225.8   32.55     42.1119      0.3790      1.0792     0.0     0.0      7.1947    0.00 
    4320      0.462067   471.1  -3253.48    1230.8   32.53     42.2885      0.3789      1.0587     0.0     0.0      7.1940    0.00 
    4321      0.462175   470.9  -3255.69    1228.6   32.56     42.2019      0.3792      1.0394     0.0     0.0      7.1933    0.00 
    4322      0.462283   471.0  -3255.41    1228.6   32.55     42.2037      0.3792      1.0106     0.0     0.0      7.1925    0.00 
    4323      0.462391   470.8  -3256.80    1227.9   32.57     42.1708      0.3794      0.9943     0.0     0.0      7.1918    0.00 
    4324      0.462500   471.0  -3257.07    1229.3   32.57     42.2175      0.3794      0.9662     0.0     0.0      7.1910    0.00 
    4325      0.462610   471.0  -3257.63    1228.6   32.58     42.1898      0.3795      0.9960     0.0     0.0      7.1903    0.00 
    4326      0.462719   471.2  -3257.90    1230.8   32.58     42.2608      0.3795      0.9451     0.0     0.0      7.1895    0.00 
    4327      0.462828   471.0  -3259.84    1227.9   32.60     42.1517      0.3798      0.9677     0.0     0.0      7.1888    0.00 
    4328      0.462928   471.2  -3259.28    1231.5   32.59     42.2763      0.3797      0.9618     0.0     0.0      7.1881    0.00 
    4329      0.463037   471.3  -3259.84    1231.5   32.60     42.2729      0.3798      0.9678     0.0     0.0      7.1874    0.00 
    4330      0.463147   471.2  -3261.22    1229.3   32.61     42.1915      0.3800      0.9836     0.0     0.0      7.1866    0.00 
    4331      0.463258   471.2  -3261.50    1230.1   32.61     42.2140      0.3801      0.9809     0.0     0.0      7.1858    0.00 
    4332      0.463367   471.3  -3262.60    1228.6   32.63     42.1587      0.3802      1.0089     0.0     0.0      7.1851    0.00 
    4333      0.463475   471.2  -3264.26    1227.2   32.64     42.0999      0.3805      1.0065     0.0     0.0      7.1844    0.00 
    4334      0.463565   471.1  -3264.26    1227.9   32.64     42.1241      0.3805      1.0297     0.0     0.0      7.1837    0.00 
    4335      0.463673   471.3  -3264.54    1230.8   32.65     42.2192      0.3805      1.0076     0.0     0.0      7.1830    0.00 
    4336      0.463782   471.3  -3265.65    1230.8   32.66     42.2122      0.3807      1.0275     0.0     0.0      7.1822    0.00 
    4337      0.463902   471.1  -3266.75    1229.3   32.67     42.1569      0.3808      1.0130     0.0     0.0      7.1814    0.00 
    4338      0.463993   471.5  -3265.92    1230.8   32.66     42.2105      0.3807      1.0427     0.0     0.0      7.1808    0.00 
    4339      0.464104   471.5  -3267.58    1230.1   32.68     42.1759      0.3810      1.0401     0.0     0.0      7.1801    0.00 
    4340      0.464213   471.4  -3268.14    1231.5   32.68     42.2208      0.3810      1.0493     0.0     0.0      7.1793    0.00 
    4341      0.464322   471.5  -3269.52    1227.9   32.70     42.0912      0.3812      1.0349     0.0     0.0      7.1786    0.00 
    4342      0.464431   471.5  -3270.35    1227.9   32.70     42.0860      0.3814      1.0522     0.0     0.0      7.1778    0.00 
    4343      0.464541   471.3  -3271.46    1227.9   32.71     42.0791      0.3815      1.0474     0.0     0.0      7.1770    0.00 
    4344      0.464649   471.6  -3271.18    1229.3   32.71     42.1292      0.3815      1.0397     0.0     0.0      7.1763    0.00 
    4345      0.464758   471.4  -3273.12    1227.2   32.73     42.0445      0.3818      1.0290     0.0     0.0      7.1755    0.00 
    4346      0.464849   471.5  -3272.29    1230.8   32.72     42.1706      0.3817      1.0122     0.0     0.0      7.1749    0.00 
    4347      0.464969   471.4  -3274.22    1226.5   32.74     42.0134      0.3819      1.0131     0.0     0.0      7.1741    0.00 
    4348      0.465079   471.6  -3274.22    1229.3   32.74     42.1101      0.3819      0.9959     0.0     0.0      7.1733    0.00 
    4349      0.465172   471.6  -3275.33    1229.3   32.75     42.1032      0.3821      1.0007     0.0     0.0      7.1727    0.00 
    4350      0.465282   471.6  -3275.33    1230.8   32.75     42.1515      0.3821      0.9632     0.0     0.0      7.1719    0.00 
    4351      0.465390   471.4  -3277.54    1225.8   32.78     41.9685      0.3824      0.9944     0.0     0.0      7.1712    0.00 
    4352      0.465499   471.6  -3277.27    1230.1   32.77     42.1152      0.3824      0.9718     0.0     0.0      7.1705    0.00 
    4353      0.465608   471.7  -3278.10    1230.8   32.78     42.1342      0.3825      1.0148     0.0     0.0      7.1697    0.00 
    4354      0.465717   471.8  -3278.10    1231.5   32.78     42.1584      0.3825      1.0033     0.0     0.0      7.1690    0.00 
    4355      0.465826   471.9  -3279.20    1231.5   32.79     42.1514      0.3827      1.0257     0.0     0.0      7.1682    0.00 
    4356      0.465926   471.7  -3280.03    1228.6   32.80     42.0496      0.3828      1.0203     0.0     0.0      7.1675    0.00 
    4357      0.466036   471.8  -3280.86    1229.3   32.81     42.0686      0.3829      1.0618     0.0     0.0      7.1668    0.00 
    4358      0.466145   471.8  -3281.42    1229.3   32.81     42.0651      0.3830      1.0559     0.0     0.0      7.1660    0.00 
    4359      0.466253   471.8  -3282.80    1228.6   32.83     42.0323      0.3832      1.0466     0.0     0.0      7.1653    0.00 
    4360      0.466362   471.6  -3283.91    1225.8   32.84     41.9288      0.3834      1.0404     0.0     0.0      7.1645    0.00 
    4361      0.466472   471.8  -3284.18    1229.3   32.84     42.0478      0.3834      1.0239     0.0     0.0      7.1638    0.00 
    4362      0.466562   471.8  -3285.57    1227.2   32.86     41.9667      0.3836      1.0219     0.0     0.0      7.1632    0.00 
    4363      0.466672   471.8  -3285.29    1229.3   32.85     42.0408      0.3836      0.9800     0.0     0.0      7.1624    0.00 
    4364      0.466780   472.0  -3285.29    1230.8   32.85     42.0891      0.3836      0.9807     0.0     0.0      7.1617    0.00 
    4365      0.466883   471.8  -3286.95    1229.3   32.87     42.0304      0.3838      0.9462     0.0     0.0      7.1610    0.00 
    4366      0.466991   471.9  -3288.06    1228.6   32.88     41.9994      0.3840      0.9897     0.0     0.0      7.1603    0.00 
    4367      0.467101   472.0  -3287.78    1229.3   32.88     42.0253      0.3840      0.9661     0.0     0.0      7.1595    0.00 
    4368      0.467213   472.0  -3288.61    1230.1   32.89     42.0442      0.3841      1.0011     0.0     0.0      7.1587    0.00 
    4369      0.467323   472.0  -3289.99    1228.6   32.90     41.9873      0.3843      0.9791     0.0     0.0      7.1580    0.00 
    4370      0.467432   471.9  -3290.27    1227.9   32.90     41.9614      0.3843      1.0057     0.0     0.0      7.1572    0.00 
    4371      0.467543   472.1  -3290.82    1229.3   32.91     42.0062      0.3844      1.0564     0.0     0.0      7.1565    0.00 
    4372      0.467634   472.5  -3289.99    1232.2   32.90     42.1079      0.3843      1.0622     0.0     0.0      7.1558    0.00 
    4373      0.467743   472.1  -3293.04    1228.6   32.93     41.9682      0.3847      1.1044     0.0     0.0      7.1551    0.00 
    4374      0.467845   472.1  -3293.31    1230.8   32.93     42.0388      0.3848      1.0637     0.0     0.0      7.1544    0.00 
    4375      0.467954   471.9  -3295.53    1225.8   32.96     41.8563      0.3851      1.0879     0.0     0.0      7.1536    0.00 
    4376      0.468062   471.9  -3295.80    1225.8   32.96     41.8545      0.3852      1.0368     0.0     0.0      7.1529    0.00 
    4377      0.468174   472.4  -3295.53    1228.6   32.96     41.9527      0.3851      1.0674     0.0     0.0      7.1521    0.00 
    4378      0.468283   472.1  -3296.63    1227.9   32.97     41.9216      0.3853      1.0125     0.0     0.0      7.1514    0.00 
    4379      0.468392   472.2  -3296.91    1228.6   32.97     41.9440      0.3853      1.0288     0.0     0.0      7.1506    0.00 
    4380      0.468500   472.2  -3297.74    1229.3   32.98     41.9629      0.3854      1.0147     0.0     0.0      7.1499    0.00 
    4381      0.468610   472.2  -3298.85    1228.6   32.99     41.9319      0.3856      1.0146     0.0     0.0      7.1491    0.00 
    4382      0.468719   472.2  -3299.68    1227.9   33.00     41.9026      0.3857      1.0097     0.0     0.0      7.1484    0.00 
    4383      0.468820   472.7  -3298.85    1232.2   32.99     42.0523      0.3856      0.9785     0.0     0.0      7.1477    0.00 
    4384      0.468930   472.4  -3300.51    1228.6   33.01     41.9215      0.3859      1.0087     0.0     0.0      7.1469    0.00 
    4385      0.469039   472.2  -3301.61    1227.2   33.02     41.8664      0.3860      1.0057     0.0     0.0      7.1462    0.00 
    4386      0.469130   472.1  -3303.27    1225.1   33.03     41.7838      0.3863      1.0251     0.0     0.0      7.1456    0.00 
    4387      0.469239   472.4  -3303.00    1229.3   33.03     41.9300      0.3862      1.0307     0.0     0.0      7.1448    0.00 
    4388      0.469349   472.4  -3303.83    1228.6   33.04     41.9007      0.3864      1.0231     0.0     0.0      7.1441    0.00 
    4389      0.469460   472.3  -3305.21    1227.2   33.05     41.8439      0.3866      1.0088     0.0     0.0      7.1433    0.00 
    4390      0.469569   472.4  -3304.93    1229.3   33.05     41.9179      0.3865      1.0286     0.0     0.0      7.1426    0.00 
    4391      0.469677   472.9  -3304.38    1232.9   33.04     42.0417      0.3864      1.0421     0.0     0.0      7.1419    0.00 
    4392      0.469778   472.4  -3306.59    1227.2   33.07     41.8353      0.3868      1.0564     0.0     0.0      7.1412    0.00 
    4393      0.469886   472.4  -3307.42    1227.9   33.07     41.8542      0.3869      1.0567     0.0     0.0      7.1405    0.00 
    4394      0.469994   472.5  -3308.25    1226.5   33.08     41.8009      0.3870      1.0613     0.0     0.0      7.1397    0.00 
    4395      0.470103   472.4  -3308.81    1225.8   33.09     41.7734      0.3871      1.0551     0.0     0.0      7.1390    0.00 
    4396      0.470214   472.4  -3310.19    1225.8   33.10     41.7647      0.3873      1.0766     0.0     0.0      7.1382    0.00 
    4397      0.470323   472.5  -3310.74    1227.2   33.11     41.8094      0.3874      1.0635     0.0     0.0      7.1375    0.00 
    4398      0.470414   472.4  -3311.30    1225.8   33.11     41.7578      0.3875      1.0871     0.0     0.0      7.1368    0.00 
    4399      0.470522   472.5  -3312.40    1227.9   33.12     41.8230      0.3876      1.0307     0.0     0.0      7.1361    0.00 
    4400      0.470631   472.6  -3312.96    1226.5   33.13     41.7715      0.3877      1.0625     0.0     0.0      7.1354    0.00 
    4401      0.470750   472.6  -3313.23    1227.2   33.13     41.7938      0.3878      1.0037     0.0     0.0      7.1345    0.00 
    4402      0.470841   472.7  -3314.06    1227.9   33.14     41.8126      0.3879      1.0224     0.0     0.0      7.1339    0.00 
    4403      0.470952   472.8  -3314.06    1229.3   33.14     41.8607      0.3879      0.9939     0.0     0.0      7.1332    0.00 
    4404      0.471060   472.8  -3314.89    1229.3   33.15     41.8555      0.3880      0.9819     0.0     0.0      7.1324    0.00 
    4405      0.471168   472.3  -3318.77    1220.9   33.19     41.5431      0.3886      0.9841     0.0     0.0      7.1317    0.00 
    4406      0.471276   472.8  -3316.55    1228.6   33.17     41.8211      0.3883      0.9480     0.0     0.0      7.1310    0.00 
    4407      0.471385   472.6  -3317.94    1227.2   33.18     41.7644      0.3885      0.9910     0.0     0.0      7.1302    0.00 
    4408      0.471496   472.9  -3317.94    1229.3   33.18     41.8365      0.3885      0.9398     0.0     0.0      7.1295    0.00 
    4409      0.471605   472.6  -3319.32    1226.5   33.19     41.7317      0.3887      1.0082     0.0     0.0      7.1287    0.00 
    4410      0.471722   473.0  -3319.04    1230.8   33.19     41.8776      0.3886      0.9727     0.0     0.0      7.1279    0.00 
    4411      0.471814   472.9  -3320.43    1228.6   33.20     41.7969      0.3888      1.0333     0.0     0.0      7.1273    0.00 
    4412      0.471922   472.9  -3321.53    1226.5   33.22     41.7179      0.3890      1.0164     0.0     0.0      7.1265    0.00 
    4413      0.472030   473.0  -3320.98    1230.8   33.21     41.8654      0.3889      1.0264     0.0     0.0      7.1258    0.00 
    4414      0.472140   472.8  -3323.19    1228.6   33.23     41.7795      0.3893      1.0669     0.0     0.0      7.1251    0.00 
    4415      0.472232   472.9  -3322.92    1229.3   33.23     41.8053      0.3892      1.0457     0.0     0.0      7.1244    0.00 
    4416      0.472341   472.8  -3324.57    1225.8   33.25     41.6749      0.3895      1.0831     0.0     0.0      7.1237    0.00 
    4417      0.472450   472.6  -3326.23    1225.1   33.26     41.6406      0.3897      1.0428     0.0     0.0      7.1229    0.00 
    4418      0.472558   472.9  -3325.68    1226.5   33.26     41.6920      0.3896      1.0580     0.0     0.0      7.1222    0.00 
    4419      0.472667   473.0  -3326.51    1227.2   33.27     41.7108      0.3898      1.0146     0.0     0.0      7.1215    0.00 
    4420      0.472769   472.9  -3326.79    1228.6   33.27     41.7570      0.3898      1.0128     0.0     0.0      7.1208    0.00 
    4421      0.472879   473.1  -3327.62    1228.6   33.28     41.7519      0.3899      0.9871     0.0     0.0      7.1200    0.00 
    4422      0.472988   472.9  -3328.72    1225.8   33.29     41.6490      0.3901      0.9716     0.0     0.0      7.1193    0.00 
    4423      0.473098   472.9  -3330.11    1225.8   33.30     41.6404      0.3903      0.9770     0.0     0.0      7.1186    0.00 
    4424      0.473207   473.1  -3330.11    1227.9   33.30     41.7123      0.3903      0.9490     0.0     0.0      7.1178    0.00 
    4425      0.473316   473.0  -3330.66    1225.8   33.31     41.6369      0.3904      0.9600     0.0     0.0      7.1171    0.00 
    4426      0.473426   473.2  -3330.94    1227.2   33.31     41.6831      0.3904      0.9577     0.0     0.0      7.1163    0.00 
    4427      0.473518   473.2  -3332.04    1226.5   33.32     41.6523      0.3906      0.9885     0.0     0.0      7.1157    0.00 
    4428      0.473626   473.2  -3332.32    1228.6   33.32     41.7224      0.3906      1.0131     0.0     0.0      7.1150    0.00 
    4429      0.473745   473.3  -3333.15    1228.6   33.33     41.7172      0.3907      1.0514     0.0     0.0      7.1142    0.00 
    4430      0.473853   473.2  -3333.98    1227.9   33.34     41.6881      0.3909      1.0350     0.0     0.0      7.1134    0.00 
    4431      0.473944   473.3  -3335.09    1227.9   33.35     41.6811      0.3910      1.0635     0.0     0.0      7.1128    0.00 
    4432      0.474052   473.3  -3335.36    1226.5   33.35     41.6315      0.3911      1.0614     0.0     0.0      7.1121    0.00 
    4433      0.474162   473.3  -3336.75    1226.5   33.37     41.6229      0.3913      1.0690     0.0     0.0      7.1113    0.00 
    4434      0.474272   473.3  -3337.85    1225.8   33.38     41.5920      0.3915      1.0730     0.0     0.0      7.1106    0.00 
    4435      0.474381   473.3  -3337.85    1225.8   33.38     41.5920      0.3915      1.0461     0.0     0.0      7.1098    0.00 
    4436      0.474489   473.2  -3340.07    1223.7   33.40     41.5064      0.3918      1.0497     0.0     0.0      7.1091    0.00 
    4437      0.474598   473.5  -3339.79    1226.5   33.40     41.6039      0.3917      1.0322     0.0     0.0      7.1083    0.00 
    4438      0.474698   473.5  -3339.79    1228.6   33.40     41.6757      0.3917      1.0306     0.0     0.0      7.1077    0.00 
    4439      0.474806   473.4  -3340.90    1227.2   33.41     41.6209      0.3919      1.0216     0.0     0.0      7.1069    0.00 
    4440      0.474915   473.5  -3340.90    1227.9   33.41     41.6448      0.3919      1.0024     0.0     0.0      7.1062    0.00 
    4441      0.475025   473.4  -3342.56    1226.5   33.43     41.5866      0.3922      1.0160     0.0     0.0      7.1054    0.00 
    4442      0.475133   473.5  -3342.83    1226.5   33.43     41.5849      0.3922      1.0326     0.0     0.0      7.1047    0.00 
    4443      0.475242   473.5  -3343.39    1227.9   33.43     41.6292      0.3923      1.0525     0.0     0.0      7.1040    0.00 
    4444      0.475352   473.3  -3345.32    1225.8   33.45     41.5454      0.3926      1.0198     0.0     0.0      7.1032    0.00 
    4445      0.475444   473.5  -3345.60    1225.8   33.46     41.5437      0.3926      1.0426     0.0     0.0      7.1026    0.00 
    4446      0.475554   473.3  -3346.98    1225.1   33.47     41.5111      0.3928      1.0061     0.0     0.0      7.1018    0.00 
    4447      0.475674   473.5  -3347.54    1227.2   33.48     41.5794      0.3929      1.0101     0.0     0.0      7.1010    0.00 
    4448      0.475765   473.8  -3346.98    1228.6   33.47     41.6307      0.3928      0.9891     0.0     0.0      7.1004    0.00 
    4449      0.475874   473.8  -3346.98    1229.3   33.47     41.6546      0.3928      0.9712     0.0     0.0      7.0997    0.00 
    4450      0.475983   473.6  -3349.47    1226.5   33.49     41.5434      0.3932      0.9518     0.0     0.0      7.0989    0.00 
    4451      0.476092   473.5  -3350.03    1225.1   33.50     41.4921      0.3933      0.9340     0.0     0.0      7.0982    0.00 
    4452      0.476201   473.7  -3350.58    1227.9   33.51     41.5843      0.3934      0.9382     0.0     0.0      7.0975    0.00 
    4453      0.476310   473.8  -3350.58    1228.6   33.51     41.6082      0.3934      0.9289     0.0     0.0      7.0967    0.00 
    4454      0.476420   473.5  -3352.52    1223.7   33.53     41.4288      0.3937      0.9243     0.0     0.0      7.0960    0.00 
    4455      0.476522   473.9  -3351.41    1230.8   33.51     41.6747      0.3935      0.9350     0.0     0.0      7.0953    0.00 
    4456      0.476625   473.9  -3352.24    1227.9   33.52     41.5739      0.3936      0.9782     0.0     0.0      7.0946    0.00 
    4457      0.476734   473.9  -3353.62    1229.3   33.54     41.6130      0.3938      0.9971     0.0     0.0      7.0939    0.00 
    4458      0.476842   474.0  -3354.18    1229.3   33.54     41.6095      0.3939      1.0495     0.0     0.0      7.0931    0.00 
    4459      0.476951   474.2  -3353.90    1230.8   33.54     41.6591      0.3939      1.0525     0.0     0.0      7.0924    0.00 
    4460      0.477061   473.9  -3356.39    1227.2   33.56     41.5241      0.3942      1.0921     0.0     0.0      7.0917    0.00 
    4461      0.477169   473.9  -3356.67    1228.6   33.57     41.5701      0.3943      1.0871     0.0     0.0      7.0909    0.00 
    4462      0.477261   473.9  -3357.77    1225.8   33.58     41.4677      0.3944      1.1116     0.0     0.0      7.0903    0.00 
    4463      0.477370   473.8  -3358.60    1225.8   33.59     41.4625      0.3946      1.1012     0.0     0.0      7.0896    0.00 
    4464      0.477481   474.0  -3358.60    1226.5   33.59     41.4864      0.3946      1.1030     0.0     0.0      7.0888    0.00 
    4465      0.477582   474.0  -3359.99    1227.2   33.60     41.5016      0.3948      1.0521     0.0     0.0      7.0881    0.00 
    4466      0.477691   473.8  -3361.09    1224.4   33.61     41.3992      0.3949      1.0684     0.0     0.0      7.0874    0.00 
    4467      0.477800   473.9  -3361.09    1225.8   33.61     41.4469      0.3949      1.0214     0.0     0.0      7.0866    0.00 
    4468      0.477910   473.9  -3362.48    1225.1   33.62     41.4144      0.3952      1.0168     0.0     0.0      7.0859    0.00 
    4469      0.478018   473.8  -3363.31    1223.7   33.63     41.3616      0.3953      0.9786     0.0     0.0      7.0852    0.00 
    4470      0.478128   474.3  -3362.75    1227.9   33.63     41.5081      0.3952      0.9596     0.0     0.0      7.0844    0.00 
    4471      0.478238   474.0  -3364.41    1225.8   33.64     41.4262      0.3954      0.9782     0.0     0.0      7.0837    0.00 
    4472      0.478346   474.2  -3363.86    1227.9   33.64     41.5012      0.3954      0.9780     0.0     0.0      7.0829    0.00 
    4473      0.478438   474.2  -3365.24    1225.8   33.65     41.4210      0.3956      1.0013     0.0     0.0      7.0823    0.00 
    4474      0.478556   474.3  -3365.24    1230.1   33.65     41.5641      0.3956      1.0039     0.0     0.0      7.0815    0.00 
    4475      0.478665   474.3  -3367.46    1225.8   33.67     41.4072      0.3959      1.0023     0.0     0.0      7.0808    0.00 
    4476      0.478773   474.0  -3368.29    1225.8   33.68     41.4020      0.3960      0.9912     0.0     0.0      7.0800    0.00 
    4477      0.478882   474.2  -3368.29    1225.8   33.68     41.4020      0.3960      1.0009     0.0     0.0      7.0793    0.00 
    4478      0.478973   474.3  -3368.56    1227.9   33.69     41.4718      0.3961      1.0475     0.0     0.0      7.0787    0.00 
    4479      0.479083   474.2  -3370.22    1224.4   33.70     41.3423      0.3963      0.9940     0.0     0.0      7.0779    0.00 
    4480      0.479192   474.3  -3371.05    1225.1   33.71     41.3609      0.3964      1.0295     0.0     0.0      7.0772    0.00 
    4481      0.479301   474.3  -3371.05    1227.9   33.71     41.4562      0.3964      0.9950     0.0     0.0      7.0765    0.00 
    4482      0.479410   474.4  -3371.61    1225.8   33.72     41.3813      0.3965      1.0168     0.0     0.0      7.0757    0.00 
    4483      0.479529   474.2  -3373.82    1224.4   33.74     41.3199      0.3969      1.0424     0.0     0.0      7.0749    0.00 
    4484      0.479621   474.9  -3369.95    1235.7   33.70     41.7253      0.3963      1.0320     0.0     0.0      7.0743    0.00 
    4485      0.479731   474.3  -3374.37    1225.8   33.74     41.3640      0.3969      1.1043     0.0     0.0      7.0736    0.00 
    4486      0.479841   474.2  -3375.48    1223.7   33.75     41.2857      0.3971      1.0390     0.0     0.0      7.0728    0.00 
    4487      0.479949   474.0  -3377.14    1222.3   33.77     41.2277      0.3974      1.1195     0.0     0.0      7.0721    0.00 
    4488      0.480059   474.5  -3376.03    1226.5   33.76     41.3775      0.3972      1.0541     0.0     0.0      7.0713    0.00 
    4489      0.480150   474.6  -3376.59    1228.6   33.77     41.4454      0.3973      1.1091     0.0     0.0      7.0707    0.00 
    4490      0.480259   474.4  -3378.25    1225.8   33.78     41.3399      0.3975      1.0422     0.0     0.0      7.0700    0.00 
    4491      0.480368   474.3  -3378.52    1225.1   33.79     41.3143      0.3976      1.0562     0.0     0.0      7.0693    0.00 
    4492      0.480478   474.3  -3380.46    1223.7   33.80     41.2547      0.3979      1.0510     0.0     0.0      7.0685    0.00 
    4493      0.480580   474.4  -3380.46    1224.4   33.80     41.2784      0.3979      0.9896     0.0     0.0      7.0678    0.00 
    4494      0.480689   474.3  -3381.57    1225.1   33.82     41.2953      0.3980      1.0041     0.0     0.0      7.0671    0.00 
    4495      0.480798   474.7  -3380.74    1228.6   33.81     41.4195      0.3979      0.9392     0.0     0.0      7.0663    0.00 
    4496      0.480908   474.8  -3381.29    1228.6   33.81     41.4160      0.3980      0.9742     0.0     0.0      7.0656    0.00 
    4497      0.481016   474.7  -3383.23    1227.9   33.83     41.3801      0.3983      0.9569     0.0     0.0      7.0649    0.00 
    4498      0.481126   474.7  -3383.78    1224.4   33.84     41.2577      0.3984      1.0124     0.0     0.0      7.0641    0.00 
    4499      0.481236   474.8  -3384.33    1227.2   33.84     41.3494      0.3985      0.9939     0.0     0.0      7.0634    0.00 
    4500      0.481345   474.7  -3384.89    1226.5   33.85     41.3222      0.3985      1.0267     0.0     0.0      7.0627    0.00 
    4501      0.481436   474.9  -3385.16    1228.6   33.85     41.3918      0.3986      1.0278     0.0     0.0      7.0620    0.00 
    4502      0.481552   474.9  -3386.27    1226.5   33.86     41.3135      0.3987      1.0674     0.0     0.0      7.0613    0.00 
    4503      0.481662   474.7  -3387.65    1225.8   33.88     41.2811      0.3990      1.0913     0.0     0.0      7.0605    0.00 
    4504      0.481771   474.9  -3387.65    1227.9   33.88     41.3524      0.3990      1.1099     0.0     0.0      7.0598    0.00 
    4505      0.481862   474.7  -3389.31    1226.5   33.89     41.2945      0.3992      1.0964     0.0     0.0      7.0592    0.00 
    4506      0.481971   474.8  -3389.59    1227.2   33.90     41.3166      0.3992      1.0828     0.0     0.0      7.0584    0.00 
    4507      0.482080   474.7  -3390.97    1225.1   33.91     41.2366      0.3995      1.0846     0.0     0.0      7.0577    0.00 
    4508      0.482191   475.1  -3390.14    1228.6   33.90     41.3606      0.3993      1.0706     0.0     0.0      7.0570    0.00 
    4509      0.482300   474.7  -3392.63    1224.4   33.93     41.2025      0.3997      1.0569     0.0     0.0      7.0562    0.00 
    4510      0.482409   474.9  -3393.19    1226.5   33.93     41.2703      0.3998      1.0408     0.0     0.0      7.0555    0.00 
    4511      0.482511   474.8  -3393.46    1225.1   33.93     41.2211      0.3998      1.0358     0.0     0.0      7.0548    0.00 
    4512      0.482620   474.7  -3394.57    1225.8   33.95     41.2380      0.4000      1.0011     0.0     0.0      7.0541    0.00 
    4513      0.482729   474.9  -3394.84    1225.8   33.95     41.2362      0.4000      1.0170     0.0     0.0      7.0533    0.00 
    4514      0.482839   475.5  -3393.46    1231.5   33.93     41.4348      0.3998      1.0041     0.0     0.0      7.0526    0.00 
    4515      0.482948   474.8  -3397.33    1223.0   33.97     41.1258      0.4004      1.0214     0.0     0.0      7.0518    0.00 
    4516      0.483039   474.9  -3396.78    1226.5   33.97     41.2479      0.4003      1.0338     0.0     0.0      7.0512    0.00 
    4517      0.483148   475.2  -3396.78    1227.9   33.97     41.2953      0.4003      1.0427     0.0     0.0      7.0505    0.00 
    4518      0.483257   474.9  -3398.99    1223.7   33.99     41.1391      0.4007      1.0606     0.0     0.0      7.0497    0.00 
    4519      0.483367   474.9  -3399.82    1223.7   34.00     41.1340      0.4008      1.0551     0.0     0.0      7.0490    0.00 
    4520      0.483468   475.2  -3399.27    1225.8   33.99     41.2086      0.4007      1.0569     0.0     0.0      7.0483    0.00 
    4521      0.483578   474.9  -3400.65    1225.1   34.01     41.1762      0.4009      1.0695     0.0     0.0      7.0476    0.00 
    4522      0.483686   475.1  -3401.48    1226.5   34.01     41.2185      0.4010      1.0708     0.0     0.0      7.0469    0.00 
    4523      0.483795   475.0  -3402.59    1224.4   34.03     41.1404      0.4012      1.0701     0.0     0.0      7.0461    0.00 
    4524      0.483905   475.2  -3402.31    1226.5   34.02     41.2133      0.4012      1.0651     0.0     0.0      7.0454    0.00 
    4525      0.484015   474.9  -3403.97    1223.7   34.04     41.1081      0.4014      1.0714     0.0     0.0      7.0446    0.00 
    4526      0.484125   475.2  -3404.25    1225.8   34.04     41.1775      0.4015      1.0237     0.0     0.0      7.0439    0.00 
    4527      0.484216   475.0  -3406.19    1223.7   34.06     41.0943      0.4018      1.0575     0.0     0.0      7.0433    0.00 
    4528      0.484324   475.3  -3405.63    1225.8   34.06     41.1689      0.4017      1.0213     0.0     0.0      7.0426    0.00 
    4529      0.484442   475.5  -3405.91    1226.5   34.06     41.1908      0.4017      1.0421     0.0     0.0      7.0418    0.00 
    4530      0.484550   475.1  -3407.85    1223.0   34.08     41.0603      0.4020      1.0262     0.0     0.0      7.0410    0.00 
    4531      0.484660   475.3  -3407.85    1226.5   34.08     41.1787      0.4020      1.0380     0.0     0.0      7.0403    0.00 
    4532      0.484751   475.2  -3408.95    1224.4   34.09     41.1008      0.4022      1.0337     0.0     0.0      7.0397    0.00 
    4533      0.484860   475.3  -3409.51    1225.8   34.10     41.1447      0.4023      1.0229     0.0     0.0      7.0390    0.00 
    4534      0.484969   475.3  -3410.34    1225.8   34.10     41.1395      0.4024      1.0103     0.0     0.0      7.0382    0.00 
    4535      0.485078   475.3  -3410.89    1224.4   34.11     41.0887      0.4025      0.9969     0.0     0.0      7.0375    0.00 
    4536      0.485189   475.3  -3411.44    1225.8   34.11     41.1326      0.4026      1.0124     0.0     0.0      7.0367    0.00 
    4537      0.485299   475.4  -3412.27    1224.4   34.12     41.0801      0.4027      1.0020     0.0     0.0      7.0360    0.00 
    4538      0.485401   475.3  -3413.38    1224.4   34.13     41.0732      0.4029      1.0164     0.0     0.0      7.0353    0.00 
    4539      0.485511   475.5  -3413.93    1225.1   34.14     41.0934      0.4029      0.9940     0.0     0.0      7.0346    0.00 
    4540      0.485620   475.2  -3415.59    1222.3   34.16     40.9884      0.4032      0.9966     0.0     0.0      7.0338    0.00 
    4541      0.485730   475.6  -3414.76    1225.8   34.15     41.1119      0.4031      0.9944     0.0     0.0      7.0331    0.00 
    4542      0.485821   475.6  -3415.04    1226.5   34.15     41.1338      0.4031      1.0173     0.0     0.0      7.0325    0.00 
    4543      0.485931   475.6  -3416.15    1226.5   34.16     41.1269      0.4033      1.0094     0.0     0.0      7.0318    0.00 
    4544      0.486039   475.6  -3416.98    1225.1   34.17     41.0744      0.4034      1.0439     0.0     0.0      7.0310    0.00 
    4545      0.486148   475.5  -3418.08    1224.4   34.18     41.0438      0.4036      1.0512     0.0     0.0      7.0303    0.00 
    4546      0.486258   475.5  -3419.19    1223.7   34.19     41.0133      0.4037      1.0550     0.0     0.0      7.0295    0.00 
    4547      0.486376   475.4  -3420.30    1223.0   34.20     40.9827      0.4039      1.0357     0.0     0.0      7.0288    0.00 
    4548      0.486466   475.6  -3419.74    1225.8   34.20     41.0808      0.4038      1.0276     0.0     0.0      7.0282    0.00 
    4549      0.486575   475.6  -3421.13    1225.1   34.21     41.0485      0.4040      1.0276     0.0     0.0      7.0274    0.00 
    4550      0.486685   475.6  -3422.51    1224.4   34.23     41.0162      0.4042      1.0173     0.0     0.0      7.0267    0.00 
    4551      0.486794   475.7  -3421.96    1225.8   34.22     41.0670      0.4042      1.0276     0.0     0.0      7.0260    0.00 
    4552      0.486903   475.7  -3423.06    1226.5   34.23     41.0837      0.4043      0.9956     0.0     0.0      7.0252    0.00 
    4553      0.487013   475.5  -3425.00    1223.0   34.25     40.9534      0.4046      0.9912     0.0     0.0      7.0245    0.00 
    4554      0.487123   475.8  -3424.17    1227.9   34.24     41.1240      0.4045      0.9529     0.0     0.0      7.0237    0.00 
    4555      0.487215   475.8  -3425.00    1224.4   34.25     41.0007      0.4046      0.9670     0.0     0.0      7.0231    0.00 
    4556      0.487324   476.0  -3425.28    1225.8   34.25     41.0462      0.4047      0.9689     0.0     0.0      7.0223    0.00 
    4557      0.487426   476.0  -3426.11    1226.5   34.26     41.0647      0.4048      0.9604     0.0     0.0      7.0217    0.00 
    4558      0.487535   475.6  -3428.04    1224.4   34.28     40.9817      0.4051      0.9833     0.0     0.0      7.0210    0.00 
    4559      0.487643   476.0  -3427.21    1225.8   34.27     41.0341      0.4050      0.9849     0.0     0.0      7.0203    0.00 
    4560      0.487752   475.8  -3429.43    1224.4   34.29     40.9731      0.4053      0.9931     0.0     0.0      7.0195    0.00
