Repository: LightForm-group/dilatometer_modelling_and_constitutive_behaviour

# dilatometer_modelling_and_constitutive_behaviour

Created with work by Inigo Howe, Patryk Jedrasiak, Hugh Shercliff

This program contains a method of testing various constitutive models and extracting the constitutive behaviour of dilatometer samples correcting for inhomogeneities in termperature, strain and strain rate. The model is currently configured to a dilatometer run under vacuum, with no active cooling during the deformation for a sample of length 10mm with a diameter of 5mm. For both heatup and deformation the temperature is fitted to the experimental central themocoupole temperature for any general temperature profile.

File: experimental_data/deformation/1/520/009_Compression_Inigo_Al_6110_REF_SHT_540C_Deform_520C_1.0s-1__1.asc (part 15 of 25)
 C:\WinTA100\DIL805.PRO\Data\Deformation\Inigo\009_Compression_Inigo_Al_6110_REF_SHT_540C_Deform_520C_1.0s-1__1.asc
     No.          Time   Tem.1        DL     Force  Strain   kf (Def.)    Phi  (D)    Phi* (D)   Tem.2   Tem.3        Poti      HF 
                     s      °C        µm         N       %       N/mm²                     1/s      °C      °C          mm       % 
    4258      0.493752   515.2  -3485.78    1167.9   34.86     38.7487      0.4210      0.9855     0.0     0.0      7.0038    0.00 
    4259      0.493881   515.2  -3487.18    1167.2   34.87     38.7169      0.4213      0.9979     0.0     0.0      7.0029    0.00 
    4260      0.493990   514.9  -3488.87    1164.4   34.89     38.6133      0.4215      1.0005     0.0     0.0      7.0022    0.00 
    4261      0.494100   515.1  -3488.59    1167.2   34.89     38.7085      0.4215      1.0186     0.0     0.0      7.0015    0.00 
    4262      0.494228   515.2  -3489.99    1166.5   34.90     38.6768      0.4217      1.0362     0.0     0.0      7.0007    0.00 
    4263      0.494337   515.2  -3489.99    1166.5   34.90     38.6768      0.4217      1.0540     0.0     0.0      6.9999    0.00 
    4264      0.494445   515.4  -3490.27    1167.2   34.90     38.6985      0.4217      1.0828     0.0     0.0      6.9992    0.00 
    4265      0.494563   515.4  -3491.68    1167.2   34.92     38.6901      0.4219      1.0813     0.0     0.0      6.9984    0.00 
    4266      0.494690   515.2  -3493.37    1165.8   34.93     38.6334      0.4222      1.0936     0.0     0.0      6.9976    0.00 
    4267      0.494799   515.2  -3494.21    1165.1   34.94     38.6050      0.4223      1.0667     0.0     0.0      6.9969    0.00 
    4268      0.494925   515.0  -3495.90    1162.3   34.96     38.5014      0.4226      1.0606     0.0     0.0      6.9960    0.00 
    4269      0.495033   515.2  -3495.90    1164.4   34.96     38.5716      0.4226      1.0179     0.0     0.0      6.9953    0.00 
    4270      0.495142   515.4  -3495.62    1165.8   34.96     38.6200      0.4225      1.0240     0.0     0.0      6.9946    0.00 
    4271      0.495270   515.4  -3496.74    1166.5   34.97     38.6367      0.4227      0.9779     0.0     0.0      6.9938    0.00 
    4272      0.495379   515.3  -3498.15    1165.1   34.98     38.5816      0.4229      1.0080     0.0     0.0      6.9930    0.00 
    4273      0.495498   515.5  -3497.87    1167.9   34.98     38.6768      0.4229      0.9808     0.0     0.0      6.9922    0.00 
    4274      0.495606   515.4  -3498.43    1166.5   34.98     38.6267      0.4230      1.0094     0.0     0.0      6.9915    0.00 
    4275      0.495735   515.3  -3500.11    1165.1   35.00     38.5699      0.4232      0.9945     0.0     0.0      6.9907    0.00 
    4276      0.495844   515.5  -3499.27    1167.2   34.99     38.6450      0.4231      1.0078     0.0     0.0      6.9899    0.00 
    4277      0.495953   515.4  -3502.08    1164.4   35.02     38.5349      0.4235      1.0429     0.0     0.0      6.9892    0.00 
    4278      0.496083   515.4  -3502.08    1166.5   35.02     38.6050      0.4235      1.0550     0.0     0.0      6.9884    0.00 
    4279      0.496192   515.5  -3503.49    1166.5   35.03     38.5966      0.4238      1.0890     0.0     0.0      6.9877    0.00 
    4280      0.496319   515.5  -3503.49    1165.1   35.03     38.5499      0.4238      1.0662     0.0     0.0      6.9868    0.00 
    4281      0.496419   515.4  -3504.89    1165.1   35.05     38.5416      0.4240      1.0939     0.0     0.0      6.9862    0.00 
    4282      0.496548   515.6  -3505.46    1166.5   35.05     38.5849      0.4241      1.0482     0.0     0.0      6.9853    0.00 
    4283      0.496657   515.5  -3506.30    1165.1   35.06     38.5332      0.4242      1.0839     0.0     0.0      6.9846    0.00 
    4284      0.496767   515.6  -3506.58    1166.5   35.07     38.5782      0.4242      1.0467     0.0     0.0      6.9839    0.00 
    4285      0.496896   515.3  -3508.55    1163.7   35.09     38.4732      0.4245      1.0463     0.0     0.0      6.9830    0.00 
    4286      0.497004   515.6  -3508.83    1166.5   35.09     38.5649      0.4246      1.0179     0.0     0.0      6.9823    0.00 
    4287      0.497130   515.7  -3509.67    1167.2   35.10     38.5832      0.4247      0.9803     0.0     0.0      6.9815    0.00 
    4288      0.497239   515.6  -3510.52    1165.8   35.11     38.5315      0.4248      0.9890     0.0     0.0      6.9808    0.00 
    4289      0.497349   515.7  -3510.23    1167.9   35.10     38.6032      0.4248      0.9583     0.0     0.0      6.9800    0.00 
    4290      0.497465   515.6  -3511.64    1167.9   35.12     38.5948      0.4250      0.9778     0.0     0.0      6.9793    0.00 
    4291      0.497592   515.8  -3511.92    1167.9   35.12     38.5931      0.4251      0.9570     0.0     0.0      6.9784    0.00 
    4292      0.497701   515.9  -3512.48    1167.9   35.12     38.5898      0.4251      0.9896     0.0     0.0      6.9777    0.00 
    4293      0.497809   515.6  -3514.73    1163.7   35.15     38.4366      0.4255      0.9637     0.0     0.0      6.9770    0.00 
    4294      0.497937   515.6  -3514.45    1165.8   35.14     38.5082      0.4254      0.9826     0.0     0.0      6.9762    0.00 
    4295      0.498046   515.8  -3514.73    1167.9   35.15     38.5764      0.4255      1.0151     0.0     0.0      6.9754    0.00 
    4296      0.498173   515.9  -3515.01    1170.1   35.15     38.6447      0.4255      1.0304     0.0     0.0      6.9746    0.00 
    4297      0.498284   515.8  -3517.54    1166.5   35.18     38.5131      0.4259      1.0704     0.0     0.0      6.9738    0.00 
    4298      0.498405   516.0  -3516.98    1168.7   35.17     38.5863      0.4258      1.0516     0.0     0.0      6.9731    0.00 
    4299      0.498513   516.0  -3518.10    1167.9   35.18     38.5564      0.4260      1.1258     0.0     0.0      6.9723    0.00 
    4300      0.498622   515.8  -3519.79    1166.5   35.20     38.4997      0.4263      1.0847     0.0     0.0      6.9716    0.00 
    4301      0.498752   515.7  -3520.64    1164.4   35.21     38.4249      0.4264      1.1029     0.0     0.0      6.9708    0.00 
    4302      0.498861   516.1  -3519.51    1169.4   35.20     38.5946      0.4262      1.0854     0.0     0.0      6.9700    0.00 
    4303      0.498970   515.9  -3521.48    1167.2   35.21     38.5130      0.4265      1.0459     0.0     0.0      6.9693    0.00 
    4304      0.499100   515.6  -3525.13    1162.3   35.25     38.3284      0.4271      1.0571     0.0     0.0      6.9685    0.00 
    4305      0.499209   516.1  -3522.88    1167.2   35.23     38.5047      0.4267      1.0077     0.0     0.0      6.9678    0.00 
    4306      0.499317   516.1  -3523.73    1167.9   35.24     38.5229      0.4269      1.0333     0.0     0.0      6.9671    0.00 
    4307      0.499437   516.0  -3525.41    1166.5   35.25     38.4663      0.4271      0.9541     0.0     0.0      6.9663    0.00 
    4308      0.499566   516.1  -3525.70    1167.9   35.26     38.5112      0.4272      0.9665     0.0     0.0      6.9654    0.00 
    4309      0.499674   516.0  -3526.54    1165.1   35.27     38.4131      0.4273      0.9577     0.0     0.0      6.9647    0.00 
    4310      0.499784   516.4  -3525.41    1170.8   35.25     38.6060      0.4271      0.9812     0.0     0.0      6.9640    0.00 
    4311      0.499913   516.3  -3527.38    1169.4   35.27     38.5477      0.4274      1.0046     0.0     0.0      6.9632    0.00 
    4312      0.500022   516.3  -3527.10    1170.1   35.27     38.5726      0.4274      1.0033     0.0     0.0      6.9624    0.00 
    4313      0.500131   516.2  -3529.35    1167.9   35.29     38.4895      0.4277      1.0750     0.0     0.0      6.9617    0.00 
    4314      0.500260   516.2  -3530.47    1167.2   35.30     38.4595      0.4279      1.0370     0.0     0.0      6.9609    0.00 
    4315      0.500361   516.1  -3531.32    1167.2   35.31     38.4545      0.4281      1.1050     0.0     0.0      6.9602    0.00 
    4316      0.500489   516.2  -3531.88    1167.9   35.32     38.4744      0.4281      1.0518     0.0     0.0      6.9594    0.00 
    4317      0.500597   516.2  -3532.72    1167.9   35.33     38.4694      0.4283      1.0843     0.0     0.0      6.9587    0.00 
    4318      0.500723   516.2  -3533.00    1168.7   35.33     38.4910      0.4283      1.0756     0.0     0.0      6.9578    0.00 
    4319      0.500835   516.4  -3533.57    1169.4   35.34     38.5109      0.4284      1.0682     0.0     0.0      6.9571    0.00 
    4320      0.500944   516.1  -3535.82    1166.5   35.36     38.4045      0.4287      1.0697     0.0     0.0      6.9564    0.00 
    4321      0.501072   516.5  -3535.25    1168.7   35.35     38.4776      0.4287      1.0347     0.0     0.0      6.9555    0.00 
    4322      0.501182   516.2  -3537.22    1167.9   35.37     38.4427      0.4290      1.0360     0.0     0.0      6.9548    0.00 
    4323      0.501290   516.4  -3536.94    1169.4   35.37     38.4908      0.4289      1.0251     0.0     0.0      6.9540    0.00 
    4324      0.501409   516.6  -3536.66    1170.8   35.37     38.5389      0.4289      1.0175     0.0     0.0      6.9533    0.00 
    4325      0.501534   516.3  -3538.91    1167.2   35.39     38.4094      0.4292      1.0177     0.0     0.0      6.9525    0.00 
    4326      0.501643   516.3  -3539.75    1168.7   35.40     38.4508      0.4294      1.0353     0.0     0.0      6.9518    0.00 
    4327      0.501754   516.3  -3540.03    1167.9   35.40     38.4259      0.4294      1.0434     0.0     0.0      6.9510    0.00 
    4328      0.501880   516.2  -3541.72    1166.5   35.42     38.3695      0.4297      1.0539     0.0     0.0      6.9502    0.00 
    4329      0.501990   516.5  -3541.16    1169.4   35.41     38.4657      0.4296      1.0545     0.0     0.0      6.9495    0.00 
    4330      0.502102   516.5  -3543.12    1167.9   35.43     38.4075      0.4299      1.0476     0.0     0.0      6.9488    0.00 
    4331      0.502228   516.4  -3543.69    1167.9   35.44     38.4042      0.4300      1.0676     0.0     0.0      6.9480    0.00 
    4332      0.502348   516.6  -3543.97    1167.9   35.44     38.4025      0.4300      1.0813     0.0     0.0      6.9472    0.00 
    4333      0.502457   516.5  -3544.25    1170.1   35.44     38.4705      0.4301      1.0709     0.0     0.0      6.9464    0.00 
    4334      0.502568   516.5  -3545.37    1169.4   35.45     38.4406      0.4302      1.0911     0.0     0.0      6.9457    0.00 
    4335      0.502695   516.5  -3546.50    1168.7   35.46     38.4107      0.4304      1.0595     0.0     0.0      6.9449    0.00 
    4336      0.502807   516.4  -3548.18    1165.8   35.48     38.3079      0.4307      1.0768     0.0     0.0      6.9442    0.00 
    4337      0.502916   516.5  -3548.47    1167.2   35.48     38.3526      0.4307      1.0498     0.0     0.0      6.9434    0.00 
    4338      0.503044   516.5  -3549.87    1166.5   35.50     38.3210      0.4309      1.0311     0.0     0.0      6.9426    0.00 
    4339      0.503152   516.5  -3550.43    1167.2   35.50     38.3409      0.4310      1.0061     0.0     0.0      6.9419    0.00 
    4340      0.503270   516.7  -3550.43    1167.9   35.50     38.3641      0.4310      1.0038     0.0     0.0      6.9411    0.00 
    4341      0.503378   516.7  -3551.00    1169.4   35.51     38.4071      0.4311      0.9896     0.0     0.0      6.9404    0.00 
    4342      0.503506   516.7  -3551.56    1170.1   35.52     38.4269      0.4312      0.9895     0.0     0.0      6.9396    0.00 
    4343      0.503614   516.7  -3552.40    1169.4   35.52     38.3987      0.4313      0.9833     0.0     0.0      6.9389    0.00 
    4344      0.503741   516.7  -3553.24    1169.4   35.53     38.3937      0.4314      0.9869     0.0     0.0      6.9380    0.00 
    4345      0.503850   516.7  -3554.37    1170.1   35.54     38.4102      0.4316      0.9998     0.0     0.0      6.9373    0.00 
    4346      0.503959   516.8  -3554.37    1170.1   35.54     38.4102      0.4316      1.0205     0.0     0.0      6.9366    0.00 
    4347      0.504091   516.7  -3555.77    1167.9   35.56     38.3323      0.4318      1.0256     0.0     0.0      6.9357    0.00 
    4348      0.504200   516.6  -3557.18    1167.9   35.57     38.3239      0.4321      1.0567     0.0     0.0      6.9350    0.00 
    4349      0.504318   516.9  -3557.46    1170.1   35.57     38.3917      0.4321      1.0534     0.0     0.0      6.9343    0.00 
    4350      0.504426   516.9  -3558.02    1167.9   35.58     38.3189      0.4322      1.0888     0.0     0.0      6.9335    0.00 
    4351      0.504553   516.8  -3558.87    1169.4   35.59     38.3602      0.4323      1.0851     0.0     0.0      6.9327    0.00 
    4352      0.504665   516.7  -3558.87    1170.1   35.59     38.3834      0.4323      1.0749     0.0     0.0      6.9320    0.00 
    4353      0.504774   516.9  -3561.12    1169.4   35.61     38.3468      0.4327      1.0769     0.0     0.0      6.9313    0.00 
    4354      0.504901   517.1  -3560.83    1170.1   35.61     38.3716      0.4326      1.0699     0.0     0.0      6.9304    0.00 
    4355      0.505012   516.7  -3563.08    1167.9   35.63     38.2888      0.4330      1.0868     0.0     0.0      6.9297    0.00 
    4356      0.505121   516.9  -3563.08    1169.4   35.63     38.3351      0.4330      1.0528     0.0     0.0      6.9290    0.00 
    4357      0.505241   516.9  -3563.65    1170.1   35.64     38.3549      0.4331      1.0616     0.0     0.0      6.9282    0.00 
    4358      0.505350   516.9  -3564.77    1169.4   35.65     38.3250      0.4332      1.0060     0.0     0.0      6.9275    0.00 
    4359      0.505479   516.8  -3565.89    1169.4   35.66     38.3183      0.4334      1.0373     0.0     0.0      6.9266    0.00 
    4360      0.505587   516.9  -3565.61    1169.4   35.66     38.3200      0.4334      0.9987     0.0     0.0      6.9259    0.00 
    4361      0.505713   516.9  -3566.18    1169.4   35.66     38.3167      0.4335      1.0193     0.0     0.0      6.9251    0.00 
    4362      0.505824   517.1  -3567.02    1169.4   35.67     38.3116      0.4336      0.9940     0.0     0.0      6.9244    0.00 
    4363      0.505934   516.9  -3568.71    1168.7   35.69     38.2785      0.4338      0.9839     0.0     0.0      6.9237    0.00 
    4364      0.506062   516.7  -3570.11    1167.9   35.70     38.2470      0.4341      0.9857     0.0     0.0      6.9228    0.00 
    4365      0.506173   517.1  -3569.27    1170.8   35.69     38.3445      0.4339      0.9754     0.0     0.0      6.9220    0.00 
    4366      0.506293   517.1  -3570.95    1169.4   35.71     38.2882      0.4342      0.9689     0.0     0.0      6.9213    0.00 
    4367      0.506402   517.3  -3570.67    1170.8   35.71     38.3361      0.4342      0.9777     0.0     0.0      6.9206    0.00 
    4368      0.506510   516.9  -3571.52    1170.8   35.72     38.3311      0.4343      0.9820     0.0     0.0      6.9199    0.00 
    4369      0.506637   517.1  -3572.64    1172.2   35.73     38.3706      0.4345      1.0139     0.0     0.0      6.9191    0.00 
    4370      0.506748   517.2  -3573.20    1171.5   35.73     38.3441      0.4345      1.0048     0.0     0.0      6.9184    0.00 
    4371      0.506874   517.3  -3574.33    1170.8   35.74     38.3143      0.4347      1.0114     0.0     0.0      6.9175    0.00 
    4372      0.506984   517.1  -3575.45    1170.8   35.75     38.3076      0.4349      1.0164     0.0     0.0      6.9168    0.00 
    4373      0.507095   517.4  -3574.61    1173.6   35.75     38.4050      0.4348      1.0456     0.0     0.0      6.9161    0.00 
    4374      0.507214   517.2  -3576.86    1170.1   35.77     38.2761      0.4351      1.0608     0.0     0.0      6.9153    0.00 
    4375      0.507322   517.3  -3576.58    1172.2   35.77     38.3471      0.4351      1.0814     0.0     0.0      6.9146    0.00 
    4376      0.507450   517.1  -3578.54    1169.4   35.79     38.2430      0.4354      1.1026     0.0     0.0      6.9138    0.00 
    4377      0.507561   517.2  -3579.11    1170.1   35.79     38.2627      0.4355      1.0811     0.0     0.0      6.9130    0.00 
    4378      0.507669   517.2  -3580.23    1170.1   35.80     38.2560      0.4356      1.1367     0.0     0.0      6.9123    0.00 
    4379      0.507795   517.6  -3579.11    1173.6   35.79     38.3781      0.4355      1.0821     0.0     0.0      6.9115    0.00 
    4380      0.507904   517.2  -3581.64    1169.4   35.82     38.2246      0.4359      1.1218     0.0     0.0      6.9108    0.00 
    4381      0.508033   517.3  -3582.48    1170.1   35.82     38.2426      0.4360      1.0808     0.0     0.0      6.9100    0.00 
    4382      0.508152   517.3  -3583.32    1170.1   35.83     38.2376      0.4361      1.0957     0.0     0.0      6.9092    0.00 
    4383      0.508260   517.2  -3584.73    1167.9   35.85     38.1601      0.4363      1.0747     0.0     0.0      6.9085    0.00 
    4384      0.508368   517.2  -3584.45    1167.9   35.84     38.1617      0.4363      1.0443     0.0     0.0      6.9078    0.00 
    4385      0.508496   517.4  -3585.57    1170.1   35.86     38.2242      0.4365      1.0320     0.0     0.0      6.9069    0.00 
    4386      0.508606   517.4  -3586.13    1170.1   35.86     38.2209      0.4366      0.9979     0.0     0.0      6.9062    0.00 
    4387      0.508714   517.2  -3587.26    1170.1   35.87     38.2142      0.4367      1.0164     0.0     0.0      6.9055    0.00 
    4388      0.508844   517.5  -3587.26    1171.5   35.87     38.2603      0.4367      0.9950     0.0     0.0      6.9047    0.00 
    4389      0.508953   517.6  -3587.82    1172.9   35.88     38.3030      0.4368      1.0152     0.0     0.0      6.9040    0.00 
    4390      0.509063   517.4  -3589.51    1170.1   35.90     38.2008      0.4371      1.0077     0.0     0.0      6.9032    0.00 
    4391      0.509182   517.5  -3589.23    1170.8   35.89     38.2255      0.4370      1.0328     0.0     0.0      6.9025    0.00 
    4392      0.509311   517.5  -3590.63    1170.8   35.91     38.2171      0.4373      1.0524     0.0     0.0      6.9016    0.00 
    4393      0.509420   517.4  -3591.76    1169.4   35.92     38.1643      0.4374      1.0684     0.0     0.0      6.9009    0.00 
    4394      0.509529   517.5  -3591.76    1170.8   35.92     38.2104      0.4374      1.0917     0.0     0.0      6.9002    0.00 
    4395      0.509658   517.5  -3592.88    1171.5   35.93     38.2267      0.4376      1.0939     0.0     0.0      6.8994    0.00 
    4396      0.509767   517.4  -3594.01    1170.1   35.94     38.1740      0.4378      1.0947     0.0     0.0      6.8987    0.00 
    4397      0.509876   517.6  -3594.29    1172.2   35.94     38.2413      0.4378      1.0897     0.0     0.0      6.8980    0.00 
    4398      0.510005   517.4  -3595.97    1170.1   35.96     38.1622      0.4381      1.0812     0.0     0.0      6.8971    0.00 
    4399      0.510107   517.5  -3597.10    1169.4   35.97     38.1325      0.4383      1.0678     0.0     0.0      6.8965    0.00 
    4400      0.510233   517.5  -3597.66    1170.1   35.98     38.1522      0.4384      1.0258     0.0     0.0      6.8956    0.00 
    4401      0.510341   517.6  -3597.94    1170.8   35.98     38.1735      0.4384      0.9972     0.0     0.0      6.8949    0.00 
    4402      0.510468   517.5  -3599.07    1169.4   35.99     38.1208      0.4386      0.9827     0.0     0.0      6.8941    0.00 
    4403      0.510588   517.5  -3599.35    1170.8   35.99     38.1651      0.4386      0.9357     0.0     0.0      6.8933    0.00 
    4404      0.510699   517.7  -3599.63    1171.5   36.00     38.1865      0.4387      0.9555     0.0     0.0      6.8926    0.00 
    4405      0.510808   518.0  -3599.35    1172.9   35.99     38.2341      0.4386      0.9207     0.0     0.0      6.8919    0.00 
    4406      0.510917   517.6  -3601.60    1172.9   36.02     38.2207      0.4390      0.9380     0.0     0.0      6.8912    0.00 
    4407      0.511047   517.6  -3602.72    1169.4   36.03     38.0990      0.4392      0.9351     0.0     0.0      6.8903    0.00 
    4408      0.511166   517.9  -3602.16    1173.6   36.02     38.2403      0.4391      0.9601     0.0     0.0      6.8896    0.00 
    4409      0.511274   517.7  -3603.84    1170.8   36.04     38.1383      0.4393      0.9506     0.0     0.0      6.8888    0.00 
    4410      0.511384   517.8  -3604.13    1170.8   36.04     38.1366      0.4394      0.9554     0.0     0.0      6.8881    0.00 
    4411      0.511513   517.8  -3604.97    1170.8   36.05     38.1316      0.4395      0.9815     0.0     0.0      6.8873    0.00 
    4412      0.511621   517.9  -3604.97    1173.6   36.05     38.2235      0.4395      0.9942     0.0     0.0      6.8866    0.00 
    4413      0.511729   517.8  -3606.09    1173.6   36.06     38.2168      0.4397      1.0206     0.0     0.0      6.8859    0.00 
    4414      0.511860   518.0  -3606.66    1172.9   36.07     38.1905      0.4398      1.0038     0.0     0.0      6.8850    0.00 
    4415      0.511968   517.8  -3608.34    1172.2   36.08     38.1574      0.4400      1.0245     0.0     0.0      6.8843    0.00 
    4416      0.512089   517.7  -3609.47    1170.8   36.09     38.1048      0.4402      1.0057     0.0     0.0      6.8836    0.00 
    4417      0.512198   517.8  -3609.47    1172.2   36.09     38.1507      0.4402      1.0175     0.0     0.0      6.8828    0.00 
    4418      0.512327   518.0  -3609.47    1174.3   36.09     38.2196      0.4402      1.0056     0.0     0.0      6.8820    0.00 
    4419      0.512436   518.0  -3610.87    1172.9   36.11     38.1653      0.4404      1.0224     0.0     0.0      6.8813    0.00 
    4420      0.512544   518.0  -3611.72    1173.6   36.12     38.1832      0.4406      1.0122     0.0     0.0      6.8806    0.00 
    4421      0.512671   517.8  -3612.28    1172.9   36.12     38.1569      0.4406      1.0533     0.0     0.0      6.8798    0.00 
    4422      0.512780   518.1  -3612.84    1173.6   36.13     38.1765      0.4407      1.0332     0.0     0.0      6.8791    0.00 
    4423      0.512889   518.0  -3614.25    1172.2   36.14     38.1222      0.4410      1.0419     0.0     0.0      6.8784    0.00 
    4424      0.513026   518.0  -3615.09    1172.9   36.15     38.1401      0.4411      1.0290     0.0     0.0      6.8775    0.00 
    4425      0.513135   518.3  -3614.81    1174.3   36.15     38.1877      0.4410      1.0360     0.0     0.0      6.8768    0.00 
    4426      0.513244   518.0  -3616.49    1172.9   36.16     38.1317      0.4413      1.0652     0.0     0.0      6.8761    0.00 
    4427      0.513354   518.3  -3616.21    1173.6   36.16     38.1563      0.4413      1.0547     0.0     0.0      6.8754    0.00 
    4428      0.513480   517.9  -3618.46    1172.2   36.18     38.0970      0.4416      1.0812     0.0     0.0      6.8745    0.00 
    4429      0.513590   518.1  -3618.74    1173.6   36.19     38.1412      0.4417      1.0395     0.0     0.0      6.8738    0.00 
    4430      0.513701   518.0  -3619.59    1173.6   36.20     38.1362      0.4418      1.0722     0.0     0.0      6.8731    0.00 
    4431      0.513827   518.0  -3620.43    1172.9   36.20     38.1082      0.4419      1.0371     0.0     0.0      6.8723    0.00 
    4432      0.513937   518.2  -3620.71    1173.6   36.21     38.1294      0.4420      1.0776     0.0     0.0      6.8716    0.00 
    4433      0.514055   518.3  -3621.27    1175.7   36.21     38.1949      0.4421      1.0568     0.0     0.0      6.8708    0.00 
    4434      0.514183   518.3  -3622.12    1174.3   36.22     38.1440      0.4422      1.0859     0.0     0.0      6.8700    0.00 
    4435      0.514291   518.0  -3624.08    1171.5   36.24     38.0405      0.4425      1.0666     0.0     0.0      6.8693    0.00 
    4436      0.514399   518.2  -3624.08    1173.6   36.24     38.1093      0.4425      1.0815     0.0     0.0      6.8686    0.00 
    4437      0.514526   518.1  -3624.65    1173.6   36.25     38.1059      0.4426      1.0743     0.0     0.0      6.8677    0.00 
    4438      0.514636   518.2  -3625.21    1173.6   36.25     38.1026      0.4427      1.0690     0.0     0.0      6.8670    0.00 
    4439      0.514745   518.1  -3626.90    1172.2   36.27     38.0467      0.4429      1.0625     0.0     0.0      6.8663    0.00 
    4440      0.514872   518.3  -3627.18    1173.6   36.27     38.0908      0.4430      1.0783     0.0     0.0      6.8655    0.00 
    4441      0.514992   518.2  -3629.14    1170.8   36.29     37.9874      0.4433      1.0976     0.0     0.0      6.8647    0.00 
    4442      0.515103   518.3  -3628.86    1174.3   36.29     38.1036      0.4432      1.0600     0.0     0.0      6.8640    0.00 
    4443      0.515211   518.2  -3630.27    1172.9   36.30     38.0494      0.4435      1.0696     0.0     0.0      6.8633    0.00 
    4444      0.515337   518.6  -3629.14    1177.1   36.29     38.1935      0.4433      1.0400     0.0     0.0      6.8625    0.00 
    4445      0.515446   518.1  -3631.67    1171.5   36.32     37.9953      0.4437      1.0620     0.0     0.0      6.8618    0.00 
    4446      0.515573   518.4  -3631.67    1175.0   36.32     38.1097      0.4437      1.0649     0.0     0.0      6.8610    0.00 
    4447      0.515681   518.8  -3631.39    1177.8   36.31     38.2029      0.4436      1.0906     0.0     0.0      6.8603    0.00 
    4448      0.515790   518.3  -3634.20    1172.2   36.34     38.0030      0.4441      1.0534     0.0     0.0      6.8596    0.00 
    4449      0.515918   518.2  -3636.17    1170.1   36.36     37.9227      0.4444      1.0382     0.0     0.0      6.8587    0.00 
    4450      0.516036   518.3  -3635.05    1175.0   36.35     38.0895      0.4442      0.9900     0.0     0.0      6.8580    0.00 
    4451      0.516146   518.4  -3636.17    1174.3   36.36     38.0599      0.4444      0.9767     0.0     0.0      6.8573    0.00 
    4452      0.516255   518.3  -3636.45    1173.6   36.36     38.0354      0.4444      0.9383     0.0     0.0      6.8566    0.00 
    4453      0.516381   518.4  -3637.02    1175.0   36.37     38.0777      0.4445      0.9418     0.0     0.0      6.8557    0.00 
    4454      0.516491   518.5  -3637.86    1174.3   36.38     38.0498      0.4447      0.9032     0.0     0.0      6.8550    0.00 
    4455      0.516617   518.3  -3639.55    1174.3   36.40     38.0397      0.4449      0.9037     0.0     0.0      6.8542    0.00 
    4456      0.516725   518.4  -3639.83    1174.3   36.40     38.0381      0.4450      0.8546     0.0     0.0      6.8535    0.00 
    4457      0.516834   518.5  -3639.55    1177.1   36.40     38.1312      0.4449      0.8684     0.0     0.0      6.8528    0.00 
    4458      0.516951   518.5  -3640.11    1176.4   36.40     38.1049      0.4450      0.8754     0.0     0.0      6.8521    0.00 
    4459      0.517079   519.1  -3638.98    1181.4   36.39     38.2717      0.4448      0.8891     0.0     0.0      6.8512    0.00 
    4460      0.517187   518.7  -3641.51    1178.5   36.42     38.1651      0.4452      0.9523     0.0     0.0      6.8505    0.00 
    4461      0.517313   518.6  -3642.64    1176.4   36.43     38.0898      0.4454      0.9664     0.0     0.0      6.8497    0.00 
    4462      0.517422   518.5  -3644.04    1174.3   36.44     38.0128      0.4456      1.0363     0.0     0.0      6.8490    0.00 
    4463      0.517532   518.8  -3644.04    1175.7   36.44     38.0585      0.4456      1.0279     0.0     0.0      6.8483    0.00 
    4464      0.517659   518.7  -3644.89    1177.8   36.45     38.1220      0.4458      1.0628     0.0     0.0      6.8475    0.00 
    4465      0.517769   518.6  -3645.73    1176.4   36.46     38.0713      0.4459      1.0473     0.0     0.0      6.8467    0.00 
    4466      0.517879   518.8  -3646.01    1177.8   36.46     38.1153      0.4459      1.1036     0.0     0.0      6.8460    0.00 
    4467      0.517997   518.6  -3646.85    1175.7   36.47     38.0417      0.4461      1.1204     0.0     0.0      6.8453    0.00 
    4468      0.518125   518.7  -3647.70    1177.8   36.48     38.1051      0.4462      1.1394     0.0     0.0      6.8444    0.00 
    4469      0.518233   518.7  -3648.54    1177.1   36.49     38.0772      0.4463      1.1354     0.0     0.0      6.8437    0.00 
    4470      0.518342   518.5  -3650.23    1173.6   36.50     37.9530      0.4466      1.1074     0.0     0.0      6.8430    0.00 
    4471      0.518470   518.5  -3651.91    1173.6   36.52     37.9429      0.4469      1.1083     0.0     0.0      6.8422    0.00 
    4472      0.518578   518.8  -3651.07    1176.4   36.51     38.0393      0.4467      1.0916     0.0     0.0      6.8415    0.00 
    4473      0.518704   518.9  -3652.20    1176.4   36.52     38.0325      0.4469      1.0789     0.0     0.0      6.8407    0.00 
    4474      0.518814   518.8  -3652.76    1176.4   36.53     38.0292      0.4470      1.0705     0.0     0.0      6.8400    0.00 
    4475      0.518934   518.8  -3653.60    1175.0   36.54     37.9785      0.4471      1.0534     0.0     0.0      6.8393    0.00 
    4476      0.519044   518.7  -3654.73    1175.7   36.55     37.9946      0.4473      1.0524     0.0     0.0      6.8386    0.00 
    4477      0.519170   518.8  -3655.85    1175.0   36.56     37.9650      0.4475      1.0130     0.0     0.0      6.8377    0.00 
    4478      0.519281   518.8  -3656.13    1175.7   36.56     37.9861      0.4475      1.0092     0.0     0.0      6.8370    0.00 
    4479      0.519390   518.8  -3656.69    1175.7   36.57     37.9828      0.4476      0.9923     0.0     0.0      6.8363    0.00 
    4480      0.519517   518.9  -3657.54    1176.4   36.58     38.0005      0.4478      0.9919     0.0     0.0      6.8355    0.00 
    4481      0.519628   518.9  -3658.10    1178.5   36.58     38.0655      0.4478      1.0227     0.0     0.0      6.8348    0.00 
    4482      0.519737   519.1  -3657.54    1179.2   36.58     38.0917      0.4478      1.0001     0.0     0.0      6.8341    0.00 
    4483      0.519856   518.5  -3661.19    1173.6   36.61     37.8875      0.4483      1.0510     0.0     0.0      6.8333    0.00 
    4484      0.519965   519.1  -3659.79    1178.5   36.60     38.0554      0.4481      1.0085     0.0     0.0      6.8326    0.00 
    4485      0.520092   519.0  -3660.63    1177.8   36.61     38.0276      0.4482      1.0678     0.0     0.0      6.8318    0.00 
    4486      0.520203   518.8  -3662.32    1176.4   36.62     37.9719      0.4485      1.0368     0.0     0.0      6.8311    0.00 
    4487      0.520330   519.1  -3662.32    1179.2   36.62     38.0630      0.4485      1.0777     0.0     0.0      6.8302    0.00 
    4488      0.520439   518.9  -3664.56    1176.4   36.65     37.9584      0.4489      1.0536     0.0     0.0      6.8295    0.00 
    4489      0.520549   519.0  -3664.28    1177.8   36.64     38.0056      0.4488      1.0809     0.0     0.0      6.8288    0.00 
    4490      0.520676   518.9  -3665.41    1177.8   36.65     37.9989      0.4490      1.0563     0.0     0.0      6.8280    0.00 
    4491      0.520786   519.0  -3665.69    1177.8   36.66     37.9972      0.4490      1.0337     0.0     0.0      6.8273    0.00 
    4492      0.520903   519.1  -3666.81    1177.8   36.67     37.9905      0.4492      1.0430     0.0     0.0      6.8265    0.00 
    4493      0.521012   519.2  -3666.53    1180.7   36.67     38.0832      0.4492      1.0181     0.0     0.0      6.8258    0.00 
    4494      0.521141   518.9  -3669.06    1175.0   36.69     37.8860      0.4496      1.0259     0.0     0.0      6.8250    0.00 
    4495      0.521250   518.8  -3669.06    1177.8   36.69     37.9770      0.4496      1.0166     0.0     0.0      6.8243    0.00 
    4496      0.521359   519.0  -3669.91    1177.8   36.70     37.9719      0.4497      0.9991     0.0     0.0      6.8236    0.00 
    4497      0.521488   519.1  -3670.47    1177.8   36.70     37.9685      0.4498      1.0055     0.0     0.0      6.8228    0.00 
    4498      0.521597   519.0  -3671.59    1177.8   36.72     37.9618      0.4500      1.0227     0.0     0.0      6.8221    0.00 
    4499      0.521706   519.3  -3670.47    1179.9   36.70     38.0368      0.4498      1.0169     0.0     0.0      6.8214    0.00 
    4500      0.521825   519.0  -3673.00    1178.5   36.73     37.9761      0.4502      1.0426     0.0     0.0      6.8206    0.00 
    4501      0.521954   519.4  -3672.44    1181.4   36.72     38.0705      0.4501      1.0255     0.0     0.0      6.8198    0.00 
    4502      0.522063   519.1  -3674.40    1177.8   36.74     37.9449      0.4504      1.0098     0.0     0.0      6.8191    0.00 
    4503      0.522173   519.1  -3675.25    1177.8   36.75     37.9399      0.4506      1.0015     0.0     0.0      6.8184    0.00 
    4504      0.522301   519.2  -3675.53    1178.5   36.76     37.9609      0.4506      1.0081     0.0     0.0      6.8176    0.00 
    4505      0.522409   519.0  -3676.65    1177.8   36.77     37.9314      0.4508      0.9868     0.0     0.0      6.8169    0.00 
    4506      0.522517   518.9  -3678.90    1175.7   36.79     37.8498      0.4511      0.9704     0.0     0.0      6.8162    0.00 
    4507      0.522646   519.3  -3677.78    1179.2   36.78     37.9701      0.4510      0.9525     0.0     0.0      6.8154    0.00 
    4508      0.522756   519.4  -3678.90    1178.5   36.79     37.9407      0.4511      0.9594     0.0     0.0      6.8146    0.00 
    4509      0.522874   519.4  -3678.90    1180.7   36.79     38.0088      0.4511      0.9774     0.0     0.0      6.8139    0.00 
    4510      0.522982   519.8  -3678.34    1182.1   36.78     38.0577      0.4510      1.0047     0.0     0.0      6.8132    0.00 
    4511      0.523109   520.0  -3678.06    1187.0   36.78     38.2184      0.4510      1.0298     0.0     0.0      6.8124    0.00 
    4512      0.523219   519.2  -3681.71    1177.8   36.82     37.9011      0.4516      1.0957     0.0     0.0      6.8117    0.00 
    4513      0.523344   519.2  -3682.84    1178.5   36.83     37.9171      0.4518      1.1123     0.0     0.0      6.8108    0.00 
    4514      0.523452   519.3  -3683.40    1177.8   36.83     37.8910      0.4518      1.1626     0.0     0.0      6.8101    0.00 
    4515      0.523562   519.4  -3683.68    1179.2   36.84     37.9347      0.4519      1.1636     0.0     0.0      6.8094    0.00 
    4516      0.523689   519.2  -3685.09    1179.2   36.85     37.9263      0.4521      1.1640     0.0     0.0      6.8086    0.00 
    4517      0.523810   519.0  -3686.77    1177.1   36.87     37.8481      0.4524      1.1631     0.0     0.0      6.8078    0.00 
    4518      0.523919   519.2  -3686.77    1178.5   36.87     37.8934      0.4524      1.1766     0.0     0.0      6.8071    0.00 
    4519      0.524029   519.5  -3686.77    1179.2   36.87     37.9161      0.4524      1.1460     0.0     0.0      6.8064    0.00 
    4520      0.524158   519.1  -3689.02    1175.7   36.89     37.7892      0.4527      1.1064     0.0     0.0      6.8056    0.00 
    4521      0.524266   519.4  -3689.30    1178.5   36.89     37.8782      0.4528      1.0677     0.0     0.0      6.8049    0.00 
    4522      0.524376   519.3  -3689.58    1178.5   36.90     37.8766      0.4528      1.0214     0.0     0.0      6.8042    0.00 
    4523      0.524503   519.3  -3690.71    1177.8   36.91     37.8471      0.4530      1.0139     0.0     0.0      6.8034    0.00 
    4524      0.524612   519.4  -3690.71    1178.5   36.91     37.8698      0.4530      0.9953     0.0     0.0      6.8027    0.00 
    4525      0.524748   519.3  -3692.40    1178.5   36.92     37.8597      0.4533      0.9658     0.0     0.0      6.8019    0.00 
    4526      0.524839   519.4  -3692.96    1178.5   36.93     37.8563      0.4534      0.9753     0.0     0.0      6.8013    0.00 
    4527      0.524969   519.6  -3692.68    1180.7   36.93     37.9260      0.4533      0.9523     0.0     0.0      6.8004    0.00 
    4528      0.525078   519.4  -3694.64    1178.5   36.95     37.8462      0.4536      0.9693     0.0     0.0      6.7997    0.00 
    4529      0.525187   519.4  -3694.92    1179.2   36.95     37.8672      0.4537      0.9531     0.0     0.0      6.7991    0.00 
    4530      0.525316   519.8  -3694.92    1182.1   36.95     37.9578      0.4537      0.9634     0.0     0.0      6.7982    0.00 
    4531      0.525424   519.5  -3696.33    1180.7   36.96     37.9040      0.4539      0.9665     0.0     0.0      6.7975    0.00 
    4532      0.525533   519.7  -3696.61    1179.9   36.97     37.8797      0.4539      0.9895     0.0     0.0      6.7968    0.00 
    4533      0.525662   519.5  -3697.74    1182.1   36.98     37.9409      0.4541      0.9959     0.0     0.0      6.7960    0.00 
    4534      0.525778   519.7  -3697.46    1183.5   36.97     37.9879      0.4541      1.0094     0.0     0.0      6.7953    0.00 
    4535      0.525889   519.7  -3699.14    1180.7   36.99     37.8871      0.4543      1.0476     0.0     0.0      6.7946    0.00 
    4536      0.525997   519.6  -3699.70    1181.4   37.00     37.9064      0.4544      1.0312     0.0     0.0      6.7939    0.00 
    4537      0.526125   519.5  -3701.11    1181.4   37.01     37.8979      0.4547      1.0674     0.0     0.0      6.7930    0.00 
    4538      0.526236   519.7  -3701.11    1182.1   37.01     37.9206      0.4547      1.0436     0.0     0.0      6.7923    0.00 
    4539      0.526361   519.6  -3701.95    1181.4   37.02     37.8929      0.4548      1.0675     0.0     0.0      6.7915    0.00 
    4540      0.526469   519.4  -3703.64    1179.9   37.04     37.8375      0.4551      1.0551     0.0     0.0      6.7908    0.00 
    4541      0.526578   519.7  -3703.64    1181.4   37.04     37.8827      0.4551      1.0614     0.0     0.0      6.7901    0.00 
    4542      0.526698   519.7  -3703.92    1181.4   37.04     37.8810      0.4551      1.0383     0.0     0.0      6.7893    0.00 
    4543      0.526810   519.6  -3705.89    1179.2   37.06     37.8013      0.4554      1.0242     0.0     0.0      6.7886    0.00 
    4544      0.526936   519.5  -3706.73    1178.5   37.07     37.7736      0.4555      1.0263     0.0     0.0      6.7878    0.00 
    4545      0.527047   519.7  -3706.17    1182.1   37.06     37.8901      0.4555      1.0422     0.0     0.0      6.7871    0.00 
    4546      0.527173   519.8  -3707.29    1182.1   37.07     37.8833      0.4556      1.0411     0.0     0.0      6.7863    0.00 
    4547      0.527282   520.0  -3707.58    1182.8   37.08     37.9043      0.4557      1.0539     0.0     0.0      6.7856    0.00 
    4548      0.527390   519.7  -3709.26    1180.7   37.09     37.8263      0.4559      1.0146     0.0     0.0      6.7849    0.00 
    4549      0.527518   519.7  -3710.39    1181.4   37.10     37.8421      0.4561      1.0675     0.0     0.0      6.7841    0.00 
    4550      0.527626   519.9  -3709.54    1182.1   37.10     37.8698      0.4560      1.0374     0.0     0.0      6.7834    0.00 
    4551      0.527744   519.9  -3710.67    1182.1   37.11     37.8630      0.4562      1.0456     0.0     0.0      6.7826    0.00 
    4552      0.527870   519.7  -3712.64    1180.7   37.13     37.8060      0.4565      1.0464     0.0     0.0      6.7818    0.00 
    4553      0.527978   519.8  -3712.64    1181.4   37.13     37.8286      0.4565      0.9865     0.0     0.0      6.7811    0.00 
    4554      0.528089   519.3  -3716.57    1175.7   37.17     37.6242      0.4571      1.0295     0.0     0.0      6.7804    0.00 
    4555      0.528216   520.0  -3713.48    1184.2   37.13     37.9139      0.4566      0.9589     0.0     0.0      6.7796    0.00 
    4556      0.528325   520.0  -3715.17    1181.4   37.15     37.8134      0.4569      0.9902     0.0     0.0      6.7790    0.00 
    4557      0.528434   519.8  -3715.45    1183.5   37.15     37.8794      0.4569      0.9096     0.0     0.0      6.7782    0.00 
    4558      0.528563   520.3  -3714.88    1185.6   37.15     37.9506      0.4568      0.9918     0.0     0.0      6.7774    0.00 
    4559      0.528682   519.9  -3717.13    1182.8   37.17     37.8467      0.4572      0.9687     0.0     0.0      6.7767    0.00 
    4560      0.528790   519.9  -3717.41    1182.8   37.17     37.8450      0.4572      1.0363     0.0     0.0      6.7760    0.00
