Repository: LightForm-group/dilatometer_modelling_and_constitutive_behaviour

# dilatometer_modelling_and_constitutive_behaviour

Created with work by Inigo Howe, Patryk Jedrasiak, Hugh Shercliff

This program contains a method of testing various constitutive models and extracting the constitutive behaviour of dilatometer samples correcting for inhomogeneities in termperature, strain and strain rate. The model is currently configured to a dilatometer run under vacuum, with no active cooling during the deformation for a sample of length 10mm with a diameter of 5mm. For both heatup and deformation the temperature is fitted to the experimental central themocoupole temperature for any general temperature profile.

File: experimental_data/deformation/1/520/018_Compression_Daniel_Al_Hom1_SHT_540C_Deform_520C_1.0s-1_QuenchHeGas__1.asc (part 15 of 27)
 C:\WinTA100\DIL805.PRO\Data\Deformation\ChrisDaniel\018_Compression_Daniel_Al_Hom1_SHT_540C_Deform_520C_1.0s-1_QuenchHeGas__1.asc
     No.          Time   Tem.1        DL     Force  Strain   kf (Def.)    Phi  (D)    Phi* (D)   Tem.2   Tem.3        Poti      HF 
                     s      °C        µm         N       %       N/mm²                     1/s      °C      °C          mm       % 
    4258      0.455433   507.4  -3021.24     975.3   30.21     34.6643      0.3621      0.9874     0.0     0.0      7.2442    0.00 
    4259      0.455542   507.5  -3021.24     976.0   30.21     34.6894      0.3621      0.9493     0.0     0.0      7.2434    0.00 
    4260      0.455651   507.6  -3021.52     978.8   30.22     34.7883      0.3621      0.9547     0.0     0.0      7.2427    0.00 
    4261      0.455768   507.6  -3022.35     979.5   30.22     34.8093      0.3622      0.9559     0.0     0.0      7.2419    0.00 
    4262      0.455859   507.5  -3023.18     976.7   30.23     34.7048      0.3623      0.9856     0.0     0.0      7.2412    0.00 
    4263      0.455968   507.5  -3024.01     976.0   30.24     34.6756      0.3625      1.0115     0.0     0.0      7.2405    0.00 
    4264      0.456078   507.8  -3024.01     978.8   30.24     34.7759      0.3625      1.0015     0.0     0.0      7.2397    0.00 
    4265      0.456187   507.4  -3026.77     973.9   30.27     34.5867      0.3629      1.0018     0.0     0.0      7.2390    0.00 
    4266      0.456296   507.4  -3027.60     973.9   30.28     34.5826      0.3630      0.9978     0.0     0.0      7.2382    0.00 
    4267      0.456405   507.6  -3027.33     976.7   30.27     34.6842      0.3629      1.0151     0.0     0.0      7.2374    0.00 
    4268      0.456515   507.6  -3027.88     977.4   30.28     34.7065      0.3630      1.0139     0.0     0.0      7.2367    0.00 
    4269      0.456623   507.6  -3028.71     977.4   30.29     34.7024      0.3631      0.9915     0.0     0.0      7.2359    0.00 
    4270      0.456726   507.6  -3030.09     976.0   30.30     34.6454      0.3633      0.9949     0.0     0.0      7.2352    0.00 
    4271      0.456836   507.5  -3030.65     974.6   30.31     34.5925      0.3634      1.0025     0.0     0.0      7.2345    0.00 
    4272      0.456944   507.8  -3030.37     978.8   30.30     34.7442      0.3634      1.0426     0.0     0.0      7.2337    0.00 
    4273      0.457036   507.9  -3030.92     976.7   30.31     34.6663      0.3635      1.0225     0.0     0.0      7.2331    0.00 
    4274      0.457145   507.8  -3031.75     977.4   30.32     34.6872      0.3636      1.0458     0.0     0.0      7.2323    0.00 
    4275      0.457255   507.5  -3033.97     976.0   30.34     34.6261      0.3639      1.0406     0.0     0.0      7.2316    0.00 
    4276      0.457364   507.6  -3034.52     974.6   30.35     34.5733      0.3640      1.0648     0.0     0.0      7.2308    0.00 
    4277      0.457473   507.6  -3035.07     976.0   30.35     34.6206      0.3641      1.0775     0.0     0.0      7.2301    0.00 
    4278      0.457582   507.7  -3035.07     977.4   30.35     34.6707      0.3641      1.0485     0.0     0.0      7.2293    0.00 
    4279      0.457701   507.6  -3037.29     974.6   30.37     34.5596      0.3644      1.0574     0.0     0.0      7.2285    0.00 
    4280      0.457793   507.6  -3037.84     976.7   30.38     34.6319      0.3645      1.0151     0.0     0.0      7.2279    0.00 
    4281      0.457903   507.6  -3039.50     973.9   30.40     34.5236      0.3647      1.0301     0.0     0.0      7.2271    0.00 
    4282      0.458012   507.8  -3038.39     976.0   30.38     34.6041      0.3645      0.9872     0.0     0.0      7.2263    0.00 
    4283      0.458121   507.7  -3039.50     976.0   30.40     34.5986      0.3647      0.9602     0.0     0.0      7.2256    0.00 
    4284      0.458230   507.6  -3040.33     976.0   30.40     34.5945      0.3648      0.9593     0.0     0.0      7.2248    0.00 
    4285      0.458321   507.9  -3039.50     978.8   30.40     34.6987      0.3647      0.9380     0.0     0.0      7.2242    0.00 
    4286      0.458431   507.7  -3041.71     976.7   30.42     34.6126      0.3650      0.9671     0.0     0.0      7.2235    0.00 
    4287      0.458539   507.8  -3042.54     976.7   30.43     34.6085      0.3651      0.9558     0.0     0.0      7.2227    0.00 
    4288      0.458647   507.7  -3043.10     976.7   30.43     34.6057      0.3652      0.9747     0.0     0.0      7.2220    0.00 
    4289      0.458748   507.6  -3045.03     973.2   30.45     34.4711      0.3655      0.9484     0.0     0.0      7.2213    0.00 
    4290      0.458857   508.0  -3043.65     978.8   30.44     34.6780      0.3653      0.9611     0.0     0.0      7.2205    0.00 
    4291      0.458966   507.8  -3045.31     976.0   30.45     34.5697      0.3655      0.9666     0.0     0.0      7.2198    0.00 
    4292      0.459075   507.8  -3045.86     976.7   30.46     34.5920      0.3656      0.9817     0.0     0.0      7.2190    0.00 
    4293      0.459185   507.9  -3046.97     976.0   30.47     34.5615      0.3658      1.0029     0.0     0.0      7.2183    0.00 
    4294      0.459293   508.0  -3046.42     978.1   30.46     34.6392      0.3657      0.9886     0.0     0.0      7.2175    0.00 
    4295      0.459401   508.0  -3048.35     976.0   30.48     34.5546      0.3660      0.9963     0.0     0.0      7.2168    0.00 
    4296      0.459509   507.6  -3049.74     974.6   30.50     34.4978      0.3662      0.9780     0.0     0.0      7.2160    0.00 
    4297      0.459618   507.9  -3049.74     976.0   30.50     34.5477      0.3662      0.9929     0.0     0.0      7.2153    0.00 
    4298      0.459720   508.1  -3049.46     979.5   30.49     34.6740      0.3661      1.0105     0.0     0.0      7.2146    0.00 
    4299      0.459830   507.7  -3051.40     975.3   30.51     34.5145      0.3664      1.0000     0.0     0.0      7.2138    0.00 
    4300      0.459939   508.0  -3052.23     975.3   30.52     34.5104      0.3665      0.9921     0.0     0.0      7.2131    0.00 
    4301      0.460050   507.9  -3053.33     976.0   30.53     34.5299      0.3667      1.0159     0.0     0.0      7.2123    0.00 
    4302      0.460140   507.9  -3052.78     978.1   30.53     34.6075      0.3666      0.9829     0.0     0.0      7.2117    0.00 
    4303      0.460248   507.9  -3054.72     976.7   30.55     34.5479      0.3669      1.0072     0.0     0.0      7.2109    0.00 
    4304      0.460357   508.3  -3053.89     979.5   30.54     34.6519      0.3668      0.9684     0.0     0.0      7.2102    0.00 
    4305      0.460467   507.9  -3055.55     976.0   30.56     34.5189      0.3670      0.9965     0.0     0.0      7.2094    0.00 
    4306      0.460575   507.8  -3057.21     973.9   30.57     34.4357      0.3672      0.9739     0.0     0.0      7.2087    0.00 
    4307      0.460678   508.1  -3056.38     977.4   30.56     34.5646      0.3671      1.0002     0.0     0.0      7.2080    0.00 
    4308      0.460787   507.9  -3058.04     976.0   30.58     34.5065      0.3674      0.9792     0.0     0.0      7.2072    0.00 
    4309      0.460896   508.0  -3058.59     975.3   30.59     34.4788      0.3674      0.9807     0.0     0.0      7.2065    0.00 
    4310      0.461005   508.0  -3059.14     975.3   30.59     34.4760      0.3675      0.9767     0.0     0.0      7.2057    0.00 
    4311      0.461116   508.1  -3059.70     976.0   30.60     34.4982      0.3676      0.9764     0.0     0.0      7.2050    0.00 
    4312      0.461224   508.1  -3061.08     975.3   30.61     34.4664      0.3678      0.9990     0.0     0.0      7.2042    0.00 
    4313      0.461332   508.3  -3061.36     978.1   30.61     34.5648      0.3678      0.9987     0.0     0.0      7.2035    0.00 
    4314      0.461423   508.3  -3062.19     976.7   30.62     34.5108      0.3680      1.0144     0.0     0.0      7.2028    0.00 
    4315      0.461531   508.3  -3062.74     976.7   30.63     34.5080      0.3680      0.9970     0.0     0.0      7.2021    0.00 
    4316      0.461649   508.1  -3064.12     975.3   30.64     34.4513      0.3682      0.9923     0.0     0.0      7.2013    0.00 
    4317      0.461757   508.1  -3063.85     977.4   30.64     34.5275      0.3682      1.0078     0.0     0.0      7.2006    0.00 
    4318      0.461866   508.0  -3065.51     976.0   30.66     34.4693      0.3684      1.0112     0.0     0.0      7.1998    0.00 
    4319      0.461976   508.1  -3065.51     975.3   30.66     34.4444      0.3684      1.0154     0.0     0.0      7.1991    0.00 
    4320      0.462067   508.3  -3066.06     976.7   30.66     34.4915      0.3685      1.0061     0.0     0.0      7.1984    0.00 
    4321      0.462176   508.0  -3068.27     973.2   30.68     34.3559      0.3688      0.9953     0.0     0.0      7.1977    0.00 
    4322      0.462284   508.0  -3069.66     973.9   30.70     34.3740      0.3690      0.9904     0.0     0.0      7.1970    0.00 
    4323      0.462394   508.4  -3068.27     977.4   30.68     34.5054      0.3688      0.9849     0.0     0.0      7.1962    0.00 
    4324      0.462504   508.3  -3069.38     976.7   30.69     34.4750      0.3690      0.9830     0.0     0.0      7.1955    0.00 
    4325      0.462604   508.4  -3069.66     978.1   30.70     34.5234      0.3690      0.9654     0.0     0.0      7.1948    0.00 
    4326      0.462715   508.3  -3071.32     976.0   30.71     34.4405      0.3693      0.9743     0.0     0.0      7.1940    0.00 
    4327      0.462825   508.3  -3071.59     977.4   30.72     34.4889      0.3693      0.9868     0.0     0.0      7.1933    0.00 
    4328      0.462933   508.4  -3072.42     976.7   30.72     34.4599      0.3694      1.0060     0.0     0.0      7.1925    0.00 
    4329      0.463043   508.4  -3073.25     977.4   30.73     34.4806      0.3696      0.9634     0.0     0.0      7.1917    0.00 
    4330      0.463152   508.3  -3074.36     976.7   30.74     34.4502      0.3697      0.9895     0.0     0.0      7.1910    0.00 
    4331      0.463244   508.4  -3074.36     978.1   30.74     34.5000      0.3697      0.9810     0.0     0.0      7.1904    0.00 
    4332      0.463353   508.4  -3076.02     974.6   30.76     34.3673      0.3700      1.0165     0.0     0.0      7.1896    0.00 
    4333      0.463461   508.4  -3076.02     978.1   30.76     34.4917      0.3700      0.9892     0.0     0.0      7.1889    0.00 
    4334      0.463579   508.5  -3076.29     979.5   30.76     34.5401      0.3700      0.9828     0.0     0.0      7.1881    0.00 
    4335      0.463670   508.2  -3078.23     975.3   30.78     34.3812      0.3703      0.9697     0.0     0.0      7.1874    0.00 
    4336      0.463778   508.4  -3078.23     976.7   30.78     34.4310      0.3703      1.0074     0.0     0.0      7.1867    0.00 
    4337      0.463887   508.4  -3079.06     977.4   30.79     34.4517      0.3704      0.9665     0.0     0.0      7.1859    0.00 
    4338      0.463997   508.6  -3079.34     978.1   30.79     34.4752      0.3704      1.0146     0.0     0.0      7.1852    0.00 
    4339      0.464107   508.5  -3080.44     977.4   30.80     34.4448      0.3706      0.9717     0.0     0.0      7.1844    0.00 
    4340      0.464216   508.3  -3082.93     973.9   30.83     34.3081      0.3710      1.0111     0.0     0.0      7.1837    0.00 
    4341      0.464325   508.5  -3082.38     976.0   30.82     34.3855      0.3709      1.0305     0.0     0.0      7.1829    0.00 
    4342      0.464435   509.1  -3079.61     984.5   30.80     34.6977      0.3705      1.0382     0.0     0.0      7.1822    0.00 
    4343      0.464535   508.4  -3084.59     973.9   30.85     34.2999      0.3712      1.0394     0.0     0.0      7.1815    0.00 
    4344      0.464646   508.6  -3084.04     977.4   30.84     34.4269      0.3711      1.0210     0.0     0.0      7.1807    0.00 
    4345      0.464754   508.4  -3085.98     974.6   30.86     34.3179      0.3714      1.0660     0.0     0.0      7.1800    0.00 
    4346      0.464847   508.7  -3085.15     978.1   30.85     34.4463      0.3713      1.0405     0.0     0.0      7.1794    0.00 
    4347      0.464955   508.4  -3087.64     973.9   30.88     34.2848      0.3716      1.0390     0.0     0.0      7.1786    0.00 
    4348      0.465065   508.5  -3087.91     976.7   30.88     34.3828      0.3717      0.9618     0.0     0.0      7.1779    0.00 
    4349      0.465175   508.5  -3088.74     975.3   30.89     34.3290      0.3718      0.9950     0.0     0.0      7.1771    0.00 
    4350      0.465284   508.8  -3089.30     976.7   30.89     34.3759      0.3719      0.9587     0.0     0.0      7.1764    0.00 
    4351      0.465392   508.6  -3089.57     976.7   30.90     34.3745      0.3719      0.9673     0.0     0.0      7.1757    0.00 
    4352      0.465511   508.9  -3088.74     980.2   30.89     34.5029      0.3718      0.9466     0.0     0.0      7.1749    0.00 
    4353      0.465601   508.8  -3090.96     977.4   30.91     34.3925      0.3721      0.9506     0.0     0.0      7.1742    0.00 
    4354      0.465709   508.8  -3091.51     978.1   30.92     34.4146      0.3722      0.9598     0.0     0.0      7.1735    0.00 
    4355      0.465818   508.8  -3092.62     976.0   30.93     34.3346      0.3724      0.9920     0.0     0.0      7.1728    0.00 
    4356      0.465928   508.8  -3092.62     977.4   30.93     34.3842      0.3724      0.9972     0.0     0.0      7.1720    0.00 
    4357      0.466038   508.8  -3093.72     978.8   30.94     34.4284      0.3725      1.0111     0.0     0.0      7.1712    0.00 
    4358      0.466146   508.5  -3095.38     973.9   30.95     34.2464      0.3728      1.0204     0.0     0.0      7.1705    0.00 
    4359      0.466255   508.8  -3095.38     976.0   30.95     34.3208      0.3728      1.0529     0.0     0.0      7.1697    0.00 
    4360      0.466346   509.0  -3095.66     977.4   30.96     34.3691      0.3728      1.0619     0.0     0.0      7.1691    0.00 
    4361      0.466456   508.7  -3097.04     976.0   30.97     34.3126      0.3730      1.0489     0.0     0.0      7.1684    0.00 
    4362      0.466573   508.8  -3098.15     975.3   30.98     34.2823      0.3732      1.0482     0.0     0.0      7.1676    0.00 
    4363      0.466682   508.8  -3098.70     976.0   30.99     34.3043      0.3732      1.0207     0.0     0.0      7.1668    0.00 
    4364      0.466774   508.8  -3099.26     976.0   30.99     34.3016      0.3733      1.0135     0.0     0.0      7.1662    0.00 
    4365      0.466883   508.9  -3099.81     976.0   31.00     34.2988      0.3734      1.0136     0.0     0.0      7.1654    0.00 
    4366      0.466991   508.8  -3100.64     976.0   31.01     34.2947      0.3735      0.9853     0.0     0.0      7.1647    0.00 
    4367      0.467102   508.7  -3102.30     975.3   31.02     34.2617      0.3738      0.9865     0.0     0.0      7.1639    0.00 
    4368      0.467212   508.8  -3102.02     976.0   31.02     34.2878      0.3737      0.9690     0.0     0.0      7.1632    0.00 
    4369      0.467320   509.0  -3102.58     977.4   31.03     34.3347      0.3738      0.9621     0.0     0.0      7.1625    0.00 
    4370      0.467429   509.0  -3104.24     976.0   31.04     34.2768      0.3740      0.9532     0.0     0.0      7.1617    0.00 
    4371      0.467531   509.1  -3103.68     977.4   31.04     34.3291      0.3740      0.9314     0.0     0.0      7.1610    0.00 
    4372      0.467640   509.0  -3104.51     978.1   31.05     34.3498      0.3741      0.9524     0.0     0.0      7.1603    0.00 
    4373      0.467749   509.1  -3105.62     977.4   31.06     34.3195      0.3742      0.9368     0.0     0.0      7.1595    0.00 
    4374      0.467843   508.8  -3107.28     974.6   31.07     34.2122      0.3745      0.9610     0.0     0.0      7.1589    0.00 
    4375      0.467952   509.0  -3107.00     976.0   31.07     34.2631      0.3744      0.9728     0.0     0.0      7.1582    0.00 
    4376      0.468060   509.3  -3107.28     977.4   31.07     34.3112      0.3745      0.9743     0.0     0.0      7.1574    0.00 
    4377      0.468168   508.9  -3109.49     974.6   31.09     34.2012      0.3748      0.9961     0.0     0.0      7.1567    0.00 
    4378      0.468277   509.4  -3108.11     978.1   31.08     34.3319      0.3746      0.9984     0.0     0.0      7.1559    0.00 
    4379      0.468387   509.3  -3109.49     977.4   31.09     34.3002      0.3748      1.0437     0.0     0.0      7.1552    0.00 
    4380      0.468486   509.2  -3110.60     977.4   31.11     34.2947      0.3750      1.0479     0.0     0.0      7.1545    0.00 
    4381      0.468597   509.4  -3110.32     978.8   31.10     34.3456      0.3749      1.0776     0.0     0.0      7.1538    0.00 
    4382      0.468706   509.0  -3113.09     974.6   31.13     34.1833      0.3753      1.0707     0.0     0.0      7.1530    0.00 
    4383      0.468814   509.3  -3113.92     974.6   31.14     34.1792      0.3754      1.0605     0.0     0.0      7.1523    0.00 
    4384      0.468922   509.0  -3114.75     974.6   31.15     34.1751      0.3756      1.0514     0.0     0.0      7.1515    0.00 
    4385      0.469031   509.1  -3115.03     973.9   31.15     34.1490      0.3756      1.0122     0.0     0.0      7.1508    0.00 
    4386      0.469142   509.3  -3115.86     974.6   31.16     34.1696      0.3757      1.0080     0.0     0.0      7.1500    0.00 
    4387      0.469251   509.4  -3116.13     976.7   31.16     34.2424      0.3758      0.9608     0.0     0.0      7.1493    0.00 
    4388      0.469342   509.4  -3116.41     977.4   31.16     34.2658      0.3758      0.9769     0.0     0.0      7.1487    0.00 
    4389      0.469461   509.5  -3117.79     976.0   31.18     34.2094      0.3760      0.9499     0.0     0.0      7.1478    0.00 
    4390      0.469570   509.3  -3118.62     973.2   31.19     34.1064      0.3761      0.9164     0.0     0.0      7.1471    0.00 
    4391      0.469680   509.4  -3118.90     978.1   31.19     34.2781      0.3762      0.9308     0.0     0.0      7.1463    0.00 
    4392      0.469772   509.6  -3119.18     978.1   31.19     34.2768      0.3762      0.9126     0.0     0.0      7.1457    0.00 
    4393      0.469882   509.4  -3120.56     976.0   31.21     34.1957      0.3764      0.9294     0.0     0.0      7.1450    0.00 
    4394      0.469991   509.5  -3120.28     976.7   31.20     34.2218      0.3764      0.9467     0.0     0.0      7.1442    0.00 
    4395      0.470101   509.7  -3120.84     978.1   31.21     34.2685      0.3764      0.9653     0.0     0.0      7.1435    0.00 
    4396      0.470212   509.4  -3123.60     973.9   31.24     34.1064      0.3768      0.9931     0.0     0.0      7.1427    0.00 
    4397      0.470320   509.6  -3123.33     976.7   31.23     34.2067      0.3768      0.9958     0.0     0.0      7.1420    0.00 
    4398      0.470421   509.4  -3123.60     976.0   31.24     34.1806      0.3768      1.0176     0.0     0.0      7.1413    0.00 
    4399      0.470531   509.4  -3124.71     976.7   31.25     34.1998      0.3770      1.0150     0.0     0.0      7.1406    0.00 
    4400      0.470639   509.6  -3125.54     977.4   31.26     34.2204      0.3771      1.0098     0.0     0.0      7.1398    0.00 
    4401      0.470747   509.6  -3126.37     976.0   31.26     34.1668      0.3772      1.0333     0.0     0.0      7.1391    0.00 
    4402      0.470839   509.8  -3125.82     979.5   31.26     34.2931      0.3772      1.0426     0.0     0.0      7.1385    0.00 
    4403      0.470950   509.6  -3127.75     976.0   31.28     34.1599      0.3775      1.0564     0.0     0.0      7.1377    0.00 
    4404      0.471059   509.4  -3128.86     975.3   31.29     34.1297      0.3776      1.0436     0.0     0.0      7.1370    0.00 
    4405      0.471167   509.6  -3129.14     976.0   31.29     34.1531      0.3777      1.0546     0.0     0.0      7.1362    0.00 
    4406      0.471275   509.4  -3130.80     973.9   31.31     34.0707      0.3779      1.0211     0.0     0.0      7.1355    0.00 
    4407      0.471376   509.6  -3130.80     974.6   31.31     34.0954      0.3779      1.0208     0.0     0.0      7.1348    0.00 
    4408      0.471484   509.7  -3131.35     976.7   31.31     34.1667      0.3780      1.0075     0.0     0.0      7.1341    0.00 
    4409      0.471592   509.8  -3131.63     976.7   31.32     34.1654      0.3780      1.0046     0.0     0.0      7.1333    0.00 
    4410      0.471701   509.7  -3133.01     977.4   31.33     34.1832      0.3782      0.9933     0.0     0.0      7.1326    0.00 
    4411      0.471812   509.7  -3133.84     976.0   31.34     34.1297      0.3783      0.9846     0.0     0.0      7.1318    0.00 
    4412      0.471921   509.5  -3134.95     974.6   31.35     34.0748      0.3785      0.9670     0.0     0.0      7.1311    0.00 
    4413      0.472030   509.7  -3136.05     973.9   31.36     34.0447      0.3787      0.9599     0.0     0.0      7.1304    0.00 
    4414      0.472141   509.8  -3135.78     976.7   31.36     34.1447      0.3786      0.9597     0.0     0.0      7.1296    0.00 
    4415      0.472233   509.9  -3135.22     978.1   31.35     34.1968      0.3785      0.9621     0.0     0.0      7.1290    0.00 
    4416      0.472351   509.8  -3137.71     975.3   31.38     34.0858      0.3789      0.9906     0.0     0.0      7.1282    0.00 
    4417      0.472444   510.1  -3136.88     980.9   31.37     34.2872      0.3788      1.0058     0.0     0.0      7.1276    0.00 
    4418      0.472552   509.9  -3138.82     976.7   31.39     34.1296      0.3791      1.0129     0.0     0.0      7.1268    0.00 
    4419      0.472661   509.9  -3139.65     976.0   31.40     34.1008      0.3792      1.0112     0.0     0.0      7.1261    0.00 
    4420      0.472771   510.0  -3139.65     978.1   31.40     34.1748      0.3792      1.0207     0.0     0.0      7.1253    0.00 
    4421      0.472882   509.9  -3141.31     974.6   31.41     34.0433      0.3794      1.0112     0.0     0.0      7.1246    0.00 
    4422      0.472990   509.7  -3142.41     973.9   31.42     34.0131      0.3796      1.0277     0.0     0.0      7.1238    0.00 
    4423      0.473100   509.8  -3142.14     976.7   31.42     34.1131      0.3795      0.9868     0.0     0.0      7.1231    0.00 
    4424      0.473210   509.9  -3144.07     973.9   31.44     34.0049      0.3798      0.9926     0.0     0.0      7.1223    0.00 
    4425      0.473301   509.9  -3144.63     973.9   31.45     34.0021      0.3799      0.9630     0.0     0.0      7.1217    0.00 
    4426      0.473420   510.1  -3144.63     976.0   31.45     34.0760      0.3799      0.9744     0.0     0.0      7.1209    0.00 
    4427      0.473531   510.4  -3143.80     980.9   31.44     34.2527      0.3798      0.9324     0.0     0.0      7.1202    0.00 
    4428      0.473621   510.2  -3145.73     976.7   31.46     34.0952      0.3801      0.9260     0.0     0.0      7.1196    0.00 
    4429      0.473729   509.7  -3147.39     973.2   31.47     33.9638      0.3803      0.9299     0.0     0.0      7.1188    0.00 
    4430      0.473839   510.3  -3146.84     978.8   31.47     34.1636      0.3802      0.9442     0.0     0.0      7.1181    0.00 
    4431      0.473948   510.0  -3148.78     974.6   31.49     34.0062      0.3805      0.9672     0.0     0.0      7.1173    0.00 
    4432      0.474059   510.4  -3147.39     979.5   31.47     34.1854      0.3803      0.9323     0.0     0.0      7.1166    0.00 
    4433      0.474168   510.3  -3149.61     976.0   31.50     34.0513      0.3806      0.9460     0.0     0.0      7.1159    0.00 
    4434      0.474277   509.9  -3151.82     971.8   31.52     33.8926      0.3810      0.9403     0.0     0.0      7.1151    0.00 
    4435      0.474377   510.6  -3150.16     978.8   31.50     34.1470      0.3807      0.9950     0.0     0.0      7.1144    0.00 
    4436      0.474486   510.5  -3150.44     979.5   31.50     34.1703      0.3808      0.9836     0.0     0.0      7.1137    0.00 
    4437      0.474594   510.4  -3152.10     976.7   31.52     34.0635      0.3810      0.9713     0.0     0.0      7.1130    0.00 
    4438      0.474703   510.2  -3153.76     974.6   31.54     33.9815      0.3812      0.9542     0.0     0.0      7.1122    0.00 
    4439      0.474814   510.4  -3154.03     976.7   31.54     34.0539      0.3813      0.9679     0.0     0.0      7.1115    0.00 
    4440      0.474905   510.4  -3154.31     976.0   31.54     34.0279      0.3813      1.0159     0.0     0.0      7.1108    0.00 
    4441      0.475014   510.4  -3154.86     976.0   31.55     34.0252      0.3814      0.9939     0.0     0.0      7.1101    0.00 
    4442      0.475122   510.6  -3155.14     976.7   31.55     34.0484      0.3814      0.9988     0.0     0.0      7.1094    0.00 
    4443      0.475231   510.4  -3156.80     976.0   31.57     34.0155      0.3817      0.9766     0.0     0.0      7.1086    0.00 
    4444      0.475350   510.3  -3158.46     973.9   31.58     33.9335      0.3819      0.9971     0.0     0.0      7.1078    0.00 
    4445      0.475442   510.6  -3157.35     978.1   31.57     34.0866      0.3818      1.0186     0.0     0.0      7.1072    0.00 
    4446      0.475552   510.7  -3157.91     978.8   31.58     34.1084      0.3818      1.0117     0.0     0.0      7.1065    0.00 
    4447      0.475661   510.4  -3159.57     976.7   31.60     34.0264      0.3821      1.0159     0.0     0.0      7.1057    0.00 
    4448      0.475770   510.7  -3160.40     977.4   31.60     34.0468      0.3822      1.0043     0.0     0.0      7.1050    0.00 
    4449      0.475880   510.3  -3162.61     973.2   31.63     33.8884      0.3825      1.0241     0.0     0.0      7.1042    0.00 
    4450      0.475989   510.6  -3162.33     976.7   31.62     34.0126      0.3825      1.0081     0.0     0.0      7.1035    0.00 
    4451      0.476099   510.7  -3161.50     978.1   31.62     34.0659      0.3824      1.0162     0.0     0.0      7.1028    0.00 
    4452      0.476190   510.8  -3162.33     978.8   31.62     34.0863      0.3825      1.0118     0.0     0.0      7.1021    0.00 
    4453      0.476310   510.6  -3163.72     975.3   31.64     33.9566      0.3827      1.0124     0.0     0.0      7.1013    0.00 
    4454      0.476419   510.7  -3165.10     975.3   31.65     33.9497      0.3829      1.0314     0.0     0.0      7.1006    0.00 
    4455      0.476510   510.7  -3165.10     978.1   31.65     34.0480      0.3829      1.0260     0.0     0.0      7.1000    0.00 
    4456      0.476619   510.6  -3167.59     973.9   31.68     33.8882      0.3833      1.0283     0.0     0.0      7.0992    0.00 
    4457      0.476729   510.6  -3167.59     974.6   31.68     33.9128      0.3833      0.9677     0.0     0.0      7.0985    0.00 
    4458      0.476838   510.8  -3166.76     976.7   31.67     33.9906      0.3831      1.0013     0.0     0.0      7.0978    0.00 
    4459      0.476947   510.8  -3168.42     976.0   31.68     33.9578      0.3834      0.9866     0.0     0.0      7.0970    0.00 
    4460      0.477056   510.7  -3169.53     974.6   31.70     33.9032      0.3835      0.9942     0.0     0.0      7.0963    0.00 
    4461      0.477166   510.8  -3170.08     974.6   31.70     33.9004      0.3836      0.9779     0.0     0.0      7.0955    0.00 
    4462      0.477264   511.1  -3169.80     976.7   31.70     33.9755      0.3836      0.9677     0.0     0.0      7.0949    0.00 
    4463      0.477373   510.9  -3171.46     977.4   31.71     33.9917      0.3838      0.9711     0.0     0.0      7.0941    0.00 
    4464      0.477483   510.8  -3172.29     976.0   31.72     33.9385      0.3840      0.9157     0.0     0.0      7.0934    0.00 
    4465      0.477591   510.8  -3172.57     978.1   31.73     34.0108      0.3840      0.9809     0.0     0.0      7.0927    0.00 
    4466      0.477700   511.3  -3172.29     978.1   31.72     34.0122      0.3840      0.9490     0.0     0.0      7.0919    0.00 
    4467      0.477811   510.7  -3175.89     973.2   31.76     33.8226      0.3845      0.9732     0.0     0.0      7.0912    0.00 
    4468      0.477901   510.9  -3175.61     976.0   31.76     33.9220      0.3844      0.9483     0.0     0.0      7.0905    0.00 
    4469      0.478011   511.9  -3173.40     983.1   31.73     34.1784      0.3841      0.9733     0.0     0.0      7.0898    0.00 
    4470      0.478121   510.7  -3176.72     974.6   31.77     33.8675      0.3846      0.9713     0.0     0.0      7.0891    0.00 
    4471      0.478223   511.1  -3176.72     976.7   31.77     33.9411      0.3846      1.0000     0.0     0.0      7.0884    0.00 
    4472      0.478332   511.4  -3176.72     979.5   31.77     34.0392      0.3846      1.0083     0.0     0.0      7.0876    0.00 
    4473      0.478440   511.2  -3178.10     976.7   31.78     33.9342      0.3848      1.0297     0.0     0.0      7.0869    0.00 
    4474      0.478550   511.0  -3180.04     974.6   31.80     33.8510      0.3851      1.0472     0.0     0.0      7.0862    0.00 
    4475      0.478659   511.1  -3180.32     976.0   31.80     33.8987      0.3851      1.0294     0.0     0.0      7.0854    0.00 
    4476      0.478769   511.1  -3180.59     976.7   31.81     33.9218      0.3852      1.0886     0.0     0.0      7.0847    0.00 
    4477      0.478877   511.4  -3180.04     980.2   31.80     34.0471      0.3851      1.0455     0.0     0.0      7.0840    0.00 
    4478      0.478987   511.1  -3183.36     974.6   31.83     33.8345      0.3856      1.0720     0.0     0.0      7.0832    0.00 
    4479      0.479079   511.1  -3183.08     976.0   31.83     33.8849      0.3855      1.0549     0.0     0.0      7.0826    0.00 
    4480      0.479199   511.2  -3183.91     975.3   31.84     33.8563      0.3857      1.0593     0.0     0.0      7.0818    0.00 
    4481      0.479309   511.2  -3184.74     976.0   31.85     33.8767      0.3858      1.0238     0.0     0.0      7.0810    0.00 
    4482      0.479401   511.3  -3185.02     976.7   31.85     33.8998      0.3858      0.9904     0.0     0.0      7.0804    0.00 
    4483      0.479509   511.2  -3186.96     974.6   31.87     33.8167      0.3861      0.9707     0.0     0.0      7.0797    0.00 
    4484      0.479617   511.4  -3186.68     976.0   31.87     33.8670      0.3861      0.9476     0.0     0.0      7.0790    0.00 
    4485      0.479726   511.2  -3187.79     973.9   31.88     33.7881      0.3862      0.9601     0.0     0.0      7.0782    0.00 
    4486      0.479836   511.4  -3188.06     977.4   31.88     33.9091      0.3863      0.9435     0.0     0.0      7.0775    0.00 
    4487      0.479945   511.5  -3188.06     978.1   31.88     33.9336      0.3863      0.9398     0.0     0.0      7.0767    0.00 
    4488      0.480055   511.4  -3190.00     975.3   31.90     33.8260      0.3866      0.9383     0.0     0.0      7.0760    0.00 
    4489      0.480154   511.8  -3189.17     979.5   31.89     33.9770      0.3864      0.9425     0.0     0.0      7.0753    0.00 
    4490      0.480263   511.4  -3190.55     978.1   31.91     33.9212      0.3866      0.9806     0.0     0.0      7.0746    0.00 
    4491      0.480371   511.6  -3191.38     976.7   31.91     33.8681      0.3868      0.9682     0.0     0.0      7.0739    0.00 
    4492      0.480480   511.7  -3191.66     977.4   31.92     33.8912      0.3868      1.0111     0.0     0.0      7.0731    0.00 
    4493      0.480590   511.5  -3193.60     976.0   31.94     33.8326      0.3871      0.9966     0.0     0.0      7.0724    0.00 
    4494      0.480698   511.5  -3194.15     975.3   31.94     33.8054      0.3872      1.0202     0.0     0.0      7.0716    0.00 
    4495      0.480791   511.4  -3195.53     973.9   31.96     33.7496      0.3874      0.9920     0.0     0.0      7.0710    0.00 
    4496      0.480899   511.7  -3194.98     976.7   31.95     33.8502      0.3873      1.0048     0.0     0.0      7.0703    0.00 
    4497      0.481008   511.7  -3195.53     977.4   31.96     33.8719      0.3874      1.0010     0.0     0.0      7.0695    0.00 
    4498      0.481129   511.6  -3196.64     976.7   31.97     33.8420      0.3875      0.9896     0.0     0.0      7.0687    0.00 
    4499      0.481220   511.8  -3196.92     977.4   31.97     33.8650      0.3876      1.0005     0.0     0.0      7.0681    0.00 
    4500      0.481331   511.8  -3197.47     978.1   31.97     33.8867      0.3876      0.9966     0.0     0.0      7.0674    0.00 
    4501      0.481439   511.4  -3199.96     972.5   32.00     33.6788      0.3880      1.0286     0.0     0.0      7.0667    0.00 
    4502      0.481548   511.8  -3199.13     978.1   31.99     33.8785      0.3879      1.0107     0.0     0.0      7.0659    0.00 
    4503      0.481657   511.7  -3200.51     974.6   32.01     33.7494      0.3881      1.0436     0.0     0.0      7.0652    0.00 
    4504      0.481768   511.8  -3200.24     977.4   32.00     33.8485      0.3881      1.0405     0.0     0.0      7.0645    0.00 
    4505      0.481877   511.7  -3202.45     976.0   32.02     33.7886      0.3884      1.0627     0.0     0.0      7.0637    0.00 
    4506      0.481968   511.7  -3203.00     976.0   32.03     33.7859      0.3885      1.0731     0.0     0.0      7.0631    0.00 
    4507      0.482076   512.1  -3202.17     978.8   32.02     33.8877      0.3883      1.0776     0.0     0.0      7.0624    0.00 
    4508      0.482195   511.7  -3204.39     976.0   32.04     33.7790      0.3887      1.0805     0.0     0.0      7.0616    0.00 
    4509      0.482305   511.7  -3205.77     973.9   32.06     33.6989      0.3889      1.0402     0.0     0.0      7.0608    0.00 
    4510      0.482396   511.7  -3206.05     976.0   32.06     33.7708      0.3889      1.0460     0.0     0.0      7.0602    0.00 
    4511      0.482506   511.7  -3206.88     975.3   32.07     33.7422      0.3890      0.9952     0.0     0.0      7.0595    0.00 
    4512      0.482614   512.0  -3207.15     976.7   32.07     33.7897      0.3891      0.9865     0.0     0.0      7.0588    0.00 
    4513      0.482722   511.7  -3208.81     973.9   32.09     33.6838      0.3893      0.9514     0.0     0.0      7.0580    0.00 
    4514      0.482830   511.9  -3207.71     977.4   32.08     33.8113      0.3892      0.9247     0.0     0.0      7.0573    0.00 
    4515      0.482939   511.9  -3209.36     975.3   32.09     33.7299      0.3894      0.9426     0.0     0.0      7.0566    0.00 
    4516      0.483049   512.2  -3209.64     977.4   32.10     33.8017      0.3894      0.8843     0.0     0.0      7.0558    0.00 
    4517      0.483149   511.8  -3211.30     973.2   32.11     33.6470      0.3897      0.9405     0.0     0.0      7.0551    0.00 
    4518      0.483260   512.1  -3211.02     976.7   32.11     33.7704      0.3896      0.8972     0.0     0.0      7.0544    0.00 
    4519      0.483368   512.3  -3211.30     979.5   32.11     33.8666      0.3897      0.9449     0.0     0.0      7.0537    0.00 
    4520      0.483476   512.2  -3212.41     976.7   32.12     33.7635      0.3898      0.9232     0.0     0.0      7.0529    0.00 
    4521      0.483584   512.3  -3212.68     978.1   32.13     33.8109      0.3899      0.9712     0.0     0.0      7.0522    0.00 
    4522      0.483693   512.1  -3214.07     975.3   32.14     33.7065      0.3901      1.0081     0.0     0.0      7.0515    0.00 
    4523      0.483786   512.2  -3214.34     978.1   32.14     33.8027      0.3901      1.0152     0.0     0.0      7.0509    0.00 
    4524      0.483896   512.4  -3215.73     976.7   32.16     33.7470      0.3903      1.0525     0.0     0.0      7.0501    0.00 
    4525      0.484004   512.4  -3216.00     976.7   32.16     33.7456      0.3904      1.0167     0.0     0.0      7.0494    0.00 
    4526      0.484124   512.1  -3218.22     973.9   32.18     33.6371      0.3907      1.0710     0.0     0.0      7.0486    0.00 
    4527      0.484215   512.4  -3217.66     977.4   32.18     33.7618      0.3906      1.0435     0.0     0.0      7.0480    0.00 
    4528      0.484323   512.3  -3217.66     976.7   32.18     33.7374      0.3906      1.0695     0.0     0.0      7.0473    0.00 
    4529      0.484433   512.3  -3219.05     976.0   32.19     33.7061      0.3908      1.0373     0.0     0.0      7.0465    0.00 
    4530      0.484542   512.4  -3220.15     975.3   32.20     33.6763      0.3910      1.0537     0.0     0.0      7.0458    0.00 
    4531      0.484651   512.2  -3221.54     973.9   32.22     33.6207      0.3912      1.0603     0.0     0.0      7.0451    0.00 
    4532      0.484760   512.5  -3221.26     977.4   32.21     33.7439      0.3912      1.0562     0.0     0.0      7.0443    0.00 
    4533      0.484869   512.4  -3222.37     976.0   32.22     33.6896      0.3913      1.0383     0.0     0.0      7.0436    0.00 
    4534      0.484980   512.3  -3223.47     973.9   32.23     33.6111      0.3915      1.0125     0.0     0.0      7.0429    0.00 
    4535      0.485079   512.3  -3224.58     973.2   32.25     33.5812      0.3916      1.0265     0.0     0.0      7.0422    0.00 
    4536      0.485190   512.7  -3224.30     976.7   32.24     33.7044      0.3916      1.0221     0.0     0.0      7.0415    0.00 
    4537      0.485299   512.6  -3224.30     977.4   32.24     33.7287      0.3916      1.0281     0.0     0.0      7.0407    0.00 
    4538      0.485407   512.5  -3225.69     976.7   32.26     33.6975      0.3918      0.9883     0.0     0.0      7.0400    0.00 
    4539      0.485498   512.3  -3227.90     973.2   32.28     33.5648      0.3921      0.9907     0.0     0.0      7.0394    0.00 
    4540      0.485606   512.2  -3227.90     975.3   32.28     33.6378      0.3921      0.9700     0.0     0.0      7.0387    0.00 
    4541      0.485715   512.6  -3228.18     976.7   32.28     33.6851      0.3922      0.9788     0.0     0.0      7.0379    0.00 
    4542      0.485826   512.6  -3228.73     975.3   32.29     33.6337      0.3923      0.9102     0.0     0.0      7.0372    0.00 
    4543      0.485935   512.5  -3229.84     973.9   32.30     33.5795      0.3924      0.9254     0.0     0.0      7.0364    0.00 
    4544      0.486037   512.7  -3230.11     976.0   32.30     33.6511      0.3925      0.9046     0.0     0.0      7.0357    0.00 
    4545      0.486146   512.6  -3230.67     976.0   32.31     33.6484      0.3925      0.9396     0.0     0.0      7.0350    0.00 
    4546      0.486254   512.8  -3231.50     977.4   32.31     33.6929      0.3927      0.9250     0.0     0.0      7.0343    0.00 
    4547      0.486364   513.0  -3230.94     978.8   32.31     33.7443      0.3926      0.9103     0.0     0.0      7.0336    0.00 
    4548      0.486473   512.6  -3234.26     973.9   32.34     33.5575      0.3931      0.9116     0.0     0.0      7.0328    0.00 
    4549      0.486582   512.7  -3233.43     976.7   32.33     33.6589      0.3929      0.9287     0.0     0.0      7.0321    0.00 
    4550      0.486691   513.1  -3233.43     978.8   32.33     33.7319      0.3929      0.9613     0.0     0.0      7.0314    0.00 
    4551      0.486784   513.0  -3234.26     978.1   32.34     33.7034      0.3931      0.9655     0.0     0.0      7.0307    0.00 
    4552      0.486894   512.8  -3235.92     976.0   32.36     33.6222      0.3933      0.9860     0.0     0.0      7.0300    0.00 
    4553      0.487013   513.0  -3236.48     977.4   32.36     33.6681      0.3934      0.9863     0.0     0.0      7.0292    0.00 
    4554      0.487105   512.7  -3237.86     976.0   32.38     33.6126      0.3936      0.9973     0.0     0.0      7.0286    0.00 
    4555      0.487215   513.0  -3237.03     978.1   32.37     33.6897      0.3935      1.0054     0.0     0.0      7.0279    0.00 
    4556      0.487323   513.0  -3238.14     977.4   32.38     33.6599      0.3936      0.9775     0.0     0.0      7.0271    0.00 
    4557      0.487431   513.1  -3239.24     976.7   32.39     33.6300      0.3938      0.9901     0.0     0.0      7.0264    0.00 
    4558      0.487540   513.0  -3240.35     976.0   32.40     33.6002      0.3940      1.0004     0.0     0.0      7.0257    0.00 
    4559      0.487651   513.2  -3240.07     978.1   32.40     33.6745      0.3939      1.0102     0.0     0.0      7.0250    0.00 
    4560      0.487760   513.0  -3242.56     973.9   32.43     33.5164      0.3943      1.0156     0.0     0.0      7.0242    0.00
