Repository: LightForm-group/dilatometer_modelling_and_constitutive_behaviour

# dilatometer_modelling_and_constitutive_behaviour

Created with work by Inigo Howe, Patryk Jedrasiak, Hugh Shercliff

This program contains a method of testing various constitutive models and extracting the constitutive behaviour of dilatometer samples correcting for inhomogeneities in termperature, strain and strain rate. The model is currently configured to a dilatometer run under vacuum, with no active cooling during the deformation for a sample of length 10mm with a diameter of 5mm. For both heatup and deformation the temperature is fitted to the experimental central themocoupole temperature for any general temperature profile.

File: experimental_data/deformation/1/520/039_Compression_Inigo_Al_6110_REF_SHT_540C_Deform_520C_1.0s-1__1.asc (part 15 of 24)
 C:\WinTA100\DIL805.PRO\Data\Deformation\Inigo\039_Compression_Inigo_Al_6110_REF_SHT_540C_Deform_520C_1.0s-1__1.asc
     No.          Time   Tem.1        DL     Force  Strain   kf (Def.)    Phi  (D)    Phi* (D)   Tem.2   Tem.3        Poti      HF 
                     s      °C        µm         N       %       N/mm²                     1/s      °C      °C          mm       % 
    4258      0.493809   517.8  -3616.06    1143.2   36.16     37.1706      0.4394      1.0225     0.0     0.0      7.0147    0.00 
    4259      0.493928   517.8  -3618.03    1142.5   36.18     37.1362      0.4397      1.0524     0.0     0.0      7.0139    0.00 
    4260      0.494035   517.9  -3619.15    1140.4   36.19     37.0609      0.4399      1.0361     0.0     0.0      7.0132    0.00 
    4261      0.494164   518.0  -3619.15    1141.8   36.19     37.1068      0.4399      1.0508     0.0     0.0      7.0123    0.00 
    4262      0.494274   517.9  -3620.27    1142.5   36.20     37.1232      0.4400      1.0392     0.0     0.0      7.0116    0.00 
    4263      0.494382   518.0  -3620.84    1144.0   36.21     37.1657      0.4401      1.0201     0.0     0.0      7.0109    0.00 
    4264      0.494509   517.9  -3622.24    1141.8   36.22     37.0888      0.4404      1.0382     0.0     0.0      7.0100    0.00 
    4265      0.494619   518.0  -3621.96    1144.0   36.22     37.1592      0.4403      1.0434     0.0     0.0      7.0093    0.00 
    4266      0.494745   517.9  -3623.37    1143.2   36.23     37.1281      0.4405      1.0652     0.0     0.0      7.0085    0.00 
    4267      0.494847   518.1  -3623.37    1143.2   36.23     37.1281      0.4405      1.0563     0.0     0.0      7.0078    0.00 
    4268      0.494973   518.1  -3624.49    1144.0   36.24     37.1444      0.4407      1.0417     0.0     0.0      7.0070    0.00 
    4269      0.495083   518.1  -3625.90    1142.5   36.26     37.0904      0.4409      1.0637     0.0     0.0      7.0062    0.00 
    4270      0.495210   518.2  -3625.90    1144.0   36.26     37.1363      0.4409      1.0655     0.0     0.0      7.0054    0.00 
    4271      0.495318   518.1  -3627.02    1143.2   36.27     37.1068      0.4411      1.0869     0.0     0.0      7.0047    0.00 
    4272      0.495426   518.0  -3628.15    1141.8   36.28     37.0545      0.4413      1.0881     0.0     0.0      7.0040    0.00 
    4273      0.495554   518.3  -3628.15    1144.0   36.28     37.1232      0.4413      1.0772     0.0     0.0      7.0031    0.00 
    4274      0.495664   518.0  -3630.96    1140.4   36.31     36.9923      0.4417      1.0934     0.0     0.0      7.0024    0.00 
    4275      0.495782   518.2  -3630.11    1143.2   36.30     37.0888      0.4416      1.0654     0.0     0.0      7.0016    0.00 
    4276      0.495891   518.2  -3630.96    1141.8   36.31     37.0381      0.4417      1.0839     0.0     0.0      7.0009    0.00 
    4277      0.496018   518.3  -3631.24    1144.7   36.31     37.1280      0.4418      1.0322     0.0     0.0      7.0001    0.00 
    4278      0.496128   518.3  -3632.64    1142.5   36.33     37.0512      0.4420      1.0523     0.0     0.0      6.9993    0.00 
    4279      0.496248   518.1  -3634.05    1141.1   36.34     36.9972      0.4422      1.0161     0.0     0.0      6.9986    0.00 
    4280      0.496356   518.3  -3633.77    1143.2   36.34     37.0675      0.4422      1.0377     0.0     0.0      6.9979    0.00 
    4281      0.496482   518.2  -3635.74    1142.5   36.36     37.0332      0.4425      1.0090     0.0     0.0      6.9970    0.00 
    4282      0.496591   518.3  -3635.74    1144.0   36.36     37.0789      0.4425      0.9929     0.0     0.0      6.9963    0.00 
    4283      0.496701   518.3  -3636.30    1143.2   36.36     37.0528      0.4426      0.9825     0.0     0.0      6.9956    0.00 
    4284      0.496821   518.4  -3637.14    1144.0   36.37     37.0707      0.4427      0.9761     0.0     0.0      6.9948    0.00 
    4285      0.496947   518.4  -3637.42    1144.7   36.37     37.0920      0.4427      1.0171     0.0     0.0      6.9940    0.00 
    4286      0.497055   518.5  -3637.70    1144.0   36.38     37.0675      0.4428      1.0119     0.0     0.0      6.9932    0.00 
    4287      0.497166   518.4  -3639.67    1143.2   36.40     37.0331      0.4431      1.0367     0.0     0.0      6.9925    0.00 
    4288      0.497293   518.4  -3639.67    1144.0   36.40     37.0560      0.4431      1.0374     0.0     0.0      6.9917    0.00 
    4289      0.497402   518.2  -3641.36    1142.5   36.41     37.0005      0.4434      1.0645     0.0     0.0      6.9909    0.00 
    4290      0.497530   518.4  -3642.20    1143.2   36.42     37.0184      0.4435      1.0716     0.0     0.0      6.9901    0.00 
    4291      0.497638   518.7  -3641.92    1143.2   36.42     37.0201      0.4434      1.0912     0.0     0.0      6.9894    0.00 
    4292      0.497757   518.7  -3642.20    1146.8   36.42     37.1327      0.4435      1.0801     0.0     0.0      6.9886    0.00 
    4293      0.497866   518.4  -3644.45    1142.5   36.44     36.9825      0.4438      1.0962     0.0     0.0      6.9879    0.00 
    4294      0.497993   518.4  -3645.57    1142.5   36.46     36.9759      0.4440      1.1020     0.0     0.0      6.9870    0.00 
    4295      0.498104   518.7  -3645.57    1144.0   36.46     37.0216      0.4440      1.0923     0.0     0.0      6.9863    0.00 
    4296      0.498212   518.4  -3646.98    1141.1   36.47     36.9221      0.4442      1.0863     0.0     0.0      6.9856    0.00 
    4297      0.498337   518.5  -3647.82    1142.5   36.48     36.9629      0.4444      1.0405     0.0     0.0      6.9848    0.00 
    4298      0.498446   518.7  -3648.39    1144.0   36.48     37.0052      0.4445      1.0535     0.0     0.0      6.9841    0.00 
    4299      0.498574   518.7  -3648.95    1143.2   36.49     36.9791      0.4445      1.0547     0.0     0.0      6.9832    0.00 
    4300      0.498683   518.8  -3648.67    1146.8   36.49     37.0949      0.4445      1.0670     0.0     0.0      6.9825    0.00 
    4301      0.498803   518.8  -3649.79    1145.4   36.50     37.0427      0.4447      1.0754     0.0     0.0      6.9817    0.00 
    4302      0.498914   518.8  -3650.92    1144.0   36.51     36.9905      0.4449      1.0576     0.0     0.0      6.9810    0.00 
    4303      0.499024   518.6  -3652.60    1142.5   36.53     36.9350      0.4451      1.0978     0.0     0.0      6.9803    0.00 
    4304      0.499150   518.8  -3652.32    1145.4   36.52     37.0279      0.4451      1.0778     0.0     0.0      6.9795    0.00 
    4305      0.499257   518.7  -3653.73    1144.0   36.54     36.9741      0.4453      1.1103     0.0     0.0      6.9788    0.00 
    4306      0.499386   518.7  -3654.85    1142.5   36.55     36.9220      0.4455      1.0735     0.0     0.0      6.9779    0.00 
    4307      0.499494   518.8  -3655.13    1144.7   36.55     36.9887      0.4455      1.0954     0.0     0.0      6.9772    0.00 
    4308      0.499602   518.7  -3656.82    1144.0   36.57     36.9561      0.4458      1.0970     0.0     0.0      6.9765    0.00 
    4309      0.499720   518.8  -3656.54    1144.0   36.57     36.9577      0.4457      1.0701     0.0     0.0      6.9757    0.00 
    4310      0.499846   518.7  -3657.66    1143.2   36.58     36.9284      0.4459      1.0684     0.0     0.0      6.9749    0.00 
    4311      0.499955   519.0  -3657.66    1144.7   36.58     36.9740      0.4459      1.0208     0.0     0.0      6.9742    0.00 
    4312      0.500065   518.7  -3659.63    1141.1   36.60     36.8486      0.4462      1.0576     0.0     0.0      6.9735    0.00 
    4313      0.500191   518.8  -3659.91    1144.0   36.60     36.9381      0.4463      1.0158     0.0     0.0      6.9727    0.00 
    4314      0.500301   519.0  -3659.91    1145.4   36.60     36.9837      0.4463      1.0561     0.0     0.0      6.9719    0.00 
    4315      0.500429   518.8  -3661.88    1144.0   36.62     36.9266      0.4466      1.0090     0.0     0.0      6.9711    0.00 
    4316      0.500537   519.0  -3662.72    1144.0   36.63     36.9217      0.4467      1.0345     0.0     0.0      6.9704    0.00 
    4317      0.500645   519.0  -3663.00    1142.5   36.63     36.8745      0.4468      1.0156     0.0     0.0      6.9697    0.00 
    4318      0.500763   519.2  -3662.72    1146.1   36.63     36.9900      0.4467      1.0374     0.0     0.0      6.9689    0.00 
    4319      0.500892   518.8  -3664.13    1144.0   36.64     36.9135      0.4469      1.0551     0.0     0.0      6.9680    0.00 
    4320      0.501001   518.9  -3664.97    1144.0   36.65     36.9086      0.4471      1.0432     0.0     0.0      6.9673    0.00 
    4321      0.501111   518.7  -3666.94    1142.5   36.67     36.8516      0.4474      1.0754     0.0     0.0      6.9666    0.00 
    4322      0.501237   519.3  -3666.10    1146.1   36.66     36.9704      0.4473      1.0369     0.0     0.0      6.9658    0.00 
    4323      0.501347   519.0  -3668.06    1141.8   36.68     36.8223      0.4476      1.0700     0.0     0.0      6.9651    0.00 
    4324      0.501472   519.2  -3668.34    1144.0   36.68     36.8890      0.4476      1.0111     0.0     0.0      6.9643    0.00 
    4325      0.501580   519.1  -3668.91    1144.7   36.69     36.9084      0.4477      1.0610     0.0     0.0      6.9636    0.00 
    4326      0.501700   519.2  -3668.91    1145.4   36.69     36.9312      0.4477      1.0186     0.0     0.0      6.9628    0.00 
    4327      0.501809   519.0  -3670.87    1143.2   36.71     36.8515      0.4480      1.0460     0.0     0.0      6.9620    0.00 
    4328      0.501937   518.8  -3672.84    1140.4   36.73     36.7490      0.4483      0.9977     0.0     0.0      6.9612    0.00 
    4329      0.502046   519.3  -3671.72    1146.1   36.72     36.9375      0.4481      0.9921     0.0     0.0      6.9605    0.00 
    4330      0.502155   519.1  -3673.12    1143.2   36.73     36.8384      0.4484      0.9719     0.0     0.0      6.9598    0.00 
    4331      0.502283   519.3  -3673.12    1146.1   36.73     36.9293      0.4484      0.9468     0.0     0.0      6.9590    0.00 
    4332      0.502392   519.4  -3673.97    1145.4   36.74     36.9017      0.4485      0.9689     0.0     0.0      6.9583    0.00 
    4333      0.502519   519.3  -3674.25    1146.1   36.74     36.9228      0.4485      0.9564     0.0     0.0      6.9574    0.00 
    4334      0.502620   519.3  -3675.93    1145.4   36.76     36.8902      0.4488      1.0014     0.0     0.0      6.9568    0.00 
    4335      0.502747   519.6  -3676.22    1146.1   36.76     36.9113      0.4489      0.9841     0.0     0.0      6.9559    0.00 
    4336      0.502857   519.4  -3677.34    1144.0   36.77     36.8365      0.4490      1.0140     0.0     0.0      6.9552    0.00 
    4337      0.502966   519.4  -3677.34    1146.1   36.77     36.9047      0.4490      1.0139     0.0     0.0      6.9545    0.00 
    4338      0.503092   519.3  -3678.18    1145.4   36.78     36.8771      0.4492      1.0365     0.0     0.0      6.9537    0.00 
    4339      0.503204   519.4  -3679.03    1146.1   36.79     36.8949      0.4493      1.0819     0.0     0.0      6.9530    0.00 
    4340      0.503329   519.4  -3679.87    1145.4   36.80     36.8672      0.4494      1.1037     0.0     0.0      6.9521    0.00 
    4341      0.503439   519.6  -3680.71    1146.1   36.81     36.8850      0.4496      1.1213     0.0     0.0      6.9514    0.00 
    4342      0.503549   519.4  -3682.12    1144.0   36.82     36.8087      0.4498      1.1099     0.0     0.0      6.9507    0.00 
    4343      0.503665   519.4  -3682.96    1145.4   36.83     36.8492      0.4499      1.1143     0.0     0.0      6.9499    0.00 
    4344      0.503793   519.4  -3684.09    1145.4   36.84     36.8426      0.4501      1.1204     0.0     0.0      6.9491    0.00 
    4345      0.503901   519.6  -3683.81    1146.1   36.84     36.8670      0.4501      1.1107     0.0     0.0      6.9484    0.00 
    4346      0.504009   519.4  -3684.93    1146.1   36.85     36.8604      0.4502      1.1266     0.0     0.0      6.9477    0.00 
    4347      0.504137   519.6  -3685.49    1146.1   36.85     36.8571      0.4503      1.0888     0.0     0.0      6.9469    0.00 
    4348      0.504245   519.3  -3687.46    1144.0   36.87     36.7776      0.4506      1.1146     0.0     0.0      6.9461    0.00 
    4349      0.504371   519.4  -3687.74    1144.0   36.88     36.7759      0.4507      1.0700     0.0     0.0      6.9453    0.00 
    4350      0.504480   519.6  -3687.46    1146.1   36.87     36.8456      0.4506      1.1130     0.0     0.0      6.9446    0.00 
    4351      0.504597   519.5  -3688.87    1144.7   36.89     36.7921      0.4509      1.0669     0.0     0.0      6.9439    0.00 
    4352      0.504706   519.6  -3689.99    1144.0   36.90     36.7628      0.4510      1.1051     0.0     0.0      6.9431    0.00 
    4353      0.504834   519.6  -3691.11    1144.7   36.91     36.7790      0.4512      1.0786     0.0     0.0      6.9423    0.00 
    4354      0.504943   519.6  -3691.11    1145.4   36.91     36.8016      0.4512      1.1037     0.0     0.0      6.9416    0.00 
    4355      0.505070   519.5  -3693.08    1143.2   36.93     36.7222      0.4515      1.0906     0.0     0.0      6.9408    0.00 
    4356      0.505180   519.8  -3692.24    1146.1   36.92     36.8178      0.4514      1.0796     0.0     0.0      6.9401    0.00 
    4357      0.505289   519.7  -3693.93    1146.1   36.94     36.8079      0.4517      1.0957     0.0     0.0      6.9394    0.00 
    4358      0.505415   519.8  -3693.93    1148.2   36.94     36.8759      0.4517      1.0641     0.0     0.0      6.9385    0.00 
    4359      0.505525   519.4  -3696.46    1143.2   36.96     36.7025      0.4521      1.0917     0.0     0.0      6.9378    0.00 
    4360      0.505643   519.7  -3696.17    1145.4   36.96     36.7721      0.4520      1.0262     0.0     0.0      6.9370    0.00 
    4361      0.505753   519.4  -3697.86    1141.1   36.98     36.6264      0.4523      1.0656     0.0     0.0      6.9363    0.00 
    4362      0.505878   519.7  -3697.02    1146.1   36.97     36.7899      0.4521      1.0051     0.0     0.0      6.9355    0.00 
    4363      0.505987   519.7  -3698.70    1146.1   36.99     36.7800      0.4524      1.0526     0.0     0.0      6.9348    0.00 
    4364      0.506115   519.8  -3699.27    1146.1   36.99     36.7767      0.4525      1.0238     0.0     0.0      6.9340    0.00 
    4365      0.506223   519.8  -3699.55    1146.1   37.00     36.7751      0.4525      1.0295     0.0     0.0      6.9333    0.00 
    4366      0.506331   519.6  -3701.23    1143.2   37.01     36.6747      0.4528      1.0251     0.0     0.0      6.9326    0.00 
    4367      0.506460   519.9  -3700.95    1146.8   37.01     36.7895      0.4528      1.0258     0.0     0.0      6.9317    0.00 
    4368      0.506576   519.9  -3701.80    1145.4   37.02     36.7393      0.4529      1.0485     0.0     0.0      6.9310    0.00 
    4369      0.506686   519.8  -3702.64    1147.5   37.03     36.8023      0.4530      1.0262     0.0     0.0      6.9302    0.00 
    4370      0.506795   520.0  -3703.48    1146.1   37.03     36.7521      0.4532      1.0562     0.0     0.0      6.9295    0.00 
    4371      0.506922   519.7  -3705.45    1143.2   37.05     36.6501      0.4535      1.0252     0.0     0.0      6.9287    0.00 
    4372      0.507031   519.6  -3706.58    1144.0   37.07     36.6662      0.4537      1.0466     0.0     0.0      6.9280    0.00 
    4373      0.507141   519.9  -3705.73    1146.1   37.06     36.7390      0.4535      1.0263     0.0     0.0      6.9273    0.00 
    4374      0.507266   520.3  -3705.73    1147.5   37.06     36.7842      0.4535      1.0148     0.0     0.0      6.9265    0.00 
    4375      0.507375   519.9  -3707.70    1146.8   37.08     36.7501      0.4538      1.0307     0.0     0.0      6.9258    0.00 
    4376      0.507512   520.2  -3707.98    1146.8   37.08     36.7485      0.4539      1.0148     0.0     0.0      6.9249    0.00 
    4377      0.507622   520.0  -3709.39    1146.1   37.09     36.7177      0.4541      1.0276     0.0     0.0      6.9241    0.00 
    4378      0.507730   520.0  -3709.39    1146.8   37.09     36.7403      0.4541      1.0406     0.0     0.0      6.9234    0.00 
    4379      0.507838   520.0  -3709.95    1146.1   37.10     36.7144      0.4542      1.0073     0.0     0.0      6.9227    0.00 
    4380      0.507964   520.1  -3712.20    1145.4   37.12     36.6787      0.4546      1.0301     0.0     0.0      6.9219    0.00 
    4381      0.508074   520.1  -3711.35    1148.2   37.11     36.7740      0.4544      1.0190     0.0     0.0      6.9212    0.00 
    4382      0.508201   520.2  -3712.48    1146.8   37.12     36.7222      0.4546      1.0420     0.0     0.0      6.9204    0.00 
    4383      0.508310   519.7  -3715.01    1143.2   37.15     36.5945      0.4550      1.0355     0.0     0.0      6.9197    0.00 
    4384      0.508419   520.3  -3713.60    1147.5   37.14     36.7382      0.4548      1.0529     0.0     0.0      6.9190    0.00 
    4385      0.508536   520.3  -3715.01    1146.1   37.15     36.6848      0.4550      1.0393     0.0     0.0      6.9182    0.00 
    4386      0.508664   520.3  -3715.29    1148.2   37.15     36.7510      0.4550      1.0409     0.0     0.0      6.9174    0.00 
    4387      0.508772   520.1  -3716.70    1146.8   37.17     36.6976      0.4553      1.0583     0.0     0.0      6.9167    0.00 
    4388      0.508899   520.3  -3716.98    1149.6   37.17     36.7863      0.4553      1.0350     0.0     0.0      6.9158    0.00 
    4389      0.509010   520.2  -3718.38    1146.1   37.18     36.6652      0.4555      1.0769     0.0     0.0      6.9151    0.00 
    4390      0.509118   520.5  -3718.10    1149.6   37.18     36.7797      0.4555      1.0276     0.0     0.0      6.9144    0.00 
    4391      0.509243   520.3  -3720.07    1146.1   37.20     36.6553      0.4558      1.0615     0.0     0.0      6.9136    0.00 
    4392      0.509352   520.3  -3720.91    1146.1   37.21     36.6504      0.4559      1.0457     0.0     0.0      6.9129    0.00 
    4393      0.509471   520.2  -3721.47    1146.1   37.21     36.6471      0.4560      1.0275     0.0     0.0      6.9121    0.00 
    4394      0.509580   520.3  -3722.04    1146.8   37.22     36.6664      0.4561      1.0439     0.0     0.0      6.9114    0.00 
    4395      0.509707   520.4  -3722.60    1148.2   37.23     36.7082      0.4562      1.0103     0.0     0.0      6.9106    0.00 
    4396      0.509816   520.3  -3723.72    1146.8   37.24     36.6565      0.4564      1.0353     0.0     0.0      6.9099    0.00 
    4397      0.509925   520.8  -3723.44    1149.6   37.23     36.7484      0.4563      0.9961     0.0     0.0      6.9091    0.00 
    4398      0.510053   520.6  -3723.72    1150.3   37.24     36.7693      0.4564      1.0358     0.0     0.0      6.9083    0.00 
    4399      0.510161   520.4  -3725.97    1146.8   37.26     36.6434      0.4568      1.0031     0.0     0.0      6.9076    0.00 
    4400      0.510287   520.3  -3726.53    1146.8   37.27     36.6401      0.4568      1.0293     0.0     0.0      6.9068    0.00 
    4401      0.510398   520.3  -3727.66    1147.5   37.28     36.6561      0.4570      1.0359     0.0     0.0      6.9061    0.00 
    4402      0.510516   520.8  -3726.82    1149.6   37.27     36.7287      0.4569      1.0273     0.0     0.0      6.9053    0.00 
    4403      0.510625   520.3  -3729.91    1146.8   37.30     36.6204      0.4574      1.0481     0.0     0.0      6.9046    0.00 
    4404      0.510750   520.4  -3729.35    1147.5   37.29     36.6462      0.4573      1.0123     0.0     0.0      6.9038    0.00 
    4405      0.510859   520.6  -3729.91    1149.6   37.30     36.7106      0.4574      1.0736     0.0     0.0      6.9031    0.00 
    4406      0.510987   520.7  -3730.19    1150.3   37.30     36.7314      0.4574      1.0329     0.0     0.0      6.9023    0.00 
    4407      0.511095   520.6  -3731.59    1148.9   37.32     36.6782      0.4576      1.0927     0.0     0.0      6.9016    0.00 
    4408      0.511204   520.7  -3731.88    1148.9   37.32     36.6765      0.4577      1.0512     0.0     0.0      6.9009    0.00 
    4409      0.511332   520.5  -3733.56    1148.2   37.34     36.6441      0.4580      1.0839     0.0     0.0      6.9000    0.00 
    4410      0.511449   520.4  -3734.41    1148.9   37.34     36.6617      0.4581      1.0760     0.0     0.0      6.8993    0.00 
    4411      0.511559   520.6  -3734.69    1148.2   37.35     36.6375      0.4581      1.0826     0.0     0.0      6.8986    0.00 
    4412      0.511667   520.5  -3736.09    1145.4   37.36     36.5393      0.4584      1.0996     0.0     0.0      6.8979    0.00 
    4413      0.511792   520.8  -3735.53    1149.6   37.36     36.6776      0.4583      1.0742     0.0     0.0      6.8970    0.00 
    4414      0.511901   520.6  -3737.22    1148.2   37.37     36.6227      0.4585      1.0894     0.0     0.0      6.8963    0.00 
    4415      0.512029   520.7  -3738.34    1146.8   37.38     36.5712      0.4587      1.0747     0.0     0.0      6.8955    0.00 
    4416      0.512137   520.7  -3738.90    1148.2   37.39     36.6129      0.4588      1.0825     0.0     0.0      6.8948    0.00 
    4417      0.512245   520.7  -3739.47    1148.2   37.39     36.6096      0.4589      1.0610     0.0     0.0      6.8941    0.00 
    4418      0.512382   520.8  -3739.75    1149.6   37.40     36.6530      0.4589      1.0531     0.0     0.0      6.8932    0.00 
    4419      0.512490   520.8  -3741.43    1148.9   37.41     36.6206      0.4592      1.0133     0.0     0.0      6.8925    0.00 
    4420      0.512600   520.7  -3742.56    1148.2   37.43     36.5915      0.4594      1.0239     0.0     0.0      6.8918    0.00 
    4421      0.512725   520.8  -3742.00    1148.9   37.42     36.6173      0.4593      1.0220     0.0     0.0      6.8910    0.00 
    4422      0.512835   520.7  -3743.12    1148.9   37.43     36.6107      0.4595      1.0199     0.0     0.0      6.8903    0.00 
    4423      0.512944   520.7  -3743.96    1148.2   37.44     36.5833      0.4596      1.0016     0.0     0.0      6.8896    0.00 
    4424      0.513071   520.9  -3744.53    1149.6   37.45     36.6250      0.4597      1.0079     0.0     0.0      6.8887    0.00 
    4425      0.513179   520.8  -3745.93    1149.6   37.46     36.6167      0.4599      0.9910     0.0     0.0      6.8880    0.00 
    4426      0.513289   520.8  -3746.21    1149.6   37.46     36.6151      0.4600      1.0062     0.0     0.0      6.8873    0.00 
    4427      0.513406   521.0  -3746.21    1150.3   37.46     36.6376      0.4600      1.0019     0.0     0.0      6.8866    0.00 
    4428      0.513535   521.1  -3746.77    1151.7   37.47     36.6792      0.4601      1.0072     0.0     0.0      6.8857    0.00 
    4429      0.513643   520.8  -3749.02    1148.2   37.49     36.5537      0.4604      1.0339     0.0     0.0      6.8850    0.00 
    4430      0.513769   521.1  -3748.74    1151.0   37.49     36.6452      0.4604      1.0226     0.0     0.0      6.8842    0.00 
    4431      0.513878   521.0  -3750.15    1150.3   37.50     36.6145      0.4606      1.0752     0.0     0.0      6.8835    0.00 
    4432      0.513988   521.0  -3750.99    1149.6   37.51     36.5871      0.4607      1.0444     0.0     0.0      6.8828    0.00 
    4433      0.514114   521.0  -3751.27    1151.7   37.51     36.6529      0.4608      1.0867     0.0     0.0      6.8820    0.00 
    4434      0.514221   521.2  -3751.55    1152.4   37.52     36.6737      0.4608      1.0584     0.0     0.0      6.8813    0.00 
    4435      0.514339   521.1  -3752.40    1150.3   37.52     36.6013      0.4610      1.1220     0.0     0.0      6.8805    0.00 
    4436      0.514466   521.0  -3753.52    1151.7   37.54     36.6397      0.4612      1.0920     0.0     0.0      6.8797    0.00 
    4437      0.514576   521.0  -3754.93    1150.3   37.55     36.5865      0.4614      1.1174     0.0     0.0      6.8790    0.00 
    4438      0.514684   521.1  -3755.77    1150.3   37.56     36.5816      0.4615      1.1185     0.0     0.0      6.8783    0.00 
    4439      0.514809   521.3  -3755.49    1151.7   37.55     36.6281      0.4615      1.0757     0.0     0.0      6.8775    0.00 
    4440      0.514918   520.3  -3758.86    1145.4   37.59     36.4064      0.4620      1.0856     0.0     0.0      6.8768    0.00 
    4441      0.515029   521.1  -3756.89    1151.7   37.57     36.6199      0.4617      1.0663     0.0     0.0      6.8760    0.00 
    4442      0.515155   521.1  -3758.58    1150.3   37.59     36.5651      0.4620      1.0873     0.0     0.0      6.8752    0.00 
    4443      0.515264   521.2  -3759.71    1149.6   37.60     36.5361      0.4621      1.0652     0.0     0.0      6.8745    0.00 
    4444      0.515382   521.2  -3759.42    1151.7   37.59     36.6050      0.4621      1.1016     0.0     0.0      6.8738    0.00 
    4445      0.515511   521.1  -3760.55    1151.7   37.61     36.5984      0.4623      1.0800     0.0     0.0      6.8729    0.00 
    4446      0.515619   521.1  -3761.95    1149.6   37.62     36.5229      0.4625      1.1146     0.0     0.0      6.8722    0.00 
    4447      0.515728   521.4  -3761.67    1152.4   37.62     36.6143      0.4625      1.0746     0.0     0.0      6.8715    0.00 
    4448      0.515856   521.3  -3762.80    1151.7   37.63     36.5852      0.4626      1.1210     0.0     0.0      6.8707    0.00 
    4449      0.515965   521.2  -3763.64    1151.0   37.64     36.5579      0.4628      1.1134     0.0     0.0      6.8700    0.00 
    4450      0.516073   520.9  -3765.89    1146.8   37.66     36.4103      0.4631      1.1135     0.0     0.0      6.8693    0.00 
    4451      0.516201   521.1  -3765.89    1149.6   37.66     36.4999      0.4631      1.1173     0.0     0.0      6.8685    0.00 
    4452      0.516317   521.2  -3766.17    1150.3   37.66     36.5206      0.4632      1.0925     0.0     0.0      6.8677    0.00 
    4453      0.516426   520.7  -3769.83    1144.0   37.70     36.2977      0.4638      1.0603     0.0     0.0      6.8670    0.00 
    4454      0.516537   521.3  -3767.58    1152.4   37.68     36.5796      0.4634      1.0368     0.0     0.0      6.8663    0.00 
    4455      0.516662   521.5  -3767.58    1154.5   37.68     36.6468      0.4634      1.0265     0.0     0.0      6.8655    0.00 
    4456      0.516771   521.2  -3768.98    1150.3   37.69     36.5042      0.4636      1.0103     0.0     0.0      6.8648    0.00 
    4457      0.516899   521.2  -3769.83    1151.7   37.70     36.5440      0.4638      1.0026     0.0     0.0      6.8639    0.00 
    4458      0.517008   521.2  -3770.95    1151.0   37.71     36.5150      0.4639      1.0118     0.0     0.0      6.8632    0.00 
    4459      0.517117   521.2  -3771.51    1151.0   37.72     36.5117      0.4640      1.0302     0.0     0.0      6.8625    0.00 
    4460      0.517246   521.3  -3772.92    1151.7   37.73     36.5259      0.4643      1.0179     0.0     0.0      6.8617    0.00 
    4461      0.517366   521.2  -3774.04    1149.6   37.74     36.4522      0.4644      1.0348     0.0     0.0      6.8609    0.00 
    4462      0.517475   521.6  -3772.92    1154.5   37.73     36.6154      0.4643      1.0334     0.0     0.0      6.8602    0.00 
    4463      0.517584   521.3  -3774.89    1151.0   37.75     36.4920      0.4646      1.0550     0.0     0.0      6.8595    0.00 
    4464      0.517713   521.6  -3774.60    1153.1   37.75     36.5607      0.4645      1.0309     0.0     0.0      6.8587    0.00 
    4465      0.517822   521.6  -3775.73    1151.7   37.76     36.5094      0.4647      1.0825     0.0     0.0      6.8580    0.00 
    4466      0.517931   521.4  -3776.85    1152.4   37.77     36.5252      0.4649      1.0335     0.0     0.0      6.8573    0.00 
    4467      0.518060   521.2  -3777.98    1151.0   37.78     36.4738      0.4651      1.0461     0.0     0.0      6.8564    0.00 
    4468      0.518171   521.3  -3779.67    1149.6   37.80     36.4192      0.4653      0.9924     0.0     0.0      6.8557    0.00 
    4469      0.518290   521.6  -3779.38    1153.1   37.79     36.5327      0.4653      0.9757     0.0     0.0      6.8550    0.00 
    4470      0.518399   521.3  -3781.07    1149.6   37.81     36.4110      0.4656      0.9660     0.0     0.0      6.8543    0.00 
    4471      0.518509   521.6  -3779.67    1152.4   37.80     36.5087      0.4653      0.9354     0.0     0.0      6.8535    0.00 
    4472      0.518636   521.7  -3780.23    1153.1   37.80     36.5277      0.4654      0.9780     0.0     0.0      6.8527    0.00 
    4473      0.518745   522.0  -3781.07    1155.2   37.81     36.5898      0.4656      0.9500     0.0     0.0      6.8520    0.00 
    4474      0.518875   521.5  -3783.04    1152.4   37.83     36.4889      0.4659      0.9974     0.0     0.0      6.8512    0.00 
    4475      0.518983   521.6  -3783.32    1151.7   37.83     36.4649      0.4659      0.9915     0.0     0.0      6.8505    0.00 
    4476      0.519092   521.8  -3783.60    1155.2   37.84     36.5749      0.4660      1.0277     0.0     0.0      6.8498    0.00 
    4477      0.519232   521.8  -3784.73    1155.2   37.85     36.5683      0.4662      1.0409     0.0     0.0      6.8489    0.00 
    4478      0.519323   521.7  -3785.29    1153.1   37.85     36.4980      0.4662      1.0143     0.0     0.0      6.8483    0.00 
    4479      0.519451   521.8  -3785.85    1154.5   37.86     36.5394      0.4663      1.0600     0.0     0.0      6.8475    0.00 
    4480      0.519559   521.7  -3786.97    1154.5   37.87     36.5328      0.4665      1.0391     0.0     0.0      6.8468    0.00 
    4481      0.519686   521.6  -3788.38    1151.7   37.88     36.4352      0.4667      1.0918     0.0     0.0      6.8460    0.00 
    4482      0.519795   521.6  -3789.22    1152.4   37.89     36.4526      0.4669      0.9980     0.0     0.0      6.8453    0.00 
    4483      0.519905   521.7  -3789.79    1153.8   37.90     36.4939      0.4670      1.0028     0.0     0.0      6.8446    0.00 
    4484      0.520032   521.7  -3790.63    1153.1   37.91     36.4666      0.4671      0.9700     0.0     0.0      6.8437    0.00 
    4485      0.520142   521.7  -3791.19    1152.4   37.91     36.4410      0.4672      0.9524     0.0     0.0      6.8430    0.00 
    4486      0.520258   521.7  -3792.32    1152.4   37.92     36.4344      0.4674      1.0132     0.0     0.0      6.8423    0.00 
    4487      0.520369   523.1  -3787.54    1167.2   37.88     36.9314      0.4666      0.9852     0.0     0.0      6.8416    0.00 
    4488      0.520494   521.8  -3793.44    1153.8   37.93     36.4724      0.4676      1.0585     0.0     0.0      6.8408    0.00 
    4489      0.520602   521.8  -3794.28    1153.8   37.94     36.4675      0.4677      1.0363     0.0     0.0      6.8401    0.00 
    4490      0.520731   522.2  -3793.16    1158.1   37.93     36.6079      0.4675      1.1254     0.0     0.0      6.8393    0.00 
    4491      0.520840   521.9  -3795.13    1156.7   37.95     36.5517      0.4678      1.1098     0.0     0.0      6.8386    0.00 
    4492      0.520948   522.1  -3795.69    1156.7   37.96     36.5484      0.4679      1.1817     0.0     0.0      6.8379    0.00 
    4493      0.521077   521.6  -3797.66    1152.4   37.98     36.4031      0.4682      1.1241     0.0     0.0      6.8370    0.00 
    4494      0.521179   521.8  -3798.50    1152.4   37.98     36.3981      0.4684      1.1952     0.0     0.0      6.8364    0.00 
    4495      0.521306   521.8  -3798.50    1153.8   37.98     36.4427      0.4684      1.1628     0.0     0.0      6.8356    0.00 
    4496      0.521414   521.8  -3800.19    1153.8   38.00     36.4328      0.4686      1.1533     0.0     0.0      6.8349    0.00 
    4497      0.521541   521.8  -3800.75    1153.1   38.01     36.4072      0.4687      1.1309     0.0     0.0      6.8340    0.00 
    4498      0.521651   522.6  -3799.34    1160.9   37.99     36.6606      0.4685      1.1014     0.0     0.0      6.8334    0.00 
    4499      0.521759   522.0  -3802.15    1156.0   38.02     36.4881      0.4690      1.0878     0.0     0.0      6.8327    0.00 
    4500      0.521884   522.1  -3801.87    1156.7   38.02     36.5120      0.4689      1.0726     0.0     0.0      6.8319    0.00 
    4501      0.521994   521.8  -3804.68    1151.7   38.05     36.3396      0.4694      1.0885     0.0     0.0      6.8311    0.00 
    4502      0.522122   522.1  -3803.00    1158.1   38.03     36.5499      0.4691      1.0539     0.0     0.0      6.8303    0.00 
    4503      0.522222   521.9  -3805.25    1153.8   38.05     36.4031      0.4695      1.0925     0.0     0.0      6.8297    0.00 
    4504      0.522349   521.9  -3805.81    1153.8   38.06     36.3997      0.4696      1.0308     0.0     0.0      6.8289    0.00 
    4505      0.522457   521.8  -3806.65    1153.1   38.07     36.3725      0.4697      1.1024     0.0     0.0      6.8282    0.00 
    4506      0.522586   522.0  -3806.93    1156.0   38.07     36.4599      0.4697      1.0637     0.0     0.0      6.8274    0.00 
    4507      0.522694   521.9  -3808.06    1153.8   38.08     36.3865      0.4699      1.0919     0.0     0.0      6.8267    0.00 
    4508      0.522802   522.1  -3808.06    1155.2   38.08     36.4310      0.4699      1.0869     0.0     0.0      6.8260    0.00 
    4509      0.522931   522.0  -3809.18    1155.2   38.09     36.4244      0.4701      1.0668     0.0     0.0      6.8251    0.00 
    4510      0.523040   522.1  -3810.87    1153.8   38.11     36.3700      0.4704      1.0839     0.0     0.0      6.8244    0.00 
    4511      0.523161   522.1  -3810.87    1155.2   38.11     36.4145      0.4704      1.0555     0.0     0.0      6.8237    0.00 
    4512      0.523269   522.0  -3811.71    1154.5   38.12     36.3873      0.4705      1.0647     0.0     0.0      6.8230    0.00 
    4513      0.523396   521.8  -3813.40    1151.7   38.13     36.2884      0.4708      1.0503     0.0     0.0      6.8221    0.00 
    4514      0.523506   522.2  -3813.12    1156.0   38.13     36.4235      0.4707      1.0245     0.0     0.0      6.8214    0.00 
    4515      0.523614   522.2  -3814.24    1156.0   38.14     36.4169      0.4709      1.0300     0.0     0.0      6.8208    0.00 
    4516      0.523740   522.2  -3814.52    1156.0   38.15     36.4152      0.4710      0.9909     0.0     0.0      6.8200    0.00 
    4517      0.523850   522.1  -3815.93    1153.8   38.16     36.3403      0.4712      1.0156     0.0     0.0      6.8192    0.00 
    4518      0.523977   522.2  -3815.93    1156.7   38.16     36.4292      0.4712      0.9826     0.0     0.0      6.8184    0.00 
    4519      0.524086   522.2  -3816.21    1157.4   38.16     36.4498      0.4712      1.0144     0.0     0.0      6.8177    0.00 
    4520      0.524204   522.1  -3817.90    1155.2   38.18     36.3732      0.4715      0.9889     0.0     0.0      6.8170    0.00 
    4521      0.524313   522.3  -3817.90    1157.4   38.18     36.4398      0.4715      1.0195     0.0     0.0      6.8163    0.00 
    4522      0.524441   522.1  -3819.86    1154.5   38.20     36.3394      0.4718      1.0176     0.0     0.0      6.8155    0.00 
    4523      0.524549   522.3  -3819.30    1156.0   38.19     36.3871      0.4717      1.0308     0.0     0.0      6.8148    0.00 
    4524      0.524657   522.5  -3819.86    1157.4   38.20     36.4282      0.4718      1.0494     0.0     0.0      6.8141    0.00 
    4525      0.524784   522.3  -3821.27    1156.7   38.21     36.3977      0.4721      1.0282     0.0     0.0      6.8133    0.00 
    4526      0.524894   522.2  -3822.68    1157.4   38.23     36.4116      0.4723      1.0775     0.0     0.0      6.8126    0.00 
    4527      0.525019   522.5  -3822.11    1159.5   38.22     36.4816      0.4722      1.0431     0.0     0.0      6.8118    0.00 
    4528      0.525122   522.3  -3824.36    1156.0   38.24     36.3573      0.4726      1.0917     0.0     0.0      6.8111    0.00 
    4529      0.525248   522.3  -3824.36    1157.4   38.24     36.4017      0.4726      1.0416     0.0     0.0      6.8103    0.00 
    4530      0.525357   522.2  -3825.21    1156.0   38.25     36.3523      0.4727      1.0749     0.0     0.0      6.8096    0.00 
    4531      0.525485   522.3  -3825.77    1157.4   38.26     36.3934      0.4728      1.0567     0.0     0.0      6.8088    0.00 
    4532      0.525593   522.3  -3826.05    1158.1   38.26     36.4140      0.4728      1.0841     0.0     0.0      6.8081    0.00 
    4533      0.525701   522.3  -3827.45    1155.2   38.27     36.3169      0.4731      1.0746     0.0     0.0      6.8074    0.00 
    4534      0.525829   522.5  -3827.45    1158.8   38.27     36.4278      0.4731      1.0724     0.0     0.0      6.8066    0.00 
    4535      0.525937   522.3  -3829.42    1156.7   38.29     36.3497      0.4734      1.0697     0.0     0.0      6.8059    0.00 
    4536      0.526055   522.2  -3829.70    1156.0   38.30     36.3259      0.4734      1.0520     0.0     0.0      6.8051    0.00 
    4537      0.526165   522.2  -3830.83    1156.7   38.31     36.3414      0.4736      1.0717     0.0     0.0      6.8044    0.00 
    4538      0.526292   522.3  -3831.39    1156.7   38.31     36.3381      0.4737      1.0224     0.0     0.0      6.8036    0.00 
    4539      0.526402   522.3  -3832.23    1156.7   38.32     36.3331      0.4738      1.0338     0.0     0.0      6.8029    0.00 
    4540      0.526529   522.6  -3832.80    1158.1   38.33     36.3742      0.4739      1.0168     0.0     0.0      6.8021    0.00 
    4541      0.526638   522.3  -3833.64    1156.0   38.34     36.3027      0.4741      1.0340     0.0     0.0      6.8014    0.00 
    4542      0.526749   522.5  -3833.92    1156.7   38.34     36.3232      0.4741      1.0246     0.0     0.0      6.8007    0.00 
    4543      0.526875   522.6  -3833.92    1160.2   38.34     36.4340      0.4741      1.0535     0.0     0.0      6.7999    0.00 
    4544      0.526983   522.6  -3835.04    1158.8   38.35     36.3831      0.4743      1.0429     0.0     0.0      6.7993    0.00 
    4545      0.527102   522.3  -3837.29    1156.0   38.37     36.2812      0.4747      1.0842     0.0     0.0      6.7985    0.00 
    4546      0.527211   522.6  -3836.45    1158.1   38.36     36.3526      0.4745      1.0924     0.0     0.0      6.7978    0.00 
    4547      0.527339   522.7  -3837.01    1159.5   38.37     36.3936      0.4746      1.1189     0.0     0.0      6.7970    0.00 
    4548      0.527447   522.3  -3839.54    1153.8   38.40     36.2015      0.4750      1.1084     0.0     0.0      6.7963    0.00 
    4549      0.527573   522.5  -3839.54    1157.4   38.40     36.3122      0.4750      1.1054     0.0     0.0      6.7955    0.00 
    4550      0.527682   522.4  -3840.95    1156.7   38.41     36.2818      0.4752      1.1287     0.0     0.0      6.7948    0.00 
    4551      0.527791   522.6  -3841.23    1156.7   38.41     36.2802      0.4753      1.0956     0.0     0.0      6.7941    0.00 
    4552      0.527917   522.3  -3842.63    1156.0   38.43     36.2497      0.4755      1.1019     0.0     0.0      6.7933    0.00 
    4553      0.528036   522.6  -3842.63    1156.7   38.43     36.2719      0.4755      1.0253     0.0     0.0      6.7925    0.00 
    4554      0.528146   522.5  -3843.76    1157.4   38.44     36.2874      0.4757      1.0588     0.0     0.0      6.7918    0.00 
    4555      0.528255   522.6  -3844.04    1158.1   38.44     36.3078      0.4757      1.0022     0.0     0.0      6.7911    0.00 
    4556      0.528382   522.8  -3844.32    1159.5   38.44     36.3504      0.4758      1.0354     0.0     0.0      6.7903    0.00 
    4557      0.528490   522.6  -3845.16    1157.4   38.45     36.2791      0.4759      1.0141     0.0     0.0      6.7896    0.00 
    4558      0.528618   522.8  -3846.01    1160.2   38.46     36.3626      0.4761      0.9946     0.0     0.0      6.7888    0.00 
    4559      0.528727   522.3  -3848.26    1155.2   38.48     36.1945      0.4764      1.0257     0.0     0.0      6.7881    0.00 
    4560      0.528835   522.7  -3847.13    1158.8   38.47     36.3117      0.4763      1.0035     0.0     0.0      6.7874    0.00
