Repository: LightForm-group/dilatometer_modelling_and_constitutive_behaviour

# dilatometer_modelling_and_constitutive_behaviour

Created with work by Inigo Howe, Patryk Jedrasiak, Hugh Shercliff

This program contains a method of testing various constitutive models and extracting the constitutive behaviour of dilatometer samples correcting for inhomogeneities in termperature, strain and strain rate. The model is currently configured to a dilatometer run under vacuum, with no active cooling during the deformation for a sample of length 10mm with a diameter of 5mm. For both heatup and deformation the temperature is fitted to the experimental central themocoupole temperature for any general temperature profile.

File: experimental_data/deformation/1/490/008_Compression_Daniel_Al_Hom1_SHT_540C_Deform_490C_1.0s-1_QuenchHeGas__1.asc (part 16 of 27)
 C:\WinTA100\DIL805.PRO\Data\Deformation\ChrisDaniel\008_Compression_Daniel_Al_Hom1_SHT_540C_Deform_490C_1.0s-1_QuenchHeGas__1.asc
     No.          Time   Tem.1        DL     Force  Strain   kf (Def.)    Phi  (D)    Phi* (D)   Tem.2   Tem.3        Poti      HF 
                     s      °C        µm         N       %       N/mm²                     1/s      °C      °C          mm       % 
    4561      0.487862   475.8  -3429.98    1225.8   34.30     41.0169      0.4054      1.0105     0.0     0.0      7.0188    0.00 
    4562      0.487970   476.2  -3428.87    1227.2   34.29     41.0710      0.4052      1.0147     0.0     0.0      7.0181    0.00 
    4563      0.488079   476.0  -3431.09    1225.8   34.31     41.0100      0.4055      1.0071     0.0     0.0      7.0173    0.00 
    4564      0.488190   476.1  -3431.09    1226.5   34.31     41.0336      0.4055      1.0632     0.0     0.0      7.0166    0.00 
    4565      0.488299   476.1  -3431.64    1225.8   34.32     41.0065      0.4056      1.0637     0.0     0.0      7.0158    0.00 
    4566      0.488400   476.0  -3433.58    1223.7   34.34     40.9236      0.4059      1.0866     0.0     0.0      7.0152    0.00 
    4567      0.488512   476.1  -3433.02    1226.5   34.33     41.0215      0.4058      1.0853     0.0     0.0      7.0144    0.00 
    4568      0.488603   476.0  -3434.68    1224.4   34.35     40.9403      0.4061      1.0720     0.0     0.0      7.0138    0.00 
    4569      0.488712   475.5  -3436.90    1220.9   34.37     40.8086      0.4064      1.1038     0.0     0.0      7.0131    0.00 
    4570      0.488820   476.1  -3435.79    1225.8   34.36     40.9806      0.4063      1.0814     0.0     0.0      7.0124    0.00 
    4571      0.488929   476.0  -3436.34    1225.8   34.36     40.9772      0.4063      1.0990     0.0     0.0      7.0116    0.00 
    4572      0.489038   476.1  -3436.90    1225.8   34.37     40.9737      0.4064      1.0644     0.0     0.0      7.0109    0.00 
    4573      0.489146   476.0  -3439.39    1221.6   34.39     40.8167      0.4068      1.0614     0.0     0.0      7.0102    0.00 
    4574      0.489255   476.0  -3439.39    1223.7   34.39     40.8874      0.4068      1.0491     0.0     0.0      7.0094    0.00 
    4575      0.489356   476.4  -3438.56    1226.5   34.39     40.9869      0.4067      1.0522     0.0     0.0      7.0088    0.00 
    4576      0.489465   476.0  -3441.32    1223.0   34.41     40.8518      0.4071      1.0091     0.0     0.0      7.0080    0.00 
    4577      0.489574   476.3  -3441.32    1225.1   34.41     40.9225      0.4071      0.9812     0.0     0.0      7.0073    0.00 
    4578      0.489683   476.1  -3442.43    1223.7   34.42     40.8684      0.4073      1.0009     0.0     0.0      7.0066    0.00 
    4579      0.489793   476.3  -3442.71    1225.1   34.43     40.9139      0.4073      0.9821     0.0     0.0      7.0058    0.00 
    4580      0.489901   476.3  -3443.26    1224.4   34.43     40.8868      0.4074      0.9845     0.0     0.0      7.0051    0.00 
    4581      0.490010   476.4  -3443.81    1224.4   34.44     40.8834      0.4075      0.9404     0.0     0.0      7.0044    0.00 
    4582      0.490101   476.4  -3444.37    1224.4   34.44     40.8799      0.4076      0.9396     0.0     0.0      7.0038    0.00 
    4583      0.490211   476.4  -3445.75    1223.7   34.46     40.8478      0.4078      0.9547     0.0     0.0      7.0030    0.00 
    4584      0.490328   476.5  -3445.47    1225.8   34.45     40.9202      0.4077      0.9376     0.0     0.0      7.0022    0.00 
    4585      0.490441   476.5  -3446.30    1225.8   34.46     40.9150      0.4079      0.9534     0.0     0.0      7.0015    0.00 
    4586      0.490532   476.2  -3447.69    1224.4   34.48     40.8592      0.4081      0.9437     0.0     0.0      7.0009    0.00 
    4587      0.490641   476.4  -3448.24    1223.7   34.48     40.8322      0.4082      0.9626     0.0     0.0      7.0002    0.00 
    4588      0.490750   476.4  -3449.62    1222.3   34.50     40.7765      0.4084      0.9732     0.0     0.0      6.9994    0.00 
    4589      0.490859   476.7  -3447.96    1226.5   34.48     40.9282      0.4081      0.9816     0.0     0.0      6.9987    0.00 
    4590      0.490969   476.7  -3449.07    1227.9   34.49     40.9683      0.4083      1.0054     0.0     0.0      6.9980    0.00 
    4591      0.491077   476.6  -3451.28    1223.7   34.51     40.8133      0.4086      1.0113     0.0     0.0      6.9972    0.00 
    4592      0.491185   476.6  -3451.28    1225.8   34.51     40.8839      0.4086      1.0668     0.0     0.0      6.9965    0.00 
    4593      0.491287   477.0  -3451.28    1227.9   34.51     40.9545      0.4086      1.0688     0.0     0.0      6.9958    0.00 
    4594      0.491396   476.5  -3453.50    1223.7   34.53     40.7995      0.4090      1.1008     0.0     0.0      6.9951    0.00 
    4595      0.491505   476.4  -3454.88    1222.3   34.55     40.7438      0.4092      1.0863     0.0     0.0      6.9944    0.00 
    4596      0.491614   476.7  -3454.60    1223.7   34.55     40.7926      0.4091      1.1188     0.0     0.0      6.9936    0.00 
    4597      0.491724   476.8  -3454.60    1225.8   34.55     40.8632      0.4091      1.1261     0.0     0.0      6.9929    0.00 
    4598      0.491814   476.7  -3455.71    1223.7   34.56     40.7857      0.4093      1.1252     0.0     0.0      6.9923    0.00 
    4599      0.491923   476.6  -3457.09    1222.3   34.57     40.7300      0.4095      1.1025     0.0     0.0      6.9916    0.00 
    4600      0.492032   476.7  -3457.37    1224.4   34.57     40.7989      0.4096      1.1146     0.0     0.0      6.9909    0.00 
    4601      0.492142   476.5  -3458.75    1223.7   34.59     40.7667      0.4098      1.0902     0.0     0.0      6.9901    0.00 
    4602      0.492241   476.6  -3459.30    1223.7   34.59     40.7633      0.4099      1.0639     0.0     0.0      6.9895    0.00 
    4603      0.492349   476.6  -3460.69    1221.6   34.61     40.6841      0.4101      1.0233     0.0     0.0      6.9887    0.00 
    4604      0.492461   476.6  -3460.96    1222.3   34.61     40.7059      0.4101      0.9913     0.0     0.0      6.9880    0.00 
    4605      0.492570   476.6  -3462.07    1220.9   34.62     40.6520      0.4103      0.9854     0.0     0.0      6.9873    0.00 
    4606      0.492679   476.8  -3461.52    1226.5   34.62     40.8435      0.4102      0.9562     0.0     0.0      6.9865    0.00 
    4607      0.492787   477.0  -3462.35    1224.4   34.62     40.7678      0.4103      0.9491     0.0     0.0      6.9858    0.00 
    4608      0.492896   477.1  -3462.35    1225.8   34.62     40.8148      0.4103      0.9251     0.0     0.0      6.9851    0.00 
    4609      0.493006   476.8  -3464.28    1223.7   34.64     40.7322      0.4106      0.9205     0.0     0.0      6.9843    0.00 
    4610      0.493097   476.9  -3464.84    1223.7   34.65     40.7288      0.4107      0.9242     0.0     0.0      6.9837    0.00 
    4611      0.493217   477.0  -3464.84    1225.8   34.65     40.7993      0.4107      0.9177     0.0     0.0      6.9829    0.00 
    4612      0.493326   477.2  -3465.67    1225.8   34.66     40.7941      0.4108      0.9189     0.0     0.0      6.9822    0.00 
    4613      0.493418   476.8  -3467.33    1222.3   34.67     40.6663      0.4111      0.9209     0.0     0.0      6.9816    0.00 
    4614      0.493526   477.0  -3466.77    1224.4   34.67     40.7402      0.4110      0.9814     0.0     0.0      6.9809    0.00 
    4615      0.493635   477.2  -3467.88    1225.8   34.68     40.7803      0.4112      0.9933     0.0     0.0      6.9802    0.00 
    4616      0.493746   477.1  -3468.16    1225.1   34.68     40.7551      0.4112      1.0392     0.0     0.0      6.9794    0.00 
    4617      0.493855   477.1  -3468.99    1224.4   34.69     40.7264      0.4113      1.0105     0.0     0.0      6.9787    0.00 
    4618      0.493963   477.2  -3469.54    1225.8   34.70     40.7699      0.4114      1.0625     0.0     0.0      6.9780    0.00 
    4619      0.494072   477.2  -3470.65    1224.4   34.71     40.7160      0.4116      1.0941     0.0     0.0      6.9773    0.00 
    4620      0.494190   477.9  -3470.09    1229.3   34.70     40.8838      0.4115      1.1143     0.0     0.0      6.9765    0.00 
    4621      0.494280   477.1  -3472.86    1222.3   34.73     40.6319      0.4119      1.1429     0.0     0.0      6.9759    0.00 
    4622      0.494389   477.2  -3472.86    1223.7   34.73     40.6788      0.4119      1.1254     0.0     0.0      6.9751    0.00 
    4623      0.494500   476.8  -3476.46    1218.8   34.76     40.4922      0.4125      1.1347     0.0     0.0      6.9744    0.00 
    4624      0.494609   477.1  -3475.35    1223.7   34.75     40.6633      0.4123      1.0870     0.0     0.0      6.9737    0.00 
    4625      0.494718   477.3  -3475.07    1225.8   34.75     40.7354      0.4123      1.1072     0.0     0.0      6.9729    0.00 
    4626      0.494827   477.4  -3475.35    1225.8   34.75     40.7336      0.4123      1.0458     0.0     0.0      6.9722    0.00 
    4627      0.494918   477.3  -3477.29    1223.0   34.77     40.6278      0.4126      1.0859     0.0     0.0      6.9716    0.00 
    4628      0.495027   477.4  -3477.29    1223.7   34.77     40.6512      0.4126      1.0087     0.0     0.0      6.9709    0.00 
    4629      0.495138   477.2  -3478.39    1222.3   34.78     40.5974      0.4128      1.0409     0.0     0.0      6.9701    0.00 
    4630      0.495240   477.3  -3479.22    1223.0   34.79     40.6157      0.4129      0.9833     0.0     0.0      6.9695    0.00 
    4631      0.495348   477.2  -3480.61    1221.6   34.81     40.5602      0.4131      0.9961     0.0     0.0      6.9687    0.00 
    4632      0.495458   477.6  -3480.05    1225.8   34.80     40.7043      0.4130      0.9840     0.0     0.0      6.9680    0.00 
    4633      0.495569   477.9  -3480.05    1228.6   34.80     40.7980      0.4130      0.9839     0.0     0.0      6.9673    0.00 
    4634      0.495678   477.2  -3483.10    1220.9   34.83     40.5213      0.4135      1.0048     0.0     0.0      6.9666    0.00 
    4635      0.495787   477.4  -3482.82    1223.7   34.83     40.6167      0.4135      0.9949     0.0     0.0      6.9658    0.00 
    4636      0.495879   477.4  -3483.65    1221.6   34.84     40.5413      0.4136      1.0461     0.0     0.0      6.9652    0.00 
    4637      0.495988   477.9  -3481.99    1228.6   34.82     40.7859      0.4133      1.0223     0.0     0.0      6.9645    0.00 
    4638      0.496098   477.6  -3484.20    1224.4   34.84     40.6315      0.4137      1.0371     0.0     0.0      6.9638    0.00 
    4639      0.496217   477.4  -3486.69    1220.9   34.87     40.4989      0.4140      1.0460     0.0     0.0      6.9630    0.00 
    4640      0.496309   477.5  -3485.59    1223.7   34.86     40.5995      0.4139      1.0841     0.0     0.0      6.9624    0.00 
    4641      0.496418   477.5  -3486.97    1222.3   34.87     40.5440      0.4141      1.0847     0.0     0.0      6.9617    0.00 
    4642      0.496527   477.6  -3487.80    1223.7   34.88     40.5857      0.4142      1.0870     0.0     0.0      6.9609    0.00 
    4643      0.496637   477.8  -3487.80    1223.7   34.88     40.5857      0.4142      1.0918     0.0     0.0      6.9602    0.00 
    4644      0.496747   477.2  -3490.29    1220.2   34.90     40.4532      0.4146      1.0750     0.0     0.0      6.9595    0.00 
    4645      0.496855   477.4  -3490.29    1220.9   34.90     40.4766      0.4146      1.1170     0.0     0.0      6.9588    0.00 
    4646      0.496964   477.7  -3490.29    1224.4   34.90     40.5936      0.4146      1.1007     0.0     0.0      6.9580    0.00 
    4647      0.497074   477.4  -3491.67    1222.3   34.92     40.5148      0.4148      1.0899     0.0     0.0      6.9573    0.00 
    4648      0.497176   477.6  -3493.06    1220.9   34.93     40.4594      0.4150      1.0648     0.0     0.0      6.9566    0.00 
    4649      0.497286   477.9  -3491.95    1225.1   34.92     40.6066      0.4149      1.0792     0.0     0.0      6.9559    0.00 
    4650      0.497378   477.7  -3493.06    1224.4   34.93     40.5763      0.4150      1.0646     0.0     0.0      6.9553    0.00 
    4651      0.497488   477.5  -3495.55    1220.2   34.96     40.4205      0.4154      1.0533     0.0     0.0      6.9545    0.00 
    4652      0.497596   477.8  -3494.99    1223.0   34.95     40.5175      0.4153      1.0491     0.0     0.0      6.9538    0.00 
    4653      0.497704   477.8  -3495.27    1223.7   34.95     40.5391      0.4154      1.0199     0.0     0.0      6.9531    0.00 
    4654      0.497814   477.1  -3499.14    1216.6   34.99     40.2813      0.4160      1.0161     0.0     0.0      6.9524    0.00 
    4655      0.497923   477.9  -3496.65    1224.4   34.97     40.5539      0.4156      0.9428     0.0     0.0      6.9517    0.00 
    4656      0.498033   477.9  -3497.76    1222.3   34.98     40.4769      0.4157      0.9644     0.0     0.0      6.9509    0.00 
    4657      0.498136   477.6  -3499.14    1222.3   34.99     40.4683      0.4160      0.9048     0.0     0.0      6.9502    0.00 
    4658      0.498245   477.9  -3499.14    1224.4   34.99     40.5384      0.4160      0.9378     0.0     0.0      6.9495    0.00 
    4659      0.498353   478.0  -3499.14    1223.7   34.99     40.5150      0.4160      0.9194     0.0     0.0      6.9488    0.00 
    4660      0.498464   478.0  -3500.25    1224.4   35.00     40.5315      0.4161      0.9197     0.0     0.0      6.9481    0.00 
    4661      0.498556   477.6  -3502.46    1220.2   35.02     40.3775      0.4165      0.9018     0.0     0.0      6.9475    0.00 
    4662      0.498665   478.1  -3501.08    1224.4   35.01     40.5263      0.4163      0.8991     0.0     0.0      6.9467    0.00 
    4663      0.498773   478.0  -3502.46    1224.4   35.02     40.5177      0.4165      0.9684     0.0     0.0      6.9460    0.00 
    4664      0.498881   478.2  -3502.46    1224.4   35.02     40.5177      0.4165      0.9482     0.0     0.0      6.9453    0.00 
    4665      0.498990   478.2  -3502.74    1225.1   35.03     40.5393      0.4165      0.9982     0.0     0.0      6.9446    0.00 
    4666      0.499090   478.0  -3504.95    1223.0   35.05     40.4554      0.4169      1.0011     0.0     0.0      6.9439    0.00 
    4667      0.499200   478.0  -3505.78    1222.3   35.06     40.4269      0.4170      1.0274     0.0     0.0      6.9432    0.00 
    4668      0.499311   478.0  -3506.34    1223.7   35.06     40.4702      0.4171      1.0396     0.0     0.0      6.9424    0.00 
    4669      0.499420   478.3  -3506.06    1223.7   35.06     40.4719      0.4170      1.0515     0.0     0.0      6.9417    0.00 
    4670      0.499529   478.3  -3506.61    1225.8   35.07     40.5385      0.4171      1.0775     0.0     0.0      6.9410    0.00 
    4671      0.499638   478.0  -3508.55    1222.3   35.09     40.4097      0.4174      1.0746     0.0     0.0      6.9403    0.00 
    4672      0.499749   478.1  -3509.38    1223.0   35.09     40.4279      0.4175      1.1198     0.0     0.0      6.9395    0.00 
    4673      0.499840   478.2  -3509.38    1224.4   35.09     40.4745      0.4175      1.1101     0.0     0.0      6.9389    0.00 
    4674      0.499949   478.3  -3510.21    1221.6   35.10     40.3760      0.4177      1.0896     0.0     0.0      6.9382    0.00 
    4675      0.500068   478.3  -3511.32    1223.7   35.11     40.4391      0.4178      1.0797     0.0     0.0      6.9374    0.00 
    4676      0.500160   478.4  -3511.59    1223.7   35.12     40.4374      0.4179      1.0600     0.0     0.0      6.9368    0.00 
    4677      0.500269   478.3  -3512.70    1223.0   35.13     40.4072      0.4180      1.0806     0.0     0.0      6.9361    0.00 
    4678      0.500378   478.3  -3514.08    1220.9   35.14     40.3286      0.4183      1.0435     0.0     0.0      6.9354    0.00 
    4679      0.500489   478.0  -3515.19    1220.9   35.15     40.3218      0.4184      1.0380     0.0     0.0      6.9346    0.00 
    4680      0.500598   478.3  -3515.47    1223.7   35.15     40.4133      0.4185      0.9762     0.0     0.0      6.9339    0.00 
    4681      0.500706   478.3  -3515.74    1223.7   35.16     40.4115      0.4185      0.9689     0.0     0.0      6.9332    0.00 
    4682      0.500815   478.5  -3515.47    1225.8   35.15     40.4832      0.4185      0.9587     0.0     0.0      6.9325    0.00 
    4683      0.500925   478.8  -3515.47    1227.9   35.15     40.5531      0.4185      0.9680     0.0     0.0      6.9317    0.00 
    4684      0.501027   478.4  -3517.68    1223.0   35.18     40.3762      0.4188      0.9873     0.0     0.0      6.9311    0.00 
    4685      0.501138   478.7  -3517.68    1225.8   35.18     40.4694      0.4188      0.9679     0.0     0.0      6.9304    0.00 
    4686      0.501229   478.5  -3519.62    1222.3   35.20     40.3408      0.4191      1.0099     0.0     0.0      6.9298    0.00 
    4687      0.501337   478.5  -3519.89    1223.0   35.20     40.3624      0.4192      0.9754     0.0     0.0      6.9290    0.00 
    4688      0.501445   478.5  -3520.45    1224.4   35.20     40.4055      0.4192      1.0100     0.0     0.0      6.9283    0.00 
    4689      0.501555   478.8  -3520.45    1225.8   35.20     40.4521      0.4192      0.9920     0.0     0.0      6.9276    0.00 
    4690      0.501664   478.8  -3521.00    1225.8   35.21     40.4486      0.4193      1.0392     0.0     0.0      6.9269    0.00 
    4691      0.501772   478.4  -3523.21    1221.6   35.23     40.2952      0.4197      1.0202     0.0     0.0      6.9262    0.00 
    4692      0.501881   478.8  -3522.94    1225.8   35.23     40.4366      0.4196      1.0460     0.0     0.0      6.9254    0.00 
    4693      0.501999   478.7  -3523.49    1223.7   35.23     40.3633      0.4197      1.0417     0.0     0.0      6.9247    0.00 
    4694      0.502090   478.7  -3524.59    1223.7   35.25     40.3564      0.4199      1.0307     0.0     0.0      6.9241    0.00 
    4695      0.502199   478.6  -3525.70    1223.0   35.26     40.3262      0.4201      1.0336     0.0     0.0      6.9233    0.00 
    4696      0.502309   478.9  -3525.43    1224.4   35.25     40.3745      0.4200      1.0399     0.0     0.0      6.9226    0.00 
    4697      0.502420   478.6  -3526.81    1223.7   35.27     40.3426      0.4202      1.0762     0.0     0.0      6.9219    0.00 
    4698      0.502529   478.8  -3527.36    1224.4   35.27     40.3624      0.4203      1.0673     0.0     0.0      6.9212    0.00 
    4699      0.502620   478.8  -3528.47    1223.7   35.28     40.3322      0.4205      1.0849     0.0     0.0      6.9206    0.00 
    4700      0.502728   478.9  -3527.92    1224.4   35.28     40.3589      0.4204      1.0782     0.0     0.0      6.9199    0.00 
    4701      0.502837   478.6  -3530.13    1222.3   35.30     40.2754      0.4207      1.0781     0.0     0.0      6.9191    0.00 
    4702      0.502947   478.8  -3530.96    1223.7   35.31     40.3167      0.4209      1.0709     0.0     0.0      6.9184    0.00 
    4703      0.503067   478.9  -3530.96    1224.4   35.31     40.3400      0.4209      1.0727     0.0     0.0      6.9176    0.00 
    4704      0.503159   478.9  -3531.79    1223.7   35.32     40.3115      0.4210      1.0555     0.0     0.0      6.9170    0.00 
    4705      0.503268   478.8  -3533.17    1220.9   35.33     40.2099      0.4212      1.0331     0.0     0.0      6.9163    0.00 
    4706      0.503376   478.8  -3533.45    1221.6   35.33     40.2315      0.4213      1.0235     0.0     0.0      6.9156    0.00 
    4707      0.503486   478.9  -3534.28    1223.0   35.34     40.2728      0.4214      1.0211     0.0     0.0      6.9148    0.00 
    4708      0.503595   478.9  -3534.55    1223.7   35.35     40.2943      0.4214      1.0080     0.0     0.0      6.9141    0.00 
    4709      0.503704   478.9  -3535.66    1221.6   35.36     40.2177      0.4216      0.9969     0.0     0.0      6.9134    0.00 
    4710      0.503813   479.0  -3535.66    1224.4   35.36     40.3106      0.4216      0.9891     0.0     0.0      6.9127    0.00 
    4711      0.503904   478.9  -3537.04    1221.6   35.37     40.2091      0.4218      1.0086     0.0     0.0      6.9120    0.00 
    4712      0.504024   479.0  -3537.32    1222.3   35.37     40.2306      0.4219      1.0046     0.0     0.0      6.9113    0.00 
    4713      0.504135   478.8  -3537.87    1223.0   35.38     40.2504      0.4219      1.0192     0.0     0.0      6.9105    0.00 
    4714      0.504225   479.0  -3538.70    1223.0   35.39     40.2452      0.4221      1.0388     0.0     0.0      6.9099    0.00 
    4715      0.504334   479.0  -3539.53    1223.7   35.40     40.2633      0.4222      1.0446     0.0     0.0      6.9092    0.00 
    4716      0.504444   479.0  -3540.92    1223.0   35.41     40.2314      0.4224      1.0582     0.0     0.0      6.9085    0.00 
    4717      0.504552   479.2  -3540.92    1224.4   35.41     40.2779      0.4224      1.0571     0.0     0.0      6.9078    0.00 
    4718      0.504662   479.1  -3541.19    1223.7   35.41     40.2529      0.4224      1.0443     0.0     0.0      6.9071    0.00 
    4719      0.504772   478.8  -3543.41    1219.5   35.43     40.0999      0.4228      1.0435     0.0     0.0      6.9063    0.00 
    4720      0.504880   479.2  -3543.13    1223.0   35.43     40.2176      0.4227      1.0335     0.0     0.0      6.9056    0.00 
    4721      0.504979   479.1  -3543.68    1223.7   35.44     40.2374      0.4228      1.0657     0.0     0.0      6.9050    0.00 
    4722      0.505088   479.1  -3544.79    1222.3   35.45     40.1841      0.4230      1.0271     0.0     0.0      6.9043    0.00 
    4723      0.505198   479.1  -3546.45    1222.3   35.46     40.1738      0.4233      1.0478     0.0     0.0      6.9035    0.00 
    4724      0.505307   479.1  -3546.45    1220.2   35.46     40.1042      0.4233      1.0080     0.0     0.0      6.9028    0.00 
    4725      0.505417   479.4  -3546.17    1225.1   35.46     40.2683      0.4232      1.0258     0.0     0.0      6.9021    0.00 
    4726      0.505526   479.3  -3547.56    1223.0   35.48     40.1901      0.4234      1.0179     0.0     0.0      6.9014    0.00 
    4727      0.505618   479.6  -3546.73    1225.8   35.47     40.2880      0.4233      1.0252     0.0     0.0      6.9008    0.00 
    4728      0.505726   479.4  -3548.94    1223.7   35.49     40.2046      0.4236      1.0538     0.0     0.0      6.9001    0.00 
    4729      0.505835   479.1  -3550.05    1220.9   35.50     40.1050      0.4238      1.0251     0.0     0.0      6.8993    0.00 
    4730      0.505937   479.2  -3551.15    1220.2   35.51     40.0750      0.4240      1.0473     0.0     0.0      6.8987    0.00 
    4731      0.506046   479.2  -3551.71    1220.2   35.52     40.0715      0.4241      0.9887     0.0     0.0      6.8980    0.00 
    4732      0.506157   479.2  -3552.54    1220.2   35.53     40.0664      0.4242      1.0017     0.0     0.0      6.8972    0.00 
    4733      0.506267   479.6  -3551.71    1224.4   35.52     40.2106      0.4241      0.9673     0.0     0.0      6.8965    0.00 
    4734      0.506376   479.4  -3552.54    1223.7   35.53     40.1822      0.4242      0.9777     0.0     0.0      6.8958    0.00 
    4735      0.506484   479.4  -3553.92    1223.7   35.54     40.1736      0.4244      0.9874     0.0     0.0      6.8951    0.00 
    4736      0.506593   479.6  -3554.20    1224.4   35.54     40.1950      0.4245      0.9454     0.0     0.0      6.8943    0.00 
    4737      0.506703   479.4  -3555.86    1222.3   35.56     40.1152      0.4247      0.9750     0.0     0.0      6.8936    0.00 
    4738      0.506794   479.6  -3555.58    1224.4   35.56     40.1864      0.4247      0.9547     0.0     0.0      6.8930    0.00 
    4739      0.506915   479.5  -3556.41    1223.0   35.56     40.1349      0.4248      0.9779     0.0     0.0      6.8922    0.00 
    4740      0.507024   479.5  -3557.52    1223.7   35.58     40.1512      0.4250      0.9663     0.0     0.0      6.8915    0.00 
    4741      0.507115   479.7  -3556.69    1225.8   35.57     40.2258      0.4249      0.9961     0.0     0.0      6.8909    0.00 
    4742      0.507226   479.4  -3558.90    1221.6   35.59     40.0731      0.4252      1.0100     0.0     0.0      6.8902    0.00 
    4743      0.507336   479.7  -3559.18    1225.1   35.59     40.1871      0.4252      1.0346     0.0     0.0      6.8895    0.00 
    4744      0.507445   479.8  -3559.45    1224.4   35.59     40.1623      0.4253      1.0506     0.0     0.0      6.8888    0.00 
    4745      0.507554   479.8  -3560.01    1225.1   35.60     40.1820      0.4254      1.0446     0.0     0.0      6.8880    0.00 
    4746      0.507664   479.5  -3562.22    1223.0   35.62     40.0987      0.4257      1.0727     0.0     0.0      6.8873    0.00 
    4747      0.507756   479.5  -3563.05    1220.9   35.63     40.0242      0.4258      1.0575     0.0     0.0      6.8867    0.00 
    4748      0.507875   479.7  -3563.05    1222.3   35.63     40.0704      0.4258      1.0670     0.0     0.0      6.8859    0.00 
    4749      0.507985   480.0  -3562.50    1226.5   35.62     40.2127      0.4258      1.0500     0.0     0.0      6.8852    0.00 
    4750      0.508077   479.7  -3564.16    1223.0   35.64     40.0867      0.4260      1.0284     0.0     0.0      6.8846    0.00 
    4751      0.508185   479.7  -3564.99    1223.0   35.65     40.0815      0.4261      1.0495     0.0     0.0      6.8839    0.00 
    4752      0.508294   479.8  -3565.54    1223.0   35.66     40.0781      0.4262      1.0371     0.0     0.0      6.8831    0.00 
    4753      0.508403   479.8  -3566.65    1222.3   35.67     40.0481      0.4264      1.0306     0.0     0.0      6.8824    0.00 
    4754      0.508514   479.5  -3568.31    1221.6   35.68     40.0146      0.4267      0.9863     0.0     0.0      6.8817    0.00 
    4755      0.508623   479.7  -3568.58    1220.9   35.69     39.9898      0.4267      0.9528     0.0     0.0      6.8810    0.00 
    4756      0.508731   479.8  -3568.86    1223.0   35.69     40.0574      0.4267      0.9512     0.0     0.0      6.8803    0.00 
    4757      0.508832   480.4  -3567.48    1226.5   35.67     40.1816      0.4265      0.9607     0.0     0.0      6.8796    0.00 
    4758      0.508940   480.0  -3569.14    1225.8   35.69     40.1481      0.4268      0.9837     0.0     0.0      6.8789    0.00 
    4759      0.509048   479.9  -3570.24    1223.0   35.70     40.0488      0.4270      0.9802     0.0     0.0      6.8782    0.00 
    4760      0.509159   479.9  -3571.63    1223.0   35.72     40.0402      0.4272      1.0097     0.0     0.0      6.8775    0.00 
    4761      0.509269   480.0  -3571.90    1223.7   35.72     40.0615      0.4272      0.9850     0.0     0.0      6.8767    0.00 
    4762      0.509378   480.0  -3573.01    1222.3   35.73     40.0084      0.4274      1.0102     0.0     0.0      6.8760    0.00 
    4763      0.509468   480.3  -3572.73    1224.4   35.73     40.0795      0.4273      0.9978     0.0     0.0      6.8754    0.00 
    4764      0.509576   480.5  -3573.01    1225.8   35.73     40.1239      0.4274      1.0335     0.0     0.0      6.8747    0.00 
    4765      0.509685   480.0  -3574.67    1222.3   35.75     39.9981      0.4276      1.0231     0.0     0.0      6.8740    0.00 
    4766      0.509804   480.0  -3576.05    1223.0   35.76     40.0126      0.4279      1.0380     0.0     0.0      6.8732    0.00 
    4767      0.509896   480.0  -3576.33    1221.6   35.76     39.9647      0.4279      1.0434     0.0     0.0      6.8726    0.00 
    4768      0.510006   480.0  -3577.16    1220.9   35.77     39.9364      0.4280      1.0067     0.0     0.0      6.8719    0.00 
    4769      0.510114   480.3  -3577.71    1223.7   35.78     40.0253      0.4281      1.0088     0.0     0.0      6.8712    0.00 
    4770      0.510224   480.4  -3576.88    1226.5   35.77     40.1228      0.4280      0.9788     0.0     0.0      6.8705    0.00 
    4771      0.510334   480.1  -3579.10    1223.7   35.79     40.0167      0.4283      1.0250     0.0     0.0      6.8698    0.00 
    4772      0.510444   480.1  -3579.93    1223.0   35.80     39.9885      0.4285      1.0124     0.0     0.0      6.8690    0.00 
    4773      0.510553   480.3  -3579.37    1225.8   35.79     40.0842      0.4284      1.0464     0.0     0.0      6.8683    0.00 
    4774      0.510661   480.4  -3580.48    1223.7   35.80     40.0081      0.4286      1.0223     0.0     0.0      6.8676    0.00 
    4775      0.510753   480.2  -3581.86    1221.6   35.82     39.9303      0.4288      1.0140     0.0     0.0      6.8670    0.00 
    4776      0.510872   480.0  -3583.52    1220.9   35.84     39.8969      0.4290      1.0213     0.0     0.0      6.8662    0.00 
    4777      0.510982   480.5  -3582.14    1225.8   35.82     40.0669      0.4288      1.0444     0.0     0.0      6.8655    0.00 
    4778      0.511073   480.3  -3584.08    1223.7   35.84     39.9857      0.4291      1.0484     0.0     0.0      6.8649    0.00 
    4779      0.511183   480.2  -3584.91    1221.6   35.85     39.9113      0.4292      1.0368     0.0     0.0      6.8642    0.00 
    4780      0.511291   480.5  -3584.91    1223.7   35.85     39.9805      0.4292      1.0355     0.0     0.0      6.8635    0.00 
    4781      0.511399   480.3  -3586.29    1223.7   35.86     39.9719      0.4295      1.0214     0.0     0.0      6.8628    0.00 
    4782      0.511509   480.5  -3586.57    1222.3   35.87     39.9241      0.4295      1.0381     0.0     0.0      6.8620    0.00 
    4783      0.511620   480.8  -3585.74    1227.9   35.86     40.1136      0.4294      1.0260     0.0     0.0      6.8613    0.00 
    4784      0.511729   480.4  -3588.50    1222.3   35.89     39.9120      0.4298      1.0432     0.0     0.0      6.8606    0.00 
    4785      0.511831   480.5  -3588.50    1223.7   35.89     39.9581      0.4298      1.0403     0.0     0.0      6.8599    0.00 
    4786      0.511940   480.4  -3589.89    1223.0   35.90     39.9264      0.4300      1.0619     0.0     0.0      6.8592    0.00 
    4787      0.512049   480.3  -3590.99    1221.6   35.91     39.8735      0.4302      1.0548     0.0     0.0      6.8585    0.00 
    4788      0.512159   480.4  -3591.27    1220.9   35.91     39.8487      0.4302      1.0584     0.0     0.0      6.8578    0.00 
    4789      0.512250   480.7  -3590.99    1224.4   35.91     39.9656      0.4302      1.0383     0.0     0.0      6.8572    0.00 
    4790      0.512359   480.7  -3591.82    1223.7   35.92     39.9374      0.4303      1.0719     0.0     0.0      6.8565    0.00 
    4791      0.512468   480.7  -3592.93    1222.3   35.93     39.8844      0.4305      1.0693     0.0     0.0      6.8558    0.00 
    4792      0.512575   480.8  -3593.48    1223.7   35.93     39.9271      0.4306      1.0628     0.0     0.0      6.8551    0.00 
    4793      0.512683   480.7  -3594.59    1223.0   35.95     39.8971      0.4308      1.0659     0.0     0.0      6.8544    0.00 
    4794      0.512785   480.6  -3595.69    1220.2   35.96     39.7982      0.4309      1.0371     0.0     0.0      6.8537    0.00 
    4795      0.512893   480.3  -3596.52    1220.2   35.97     39.7930      0.4311      1.0286     0.0     0.0      6.8530    0.00 
    4796      0.513003   480.6  -3596.80    1223.0   35.97     39.8833      0.4311      1.0325     0.0     0.0      6.8523    0.00 
    4797      0.513114   480.7  -3596.80    1223.7   35.97     39.9064      0.4311      1.0250     0.0     0.0      6.8516    0.00 
    4798      0.513223   480.8  -3598.46    1220.9   35.98     39.8040      0.4314      1.0142     0.0     0.0      6.8508    0.00 
    4799      0.513332   480.5  -3599.29    1222.3   35.99     39.8448      0.4315      1.0125     0.0     0.0      6.8501    0.00 
    4800      0.513443   480.9  -3598.74    1225.1   35.99     39.9403      0.4314      1.0060     0.0     0.0      6.8494    0.00 
    4801      0.513535   480.8  -3599.84    1223.7   36.00     39.8874      0.4316      0.9961     0.0     0.0      6.8488    0.00 
    4802      0.513644   480.7  -3600.67    1223.0   36.01     39.8592      0.4317      0.9913     0.0     0.0      6.8481    0.00 
    4803      0.513764   480.7  -3601.23    1223.0   36.01     39.8558      0.4318      1.0012     0.0     0.0      6.8473    0.00 
    4804      0.513855   480.7  -3602.61    1221.6   36.03     39.8012      0.4320      1.0348     0.0     0.0      6.8467    0.00 
    4805      0.513963   480.7  -3603.44    1220.9   36.03     39.7730      0.4321      1.0413     0.0     0.0      6.8460    0.00 
    4806      0.514071   480.9  -3603.44    1222.3   36.03     39.8190      0.4321      1.0706     0.0     0.0      6.8453    0.00 
    4807      0.514180   480.9  -3604.27    1223.7   36.04     39.8598      0.4323      1.0437     0.0     0.0      6.8446    0.00 
    4808      0.514290   480.9  -3604.82    1223.7   36.05     39.8564      0.4324      1.1308     0.0     0.0      6.8439    0.00 
    4809      0.514398   481.1  -3604.82    1225.8   36.05     39.9253      0.4324      1.0821     0.0     0.0      6.8432    0.00 
    4810      0.514509   481.1  -3606.21    1225.1   36.06     39.8937      0.4326      1.1676     0.0     0.0      6.8424    0.00 
    4811      0.514618   481.0  -3607.04    1223.7   36.07     39.8426      0.4327      1.1260     0.0     0.0      6.8417    0.00 
    4812      0.514718   480.8  -3608.14    1223.0   36.08     39.8127      0.4329      1.1307     0.0     0.0      6.8411    0.00 
    4813      0.514826   480.3  -3611.74    1215.9   36.12     39.5607      0.4334      1.1309     0.0     0.0      6.8404    0.00 
    4814      0.514935   481.2  -3608.42    1224.4   36.08     39.8569      0.4329      1.0715     0.0     0.0      6.8397    0.00 
    4815      0.515044   480.2  -3612.02    1217.3   36.12     39.6049      0.4335      1.1030     0.0     0.0      6.8390    0.00 
    4816      0.515154   481.1  -3610.91    1222.3   36.11     39.7725      0.4333      1.0011     0.0     0.0      6.8383    0.00 
    4817      0.515262   480.8  -3612.57    1220.2   36.13     39.6933      0.4336      1.0637     0.0     0.0      6.8375    0.00 
    4818      0.515354   481.1  -3612.02    1223.0   36.12     39.7886      0.4335      0.9520     0.0     0.0      6.8369    0.00 
    4819      0.515463   481.2  -3612.57    1223.7   36.13     39.8081      0.4336      1.0245     0.0     0.0      6.8362    0.00 
    4820      0.515573   481.0  -3613.95    1220.9   36.14     39.7077      0.4338      0.9029     0.0     0.0      6.8355    0.00 
    4821      0.515674   481.1  -3614.23    1223.0   36.14     39.7748      0.4338      0.9805     0.0     0.0      6.8349    0.00 
    4822      0.515784   481.1  -3615.06    1221.6   36.15     39.7237      0.4340      0.9492     0.0     0.0      6.8342    0.00 
    4823      0.515893   481.0  -3615.89    1220.9   36.16     39.6956      0.4341      0.9477     0.0     0.0      6.8334    0.00 
    4824      0.516002   480.8  -3617.55    1219.5   36.18     39.6394      0.4343      0.9490     0.0     0.0      6.8327    0.00 
    4825      0.516111   481.3  -3616.44    1224.4   36.16     39.8069      0.4342      0.9346     0.0     0.0      6.8320    0.00 
    4826      0.516222   481.0  -3618.66    1220.2   36.19     39.6555      0.4345      0.9897     0.0     0.0      6.8313    0.00 
    4827      0.516331   481.4  -3617.55    1225.1   36.18     39.8229      0.4343      0.9642     0.0     0.0      6.8306    0.00 
    4828      0.516423   481.3  -3618.66    1223.7   36.19     39.7702      0.4345      1.0085     0.0     0.0      6.8300    0.00 
    4829      0.516533   481.4  -3618.93    1225.1   36.19     39.8143      0.4346      0.9596     0.0     0.0      6.8293    0.00 
    4830      0.516651   480.9  -3622.25    1218.8   36.22     39.5873      0.4351      1.0198     0.0     0.0      6.8285    0.00 
    4831      0.516760   481.3  -3621.15    1222.3   36.21     39.7088      0.4349      0.9910     0.0     0.0      6.8278    0.00 
    4832      0.516851   481.6  -3620.59    1225.1   36.21     39.8039      0.4348      1.0426     0.0     0.0      6.8272    0.00 
    4833      0.516960   481.5  -3621.98    1225.1   36.22     39.7953      0.4350      1.0064     0.0     0.0      6.8265    0.00 
    4834      0.517070   481.2  -3623.91    1221.6   36.24     39.6686      0.4353      1.0269     0.0     0.0      6.8258    0.00 
    4835      0.517178   481.2  -3624.74    1220.9   36.25     39.6406      0.4355      1.0357     0.0     0.0      6.8251    0.00 
    4836      0.517288   481.4  -3624.74    1223.0   36.25     39.7093      0.4355      1.0361     0.0     0.0      6.8243    0.00 
    4837      0.517398   481.6  -3625.02    1223.7   36.25     39.7305      0.4355      1.0320     0.0     0.0      6.8236    0.00 
    4838      0.517507   481.4  -3625.85    1223.0   36.26     39.7024      0.4356      0.9991     0.0     0.0      6.8229    0.00 
    4839      0.517626   481.3  -3627.51    1220.2   36.28     39.6005      0.4359      1.0275     0.0     0.0      6.8222    0.00 
    4840      0.517717   481.4  -3627.23    1221.6   36.27     39.6480      0.4359      1.0372     0.0     0.0      6.8216    0.00 
    4841      0.517826   481.7  -3627.79    1224.4   36.28     39.7361      0.4359      1.0312     0.0     0.0      6.8209    0.00 
    4842      0.517936   481.4  -3629.45    1220.9   36.29     39.6113      0.4362      1.0332     0.0     0.0      6.8201    0.00 
    4843      0.518046   481.6  -3629.17    1223.7   36.29     39.7046      0.4362      1.0130     0.0     0.0      6.8194    0.00 
    4844      0.518138   481.6  -3630.00    1222.3   36.30     39.6537      0.4363      1.0309     0.0     0.0      6.8188    0.00 
    4845      0.518247   481.6  -3630.83    1223.0   36.31     39.6714      0.4364      1.0219     0.0     0.0      6.8181    0.00 
    4846      0.518355   481.8  -3631.11    1223.7   36.31     39.6926      0.4365      1.0357     0.0     0.0      6.8174    0.00 
    4847      0.518464   481.4  -3633.60    1220.2   36.34     39.5626      0.4369      1.0120     0.0     0.0      6.8167    0.00 
    4848      0.518574   481.4  -3633.87    1220.2   36.34     39.5609      0.4369      1.0347     0.0     0.0      6.8159    0.00 
    4849      0.518675   481.6  -3633.87    1222.3   36.34     39.6296      0.4369      1.0017     0.0     0.0      6.8153    0.00 
    4850      0.518785   481.8  -3633.87    1223.7   36.34     39.6753      0.4369      1.0221     0.0     0.0      6.8146    0.00 
    4851      0.518894   481.8  -3634.98    1223.7   36.35     39.6684      0.4371      1.0043     0.0     0.0      6.8139    0.00 
    4852      0.519002   481.8  -3635.53    1223.7   36.36     39.6650      0.4372      1.0138     0.0     0.0      6.8132    0.00 
    4853      0.519110   481.8  -3636.09    1223.7   36.36     39.6615      0.4373      1.0530     0.0     0.0      6.8125    0.00 
    4854      0.519219   482.2  -3636.09    1225.1   36.36     39.7073      0.4373      1.0427     0.0     0.0      6.8118    0.00 
    4855      0.519329   481.6  -3639.13    1220.2   36.39     39.5283      0.4377      1.0821     0.0     0.0      6.8111    0.00 
    4856      0.519420   481.8  -3638.30    1223.0   36.38     39.6249      0.4376      1.0419     0.0     0.0      6.8105    0.00 
    4857      0.519528   481.6  -3640.51    1220.2   36.41     39.5197      0.4379      1.1010     0.0     0.0      6.8098    0.00 
    4858      0.519647   481.9  -3640.24    1220.9   36.40     39.5442      0.4379      1.0558     0.0     0.0      6.8090    0.00 
    4859      0.519756   481.8  -3641.07    1220.9   36.41     39.5391      0.4380      1.0935     0.0     0.0      6.8083    0.00 
    4860      0.519864   481.8  -3641.62    1220.9   36.42     39.5356      0.4381      1.0435     0.0     0.0      6.8076    0.00 
    4861      0.519954   482.1  -3641.07    1225.1   36.41     39.6762      0.4380      1.0567     0.0     0.0      6.8070    0.00 
    4862      0.520063   481.7  -3643.56    1220.9   36.44     39.5236      0.4384      1.0420     0.0     0.0      6.8063    0.00 
    4863      0.520175   482.1  -3643.56    1223.0   36.44     39.5921      0.4384      1.0361     0.0     0.0      6.8056    0.00
