Repository: LightForm-group/dilatometer_modelling_and_constitutive_behaviour

# dilatometer_modelling_and_constitutive_behaviour

Created with work by Inigo Howe, Patryk Jedrasiak, Hugh Shercliff

This program contains a method of testing various constitutive models and extracting the constitutive behaviour of dilatometer samples correcting for inhomogeneities in termperature, strain and strain rate. The model is currently configured to a dilatometer run under vacuum, with no active cooling during the deformation for a sample of length 10mm with a diameter of 5mm. For both heatup and deformation the temperature is fitted to the experimental central themocoupole temperature for any general temperature profile.

File: experimental_data/deformation/1/520/009_Compression_Inigo_Al_6110_REF_SHT_540C_Deform_520C_1.0s-1__1.asc (part 16 of 25)
 C:\WinTA100\DIL805.PRO\Data\Deformation\Inigo\009_Compression_Inigo_Al_6110_REF_SHT_540C_Deform_520C_1.0s-1__1.asc
     No.          Time   Tem.1        DL     Force  Strain   kf (Def.)    Phi  (D)    Phi* (D)   Tem.2   Tem.3        Poti      HF 
                     s      °C        µm         N       %       N/mm²                     1/s      °C      °C          mm       % 
    4561      0.528898   519.9  -3718.54    1182.1   37.19     37.8156      0.4574      1.0315     0.0     0.0      6.7753    0.00 
    4562      0.529026   520.0  -3718.54    1183.5   37.19     37.8608      0.4574      1.0213     0.0     0.0      6.7745    0.00 
    4563      0.529136   519.7  -3721.07    1180.7   37.21     37.7553      0.4578      1.0849     0.0     0.0      6.7738    0.00 
    4564      0.529245   520.0  -3720.51    1182.8   37.21     37.8264      0.4577      1.0304     0.0     0.0      6.7731    0.00 
    4565      0.529373   520.0  -3721.63    1182.8   37.22     37.8196      0.4579      1.1229     0.0     0.0      6.7722    0.00 
    4566      0.529483   520.0  -3721.91    1183.5   37.22     37.8405      0.4580      1.0592     0.0     0.0      6.7715    0.00 
    4567      0.529610   519.5  -3724.16    1180.7   37.24     37.7367      0.4583      1.0926     0.0     0.0      6.7707    0.00 
    4568      0.529710   519.9  -3724.72    1181.4   37.25     37.7559      0.4584      1.0383     0.0     0.0      6.7701    0.00 
    4569      0.529837   520.0  -3724.72    1183.5   37.25     37.8235      0.4584      1.0515     0.0     0.0      6.7693    0.00 
    4570      0.529948   519.9  -3725.85    1181.4   37.26     37.7491      0.4586      1.0243     0.0     0.0      6.7686    0.00 
    4571      0.530057   520.0  -3725.85    1183.5   37.26     37.8167      0.4586      1.0155     0.0     0.0      6.7679    0.00 
    4572      0.530184   520.1  -3726.69    1183.5   37.27     37.8117      0.4587      1.0351     0.0     0.0      6.7670    0.00 
    4573      0.530294   520.2  -3726.41    1185.6   37.26     37.8810      0.4587      1.0026     0.0     0.0      6.7664    0.00 
    4574      0.530419   520.0  -3728.94    1182.1   37.29     37.7530      0.4591      1.0481     0.0     0.0      6.7656    0.00 
    4575      0.530527   520.1  -3728.94    1183.5   37.29     37.7981      0.4591      1.0169     0.0     0.0      6.7649    0.00 
    4576      0.530646   520.0  -3730.35    1183.5   37.30     37.7896      0.4593      1.0402     0.0     0.0      6.7641    0.00 
    4577      0.530757   520.0  -3731.19    1182.1   37.31     37.7395      0.4594      1.0201     0.0     0.0      6.7634    0.00 
    4578      0.530886   520.0  -3731.47    1183.5   37.31     37.7829      0.4595      1.0118     0.0     0.0      6.7626    0.00 
    4579      0.530995   519.8  -3733.44    1180.7   37.33     37.6809      0.4598      1.0121     0.0     0.0      6.7619    0.00 
    4580      0.531104   520.2  -3732.88    1184.9   37.33     37.8194      0.4597      1.0046     0.0     0.0      6.7612    0.00 
    4581      0.531231   520.3  -3732.88    1186.3   37.33     37.8645      0.4597      1.0129     0.0     0.0      6.7604    0.00 
    4582      0.531339   520.2  -3734.00    1184.9   37.34     37.8126      0.4599      1.0097     0.0     0.0      6.7597    0.00 
    4583      0.531466   520.2  -3734.56    1183.5   37.35     37.7642      0.4600      1.0068     0.0     0.0      6.7589    0.00 
    4584      0.531585   520.2  -3736.25    1183.5   37.36     37.7541      0.4602      1.0253     0.0     0.0      6.7582    0.00 
    4585      0.531696   520.3  -3736.25    1184.2   37.36     37.7766      0.4602      1.0332     0.0     0.0      6.7575    0.00 
    4586      0.531806   520.3  -3737.65    1184.9   37.38     37.7906      0.4605      1.0718     0.0     0.0      6.7567    0.00 
    4587      0.531915   520.2  -3738.50    1182.8   37.38     37.7180      0.4606      1.0467     0.0     0.0      6.7561    0.00 
    4588      0.532045   520.3  -3738.50    1184.2   37.38     37.7630      0.4606      1.0842     0.0     0.0      6.7552    0.00 
    4589      0.532153   520.2  -3740.18    1183.5   37.40     37.7303      0.4609      1.0722     0.0     0.0      6.7545    0.00 
    4590      0.532262   520.3  -3740.18    1184.9   37.40     37.7753      0.4609      1.1059     0.0     0.0      6.7538    0.00 
    4591      0.532390   520.2  -3741.31    1184.2   37.41     37.7460      0.4611      1.0891     0.0     0.0      6.7530    0.00 
    4592      0.532498   520.3  -3741.59    1184.9   37.42     37.7668      0.4611      1.0794     0.0     0.0      6.7523    0.00 
    4593      0.532619   520.2  -3743.00    1184.2   37.43     37.7359      0.4613      1.0752     0.0     0.0      6.7516    0.00 
    4594      0.532727   520.3  -3744.12    1183.5   37.44     37.7066      0.4615      1.0288     0.0     0.0      6.7509    0.00 
    4595      0.532854   520.0  -3745.53    1181.4   37.46     37.6307      0.4617      1.0520     0.0     0.0      6.7501    0.00 
    4596      0.532963   520.4  -3744.12    1187.0   37.44     37.8190      0.4615      1.0027     0.0     0.0      6.7494    0.00 
    4597      0.533089   520.0  -3746.37    1182.8   37.46     37.6706      0.4619      1.0211     0.0     0.0      6.7486    0.00 
    4598      0.533197   520.2  -3746.93    1183.5   37.47     37.6897      0.4620      0.9523     0.0     0.0      6.7479    0.00 
    4599      0.533306   520.3  -3747.21    1186.3   37.47     37.7779      0.4620      1.0035     0.0     0.0      6.7472    0.00 
    4600      0.533433   520.5  -3747.49    1187.0   37.47     37.7986      0.4620      0.9627     0.0     0.0      6.7464    0.00 
    4601      0.533553   520.3  -3748.90    1183.5   37.49     37.6778      0.4623      0.9995     0.0     0.0      6.7456    0.00 
    4602      0.533662   520.4  -3749.46    1184.9   37.49     37.7193      0.4624      0.9830     0.0     0.0      6.7449    0.00 
    4603      0.533772   520.4  -3748.90    1187.0   37.49     37.7901      0.4623      1.0122     0.0     0.0      6.7442    0.00 
    4604      0.533900   520.2  -3751.99    1184.9   37.52     37.7041      0.4628      1.0521     0.0     0.0      6.7434    0.00 
    4605      0.534009   520.5  -3751.15    1186.3   37.51     37.7541      0.4626      1.0398     0.0     0.0      6.7427    0.00 
    4606      0.534118   520.4  -3752.27    1187.0   37.52     37.7698      0.4628      1.1066     0.0     0.0      6.7420    0.00 
    4607      0.534246   520.5  -3752.27    1187.0   37.52     37.7698      0.4628      1.0767     0.0     0.0      6.7412    0.00 
    4608      0.534355   520.4  -3754.52    1187.0   37.55     37.7562      0.4632      1.1268     0.0     0.0      6.7405    0.00 
    4609      0.534482   520.4  -3755.08    1187.0   37.55     37.7528      0.4633      1.1121     0.0     0.0      6.7397    0.00 
    4610      0.534584   520.4  -3755.08    1186.3   37.55     37.7303      0.4633      1.1366     0.0     0.0      6.7391    0.00 
    4611      0.534713   520.2  -3757.61    1183.5   37.58     37.6253      0.4637      1.0962     0.0     0.0      6.7383    0.00 
    4612      0.534823   520.3  -3757.89    1185.6   37.58     37.6909      0.4637      1.0930     0.0     0.0      6.7376    0.00 
    4613      0.534932   520.5  -3757.89    1186.3   37.58     37.7133      0.4637      1.0649     0.0     0.0      6.7369    0.00 
    4614      0.535060   520.3  -3759.30    1186.3   37.59     37.7048      0.4639      1.0486     0.0     0.0      6.7361    0.00 
    4615      0.535169   520.4  -3759.02    1187.0   37.59     37.7290      0.4639      1.0563     0.0     0.0      6.7354    0.00 
    4616      0.535278   520.4  -3759.86    1186.3   37.60     37.7014      0.4640      1.0349     0.0     0.0      6.7347    0.00 
    4617      0.535407   520.2  -3761.83    1184.9   37.62     37.6447      0.4643      1.0376     0.0     0.0      6.7339    0.00 
    4618      0.535525   520.5  -3761.55    1187.0   37.62     37.7137      0.4643      1.0108     0.0     0.0      6.7331    0.00 
    4619      0.535635   520.5  -3762.39    1184.9   37.62     37.6413      0.4644      1.0344     0.0     0.0      6.7324    0.00 
    4620      0.535744   520.4  -3763.24    1187.0   37.63     37.7035      0.4646      1.0160     0.0     0.0      6.7317    0.00 
    4621      0.535871   520.5  -3764.36    1185.6   37.64     37.6519      0.4647      1.0309     0.0     0.0      6.7309    0.00 
    4622      0.535981   520.7  -3763.80    1189.1   37.64     37.7673      0.4647      1.0384     0.0     0.0      6.7302    0.00 
    4623      0.536090   520.5  -3765.48    1186.3   37.65     37.6675      0.4649      1.0302     0.0     0.0      6.7295    0.00 
    4624      0.536217   519.8  -3768.30    1181.4   37.68     37.4937      0.4654      1.0602     0.0     0.0      6.7287    0.00 
    4625      0.536327   520.8  -3766.05    1189.8   37.66     37.7761      0.4650      1.0183     0.0     0.0      6.7280    0.00 
    4626      0.536463   520.4  -3767.73    1187.0   37.68     37.6763      0.4653      1.0683     0.0     0.0      6.7271    0.00 
    4627      0.536554   520.3  -3768.86    1184.2   37.69     37.5799      0.4655      0.9835     0.0     0.0      6.7266    0.00 
    4628      0.536680   520.7  -3768.86    1189.8   37.69     37.7591      0.4655      1.0402     0.0     0.0      6.7257    0.00 
    4629      0.536791   520.4  -3770.26    1185.6   37.70     37.6162      0.4657      0.9767     0.0     0.0      6.7250    0.00 
    4630      0.536902   521.1  -3769.98    1189.8   37.70     37.7523      0.4656      1.0151     0.0     0.0      6.7243    0.00 
    4631      0.537028   520.4  -3772.23    1186.3   37.72     37.6267      0.4660      0.9632     0.0     0.0      6.7235    0.00 
    4632      0.537138   520.8  -3771.39    1189.1   37.71     37.7214      0.4659      0.9546     0.0     0.0      6.7228    0.00 
    4633      0.537265   519.9  -3774.76    1183.5   37.75     37.5219      0.4664      0.9538     0.0     0.0      6.7220    0.00 
    4634      0.537374   520.8  -3773.07    1189.1   37.73     37.7111      0.4661      0.9200     0.0     0.0      6.7214    0.00 
    4635      0.537495   520.7  -3774.76    1187.7   37.75     37.6562      0.4664      0.9623     0.0     0.0      6.7206    0.00 
    4636      0.537605   520.8  -3774.20    1189.1   37.74     37.7043      0.4663      0.9066     0.0     0.0      6.7199    0.00 
    4637      0.537715   520.7  -3775.32    1189.1   37.75     37.6975      0.4665      0.9546     0.0     0.0      6.7192    0.00 
    4638      0.537842   520.9  -3774.48    1192.6   37.74     37.8145      0.4664      0.9265     0.0     0.0      6.7184    0.00 
    4639      0.537952   520.5  -3777.57    1184.9   37.78     37.5497      0.4669      1.0050     0.0     0.0      6.7177    0.00 
    4640      0.538062   521.0  -3776.73    1191.9   37.77     37.7785      0.4667      0.9938     0.0     0.0      6.7170    0.00 
    4641      0.538189   520.8  -3778.70    1188.4   37.79     37.6547      0.4670      1.0202     0.0     0.0      6.7162    0.00 
    4642      0.538299   520.7  -3779.54    1189.1   37.80     37.6720      0.4672      1.0177     0.0     0.0      6.7155    0.00 
    4643      0.538419   520.8  -3780.38    1188.4   37.80     37.6445      0.4673      1.0276     0.0     0.0      6.7148    0.00 
    4644      0.538530   520.8  -3780.95    1189.8   37.81     37.6858      0.4674      1.0582     0.0     0.0      6.7141    0.00 
    4645      0.538655   521.4  -3780.66    1193.4   37.81     37.7993      0.4674      1.0848     0.0     0.0      6.7133    0.00 
    4646      0.538765   521.0  -3780.95    1191.9   37.81     37.7529      0.4674      1.0949     0.0     0.0      6.7126    0.00 
    4647      0.538876   520.7  -3783.48    1187.7   37.83     37.6035      0.4678      1.1064     0.0     0.0      6.7119    0.00 
    4648      0.539002   520.9  -3783.76    1187.7   37.84     37.6018      0.4679      1.1152     0.0     0.0      6.7111    0.00 
    4649      0.539110   520.8  -3785.16    1187.7   37.85     37.5933      0.4681      1.1179     0.0     0.0      6.7104    0.00 
    4650      0.539239   520.9  -3784.60    1191.9   37.85     37.7307      0.4680      1.1171     0.0     0.0      6.7095    0.00 
    4651      0.539348   520.9  -3785.72    1189.8   37.86     37.6569      0.4682      1.1162     0.0     0.0      6.7089    0.00 
    4652      0.539467   520.9  -3787.41    1187.7   37.87     37.5797      0.4684      1.1023     0.0     0.0      6.7081    0.00 
    4653      0.539575   520.9  -3787.97    1189.1   37.88     37.6209      0.4685      1.1158     0.0     0.0      6.7074    0.00 
    4654      0.539702   520.9  -3789.10    1187.7   37.89     37.5695      0.4687      1.0945     0.0     0.0      6.7066    0.00 
    4655      0.539812   520.7  -3790.22    1187.0   37.90     37.5403      0.4689      1.0672     0.0     0.0      6.7059    0.00 
    4656      0.539921   520.8  -3790.22    1189.1   37.90     37.6073      0.4689      1.0436     0.0     0.0      6.7052    0.00 
    4657      0.540049   520.9  -3791.07    1189.1   37.91     37.6022      0.4690      1.0130     0.0     0.0      6.7044    0.00 
    4658      0.540159   520.9  -3791.07    1189.8   37.91     37.6245      0.4690      1.0427     0.0     0.0      6.7037    0.00 
    4659      0.540267   520.9  -3791.91    1190.5   37.92     37.6417      0.4692      1.0019     0.0     0.0      6.7030    0.00 
    4660      0.540386   520.9  -3793.03    1189.1   37.93     37.5903      0.4694      1.0110     0.0     0.0      6.7023    0.00 
    4661      0.540513   520.9  -3793.31    1189.1   37.93     37.5886      0.4694      0.9998     0.0     0.0      6.7015    0.00 
    4662      0.540622   520.9  -3794.16    1189.1   37.94     37.5835      0.4695      1.0065     0.0     0.0      6.7008    0.00 
    4663      0.540732   520.8  -3795.84    1187.0   37.96     37.5063      0.4698      1.0472     0.0     0.0      6.7001    0.00 
    4664      0.540860   521.2  -3795.00    1192.6   37.95     37.6899      0.4697      1.0169     0.0     0.0      6.6993    0.00 
    4665      0.540969   520.8  -3797.81    1187.0   37.98     37.4944      0.4701      1.0377     0.0     0.0      6.6986    0.00 
    4666      0.541080   520.9  -3798.09    1189.1   37.98     37.5596      0.4702      0.9963     0.0     0.0      6.6979    0.00 
    4667      0.541207   520.9  -3798.66    1189.1   37.99     37.5562      0.4703      1.0463     0.0     0.0      6.6971    0.00 
    4668      0.541316   521.1  -3798.09    1191.2   37.98     37.6265      0.4702      1.0202     0.0     0.0      6.6964    0.00 
    4669      0.541436   521.6  -3798.09    1192.6   37.98     37.6711      0.4702      1.0381     0.0     0.0      6.6957    0.00 
    4670      0.541547   521.0  -3800.34    1190.5   38.00     37.5906      0.4705      1.0013     0.0     0.0      6.6950    0.00 
    4671      0.541674   520.9  -3801.75    1188.4   38.02     37.5152      0.4708      1.0086     0.0     0.0      6.6942    0.00 
    4672      0.541784   520.9  -3803.43    1187.0   38.03     37.4605      0.4710      1.0267     0.0     0.0      6.6935    0.00 
    4673      0.541894   520.9  -3801.75    1189.8   38.02     37.5598      0.4708      1.0067     0.0     0.0      6.6928    0.00 
    4674      0.542020   521.2  -3802.87    1191.9   38.03     37.6198      0.4709      0.9922     0.0     0.0      6.6920    0.00 
    4675      0.542130   520.9  -3804.28    1189.8   38.04     37.5444      0.4712      0.9834     0.0     0.0      6.6913    0.00 
    4676      0.542241   521.1  -3804.84    1190.5   38.05     37.5633      0.4713      0.9861     0.0     0.0      6.6906    0.00 
    4677      0.542361   520.9  -3805.96    1189.1   38.06     37.5120      0.4714      1.0269     0.0     0.0      6.6898    0.00 
    4678      0.542471   521.2  -3805.40    1191.9   38.05     37.6044      0.4713      1.0109     0.0     0.0      6.6892    0.00 
    4679      0.542598   521.4  -3805.68    1192.6   38.06     37.6250      0.4714      0.9862     0.0     0.0      6.6883    0.00 
    4680      0.542708   520.9  -3808.78    1187.0   38.09     37.4282      0.4719      0.9596     0.0     0.0      6.6877    0.00 
    4681      0.542818   521.2  -3807.65    1191.9   38.08     37.5908      0.4717      0.9669     0.0     0.0      6.6870    0.00 
    4682      0.542945   521.0  -3809.62    1190.5   38.10     37.5343      0.4720      1.0074     0.0     0.0      6.6862    0.00 
    4683      0.543055   521.3  -3809.34    1191.9   38.09     37.5805      0.4720      0.9939     0.0     0.0      6.6855    0.00 
    4684      0.543181   521.1  -3810.74    1190.5   38.11     37.5275      0.4722      1.0226     0.0     0.0      6.6847    0.00 
    4685      0.543298   521.2  -3811.31    1190.5   38.11     37.5241      0.4723      0.9626     0.0     0.0      6.6839    0.00 
    4686      0.543407   521.2  -3812.43    1191.9   38.12     37.5617      0.4725      1.0308     0.0     0.0      6.6832    0.00 
    4687      0.543515   521.3  -3812.15    1192.6   38.12     37.5857      0.4724      1.0088     0.0     0.0      6.6826    0.00 
    4688      0.543643   521.8  -3812.15    1196.2   38.12     37.6969      0.4724      1.0622     0.0     0.0      6.6818    0.00 
    4689      0.543752   521.4  -3812.99    1194.8   38.13     37.6473      0.4726      1.0610     0.0     0.0      6.6811    0.00 
    4690      0.543861   521.4  -3814.40    1193.4   38.14     37.5943      0.4728      1.0626     0.0     0.0      6.6804    0.00 
    4691      0.543990   521.0  -3816.93    1189.8   38.17     37.4678      0.4732      1.0903     0.0     0.0      6.6796    0.00 
    4692      0.544101   521.2  -3816.93    1190.5   38.17     37.4900      0.4732      1.0792     0.0     0.0      6.6789    0.00 
    4693      0.544209   521.2  -3817.77    1190.5   38.18     37.4849      0.4733      1.0830     0.0     0.0      6.6782    0.00 
    4694      0.544327   521.5  -3817.49    1194.8   38.17     37.6199      0.4733      1.0468     0.0     0.0      6.6775    0.00 
    4695      0.544454   521.2  -3818.61    1193.4   38.19     37.5686      0.4735      1.0273     0.0     0.0      6.6767    0.00 
    4696      0.544564   521.2  -3820.02    1192.6   38.20     37.5379      0.4737      1.0531     0.0     0.0      6.6760    0.00 
    4697      0.544689   521.5  -3820.02    1195.5   38.20     37.6267      0.4737      1.0677     0.0     0.0      6.6752    0.00 
    4698      0.544797   521.3  -3820.58    1192.6   38.21     37.5345      0.4738      1.0754     0.0     0.0      6.6745    0.00 
    4699      0.544906   521.1  -3821.99    1191.2   38.22     37.4815      0.4740      1.0276     0.0     0.0      6.6738    0.00 
    4700      0.545035   521.6  -3821.71    1196.2   38.22     37.6387      0.4740      1.0755     0.0     0.0      6.6730    0.00 
    4701      0.545144   521.4  -3823.39    1191.9   38.23     37.4952      0.4743      1.0644     0.0     0.0      6.6723    0.00 
    4702      0.545262   521.4  -3823.96    1194.1   38.24     37.5584      0.4743      1.1332     0.0     0.0      6.6716    0.00 
    4703      0.545370   521.6  -3823.39    1196.2   38.23     37.6284      0.4743      1.1402     0.0     0.0      6.6709    0.00 
    4704      0.545499   521.8  -3824.52    1196.2   38.25     37.6215      0.4744      1.1222     0.0     0.0      6.6701    0.00 
    4705      0.545607   520.8  -3829.58    1187.0   38.30     37.3024      0.4753      1.1352     0.0     0.0      6.6694    0.00 
    4706      0.545735   521.4  -3827.05    1194.8   38.27     37.5618      0.4748      1.0947     0.0     0.0      6.6686    0.00 
    4707      0.545846   521.2  -3828.45    1191.9   38.28     37.4645      0.4751      1.1209     0.0     0.0      6.6679    0.00 
    4708      0.545954   521.3  -3828.73    1193.4   38.29     37.5071      0.4751      1.0633     0.0     0.0      6.6672    0.00 
    4709      0.546083   521.4  -3830.14    1192.6   38.30     37.4764      0.4753      1.0472     0.0     0.0      6.6664    0.00 
    4710      0.546193   521.3  -3830.70    1193.4   38.31     37.4952      0.4754      1.0162     0.0     0.0      6.6657    0.00 
    4711      0.546310   521.4  -3830.98    1192.6   38.31     37.4713      0.4755      1.0279     0.0     0.0      6.6650    0.00 
    4712      0.546419   521.6  -3831.26    1195.5   38.31     37.5583      0.4755      0.9903     0.0     0.0      6.6643    0.00 
    4713      0.546545   521.4  -3832.11    1194.8   38.32     37.5310      0.4757      0.9924     0.0     0.0      6.6635    0.00 
    4714      0.546653   521.7  -3832.11    1194.8   38.32     37.5310      0.4757      0.9858     0.0     0.0      6.6628    0.00 
    4715      0.546762   521.2  -3834.36    1191.9   38.34     37.4286      0.4760      0.9735     0.0     0.0      6.6622    0.00 
    4716      0.546889   521.5  -3834.92    1193.4   38.35     37.4695      0.4761      0.9786     0.0     0.0      6.6614    0.00 
    4717      0.546997   521.3  -3836.04    1192.6   38.36     37.4406      0.4763      0.9849     0.0     0.0      6.6607    0.00 
    4718      0.547124   521.3  -3836.32    1192.6   38.36     37.4389      0.4764      0.9668     0.0     0.0      6.6599    0.00 
    4719      0.547240   521.5  -3836.61    1194.1   38.37     37.4814      0.4764      0.9895     0.0     0.0      6.6592    0.00 
    4720      0.547350   521.4  -3836.89    1196.2   38.37     37.5462      0.4764      0.9829     0.0     0.0      6.6585    0.00 
    4721      0.547460   521.6  -3838.01    1195.5   38.38     37.5172      0.4766      0.9990     0.0     0.0      6.6578    0.00 
    4722      0.547587   521.4  -3839.14    1193.4   38.39     37.4439      0.4768      1.0099     0.0     0.0      6.6570    0.00 
    4723      0.547696   521.7  -3838.85    1196.2   38.39     37.5342      0.4768      1.0315     0.0     0.0      6.6563    0.00 
    4724      0.547808   521.8  -3839.42    1197.6   38.39     37.5751      0.4769      1.0518     0.0     0.0      6.6556    0.00 
    4725      0.547934   521.8  -3840.54    1196.9   38.41     37.5461      0.4770      1.0731     0.0     0.0      6.6548    0.00 
    4726      0.548045   521.5  -3841.67    1195.5   38.42     37.4949      0.4772      1.0702     0.0     0.0      6.6541    0.00 
    4727      0.548154   521.4  -3843.07    1194.8   38.43     37.4643      0.4774      1.1066     0.0     0.0      6.6534    0.00 
    4728      0.548272   521.3  -3844.20    1193.4   38.44     37.4132      0.4776      1.0649     0.0     0.0      6.6527    0.00 
    4729      0.548399   521.6  -3844.76    1194.1   38.45     37.4319      0.4777      1.0938     0.0     0.0      6.6519    0.00 
    4730      0.548508   521.7  -3844.48    1196.9   38.44     37.5221      0.4777      1.0392     0.0     0.0      6.6512    0.00 
    4731      0.548617   521.4  -3845.60    1194.8   38.46     37.4489      0.4779      1.0356     0.0     0.0      6.6505    0.00 
    4732      0.548745   521.4  -3847.29    1194.8   38.47     37.4386      0.4781      1.0193     0.0     0.0      6.6497    0.00 
    4733      0.548854   521.8  -3846.16    1196.9   38.46     37.5118      0.4779      0.9753     0.0     0.0      6.6490    0.00 
    4734      0.548983   521.2  -3849.54    1191.9   38.50     37.3365      0.4785      1.0206     0.0     0.0      6.6482    0.00 
    4735      0.549091   521.9  -3847.01    1198.3   38.47     37.5509      0.4781      0.9560     0.0     0.0      6.6475    0.00 
    4736      0.549212   521.7  -3848.97    1196.2   38.49     37.4725      0.4784      1.0098     0.0     0.0      6.6468    0.00 
    4737      0.549320   521.8  -3849.82    1196.2   38.50     37.4674      0.4785      0.9641     0.0     0.0      6.6461    0.00 
    4738      0.549447   522.0  -3849.82    1198.3   38.50     37.5337      0.4785      1.0520     0.0     0.0      6.6453    0.00 
    4739      0.549558   521.4  -3852.07    1194.1   38.52     37.3874      0.4789      1.0245     0.0     0.0      6.6446    0.00 
    4740      0.549667   521.8  -3852.07    1196.9   38.52     37.4758      0.4789      1.0724     0.0     0.0      6.6439    0.00 
    4741      0.549794   521.8  -3852.35    1197.6   38.52     37.4962      0.4790      1.0608     0.0     0.0      6.6431    0.00 
    4742      0.549903   521.8  -3853.47    1196.9   38.53     37.4672      0.4791      1.0248     0.0     0.0      6.6425    0.00 
    4743      0.550012   521.5  -3856.00    1192.6   38.56     37.3193      0.4795      1.0683     0.0     0.0      6.6418    0.00 
    4744      0.550131   521.8  -3854.32    1196.9   38.54     37.4621      0.4793      1.0106     0.0     0.0      6.6410    0.00 
    4745      0.550257   521.4  -3856.00    1194.1   38.56     37.3635      0.4795      1.0352     0.0     0.0      6.6403    0.00 
    4746      0.550367   521.7  -3857.13    1195.5   38.57     37.4008      0.4797      0.9835     0.0     0.0      6.6396    0.00 
    4747      0.550477   521.7  -3857.13    1196.2   38.57     37.4229      0.4797      0.9616     0.0     0.0      6.6389    0.00 
    4748      0.550603   521.8  -3858.53    1196.2   38.59     37.4143      0.4800      0.9568     0.0     0.0      6.6381    0.00 
    4749      0.550713   521.8  -3858.53    1197.6   38.59     37.4585      0.4800      0.9523     0.0     0.0      6.6374    0.00 
    4750      0.550825   522.0  -3858.53    1199.7   38.59     37.5247      0.4800      0.9615     0.0     0.0      6.6367    0.00 
    4751      0.550951   522.0  -3859.94    1199.7   38.60     37.5161      0.4802      0.9658     0.0     0.0      6.6359    0.00 
    4752      0.551062   522.0  -3860.22    1198.3   38.60     37.4702      0.4802      1.0083     0.0     0.0      6.6352    0.00 
    4753      0.551180   521.9  -3861.06    1198.3   38.61     37.4651      0.4804      1.0066     0.0     0.0      6.6345    0.00 
    4754      0.551291   521.9  -3861.91    1198.3   38.62     37.4600      0.4805      1.0780     0.0     0.0      6.6338    0.00 
    4755      0.551417   521.8  -3863.03    1198.3   38.63     37.4531      0.4807      1.1004     0.0     0.0      6.6330    0.00 
    4756      0.551525   522.0  -3863.03    1200.4   38.63     37.5193      0.4807      1.1313     0.0     0.0      6.6323    0.00 
    4757      0.551634   521.8  -3864.72    1199.0   38.65     37.4649      0.4810      1.1321     0.0     0.0      6.6316    0.00 
    4758      0.551761   521.8  -3865.28    1198.3   38.65     37.4394      0.4811      1.1661     0.0     0.0      6.6308    0.00 
    4759      0.551871   521.7  -3866.40    1198.3   38.66     37.4325      0.4812      1.1508     0.0     0.0      6.6301    0.00 
    4760      0.552000   521.6  -3867.53    1196.2   38.68     37.3595      0.4814      1.1401     0.0     0.0      6.6293    0.00 
    4761      0.552101   521.9  -3867.81    1197.6   38.68     37.4019      0.4815      1.1276     0.0     0.0      6.6287    0.00 
    4762      0.552229   522.1  -3867.53    1199.0   38.68     37.4477      0.4814      1.0684     0.0     0.0      6.6279    0.00 
    4763      0.552337   521.3  -3872.03    1190.5   38.72     37.1559      0.4822      1.0474     0.0     0.0      6.6272    0.00 
    4764      0.552445   521.8  -3870.06    1198.3   38.70     37.4102      0.4818      0.9891     0.0     0.0      6.6265    0.00 
    4765      0.552573   522.1  -3870.34    1200.4   38.70     37.4746      0.4819      0.9790     0.0     0.0      6.6258    0.00 
    4766      0.552682   521.8  -3871.74    1196.2   38.72     37.3338      0.4821      0.9164     0.0     0.0      6.6251    0.00 
    4767      0.552809   521.8  -3872.31    1199.0   38.72     37.4185      0.4822      0.9098     0.0     0.0      6.6243    0.00 
    4768      0.552920   522.1  -3872.03    1200.4   38.72     37.4643      0.4822      0.8962     0.0     0.0      6.6236    0.00 
    4769      0.553029   522.0  -3872.87    1199.0   38.73     37.4151      0.4823      0.9413     0.0     0.0      6.6229    0.00 
    4770      0.553148   521.8  -3873.99    1199.0   38.74     37.4082      0.4825      0.9159     0.0     0.0      6.6222    0.00 
    4771      0.553257   522.0  -3874.56    1199.0   38.75     37.4048      0.4826      0.9483     0.0     0.0      6.6215    0.00 
    4772      0.553384   522.3  -3874.27    1203.9   38.74     37.5606      0.4825      0.9727     0.0     0.0      6.6207    0.00 
    4773      0.553494   521.9  -3876.52    1199.0   38.77     37.3928      0.4829      0.9904     0.0     0.0      6.6200    0.00 
    4774      0.553620   522.0  -3876.80    1199.0   38.77     37.3910      0.4829      1.0191     0.0     0.0      6.6193    0.00 
    4775      0.553730   522.1  -3876.24    1201.8   38.76     37.4825      0.4828      1.0482     0.0     0.0      6.6186    0.00 
    4776      0.553841   521.8  -3879.05    1198.3   38.79     37.3553      0.4833      1.0451     0.0     0.0      6.6179    0.00 
    4777      0.553966   522.1  -3879.62    1198.3   38.80     37.3519      0.4834      1.0429     0.0     0.0      6.6171    0.00 
    4778      0.554086   522.0  -3879.90    1199.7   38.80     37.3942      0.4834      1.0422     0.0     0.0      6.6164    0.00 
    4779      0.554194   522.1  -3880.46    1201.8   38.80     37.4567      0.4835      1.0468     0.0     0.0      6.6157    0.00 
    4780      0.554304   522.0  -3881.30    1201.1   38.81     37.4295      0.4837      1.0245     0.0     0.0      6.6150    0.00 
    4781      0.554431   522.0  -3882.15    1201.1   38.82     37.4244      0.4838      1.0007     0.0     0.0      6.6142    0.00 
    4782      0.554539   522.2  -3882.15    1201.8   38.82     37.4464      0.4838      1.0174     0.0     0.0      6.6135    0.00 
    4783      0.554666   522.1  -3882.99    1202.5   38.83     37.4632      0.4840      1.0047     0.0     0.0      6.6127    0.00 
    4784      0.554776   521.9  -3884.96    1199.0   38.85     37.3413      0.4843      1.0075     0.0     0.0      6.6120    0.00 
    4785      0.554885   522.3  -3883.83    1203.2   38.84     37.4800      0.4841      1.0170     0.0     0.0      6.6114    0.00 
    4786      0.555022   522.2  -3885.24    1202.5   38.85     37.4494      0.4843      1.0056     0.0     0.0      6.6105    0.00 
    4787      0.555113   522.0  -3887.21    1200.4   38.87     37.3715      0.4846      1.0050     0.0     0.0      6.6099    0.00 
    4788      0.555239   522.2  -3887.21    1201.8   38.87     37.4154      0.4846      1.0285     0.0     0.0      6.6091    0.00 
    4789      0.555349   522.2  -3886.92    1203.2   38.87     37.4611      0.4846      1.0322     0.0     0.0      6.6084    0.00 
    4790      0.555475   522.1  -3888.33    1201.8   38.88     37.4085      0.4848      1.0464     0.0     0.0      6.6077    0.00 
    4791      0.555583   522.2  -3888.89    1201.8   38.89     37.4051      0.4849      1.0290     0.0     0.0      6.6070    0.00 
    4792      0.555711   522.3  -3890.02    1203.2   38.90     37.4421      0.4851      1.0497     0.0     0.0      6.6062    0.00 
    4793      0.555820   522.1  -3890.86    1201.1   38.91     37.3711      0.4852      1.0423     0.0     0.0      6.6055    0.00 
    4794      0.555929   522.2  -3891.42    1201.8   38.91     37.3896      0.4853      1.0487     0.0     0.0      6.6048    0.00 
    4795      0.556050   522.1  -3891.70    1201.8   38.92     37.3879      0.4854      1.0342     0.0     0.0      6.6041    0.00 
    4796      0.556159   522.2  -3892.83    1201.8   38.93     37.3810      0.4856      1.0540     0.0     0.0      6.6034    0.00 
    4797      0.556287   522.1  -3894.23    1201.1   38.94     37.3504      0.4858      1.0281     0.0     0.0      6.6026    0.00 
    4798      0.556395   522.1  -3894.23    1201.8   38.94     37.3724      0.4858      1.0432     0.0     0.0      6.6020    0.00 
    4799      0.556522   522.2  -3895.08    1203.2   38.95     37.4111      0.4859      1.0375     0.0     0.0      6.6012    0.00 
    4800      0.556633   522.2  -3895.64    1201.8   38.96     37.3638      0.4860      1.0165     0.0     0.0      6.6005    0.00 
    4801      0.556742   522.1  -3896.76    1201.8   38.97     37.3569      0.4862      1.0263     0.0     0.0      6.5998    0.00 
    4802      0.556868   522.5  -3896.20    1206.1   38.96     37.4920      0.4861      1.0206     0.0     0.0      6.5990    0.00 
    4803      0.556969   522.3  -3898.17    1201.8   38.98     37.3483      0.4864      1.0517     0.0     0.0      6.5984    0.00 
    4804      0.557099   522.1  -3899.29    1201.1   38.99     37.3195      0.4866      1.0283     0.0     0.0      6.5976    0.00 
    4805      0.557208   522.2  -3899.57    1203.9   39.00     37.4055      0.4867      1.0526     0.0     0.0      6.5969    0.00 
    4806      0.557317   522.3  -3899.86    1203.9   39.00     37.4038      0.4867      1.0340     0.0     0.0      6.5963    0.00 
    4807      0.557446   522.3  -3900.98    1203.2   39.01     37.3749      0.4869      1.0444     0.0     0.0      6.5955    0.00 
    4808      0.557554   522.4  -3901.26    1204.6   39.01     37.4171      0.4869      1.0499     0.0     0.0      6.5948    0.00 
    4809      0.557680   522.3  -3901.82    1203.9   39.02     37.3917      0.4870      1.0517     0.0     0.0      6.5940    0.00 
    4810      0.557789   522.3  -3903.23    1203.2   39.03     37.3612      0.4873      1.0704     0.0     0.0      6.5933    0.00 
    4811      0.557899   522.3  -3904.07    1203.9   39.04     37.3779      0.4874      1.0271     0.0     0.0      6.5926    0.00 
    4812      0.558015   522.1  -3905.48    1201.8   39.05     37.3036      0.4876      1.0466     0.0     0.0      6.5919    0.00 
    4813      0.558142   522.3  -3905.48    1203.2   39.05     37.3474      0.4876      1.0199     0.0     0.0      6.5911    0.00 
    4814      0.558250   522.4  -3905.76    1205.4   39.06     37.4114      0.4877      1.0086     0.0     0.0      6.5904    0.00 
    4815      0.558377   522.3  -3907.45    1203.2   39.07     37.3353      0.4880      1.0039     0.0     0.0      6.5896    0.00 
    4816      0.558487   522.6  -3906.32    1206.1   39.06     37.4298      0.4878      0.9972     0.0     0.0      6.5890    0.00 
    4817      0.558595   522.3  -3908.57    1203.9   39.09     37.3503      0.4881      0.9980     0.0     0.0      6.5883    0.00 
    4818      0.558720   522.3  -3909.13    1203.9   39.09     37.3469      0.4882      0.9864     0.0     0.0      6.5875    0.00 
    4819      0.558829   522.4  -3908.57    1204.6   39.09     37.3722      0.4881      1.0077     0.0     0.0      6.5868    0.00 
    4820      0.558948   522.3  -3910.54    1203.9   39.11     37.3382      0.4885      0.9647     0.0     0.0      6.5861    0.00 
    4821      0.559059   522.2  -3911.66    1203.9   39.12     37.3314      0.4886      1.0272     0.0     0.0      6.5854    0.00 
    4822      0.559186   522.7  -3911.10    1207.5   39.11     37.4442      0.4886      1.0004     0.0     0.0      6.5846    0.00 
    4823      0.559294   522.3  -3912.79    1204.6   39.13     37.3463      0.4888      1.0587     0.0     0.0      6.5840    0.00 
    4824      0.559422   522.4  -3913.07    1205.4   39.13     37.3665      0.4889      1.0434     0.0     0.0      6.5832    0.00 
    4825      0.559530   522.7  -3913.07    1207.5   39.13     37.4321      0.4889      1.0583     0.0     0.0      6.5825    0.00 
    4826      0.559639   522.3  -3915.04    1203.2   39.15     37.2888      0.4892      1.0853     0.0     0.0      6.5818    0.00 
    4827      0.559769   522.6  -3914.47    1207.5   39.14     37.4235      0.4891      1.0827     0.0     0.0      6.5810    0.00 
    4828      0.559877   522.3  -3916.72    1204.6   39.17     37.3222      0.4895      1.0984     0.0     0.0      6.5804    0.00 
    4829      0.559997   522.4  -3916.44    1206.8   39.16     37.3895      0.4894      1.0836     0.0     0.0      6.5796    0.00 
    4830      0.560106   522.1  -3918.69    1201.8   39.19     37.2227      0.4898      1.0855     0.0     0.0      6.5789    0.00 
    4831      0.560232   522.3  -3919.53    1205.4   39.20     37.3268      0.4899      1.0409     0.0     0.0      6.5782    0.00 
    4832      0.560342   522.6  -3918.97    1205.4   39.19     37.3303      0.4899      1.0736     0.0     0.0      6.5775    0.00 
    4833      0.560451   522.3  -3919.81    1204.6   39.20     37.3032      0.4900      1.0057     0.0     0.0      6.5768    0.00 
    4834      0.560579   522.3  -3921.22    1203.9   39.21     37.2727      0.4902      1.0184     0.0     0.0      6.5760    0.00 
    4835      0.560689   522.7  -3920.66    1208.2   39.21     37.4073      0.4901      0.9814     0.0     0.0      6.5753    0.00 
    4836      0.560798   522.5  -3922.06    1206.1   39.22     37.3331      0.4904      0.9848     0.0     0.0      6.5746    0.00 
    4837      0.560919   522.6  -3922.91    1204.6   39.23     37.2843      0.4905      0.9737     0.0     0.0      6.5739    0.00 
    4838      0.561047   522.7  -3923.19    1208.2   39.23     37.3917      0.4905      0.9594     0.0     0.0      6.5731    0.00 
    4839      0.561157   522.6  -3924.31    1204.6   39.24     37.2756      0.4907      0.9823     0.0     0.0      6.5724    0.00 
    4840      0.561266   522.7  -3924.59    1206.8   39.25     37.3394      0.4908      0.9694     0.0     0.0      6.5717    0.00 
    4841      0.561393   522.3  -3926.28    1203.9   39.26     37.2417      0.4911      1.0031     0.0     0.0      6.5709    0.00 
    4842      0.561504   522.8  -3925.44    1208.2   39.25     37.3779      0.4909      1.0020     0.0     0.0      6.5703    0.00 
    4843      0.561612   522.7  -3926.56    1207.5   39.27     37.3491      0.4911      1.0269     0.0     0.0      6.5696    0.00 
    4844      0.561737   522.4  -3927.97    1206.8   39.28     37.3187      0.4913      1.0197     0.0     0.0      6.5688    0.00 
    4845      0.561856   522.7  -3927.41    1208.9   39.27     37.3876      0.4912      1.0565     0.0     0.0      6.5681    0.00 
    4846      0.561963   522.6  -3929.37    1205.4   39.29     37.2664      0.4916      1.0594     0.0     0.0      6.5674    0.00 
    4847      0.562073   522.4  -3930.22    1204.6   39.30     37.2394      0.4917      1.0619     0.0     0.0      6.5667    0.00 
    4848      0.562200   522.5  -3930.78    1206.1   39.31     37.2796      0.4918      1.0600     0.0     0.0      6.5659    0.00 
    4849      0.562308   522.6  -3931.62    1206.1   39.32     37.2744      0.4919      1.0472     0.0     0.0      6.5653    0.00 
    4850      0.562435   522.5  -3932.47    1205.4   39.32     37.2474      0.4921      1.0478     0.0     0.0      6.5645    0.00 
    4851      0.562544   522.7  -3932.47    1207.5   39.32     37.3128      0.4921      1.0468     0.0     0.0      6.5638    0.00 
    4852      0.562653   522.7  -3933.03    1208.2   39.33     37.3312      0.4922      1.0345     0.0     0.0      6.5632    0.00 
    4853      0.562781   522.5  -3934.43    1207.5   39.34     37.3007      0.4924      1.0434     0.0     0.0      6.5624    0.00 
    4854      0.562901   522.7  -3935.56    1206.8   39.36     37.2720      0.4926      1.0053     0.0     0.0      6.5616    0.00 
    4855      0.563012   522.6  -3935.84    1207.5   39.36     37.2921      0.4926      1.0225     0.0     0.0      6.5610    0.00 
    4856      0.563121   522.6  -3936.68    1207.5   39.37     37.2869      0.4928      1.0072     0.0     0.0      6.5603    0.00 
    4857      0.563249   522.6  -3936.68    1207.5   39.37     37.2869      0.4928      0.9936     0.0     0.0      6.5595    0.00 
    4858      0.563359   522.6  -3938.09    1207.5   39.38     37.2783      0.4930      1.0209     0.0     0.0      6.5588    0.00 
    4859      0.563467   522.8  -3937.81    1209.6   39.38     37.3454      0.4930      0.9940     0.0     0.0      6.5582    0.00 
    4860      0.563593   522.4  -3940.06    1204.6   39.40     37.1790      0.4933      1.0398     0.0     0.0      6.5574    0.00 
    4861      0.563702   522.7  -3939.49    1209.6   39.39     37.3350      0.4932      1.0102     0.0     0.0      6.5567    0.00 
    4862      0.563822   522.7  -3940.62    1209.6   39.41     37.3280      0.4934      1.0397     0.0     0.0      6.5560    0.00 
    4863      0.563932   522.7  -3941.74    1208.9   39.42     37.2993      0.4936      1.0250     0.0     0.0      6.5553    0.00
