Repository: LightForm-group/dilatometer_modelling_and_constitutive_behaviour

# dilatometer_modelling_and_constitutive_behaviour

Created with work by Inigo Howe, Patryk Jedrasiak, Hugh Shercliff

This program contains a method of testing various constitutive models and extracting the constitutive behaviour of dilatometer samples correcting for inhomogeneities in termperature, strain and strain rate. The model is currently configured to a dilatometer run under vacuum, with no active cooling during the deformation for a sample of length 10mm with a diameter of 5mm. For both heatup and deformation the temperature is fitted to the experimental central themocoupole temperature for any general temperature profile.

File: experimental_data/deformation/1/520/018_Compression_Daniel_Al_Hom1_SHT_540C_Deform_520C_1.0s-1_QuenchHeGas__1.asc (part 16 of 27)
 C:\WinTA100\DIL805.PRO\Data\Deformation\ChrisDaniel\018_Compression_Daniel_Al_Hom1_SHT_540C_Deform_520C_1.0s-1_QuenchHeGas__1.asc
     No.          Time   Tem.1        DL     Force  Strain   kf (Def.)    Phi  (D)    Phi* (D)   Tem.2   Tem.3        Poti      HF 
                     s      °C        µm         N       %       N/mm²                     1/s      °C      °C          mm       % 
    4561      0.487868   513.0  -3242.01     978.1   32.42     33.6649      0.3942      0.9767     0.0     0.0      7.0235    0.00 
    4562      0.487968   513.1  -3242.84     976.7   32.43     33.6122      0.3943      1.0140     0.0     0.0      7.0228    0.00 
    4563      0.488077   513.3  -3242.56     979.5   32.43     33.7107      0.3943      1.0111     0.0     0.0      7.0221    0.00 
    4564      0.488185   513.0  -3244.50     975.3   32.44     33.5553      0.3946      1.0456     0.0     0.0      7.0214    0.00 
    4565      0.488294   513.2  -3244.22     978.1   32.44     33.6538      0.3945      1.0425     0.0     0.0      7.0206    0.00 
    4566      0.488404   513.4  -3245.33     978.8   32.45     33.6726      0.3947      1.0594     0.0     0.0      7.0199    0.00 
    4567      0.488495   513.0  -3248.10     972.5   32.48     33.4404      0.3951      1.0535     0.0     0.0      7.0193    0.00 
    4568      0.488604   513.1  -3247.82     976.0   32.48     33.5631      0.3951      1.0711     0.0     0.0      7.0186    0.00 
    4569      0.488713   513.3  -3246.99     978.1   32.47     33.6401      0.3950      1.0435     0.0     0.0      7.0178    0.00 
    4570      0.488826   513.0  -3249.76     974.6   32.50     33.5050      0.3954      1.0153     0.0     0.0      7.0171    0.00 
    4571      0.488944   513.3  -3249.76     975.3   32.50     33.5292      0.3954      1.0300     0.0     0.0      7.0163    0.00 
    4572      0.489034   513.3  -3250.03     977.4   32.50     33.6006      0.3954      1.0123     0.0     0.0      7.0157    0.00 
    4573      0.489145   513.2  -3251.69     974.6   32.52     33.4954      0.3957      1.0224     0.0     0.0      7.0150    0.00 
    4574      0.489253   513.5  -3250.86     979.5   32.51     33.6693      0.3955      0.9866     0.0     0.0      7.0142    0.00 
    4575      0.489362   513.3  -3252.25     975.3   32.52     33.5169      0.3957      0.9658     0.0     0.0      7.0135    0.00 
    4576      0.489471   512.8  -3255.29     971.1   32.55     33.3563      0.3962      0.9627     0.0     0.0      7.0128    0.00 
    4577      0.489581   513.5  -3253.35     978.1   32.53     33.6084      0.3959      0.9623     0.0     0.0      7.0120    0.00 
    4578      0.489672   513.7  -3253.08     978.8   32.53     33.6340      0.3959      0.9679     0.0     0.0      7.0114    0.00 
    4579      0.489782   513.5  -3255.29     976.0   32.55     33.5260      0.3962      0.9561     0.0     0.0      7.0107    0.00 
    4580      0.489890   513.3  -3256.67     976.0   32.57     33.5191      0.3964      0.9665     0.0     0.0      7.0100    0.00 
    4581      0.489992   513.7  -3256.12     976.7   32.56     33.5461      0.3963      0.9422     0.0     0.0      7.0093    0.00 
    4582      0.490103   513.7  -3257.78     976.0   32.58     33.5136      0.3966      0.9992     0.0     0.0      7.0085    0.00 
    4583      0.490214   513.7  -3258.06     976.0   32.58     33.5122      0.3966      0.9422     0.0     0.0      7.0078    0.00 
    4584      0.490322   513.6  -3258.89     977.4   32.59     33.5566      0.3967      0.9590     0.0     0.0      7.0071    0.00 
    4585      0.490432   513.5  -3259.72     974.6   32.60     33.4555      0.3968      0.9573     0.0     0.0      7.0063    0.00 
    4586      0.490541   513.8  -3259.16     979.5   32.59     33.6279      0.3968      0.9829     0.0     0.0      7.0056    0.00 
    4587      0.490652   513.6  -3261.38     975.3   32.61     33.4715      0.3971      1.0006     0.0     0.0      7.0049    0.00 
    4588      0.490743   513.7  -3261.10     976.7   32.61     33.5213      0.3970      1.0036     0.0     0.0      7.0043    0.00 
    4589      0.490852   513.9  -3261.93     976.7   32.62     33.5172      0.3972      1.0049     0.0     0.0      7.0035    0.00 
    4590      0.490971   513.9  -3262.76     977.4   32.63     33.5373      0.3973      0.9969     0.0     0.0      7.0027    0.00 
    4591      0.491062   513.5  -3264.42     974.6   32.64     33.4322      0.3975      1.0147     0.0     0.0      7.0021    0.00 
    4592      0.491171   513.7  -3264.42     976.7   32.64     33.5048      0.3975      0.9937     0.0     0.0      7.0014    0.00 
    4593      0.491280   513.9  -3264.70     978.1   32.65     33.5519      0.3976      1.0029     0.0     0.0      7.0007    0.00 
    4594      0.491391   513.7  -3266.08     976.7   32.66     33.4966      0.3978      0.9743     0.0     0.0      7.0000    0.00 
    4595      0.491499   513.6  -3268.02     973.2   32.68     33.3659      0.3981      0.9635     0.0     0.0      6.9992    0.00 
    4596      0.491607   513.9  -3267.19     976.7   32.67     33.4911      0.3979      0.9523     0.0     0.0      6.9985    0.00 
    4597      0.491715   513.9  -3268.02     976.7   32.68     33.4869      0.3981      0.9523     0.0     0.0      6.9978    0.00 
    4598      0.491826   514.0  -3268.29     978.8   32.68     33.5581      0.3981      0.9360     0.0     0.0      6.9970    0.00 
    4599      0.491925   514.0  -3269.12     976.7   32.69     33.4814      0.3982      0.9465     0.0     0.0      6.9964    0.00 
    4600      0.492036   514.2  -3269.68     978.1   32.70     33.5270      0.3983      0.9532     0.0     0.0      6.9956    0.00 
    4601      0.492145   514.2  -3269.95     978.1   32.70     33.5257      0.3984      0.9961     0.0     0.0      6.9949    0.00 
    4602      0.492253   514.0  -3271.34     976.7   32.71     33.4704      0.3986      0.9696     0.0     0.0      6.9942    0.00 
    4603      0.492362   514.0  -3272.44     977.4   32.72     33.4891      0.3987      1.0203     0.0     0.0      6.9935    0.00 
    4604      0.492453   514.2  -3272.17     978.8   32.72     33.5388      0.3987      0.9990     0.0     0.0      6.9929    0.00 
    4605      0.492563   514.0  -3274.38     974.6   32.74     33.3828      0.3990      1.0348     0.0     0.0      6.9921    0.00 
    4606      0.492673   514.0  -3274.93     976.0   32.75     33.4284      0.3991      1.0377     0.0     0.0      6.9914    0.00 
    4607      0.492775   514.2  -3274.38     978.8   32.74     33.5278      0.3990      1.0261     0.0     0.0      6.9907    0.00 
    4608      0.492891   514.0  -3277.14     973.9   32.77     33.3449      0.3994      1.0218     0.0     0.0      6.9900    0.00 
    4609      0.493001   514.5  -3275.76     978.1   32.76     33.4967      0.3992      0.9701     0.0     0.0      6.9892    0.00 
    4610      0.493111   514.2  -3277.42     976.7   32.77     33.4401      0.3995      1.0017     0.0     0.0      6.9885    0.00 
    4611      0.493219   514.4  -3277.42     978.8   32.77     33.5126      0.3995      0.9765     0.0     0.0      6.9878    0.00 
    4612      0.493310   514.4  -3278.25     977.4   32.78     33.4602      0.3996      1.0101     0.0     0.0      6.9872    0.00 
    4613      0.493419   514.2  -3279.91     976.0   32.80     33.4036      0.3998      0.9304     0.0     0.0      6.9864    0.00 
    4614      0.493529   514.2  -3280.46     976.0   32.80     33.4008      0.3999      0.9769     0.0     0.0      6.9857    0.00 
    4615      0.493639   514.2  -3281.29     976.7   32.81     33.4209      0.4000      0.9371     0.0     0.0      6.9850    0.00 
    4616      0.493747   514.5  -3281.85     976.0   32.82     33.3940      0.4001      0.9598     0.0     0.0      6.9843    0.00 
    4617      0.493850   514.4  -3281.02     978.8   32.81     33.4947      0.4000      0.9830     0.0     0.0      6.9836    0.00 
    4618      0.493958   514.9  -3280.74     983.1   32.81     33.6410      0.4000      0.9572     0.0     0.0      6.9829    0.00 
    4619      0.494068   514.2  -3285.44     973.9   32.85     33.3037      0.4007      0.9968     0.0     0.0      6.9821    0.00 
    4620      0.494177   514.3  -3284.61     976.7   32.85     33.4044      0.4005      0.9951     0.0     0.0      6.9814    0.00 
    4621      0.494287   514.6  -3284.34     978.8   32.84     33.4781      0.4005      1.0115     0.0     0.0      6.9807    0.00 
    4622      0.494379   514.6  -3285.44     978.1   32.85     33.4485      0.4007      1.0041     0.0     0.0      6.9801    0.00 
    4623      0.494488   514.5  -3286.00     979.5   32.86     33.4940      0.4007      1.0029     0.0     0.0      6.9793    0.00 
    4624      0.494596   514.5  -3287.38     977.4   32.87     33.4147      0.4010      1.0120     0.0     0.0      6.9786    0.00 
    4625      0.494705   514.4  -3288.49     976.0   32.88     33.3610      0.4011      1.0388     0.0     0.0      6.9779    0.00 
    4626      0.494824   514.6  -3287.93     977.4   32.88     33.4120      0.4010      1.0328     0.0     0.0      6.9771    0.00 
    4627      0.494915   514.4  -3289.87     976.0   32.90     33.3541      0.4013      1.0236     0.0     0.0      6.9765    0.00 
    4628      0.495026   514.6  -3290.15     976.0   32.90     33.3527      0.4014      1.0402     0.0     0.0      6.9757    0.00 
    4629      0.495136   514.4  -3290.70     976.0   32.91     33.3500      0.4014      1.0249     0.0     0.0      6.9750    0.00 
    4630      0.495244   514.7  -3291.25     976.7   32.91     33.3713      0.4015      1.0348     0.0     0.0      6.9743    0.00 
    4631      0.495354   514.6  -3292.36     976.7   32.92     33.3658      0.4017      1.0597     0.0     0.0      6.9735    0.00 
    4632      0.495464   514.6  -3293.19     976.7   32.93     33.3617      0.4018      1.0389     0.0     0.0      6.9728    0.00 
    4633      0.495572   514.7  -3294.02     976.7   32.94     33.3576      0.4019      1.0592     0.0     0.0      6.9721    0.00 
    4634      0.495664   514.9  -3293.19     979.5   32.93     33.4581      0.4018      1.0409     0.0     0.0      6.9715    0.00 
    4635      0.495782   514.6  -3295.68     976.0   32.96     33.3252      0.4022      1.0407     0.0     0.0      6.9707    0.00 
    4636      0.495891   514.6  -3297.34     975.3   32.97     33.2929      0.4024      1.0361     0.0     0.0      6.9700    0.00 
    4637      0.495999   514.6  -3297.34     974.6   32.97     33.2688      0.4024      1.0124     0.0     0.0      6.9693    0.00 
    4638      0.496091   514.7  -3297.34     976.0   32.97     33.3170      0.4024      0.9891     0.0     0.0      6.9687    0.00 
    4639      0.496202   514.7  -3298.17     976.0   32.98     33.3128      0.4026      0.9511     0.0     0.0      6.9679    0.00 
    4640      0.496311   514.5  -3299.55     974.6   33.00     33.2578      0.4028      0.9356     0.0     0.0      6.9672    0.00 
    4641      0.496419   514.9  -3299.55     976.7   33.00     33.3300      0.4028      0.9483     0.0     0.0      6.9665    0.00 
    4642      0.496527   515.0  -3299.00     978.1   32.99     33.3810      0.4027      0.9511     0.0     0.0      6.9658    0.00 
    4643      0.496636   514.7  -3301.21     976.0   33.01     33.2977      0.4030      0.9426     0.0     0.0      6.9650    0.00 
    4644      0.496755   514.7  -3302.04     976.0   33.02     33.2936      0.4031      0.9350     0.0     0.0      6.9642    0.00 
    4645      0.496847   515.0  -3302.32     976.0   33.02     33.2922      0.4032      0.9469     0.0     0.0      6.9636    0.00 
    4646      0.496957   515.3  -3302.32     978.8   33.02     33.3885      0.4032      0.9502     0.0     0.0      6.9629    0.00 
    4647      0.497066   515.2  -3302.87     979.5   33.03     33.4098      0.4033      0.9909     0.0     0.0      6.9622    0.00 
    4648      0.497174   515.0  -3303.98     978.1   33.04     33.3562      0.4034      1.0050     0.0     0.0      6.9615    0.00 
    4649      0.497284   514.8  -3305.64     975.3   33.06     33.2516      0.4037      1.0028     0.0     0.0      6.9608    0.00 
    4650      0.497375   514.9  -3306.75     975.3   33.07     33.2462      0.4038      1.0064     0.0     0.0      6.9602    0.00 
    4651      0.497485   515.2  -3306.47     977.4   33.06     33.3197      0.4038      0.9781     0.0     0.0      6.9594    0.00 
    4652      0.497593   515.1  -3307.85     976.0   33.08     33.2647      0.4040      0.9747     0.0     0.0      6.9587    0.00 
    4653      0.497702   515.0  -3308.13     976.0   33.08     33.2633      0.4040      0.9557     0.0     0.0      6.9580    0.00 
    4654      0.497804   515.5  -3306.75     981.6   33.07     33.4627      0.4038      0.9762     0.0     0.0      6.9573    0.00 
    4655      0.497914   515.2  -3309.24     977.4   33.09     33.3059      0.4042      0.9657     0.0     0.0      6.9566    0.00 
    4656      0.498023   515.1  -3311.17     976.0   33.11     33.2482      0.4045      0.9519     0.0     0.0      6.9558    0.00 
    4657      0.498134   515.0  -3310.90     975.3   33.11     33.2255      0.4045      0.9741     0.0     0.0      6.9551    0.00 
    4658      0.498242   515.5  -3310.62     979.5   33.11     33.3712      0.4044      0.9638     0.0     0.0      6.9544    0.00 
    4659      0.498350   515.2  -3312.00     977.4   33.12     33.2922      0.4046      1.0017     0.0     0.0      6.9537    0.00 
    4660      0.498458   515.5  -3312.00     979.5   33.12     33.3643      0.4046      0.9629     0.0     0.0      6.9530    0.00 
    4661      0.498567   515.3  -3313.39     977.4   33.13     33.2853      0.4048      1.0385     0.0     0.0      6.9522    0.00 
    4662      0.498677   515.4  -3314.77     977.4   33.15     33.2784      0.4050      1.0457     0.0     0.0      6.9515    0.00 
    4663      0.498777   515.2  -3315.32     978.1   33.15     33.2997      0.4051      1.0688     0.0     0.0      6.9508    0.00 
    4664      0.498888   515.4  -3315.60     978.8   33.16     33.3223      0.4052      1.0851     0.0     0.0      6.9501    0.00 
    4665      0.498996   515.5  -3315.32     979.5   33.15     33.3477      0.4051      1.0480     0.0     0.0      6.9494    0.00 
    4666      0.499088   515.1  -3318.92     973.9   33.19     33.1377      0.4057      1.0636     0.0     0.0      6.9488    0.00 
    4667      0.499196   515.4  -3317.81     976.0   33.18     33.2152      0.4055      1.0376     0.0     0.0      6.9481    0.00 
    4668      0.499306   515.5  -3318.37     978.1   33.18     33.2845      0.4056      1.0702     0.0     0.0      6.9473    0.00 
    4669      0.499416   515.4  -3319.47     975.3   33.19     33.1829      0.4057      1.0273     0.0     0.0      6.9466    0.00 
    4670      0.499524   515.5  -3320.03     976.0   33.20     33.2042      0.4058      0.9902     0.0     0.0      6.9459    0.00 
    4671      0.499632   515.4  -3322.24     974.6   33.22     33.1452      0.4062      0.9620     0.0     0.0      6.9452    0.00 
    4672      0.499734   515.5  -3321.96     976.7   33.22     33.2186      0.4061      0.9332     0.0     0.0      6.9445    0.00 
    4673      0.499843   515.5  -3322.79     976.0   33.23     33.1904      0.4062      0.9457     0.0     0.0      6.9438    0.00 
    4674      0.499951   515.5  -3323.07     976.0   33.23     33.1891      0.4063      0.8989     0.0     0.0      6.9431    0.00 
    4675      0.500061   515.8  -3322.24     980.2   33.22     33.3372      0.4062      0.9265     0.0     0.0      6.9423    0.00 
    4676      0.500170   515.6  -3324.18     978.1   33.24     33.2556      0.4064      0.8851     0.0     0.0      6.9416    0.00 
    4677      0.500279   515.6  -3325.01     977.4   33.25     33.2274      0.4066      0.9273     0.0     0.0      6.9409    0.00 
    4678      0.500371   515.6  -3325.56     978.1   33.26     33.2487      0.4067      0.9509     0.0     0.0      6.9403    0.00 
    4679      0.500479   515.9  -3325.01     979.5   33.25     33.2994      0.4066      0.9666     0.0     0.0      6.9396    0.00 
    4680      0.500588   516.0  -3326.94     978.8   33.27     33.2658      0.4069      1.0061     0.0     0.0      6.9389    0.00 
    4681      0.500705   515.9  -3327.50     979.5   33.27     33.2870      0.4069      0.9870     0.0     0.0      6.9381    0.00 
    4682      0.500815   515.4  -3329.43     975.3   33.29     33.1335      0.4072      1.0247     0.0     0.0      6.9374    0.00 
    4683      0.500924   515.6  -3329.43     976.0   33.29     33.1574      0.4072      1.0349     0.0     0.0      6.9366    0.00 
    4684      0.501015   515.9  -3329.43     978.1   33.29     33.2294      0.4072      1.0695     0.0     0.0      6.9360    0.00 
    4685      0.501124   516.0  -3329.99     978.8   33.30     33.2506      0.4073      1.0437     0.0     0.0      6.9353    0.00 
    4686      0.501233   515.9  -3331.37     979.5   33.31     33.2677      0.4075      1.0633     0.0     0.0      6.9346    0.00 
    4687      0.501343   515.9  -3331.92     978.1   33.32     33.2170      0.4076      1.0410     0.0     0.0      6.9339    0.00 
    4688      0.501452   515.5  -3334.14     974.6   33.34     33.0862      0.4079      1.0488     0.0     0.0      6.9332    0.00 
    4689      0.501560   516.0  -3334.14     976.7   33.34     33.1580      0.4079      1.0261     0.0     0.0      6.9325    0.00 
    4690      0.501663   516.0  -3333.31     978.8   33.33     33.2340      0.4078      1.0362     0.0     0.0      6.9318    0.00 
    4691      0.501772   516.0  -3334.69     976.7   33.35     33.1553      0.4080      1.0496     0.0     0.0      6.9310    0.00 
    4692      0.501881   515.7  -3336.35     976.7   33.36     33.1470      0.4083      1.0438     0.0     0.0      6.9303    0.00 
    4693      0.501991   515.9  -3337.18     976.0   33.37     33.1189      0.4084      1.0609     0.0     0.0      6.9296    0.00 
    4694      0.502085   516.0  -3336.63     978.1   33.37     33.1935      0.4083      1.0545     0.0     0.0      6.9290    0.00 
    4695      0.502194   515.9  -3338.56     976.7   33.39     33.1360      0.4086      1.0483     0.0     0.0      6.9282    0.00 
    4696      0.502302   516.1  -3338.84     977.4   33.39     33.1586      0.4086      1.0292     0.0     0.0      6.9275    0.00 
    4697      0.502410   516.1  -3337.73     980.9   33.38     33.2838      0.4085      1.0345     0.0     0.0      6.9268    0.00 
    4698      0.502519   516.0  -3340.50     976.7   33.40     33.1264      0.4089      1.0211     0.0     0.0      6.9261    0.00 
    4699      0.502619   515.8  -3342.71     971.8   33.43     32.9479      0.4092      1.0054     0.0     0.0      6.9254    0.00 
    4700      0.502727   515.9  -3342.71     974.6   33.43     33.0436      0.4092      0.9730     0.0     0.0      6.9247    0.00 
    4701      0.502838   516.0  -3342.71     976.0   33.43     33.0914      0.4092      0.9511     0.0     0.0      6.9240    0.00 
    4702      0.502948   516.1  -3342.99     977.4   33.43     33.1379      0.4093      0.9136     0.0     0.0      6.9233    0.00 
    4703      0.503056   516.1  -3343.54     976.7   33.44     33.1112      0.4094      0.9210     0.0     0.0      6.9226    0.00 
    4704      0.503164   516.3  -3343.82     977.4   33.44     33.1338      0.4094      0.9058     0.0     0.0      6.9219    0.00 
    4705      0.503273   516.3  -3344.65     979.5   33.45     33.2014      0.4095      0.9398     0.0     0.0      6.9211    0.00 
    4706      0.503383   516.5  -3345.20     979.5   33.45     33.1987      0.4096      0.9211     0.0     0.0      6.9204    0.00 
    4707      0.503475   516.4  -3346.03     978.8   33.46     33.1706      0.4097      0.9344     0.0     0.0      6.9198    0.00 
    4708      0.503594   516.1  -3347.69     977.4   33.48     33.1145      0.4100      0.9574     0.0     0.0      6.9190    0.00 
    4709      0.503704   516.8  -3346.31     981.6   33.46     33.2649      0.4098      0.9497     0.0     0.0      6.9183    0.00 
    4710      0.503795   516.1  -3349.35     975.3   33.49     33.0345      0.4102      0.9848     0.0     0.0      6.9177    0.00 
    4711      0.503903   516.3  -3349.90     976.7   33.50     33.0796      0.4103      0.9704     0.0     0.0      6.9170    0.00 
    4712      0.504013   516.4  -3349.90     978.8   33.50     33.1513      0.4103      1.0118     0.0     0.0      6.9163    0.00 
    4713      0.504125   516.4  -3350.46     978.8   33.50     33.1485      0.4104      0.9873     0.0     0.0      6.9156    0.00 
    4714      0.504233   516.6  -3350.73     979.5   33.51     33.1710      0.4104      0.9935     0.0     0.0      6.9148    0.00 
    4715      0.504341   516.5  -3351.29     978.8   33.51     33.1444      0.4105      0.9853     0.0     0.0      6.9141    0.00 
    4716      0.504450   516.4  -3352.67     978.1   33.53     33.1136      0.4107      0.9844     0.0     0.0      6.9134    0.00 
    4717      0.504569   516.4  -3354.05     976.7   33.54     33.0589      0.4109      1.0135     0.0     0.0      6.9126    0.00 
    4718      0.504660   516.6  -3353.22     978.8   33.53     33.1347      0.4108      0.9948     0.0     0.0      6.9120    0.00 
    4719      0.504772   516.6  -3354.61     978.8   33.55     33.1278      0.4110      1.0172     0.0     0.0      6.9113    0.00 
    4720      0.504881   516.4  -3356.54     976.7   33.57     33.0466      0.4113      1.0134     0.0     0.0      6.9106    0.00 
    4721      0.504972   516.6  -3355.99     978.1   33.56     33.0971      0.4112      1.0004     0.0     0.0      6.9099    0.00 
    4722      0.505082   516.4  -3357.37     977.4   33.57     33.0663      0.4114      1.0492     0.0     0.0      6.9092    0.00 
    4723      0.505191   516.9  -3356.82     980.9   33.57     33.1884      0.4114      1.0313     0.0     0.0      6.9085    0.00 
    4724      0.505301   516.8  -3358.48     978.1   33.58     33.0847      0.4116      1.0213     0.0     0.0      6.9078    0.00 
    4725      0.505409   516.6  -3359.31     978.8   33.59     33.1044      0.4117      1.0138     0.0     0.0      6.9071    0.00 
    4726      0.505517   516.8  -3358.48     981.6   33.58     33.2040      0.4116      1.0144     0.0     0.0      6.9064    0.00 
    4727      0.505620   516.3  -3361.80     974.6   33.62     32.9488      0.4121      1.0184     0.0     0.0      6.9057    0.00 
    4728      0.505729   516.7  -3361.80     978.1   33.62     33.0681      0.4121      1.0050     0.0     0.0      6.9050    0.00 
    4729      0.505839   516.8  -3361.52     980.2   33.62     33.1411      0.4121      1.0088     0.0     0.0      6.9042    0.00 
    4730      0.505949   516.6  -3363.18     976.0   33.63     32.9897      0.4123      0.9838     0.0     0.0      6.9035    0.00 
    4731      0.506058   516.6  -3364.01     976.7   33.64     33.0094      0.4124      0.9972     0.0     0.0      6.9028    0.00 
    4732      0.506149   516.8  -3364.29     978.1   33.64     33.0557      0.4125      1.0031     0.0     0.0      6.9022    0.00 
    4733      0.506257   516.9  -3363.18     981.6   33.63     33.1805      0.4123      1.0103     0.0     0.0      6.9015    0.00 
    4734      0.506366   516.6  -3365.12     977.4   33.65     33.0277      0.4126      1.0167     0.0     0.0      6.9008    0.00 
    4735      0.506475   516.8  -3366.50     975.3   33.67     32.9493      0.4128      1.0059     0.0     0.0      6.9001    0.00 
    4736      0.506592   516.8  -3366.78     978.8   33.67     33.0672      0.4129      1.0396     0.0     0.0      6.8993    0.00 
    4737      0.506702   516.6  -3368.44     976.0   33.68     32.9635      0.4131      1.0167     0.0     0.0      6.8986    0.00 
    4738      0.506794   516.9  -3368.44     976.7   33.68     32.9874      0.4131      1.0063     0.0     0.0      6.8980    0.00 
    4739      0.506902   516.8  -3369.27     976.7   33.69     32.9832      0.4132      0.9892     0.0     0.0      6.8973    0.00 
    4740      0.507011   516.8  -3370.65     976.7   33.71     32.9764      0.4134      0.9686     0.0     0.0      6.8966    0.00 
    4741      0.507120   516.9  -3370.65     977.4   33.71     33.0002      0.4134      0.9640     0.0     0.0      6.8958    0.00 
    4742      0.507230   517.0  -3370.65     980.9   33.71     33.1193      0.4134      0.9408     0.0     0.0      6.8951    0.00 
    4743      0.507339   516.9  -3372.04     977.4   33.72     32.9933      0.4136      0.9300     0.0     0.0      6.8944    0.00 
    4744      0.507448   516.9  -3373.14     979.5   33.73     33.0593      0.4138      0.9156     0.0     0.0      6.8937    0.00 
    4745      0.507550   517.1  -3373.14     979.5   33.73     33.0593      0.4138      0.9170     0.0     0.0      6.8930    0.00 
    4746      0.507659   517.2  -3373.14     980.2   33.73     33.0831      0.4138      0.9455     0.0     0.0      6.8923    0.00 
    4747      0.507769   517.1  -3374.25     978.8   33.74     33.0299      0.4140      0.9436     0.0     0.0      6.8916    0.00 
    4748      0.507879   517.2  -3375.08     978.8   33.75     33.0258      0.4141      0.9688     0.0     0.0      6.8909    0.00 
    4749      0.507970   517.2  -3375.36     980.9   33.75     33.0958      0.4141      1.0145     0.0     0.0      6.8902    0.00 
    4750      0.508080   517.3  -3375.91     980.2   33.76     33.0693      0.4142      1.0507     0.0     0.0      6.8895    0.00 
    4751      0.508187   517.2  -3377.57     980.2   33.78     33.0610      0.4145      1.0705     0.0     0.0      6.8888    0.00 
    4752      0.508297   517.3  -3378.12     979.5   33.78     33.0344      0.4146      1.0773     0.0     0.0      6.8881    0.00 
    4753      0.508406   516.9  -3379.23     977.4   33.79     32.9575      0.4147      1.0798     0.0     0.0      6.8874    0.00 
    4754      0.508504   517.0  -3380.34     978.1   33.80     32.9758      0.4149      1.0836     0.0     0.0      6.8867    0.00 
    4755      0.508613   517.0  -3380.61     977.4   33.81     32.9506      0.4149      1.0937     0.0     0.0      6.8860    0.00 
    4756      0.508723   517.4  -3380.61     979.5   33.81     33.0220      0.4149      1.0760     0.0     0.0      6.8853    0.00 
    4757      0.508832   517.3  -3382.00     979.5   33.82     33.0151      0.4151      1.0605     0.0     0.0      6.8846    0.00 
    4758      0.508941   517.2  -3383.10     978.1   33.83     32.9620      0.4153      1.0296     0.0     0.0      6.8839    0.00 
    4759      0.509051   517.1  -3383.93     976.7   33.84     32.9103      0.4154      1.0369     0.0     0.0      6.8832    0.00 
    4760      0.509161   517.3  -3383.93     978.8   33.84     32.9817      0.4154      1.0127     0.0     0.0      6.8825    0.00 
    4761      0.509269   517.3  -3384.76     978.8   33.85     32.9775      0.4156      0.9906     0.0     0.0      6.8818    0.00 
    4762      0.509360   517.3  -3385.32     979.5   33.85     32.9985      0.4157      0.9754     0.0     0.0      6.8812    0.00 
    4763      0.509480   517.4  -3386.42     978.1   33.86     32.9455      0.4158      0.9721     0.0     0.0      6.8804    0.00 
    4764      0.509589   517.3  -3388.08     976.7   33.88     32.8897      0.4161      0.9845     0.0     0.0      6.8797    0.00 
    4765      0.509680   517.3  -3386.98     979.5   33.87     32.9902      0.4159      0.9742     0.0     0.0      6.8791    0.00 
    4766      0.509792   517.7  -3387.81     980.2   33.88     33.0099      0.4160      0.9495     0.0     0.0      6.8783    0.00 
    4767      0.509901   517.3  -3389.47     976.0   33.89     32.8590      0.4163      0.9501     0.0     0.0      6.8776    0.00 
    4768      0.510010   517.4  -3389.47     978.1   33.89     32.9303      0.4163      0.9415     0.0     0.0      6.8769    0.00 
    4769      0.510118   517.5  -3390.30     979.5   33.90     32.9737      0.4164      0.9788     0.0     0.0      6.8762    0.00 
    4770      0.510227   517.5  -3390.57     980.2   33.91     32.9961      0.4164      0.9549     0.0     0.0      6.8755    0.00 
    4771      0.510337   517.5  -3391.68     979.5   33.92     32.9668      0.4166      0.9713     0.0     0.0      6.8748    0.00 
    4772      0.510439   517.4  -3393.34     978.1   33.93     32.9110      0.4169      0.9400     0.0     0.0      6.8741    0.00 
    4773      0.510550   517.5  -3393.06     979.5   33.93     32.9599      0.4168      0.9785     0.0     0.0      6.8734    0.00 
    4774      0.510658   517.6  -3393.62     979.5   33.94     32.9571      0.4169      0.9838     0.0     0.0      6.8727    0.00 
    4775      0.510769   517.8  -3393.34     983.1   33.93     33.0772      0.4169      0.9934     0.0     0.0      6.8719    0.00 
    4776      0.510860   517.4  -3395.83     976.7   33.96     32.8511      0.4172      1.0176     0.0     0.0      6.8713    0.00 
    4777      0.510971   517.7  -3395.28     980.2   33.95     32.9726      0.4172      0.9905     0.0     0.0      6.8706    0.00 
    4778      0.511079   517.5  -3396.94     977.4   33.97     32.8694      0.4174      1.0472     0.0     0.0      6.8699    0.00 
    4779      0.511188   517.8  -3397.21     979.5   33.97     32.9392      0.4175      1.0089     0.0     0.0      6.8692    0.00 
    4780      0.511298   517.8  -3398.04     979.5   33.98     32.9350      0.4176      1.0522     0.0     0.0      6.8684    0.00 
    4781      0.511416   517.8  -3398.60     979.5   33.99     32.9323      0.4177      1.0217     0.0     0.0      6.8677    0.00 
    4782      0.511506   517.6  -3399.70     978.8   34.00     32.9030      0.4178      1.0519     0.0     0.0      6.8671    0.00 
    4783      0.511615   517.4  -3400.81     976.0   34.01     32.8027      0.4180      1.0327     0.0     0.0      6.8664    0.00 
    4784      0.511725   517.5  -3401.36     976.7   34.01     32.8236      0.4181      1.0403     0.0     0.0      6.8657    0.00 
    4785      0.511833   517.8  -3401.64     979.5   34.02     32.9171      0.4181      1.0471     0.0     0.0      6.8650    0.00 
    4786      0.511942   517.9  -3401.64     980.9   34.02     32.9645      0.4181      1.0242     0.0     0.0      6.8642    0.00 
    4787      0.512034   517.8  -3403.30     976.7   34.03     32.8140      0.4184      1.0294     0.0     0.0      6.8636    0.00 
    4788      0.512143   517.8  -3403.58     980.9   34.04     32.9549      0.4184      1.0274     0.0     0.0      6.8629    0.00 
    4789      0.512253   517.8  -3404.68     979.5   34.05     32.9019      0.4186      1.0157     0.0     0.0      6.8622    0.00 
    4790      0.512361   517.7  -3406.07     977.4   34.06     32.8239      0.4188      1.0121     0.0     0.0      6.8615    0.00 
    4791      0.512462   517.9  -3405.51     978.1   34.06     32.8504      0.4187      0.9963     0.0     0.0      6.8609    0.00 
    4792      0.512572   517.8  -3406.62     978.8   34.07     32.8686      0.4189      0.9768     0.0     0.0      6.8602    0.00 
    4793      0.512680   517.8  -3408.55     977.4   34.09     32.8115      0.4192      0.9625     0.0     0.0      6.8595    0.00 
    4794      0.512791   517.9  -3407.73     980.2   34.08     32.9104      0.4190      0.9377     0.0     0.0      6.8587    0.00 
    4795      0.512902   517.8  -3409.11     978.1   34.09     32.8325      0.4193      0.9169     0.0     0.0      6.8580    0.00 
    4796      0.513011   518.0  -3409.39     980.2   34.09     32.9021      0.4193      0.9158     0.0     0.0      6.8573    0.00 
    4797      0.513120   517.9  -3409.66     979.5   34.10     32.8771      0.4193      0.9089     0.0     0.0      6.8566    0.00 
    4798      0.513211   518.1  -3410.21     981.6   34.10     32.9454      0.4194      0.9167     0.0     0.0      6.8560    0.00 
    4799      0.513320   518.0  -3411.32     980.2   34.11     32.8925      0.4196      0.9183     0.0     0.0      6.8553    0.00 
    4800      0.513439   518.0  -3412.15     979.5   34.12     32.8647      0.4197      0.9296     0.0     0.0      6.8545    0.00 
    4801      0.513550   518.1  -3412.98     980.2   34.13     32.8842      0.4198      0.9334     0.0     0.0      6.8538    0.00 
    4802      0.513641   518.3  -3412.70     980.9   34.13     32.9092      0.4198      0.9620     0.0     0.0      6.8532    0.00 
    4803      0.513749   518.3  -3412.98     982.3   34.13     32.9552      0.4198      0.9723     0.0     0.0      6.8525    0.00 
    4804      0.513858   518.3  -3413.81     982.3   34.14     32.9511      0.4200      1.0092     0.0     0.0      6.8518    0.00 
    4805      0.513968   517.8  -3416.58     976.7   34.17     32.7479      0.4204      1.0381     0.0     0.0      6.8510    0.00 
    4806      0.514078   518.2  -3416.30     980.9   34.16     32.8913      0.4203      1.0199     0.0     0.0      6.8503    0.00 
    4807      0.514187   518.0  -3417.41     978.8   34.17     32.8148      0.4205      1.0380     0.0     0.0      6.8496    0.00 
    4808      0.514296   518.2  -3417.41     979.5   34.17     32.8384      0.4205      0.9806     0.0     0.0      6.8489    0.00 
    4809      0.514399   518.1  -3418.51     979.5   34.19     32.8329      0.4207      1.0052     0.0     0.0      6.8482    0.00 
    4810      0.514507   518.2  -3418.24     980.9   34.18     32.8816      0.4206      0.9910     0.0     0.0      6.8475    0.00 
    4811      0.514617   518.3  -3419.07     981.6   34.19     32.9011      0.4208      1.0242     0.0     0.0      6.8468    0.00 
    4812      0.514727   518.0  -3421.28     977.4   34.21     32.7482      0.4211      0.9956     0.0     0.0      6.8461    0.00 
    4813      0.514819   518.1  -3421.83     977.4   34.22     32.7454      0.4212      0.9748     0.0     0.0      6.8455    0.00 
    4814      0.514927   518.1  -3422.39     978.8   34.22     32.7900      0.4213      0.9728     0.0     0.0      6.8448    0.00 
    4815      0.515036   518.4  -3421.83     980.2   34.22     32.8400      0.4212      0.9525     0.0     0.0      6.8441    0.00 
    4816      0.515145   518.4  -3422.39     981.6   34.22     32.8845      0.4213      0.9614     0.0     0.0      6.8434    0.00 
    4817      0.515255   518.5  -3422.94     983.1   34.23     32.9290      0.4214      0.9676     0.0     0.0      6.8427    0.00 
    4818      0.515352   518.4  -3424.05     981.6   34.24     32.8762      0.4215      0.9931     0.0     0.0      6.8420    0.00 
    4819      0.515462   518.3  -3425.98     979.5   34.26     32.7957      0.4218      0.9944     0.0     0.0      6.8413    0.00 
    4820      0.515572   518.2  -3426.54     979.5   34.27     32.7929      0.4219      0.9702     0.0     0.0      6.8406    0.00 
    4821      0.515680   518.3  -3426.54     980.2   34.27     32.8165      0.4219      0.9793     0.0     0.0      6.8399    0.00 
    4822      0.515788   518.4  -3427.37     980.9   34.27     32.8360      0.4220      0.9564     0.0     0.0      6.8392    0.00 
    4823      0.515896   518.5  -3428.20     980.2   34.28     32.8082      0.4222      0.9702     0.0     0.0      6.8385    0.00 
    4824      0.516005   518.5  -3428.20     981.6   34.28     32.8555      0.4222      0.9856     0.0     0.0      6.8378    0.00 
    4825      0.516117   518.8  -3427.92     984.5   34.28     32.9513      0.4221      0.9907     0.0     0.0      6.8371    0.00 
    4826      0.516208   518.4  -3430.96     978.8   34.31     32.7472      0.4226      0.9905     0.0     0.0      6.8365    0.00 
    4827      0.516327   518.5  -3430.69     981.6   34.31     32.8430      0.4225      0.9667     0.0     0.0      6.8357    0.00 
    4828      0.516436   518.7  -3430.69     982.3   34.31     32.8666      0.4225      0.9870     0.0     0.0      6.8350    0.00 
    4829      0.516544   518.4  -3432.35     978.8   34.32     32.7403      0.4228      0.9666     0.0     0.0      6.8343    0.00 
    4830      0.516635   518.5  -3433.45     979.5   34.33     32.7584      0.4230      0.9838     0.0     0.0      6.8337    0.00 
    4831      0.516744   518.6  -3433.45     982.3   34.33     32.8528      0.4230      0.9727     0.0     0.0      6.8330    0.00 
    4832      0.516855   518.5  -3434.01     981.6   34.34     32.8264      0.4230      1.0016     0.0     0.0      6.8323    0.00 
    4833      0.516964   518.7  -3434.84     982.3   34.35     32.8459      0.4232      0.9904     0.0     0.0      6.8315    0.00 
    4834      0.517072   518.8  -3435.39     982.3   34.35     32.8431      0.4232      0.9863     0.0     0.0      6.8308    0.00 
    4835      0.517182   518.8  -3435.67     981.6   34.36     32.8181      0.4233      1.0176     0.0     0.0      6.8301    0.00 
    4836      0.517281   518.8  -3436.22     982.3   34.36     32.8390      0.4234      1.0134     0.0     0.0      6.8295    0.00 
    4837      0.517389   518.6  -3437.88     980.9   34.38     32.7835      0.4236      1.0378     0.0     0.0      6.8288    0.00 
    4838      0.517498   518.6  -3438.43     979.5   34.38     32.7335      0.4237      1.0253     0.0     0.0      6.8281    0.00 
    4839      0.517608   518.7  -3438.99     981.6   34.39     32.8015      0.4238      1.0530     0.0     0.0      6.8274    0.00 
    4840      0.517717   518.6  -3440.09     980.2   34.40     32.7488      0.4240      1.0320     0.0     0.0      6.8266    0.00 
    4841      0.517826   518.6  -3441.20     979.5   34.41     32.7197      0.4241      1.0372     0.0     0.0      6.8259    0.00 
    4842      0.517936   518.7  -3441.20     981.6   34.41     32.7905      0.4241      1.0319     0.0     0.0      6.8252    0.00 
    4843      0.518026   518.9  -3441.48     982.3   34.41     32.8127      0.4242      1.0062     0.0     0.0      6.8246    0.00 
    4844      0.518138   518.7  -3443.97     980.2   34.44     32.7295      0.4246      1.0276     0.0     0.0      6.8239    0.00 
    4845      0.518257   518.8  -3442.86     982.3   34.43     32.8057      0.4244      0.9806     0.0     0.0      6.8231    0.00 
    4846      0.518347   518.8  -3443.97     981.6   34.44     32.7766      0.4246      0.9988     0.0     0.0      6.8225    0.00 
    4847      0.518455   518.8  -3444.80     980.2   34.45     32.7254      0.4247      0.9640     0.0     0.0      6.8218    0.00 
    4848      0.518563   518.8  -3445.07     981.6   34.45     32.7711      0.4247      0.9866     0.0     0.0      6.8212    0.00 
    4849      0.518671   518.8  -3446.73     980.9   34.47     32.7392      0.4250      0.9888     0.0     0.0      6.8204    0.00 
    4850      0.518781   519.0  -3445.90     984.5   34.46     32.8612      0.4249      0.9960     0.0     0.0      6.8197    0.00 
    4851      0.518890   519.0  -3447.56     980.9   34.48     32.7351      0.4251      0.9948     0.0     0.0      6.8190    0.00 
    4852      0.518999   518.8  -3448.67     980.2   34.49     32.7060      0.4253      0.9852     0.0     0.0      6.8183    0.00 
    4853      0.519108   518.8  -3449.22     979.5   34.49     32.6797      0.4254      1.0155     0.0     0.0      6.8176    0.00 
    4854      0.519226   519.1  -3449.50     982.3   34.49     32.7725      0.4254      0.9939     0.0     0.0      6.8168    0.00 
    4855      0.519317   519.2  -3450.05     983.8   34.50     32.8168      0.4255      1.0220     0.0     0.0      6.8162    0.00 
    4856      0.519425   518.8  -3451.16     981.6   34.51     32.7407      0.4257      1.0046     0.0     0.0      6.8155    0.00 
    4857      0.519535   518.9  -3452.54     981.6   34.53     32.7338      0.4259      1.0106     0.0     0.0      6.8148    0.00 
    4858      0.519644   519.0  -3452.54     981.6   34.53     32.7338      0.4259      1.0426     0.0     0.0      6.8141    0.00 
    4859      0.519755   519.2  -3452.54     984.5   34.53     32.8279      0.4259      1.0349     0.0     0.0      6.8134    0.00 
    4860      0.519845   519.1  -3453.93     981.6   34.54     32.7268      0.4261      1.0341     0.0     0.0      6.8128    0.00 
    4861      0.519953   519.0  -3454.48     981.6   34.54     32.7241      0.4262      1.0403     0.0     0.0      6.8121    0.00 
    4862      0.520066   519.2  -3454.76     983.1   34.55     32.7697      0.4262      1.0380     0.0     0.0      6.8114    0.00 
    4863      0.520175   518.8  -3456.69     980.2   34.57     32.6660      0.4265      1.0658     0.0     0.0      6.8106    0.00
