Repository: LightForm-group/dilatometer_modelling_and_constitutive_behaviour

# dilatometer_modelling_and_constitutive_behaviour

Created with work by Inigo Howe, Patryk Jedrasiak, Hugh Shercliff

This program contains a method of testing various constitutive models and extracting the constitutive behaviour of dilatometer samples correcting for inhomogeneities in termperature, strain and strain rate. The model is currently configured to a dilatometer run under vacuum, with no active cooling during the deformation for a sample of length 10mm with a diameter of 5mm. For both heatup and deformation the temperature is fitted to the experimental central themocoupole temperature for any general temperature profile.

File: experimental_data/deformation/1/520/039_Compression_Inigo_Al_6110_REF_SHT_540C_Deform_520C_1.0s-1__1.asc (part 16 of 24)
 C:\WinTA100\DIL805.PRO\Data\Deformation\Inigo\039_Compression_Inigo_Al_6110_REF_SHT_540C_Deform_520C_1.0s-1__1.asc
     No.          Time   Tem.1        DL     Force  Strain   kf (Def.)    Phi  (D)    Phi* (D)   Tem.2   Tem.3        Poti      HF 
                     s      °C        µm         N       %       N/mm²                     1/s      °C      °C          mm       % 
    4561      0.528962   522.7  -3849.10    1157.4   38.49     36.2559      0.4766      1.0342     0.0     0.0      6.7866    0.00 
    4562      0.529081   522.8  -3848.82    1159.5   38.49     36.3239      0.4765      1.0117     0.0     0.0      6.7858    0.00 
    4563      0.529191   522.8  -3849.38    1159.5   38.49     36.3206      0.4766      1.0351     0.0     0.0      6.7852    0.00 
    4564      0.529300   522.4  -3851.63    1156.7   38.52     36.2189      0.4770      1.0215     0.0     0.0      6.7845    0.00 
    4565      0.529425   522.8  -3851.07    1160.2   38.51     36.3327      0.4769      1.0480     0.0     0.0      6.7837    0.00 
    4566      0.529534   522.8  -3851.63    1160.9   38.52     36.3515      0.4770      1.0255     0.0     0.0      6.7830    0.00 
    4567      0.529662   522.6  -3853.60    1158.1   38.54     36.2515      0.4773      1.0312     0.0     0.0      6.7822    0.00 
    4568      0.529770   522.9  -3853.32    1160.2   38.53     36.3194      0.4773      1.0146     0.0     0.0      6.7815    0.00 
    4569      0.529878   522.9  -3854.44    1160.2   38.54     36.3128      0.4774      1.0101     0.0     0.0      6.7808    0.00 
    4570      0.529996   522.7  -3855.28    1157.4   38.55     36.2194      0.4776      1.0344     0.0     0.0      6.7801    0.00 
    4571      0.530123   522.9  -3855.57    1159.5   38.56     36.2840      0.4776      1.0222     0.0     0.0      6.7792    0.00 
    4572      0.530234   522.9  -3856.97    1158.1   38.57     36.2316      0.4779      1.0427     0.0     0.0      6.7785    0.00 
    4573      0.530342   523.0  -3856.69    1161.6   38.57     36.3436      0.4778      1.0422     0.0     0.0      6.7778    0.00 
    4574      0.530467   522.8  -3858.10    1158.8   38.58     36.2470      0.4780      1.0520     0.0     0.0      6.7770    0.00 
    4575      0.530576   522.8  -3858.94    1158.1   38.59     36.2200      0.4782      1.0501     0.0     0.0      6.7763    0.00 
    4576      0.530704   522.8  -3859.22    1160.2   38.59     36.2845      0.4782      1.0831     0.0     0.0      6.7755    0.00 
    4577      0.530812   522.9  -3859.78    1160.2   38.60     36.2812      0.4783      1.0823     0.0     0.0      6.7748    0.00 
    4578      0.530948   523.0  -3860.91    1160.2   38.61     36.2746      0.4785      1.0824     0.0     0.0      6.7740    0.00 
    4579      0.531038   522.8  -3862.31    1160.2   38.62     36.2663      0.4787      1.1178     0.0     0.0      6.7734    0.00 
    4580      0.531165   523.0  -3862.59    1160.9   38.63     36.2866      0.4788      1.0975     0.0     0.0      6.7726    0.00 
    4581      0.531275   522.6  -3864.56    1157.4   38.65     36.1648      0.4791      1.1442     0.0     0.0      6.7719    0.00 
    4582      0.531400   522.9  -3864.28    1159.5   38.64     36.2326      0.4790      1.0838     0.0     0.0      6.7711    0.00 
    4583      0.531508   523.1  -3864.28    1161.6   38.64     36.2987      0.4790      1.0930     0.0     0.0      6.7704    0.00 
    4584      0.531617   522.7  -3866.53    1158.1   38.67     36.1752      0.4794      1.0725     0.0     0.0      6.7697    0.00 
    4585      0.531745   523.1  -3865.69    1161.6   38.66     36.2904      0.4793      1.0898     0.0     0.0      6.7689    0.00 
    4586      0.531853   523.0  -3867.37    1160.2   38.67     36.2364      0.4795      1.0810     0.0     0.0      6.7682    0.00 
    4587      0.531972   523.0  -3867.65    1161.6   38.68     36.2788      0.4796      1.0477     0.0     0.0      6.7675    0.00 
    4588      0.532099   522.8  -3869.62    1158.8   38.70     36.1790      0.4799      1.0307     0.0     0.0      6.7666    0.00 
    4589      0.532208   522.7  -3871.03    1157.4   38.71     36.1266      0.4801      0.9714     0.0     0.0      6.7660    0.00 
    4590      0.532317   522.8  -3870.75    1158.1   38.71     36.1503      0.4801      1.0233     0.0     0.0      6.7653    0.00 
    4591      0.532443   523.4  -3869.34    1163.7   38.69     36.3349      0.4799      0.9466     0.0     0.0      6.7645    0.00 
    4592      0.532552   523.0  -3871.87    1160.9   38.72     36.2318      0.4803      0.9940     0.0     0.0      6.7638    0.00 
    4593      0.532662   523.0  -3872.15    1161.6   38.72     36.2522      0.4803      0.9443     0.0     0.0      6.7631    0.00 
    4594      0.532788   523.1  -3873.28    1160.9   38.73     36.2235      0.4805      0.9727     0.0     0.0      6.7623    0.00 
    4595      0.532906   523.1  -3874.12    1161.6   38.74     36.2405      0.4806      0.9653     0.0     0.0      6.7615    0.00 
    4596      0.533014   523.3  -3872.99    1163.7   38.73     36.3132      0.4805      0.9654     0.0     0.0      6.7608    0.00 
    4597      0.533143   523.0  -3875.52    1161.6   38.76     36.2322      0.4809      0.9760     0.0     0.0      6.7600    0.00 
    4598      0.533252   523.2  -3875.52    1163.7   38.76     36.2982      0.4809      0.9667     0.0     0.0      6.7593    0.00 
    4599      0.533360   523.1  -3876.65    1160.9   38.77     36.2035      0.4811      1.0368     0.0     0.0      6.7586    0.00 
    4600      0.533487   523.4  -3876.93    1163.7   38.77     36.2899      0.4811      0.9895     0.0     0.0      6.7578    0.00 
    4601      0.533597   523.0  -3878.90    1160.9   38.79     36.1902      0.4814      1.0671     0.0     0.0      6.7571    0.00 
    4602      0.533706   523.2  -3878.05    1164.4   38.78     36.3053      0.4813      1.0093     0.0     0.0      6.7565    0.00 
    4603      0.533833   523.4  -3878.62    1165.8   38.79     36.3459      0.4814      1.0436     0.0     0.0      6.7556    0.00 
    4604      0.533952   523.1  -3880.87    1160.9   38.81     36.1786      0.4817      1.0501     0.0     0.0      6.7549    0.00 
    4605      0.534061   523.3  -3880.02    1164.4   38.80     36.2936      0.4816      1.0408     0.0     0.0      6.7542    0.00 
    4606      0.534171   523.1  -3882.55    1162.3   38.83     36.2126      0.4820      1.0891     0.0     0.0      6.7535    0.00 
    4607      0.534296   523.4  -3881.99    1163.7   38.82     36.2599      0.4819      1.0430     0.0     0.0      6.7527    0.00 
    4608      0.534404   523.5  -3882.83    1165.1   38.83     36.2989      0.4821      1.0781     0.0     0.0      6.7520    0.00 
    4609      0.534533   523.2  -3884.52    1163.7   38.85     36.2449      0.4823      1.0426     0.0     0.0      6.7512    0.00 
    4610      0.534641   523.4  -3884.80    1163.7   38.85     36.2433      0.4824      1.0914     0.0     0.0      6.7505    0.00 
    4611      0.534749   523.2  -3885.36    1163.0   38.85     36.2180      0.4825      1.0846     0.0     0.0      6.7498    0.00 
    4612      0.534867   523.5  -3885.36    1166.5   38.85     36.3278      0.4825      1.0858     0.0     0.0      6.7491    0.00 
    4613      0.534993   523.2  -3887.33    1163.0   38.87     36.2063      0.4828      1.1076     0.0     0.0      6.7483    0.00 
    4614      0.535102   523.4  -3887.61    1165.8   38.88     36.2925      0.4829      1.0804     0.0     0.0      6.7476    0.00 
    4615      0.535229   523.4  -3888.74    1165.1   38.89     36.2639      0.4830      1.1404     0.0     0.0      6.7468    0.00 
    4616      0.535337   523.4  -3889.02    1163.7   38.89     36.2183      0.4831      1.1173     0.0     0.0      6.7461    0.00 
    4617      0.535445   523.8  -3889.58    1165.1   38.90     36.2589      0.4832      1.1269     0.0     0.0      6.7454    0.00 
    4618      0.535574   523.1  -3891.83    1163.0   38.92     36.1797      0.4835      1.1153     0.0     0.0      6.7446    0.00 
    4619      0.535682   523.4  -3891.83    1164.4   38.92     36.2236      0.4835      1.1105     0.0     0.0      6.7439    0.00 
    4620      0.535807   523.4  -3892.67    1163.0   38.93     36.1747      0.4837      1.1076     0.0     0.0      6.7430    0.00 
    4621      0.535926   523.4  -3893.23    1164.4   38.93     36.2152      0.4838      1.0808     0.0     0.0      6.7423    0.00 
    4622      0.536033   523.5  -3894.08    1163.7   38.94     36.1883      0.4839      1.0659     0.0     0.0      6.7417    0.00 
    4623      0.536145   523.2  -3895.20    1161.6   38.95     36.1158      0.4841      1.0283     0.0     0.0      6.7410    0.00 
    4624      0.536271   523.2  -3896.05    1163.7   38.96     36.1766      0.4842      1.0063     0.0     0.0      6.7402    0.00 
    4625      0.536379   523.4  -3896.33    1163.7   38.96     36.1750      0.4843      0.9729     0.0     0.0      6.7395    0.00 
    4626      0.536489   523.5  -3896.61    1165.8   38.97     36.2391      0.4843      0.9521     0.0     0.0      6.7388    0.00 
    4627      0.536617   523.4  -3897.73    1163.7   38.98     36.1666      0.4845      0.9253     0.0     0.0      6.7380    0.00 
    4628      0.536725   523.5  -3898.29    1163.7   38.98     36.1633      0.4846      0.9567     0.0     0.0      6.7373    0.00 
    4629      0.536845   523.8  -3898.01    1167.2   38.98     36.2746      0.4846      0.9359     0.0     0.0      6.7365    0.00 
    4630      0.536953   523.3  -3900.26    1163.0   39.00     36.1297      0.4849      0.9927     0.0     0.0      6.7359    0.00 
    4631      0.537082   523.6  -3900.26    1165.8   39.00     36.2174      0.4849      0.9607     0.0     0.0      6.7350    0.00 
    4632      0.537190   523.9  -3899.98    1168.7   39.00     36.3068      0.4849      1.0431     0.0     0.0      6.7344    0.00 
    4633      0.537316   523.5  -3901.67    1164.4   39.02     36.1652      0.4852      1.0477     0.0     0.0      6.7336    0.00 
    4634      0.537425   524.0  -3900.82    1168.7   39.01     36.3017      0.4850      1.1194     0.0     0.0      6.7329    0.00 
    4635      0.537535   523.5  -3903.35    1164.4   39.03     36.1552      0.4854      1.1162     0.0     0.0      6.7322    0.00 
    4636      0.537660   523.6  -3903.92    1165.1   39.04     36.1738      0.4855      1.1685     0.0     0.0      6.7314    0.00 
    4637      0.537778   523.4  -3905.88    1162.3   39.06     36.0745      0.4858      1.1911     0.0     0.0      6.7306    0.00 
    4638      0.537886   523.5  -3905.88    1163.0   39.06     36.0964      0.4858      1.1299     0.0     0.0      6.7299    0.00 
    4639      0.538013   523.4  -3907.85    1163.0   39.08     36.0847      0.4862      1.1766     0.0     0.0      6.7291    0.00 
    4640      0.538123   523.8  -3905.88    1168.7   39.06     36.2716      0.4858      1.0970     0.0     0.0      6.7284    0.00 
    4641      0.538231   523.2  -3910.10    1160.2   39.10     35.9839      0.4865      1.1538     0.0     0.0      6.7277    0.00 
    4642      0.538357   523.6  -3908.98    1165.1   39.09     36.1438      0.4864      1.0817     0.0     0.0      6.7270    0.00 
    4643      0.538466   524.0  -3908.41    1167.2   39.08     36.2128      0.4863      1.0924     0.0     0.0      6.7263    0.00 
    4644      0.538593   523.6  -3910.94    1164.4   39.11     36.1102      0.4867      1.0392     0.0     0.0      6.7255    0.00 
    4645      0.538701   523.6  -3911.79    1164.4   39.12     36.1052      0.4868      1.0402     0.0     0.0      6.7248    0.00 
    4646      0.538820   523.7  -3911.51    1166.5   39.12     36.1725      0.4868      1.0234     0.0     0.0      6.7240    0.00 
    4647      0.538929   523.8  -3911.51    1167.9   39.12     36.2163      0.4868      1.0408     0.0     0.0      6.7233    0.00 
    4648      0.539058   523.6  -3913.47    1164.4   39.13     36.0952      0.4871      1.0491     0.0     0.0      6.7225    0.00 
    4649      0.539168   523.5  -3915.44    1163.0   39.15     36.0398      0.4874      1.0068     0.0     0.0      6.7218    0.00 
    4650      0.539276   523.5  -3915.44    1164.4   39.15     36.0835      0.4874      1.0485     0.0     0.0      6.7212    0.00 
    4651      0.539405   524.0  -3914.60    1168.7   39.15     36.2198      0.4873      1.0427     0.0     0.0      6.7203    0.00 
    4652      0.539513   523.6  -3916.29    1166.5   39.16     36.1441      0.4876      1.0284     0.0     0.0      6.7197    0.00 
    4653      0.539621   523.6  -3917.69    1163.7   39.18     36.0483      0.4878      1.0581     0.0     0.0      6.7190    0.00 
    4654      0.539740   523.9  -3916.29    1168.7   39.16     36.2097      0.4876      1.0434     0.0     0.0      6.7182    0.00 
    4655      0.539867   523.6  -3918.53    1165.8   39.19     36.1089      0.4879      1.0718     0.0     0.0      6.7174    0.00 
    4656      0.539978   523.6  -3920.50    1165.8   39.21     36.0972      0.4882      1.0596     0.0     0.0      6.7167    0.00 
    4657      0.540086   523.9  -3919.10    1167.9   39.19     36.1711      0.4880      1.0738     0.0     0.0      6.7160    0.00 
    4658      0.540214   523.8  -3920.78    1165.8   39.21     36.0956      0.4883      1.0576     0.0     0.0      6.7152    0.00 
    4659      0.540323   523.6  -3921.63    1165.1   39.22     36.0687      0.4884      1.0680     0.0     0.0      6.7145    0.00 
    4660      0.540433   523.6  -3922.47    1165.8   39.22     36.0855      0.4886      1.0719     0.0     0.0      6.7139    0.00 
    4661      0.540559   523.9  -3923.31    1166.5   39.23     36.1024      0.4887      1.0659     0.0     0.0      6.7131    0.00 
    4662      0.540668   523.6  -3924.44    1164.4   39.24     36.0302      0.4889      1.0796     0.0     0.0      6.7124    0.00 
    4663      0.540787   524.0  -3923.59    1167.9   39.24     36.1444      0.4888      1.0334     0.0     0.0      6.7116    0.00 
    4664      0.540898   523.8  -3925.56    1167.2   39.26     36.1108      0.4891      1.0754     0.0     0.0      6.7109    0.00 
    4665      0.541024   523.8  -3926.12    1165.1   39.26     36.0420      0.4892      1.0445     0.0     0.0      6.7101    0.00 
    4666      0.541132   523.9  -3926.41    1167.9   39.26     36.1277      0.4892      1.0635     0.0     0.0      6.7095    0.00 
    4667      0.541261   523.9  -3927.25    1167.2   39.27     36.1008      0.4894      1.0484     0.0     0.0      6.7086    0.00 
    4668      0.541369   523.8  -3928.37    1166.5   39.28     36.0723      0.4895      1.0783     0.0     0.0      6.7080    0.00 
    4669      0.541477   523.9  -3929.50    1165.8   39.29     36.0438      0.4897      1.0399     0.0     0.0      6.7073    0.00 
    4670      0.541604   524.1  -3929.50    1168.7   39.29     36.1311      0.4897      1.0835     0.0     0.0      6.7065    0.00 
    4671      0.541719   523.9  -3930.06    1167.9   39.30     36.1059      0.4898      1.0594     0.0     0.0      6.7058    0.00 
    4672      0.541830   523.5  -3931.75    1165.1   39.32     36.0087      0.4901      1.0729     0.0     0.0      6.7051    0.00 
    4673      0.541957   523.6  -3933.15    1163.7   39.33     35.9567      0.4903      1.0671     0.0     0.0      6.7042    0.00 
    4674      0.542066   524.0  -3931.75    1169.4   39.32     36.1395      0.4901      1.0734     0.0     0.0      6.7036    0.00 
    4675      0.542176   523.9  -3933.43    1167.9   39.33     36.0859      0.4904      1.0771     0.0     0.0      6.7029    0.00 
    4676      0.542304   524.1  -3934.00    1167.9   39.34     36.0825      0.4905      1.0426     0.0     0.0      6.7021    0.00 
    4677      0.542412   523.7  -3935.68    1165.1   39.36     35.9853      0.4907      1.0795     0.0     0.0      6.7014    0.00 
    4678      0.542539   524.1  -3934.84    1171.5   39.35     36.1865      0.4906      1.0434     0.0     0.0      6.7006    0.00 
    4679      0.542658   523.9  -3937.37    1165.8   39.37     35.9971      0.4910      1.0963     0.0     0.0      6.6998    0.00 
    4680      0.542769   523.6  -3937.37    1167.9   39.37     36.0624      0.4910      1.0321     0.0     0.0      6.6992    0.00 
    4681      0.542877   523.7  -3938.21    1166.5   39.38     36.0139      0.4912      1.0626     0.0     0.0      6.6985    0.00 
    4682      0.542985   523.9  -3939.06    1166.5   39.39     36.0088      0.4913      1.0200     0.0     0.0      6.6978    0.00 
    4683      0.543113   524.0  -3939.34    1168.7   39.39     36.0725      0.4913      1.0375     0.0     0.0      6.6970    0.00 
    4684      0.543222   524.0  -3940.18    1168.7   39.40     36.0675      0.4915      1.0424     0.0     0.0      6.6963    0.00 
    4685      0.543347   524.3  -3940.18    1169.4   39.40     36.0893      0.4915      1.0212     0.0     0.0      6.6955    0.00 
    4686      0.543455   523.8  -3941.87    1167.2   39.42     36.0139      0.4918      1.0281     0.0     0.0      6.6949    0.00 
    4687      0.543584   524.0  -3942.43    1168.7   39.42     36.0541      0.4919      0.9950     0.0     0.0      6.6941    0.00 
    4688      0.543682   523.9  -3943.55    1167.9   39.44     36.0257      0.4920      1.0184     0.0     0.0      6.6934    0.00 
    4689      0.543810   524.0  -3944.12    1168.7   39.44     36.0441      0.4921      0.9907     0.0     0.0      6.6926    0.00 
    4690      0.543919   524.3  -3943.55    1171.5   39.44     36.1345      0.4920      1.0073     0.0     0.0      6.6919    0.00 
    4691      0.544046   524.0  -3945.24    1169.4   39.45     36.0591      0.4923      0.9956     0.0     0.0      6.6911    0.00 
    4692      0.544156   524.1  -3946.36    1168.7   39.46     36.0307      0.4925      1.0067     0.0     0.0      6.6905    0.00 
    4693      0.544265   524.1  -3946.65    1170.1   39.47     36.0725      0.4926      1.0111     0.0     0.0      6.6898    0.00 
    4694      0.544390   524.1  -3947.21    1168.7   39.47     36.0257      0.4926      1.0260     0.0     0.0      6.6890    0.00 
    4695      0.544500   524.3  -3947.49    1172.2   39.47     36.1328      0.4927      1.0380     0.0     0.0      6.6883    0.00 
    4696      0.544619   524.3  -3948.61    1170.1   39.49     36.0608      0.4929      1.0244     0.0     0.0      6.6875    0.00 
    4697      0.544730   524.1  -3949.46    1170.8   39.49     36.0775      0.4930      1.0826     0.0     0.0      6.6869    0.00 
    4698      0.544855   524.3  -3949.46    1171.5   39.49     36.0993      0.4930      1.0811     0.0     0.0      6.6861    0.00 
    4699      0.544964   524.1  -3951.71    1170.8   39.52     36.0641      0.4934      1.1175     0.0     0.0      6.6854    0.00 
    4700      0.545073   524.2  -3951.71    1170.8   39.52     36.0641      0.4934      1.0921     0.0     0.0      6.6847    0.00 
    4701      0.545201   524.1  -3951.99    1170.8   39.52     36.0624      0.4934      1.1272     0.0     0.0      6.6839    0.00 
    4702      0.545310   524.0  -3953.95    1167.9   39.54     35.9638      0.4938      1.0890     0.0     0.0      6.6832    0.00 
    4703      0.545439   524.3  -3954.24    1169.4   39.54     36.0056      0.4938      1.0967     0.0     0.0      6.6824    0.00 
    4704      0.545547   524.1  -3955.08    1169.4   39.55     36.0006      0.4940      1.0648     0.0     0.0      6.6817    0.00 
    4705      0.545665   524.1  -3955.36    1170.8   39.55     36.0423      0.4940      1.0443     0.0     0.0      6.6810    0.00 
    4706      0.545774   523.9  -3957.89    1167.9   39.58     35.9404      0.4944      1.0233     0.0     0.0      6.6803    0.00 
    4707      0.545901   524.3  -3956.77    1171.5   39.57     36.0557      0.4942      0.9780     0.0     0.0      6.6795    0.00 
    4708      0.546012   524.4  -3957.61    1172.2   39.58     36.0724      0.4944      0.9834     0.0     0.0      6.6788    0.00 
    4709      0.546120   524.4  -3958.45    1171.5   39.58     36.0456      0.4945      0.9372     0.0     0.0      6.6782    0.00 
    4710      0.546246   524.2  -3959.58    1170.8   39.60     36.0172      0.4947      0.9569     0.0     0.0      6.6774    0.00 
    4711      0.546355   524.4  -3958.73    1172.9   39.59     36.0874      0.4946      0.9607     0.0     0.0      6.6767    0.00 
    4712      0.546465   524.3  -3959.86    1172.2   39.60     36.0589      0.4947      0.9783     0.0     0.0      6.6760    0.00 
    4713      0.546584   524.4  -3960.70    1173.6   39.61     36.0973      0.4949      0.9977     0.0     0.0      6.6753    0.00 
    4714      0.546710   524.2  -3961.83    1171.5   39.62     36.0255      0.4951      1.0104     0.0     0.0      6.6745    0.00 
    4715      0.546819   524.4  -3962.39    1172.9   39.62     36.0655      0.4952      1.0533     0.0     0.0      6.6738    0.00 
    4716      0.546947   524.4  -3963.51    1172.2   39.64     36.0371      0.4953      1.0608     0.0     0.0      6.6730    0.00 
    4717      0.547056   524.7  -3963.51    1175.7   39.64     36.1456      0.4953      1.0908     0.0     0.0      6.6723    0.00 
    4718      0.547164   524.3  -3965.20    1172.2   39.65     36.0270      0.4956      1.0874     0.0     0.0      6.6716    0.00 
    4719      0.547290   524.4  -3965.48    1172.2   39.65     36.0254      0.4957      1.0885     0.0     0.0      6.6708    0.00 
    4720      0.547400   524.3  -3966.60    1172.2   39.67     36.0187      0.4959      1.0783     0.0     0.0      6.6701    0.00 
    4721      0.547525   524.5  -3966.89    1172.9   39.67     36.0387      0.4959      1.0452     0.0     0.0      6.6693    0.00 
    4722      0.547626   524.2  -3968.57    1170.8   39.69     35.9636      0.4962      1.0356     0.0     0.0      6.6687    0.00 
    4723      0.547752   524.4  -3968.01    1172.9   39.68     36.0319      0.4961      1.0020     0.0     0.0      6.6679    0.00 
    4724      0.547860   524.4  -3969.70    1172.2   39.70     36.0002      0.4964      1.0219     0.0     0.0      6.6673    0.00 
    4725      0.547988   524.3  -3970.26    1172.2   39.70     35.9968      0.4965      0.9981     0.0     0.0      6.6665    0.00 
    4726      0.548097   524.5  -3970.82    1172.2   39.71     35.9935      0.4966      1.0112     0.0     0.0      6.6658    0.00 
    4727      0.548205   524.6  -3971.10    1175.0   39.71     36.0785      0.4966      0.9863     0.0     0.0      6.6651    0.00 
    4728      0.548333   524.6  -3971.67    1175.0   39.72     36.0751      0.4967      1.0242     0.0     0.0      6.6643    0.00 
    4729      0.548442   525.1  -3971.38    1177.8   39.71     36.1635      0.4967      1.0239     0.0     0.0      6.6636    0.00 
    4730      0.548561   524.6  -3972.51    1175.0   39.73     36.0701      0.4968      1.0862     0.0     0.0      6.6629    0.00 
    4731      0.548670   524.9  -3973.63    1176.4   39.74     36.1067      0.4970      1.0954     0.0     0.0      6.6622    0.00 
    4732      0.548795   524.4  -3975.60    1173.6   39.76     36.0083      0.4974      1.1206     0.0     0.0      6.6614    0.00 
    4733      0.548904   524.3  -3977.29    1171.5   39.77     35.9332      0.4976      1.1102     0.0     0.0      6.6607    0.00 
    4734      0.549032   524.4  -3977.29    1171.5   39.77     35.9332      0.4976      1.1068     0.0     0.0      6.6600    0.00 
    4735      0.549140   524.4  -3977.57    1175.0   39.78     36.0398      0.4977      1.0998     0.0     0.0      6.6593    0.00 
    4736      0.549266   525.1  -3977.29    1177.1   39.77     36.1064      0.4976      1.0875     0.0     0.0      6.6585    0.00 
    4737      0.549376   524.5  -3978.69    1174.3   39.79     36.0114      0.4979      1.1023     0.0     0.0      6.6578    0.00 
    4738      0.549494   524.6  -3978.97    1175.7   39.79     36.0530      0.4979      1.0730     0.0     0.0      6.6571    0.00 
    4739      0.549604   524.3  -3980.94    1172.2   39.81     35.9331      0.4982      1.0801     0.0     0.0      6.6564    0.00 
    4740      0.549729   524.4  -3981.50    1172.2   39.82     35.9297      0.4983      1.0410     0.0     0.0      6.6556    0.00 
    4741      0.549838   524.5  -3981.79    1175.7   39.82     36.0362      0.4984      1.0293     0.0     0.0      6.6549    0.00 
    4742      0.549947   524.7  -3982.63    1176.4   39.83     36.0528      0.4985      1.0246     0.0     0.0      6.6542    0.00 
    4743      0.550074   524.6  -3983.19    1176.4   39.83     36.0494      0.4986      1.0153     0.0     0.0      6.6534    0.00 
    4744      0.550183   524.6  -3984.03    1175.0   39.84     36.0011      0.4988      1.0488     0.0     0.0      6.6528    0.00 
    4745      0.550311   524.4  -3985.16    1175.0   39.85     35.9944      0.4989      1.0232     0.0     0.0      6.6520    0.00 
    4746      0.550419   524.6  -3985.16    1175.0   39.85     35.9944      0.4989      1.0702     0.0     0.0      6.6513    0.00 
    4747      0.550538   524.7  -3985.72    1177.1   39.86     36.0559      0.4990      1.0164     0.0     0.0      6.6506    0.00 
    4748      0.550646   524.6  -3986.56    1174.3   39.87     35.9643      0.4992      1.0616     0.0     0.0      6.6499    0.00 
    4749      0.550771   524.6  -3987.69    1176.4   39.88     36.0224      0.4994      1.0420     0.0     0.0      6.6491    0.00 
    4750      0.550880   524.8  -3987.69    1178.5   39.88     36.0873      0.4994      1.0616     0.0     0.0      6.6484    0.00 
    4751      0.550990   524.4  -3990.50    1172.2   39.90     35.8760      0.4998      1.0613     0.0     0.0      6.6477    0.00 
    4752      0.551120   524.7  -3988.81    1177.8   39.89     36.0589      0.4995      1.0469     0.0     0.0      6.6469    0.00 
    4753      0.551231   524.4  -3991.34    1173.6   39.91     35.9142      0.5000      1.0421     0.0     0.0      6.6462    0.00 
    4754      0.551339   524.6  -3991.34    1176.4   39.91     36.0005      0.5000      1.0277     0.0     0.0      6.6455    0.00 
    4755      0.551458   524.5  -3991.90    1174.3   39.92     35.9324      0.5001      1.0521     0.0     0.0      6.6448    0.00 
    4756      0.551585   524.7  -3992.47    1177.8   39.92     36.0370      0.5002      1.0109     0.0     0.0      6.6440    0.00 
    4757      0.551693   524.4  -3994.44    1173.6   39.94     35.8957      0.5005      1.0528     0.0     0.0      6.6433    0.00 
    4758      0.551803   524.8  -3993.03    1179.2   39.93     36.0768      0.5002      1.0037     0.0     0.0      6.6426    0.00 
    4759      0.551929   524.6  -3995.56    1176.4   39.96     35.9753      0.5007      1.0361     0.0     0.0      6.6419    0.00 
    4760      0.552038   524.8  -3994.72    1179.9   39.95     36.0883      0.5005      1.0307     0.0     0.0      6.6412    0.00 
    4761      0.552149   524.9  -3995.56    1178.5   39.96     36.0400      0.5007      1.0436     0.0     0.0      6.6405    0.00 
    4762      0.552276   524.8  -3997.25    1177.8   39.97     36.0083      0.5010      1.0820     0.0     0.0      6.6397    0.00 
    4763      0.552384   524.8  -3997.81    1178.5   39.98     36.0265      0.5010      1.0833     0.0     0.0      6.6390    0.00 
    4764      0.552503   524.6  -3998.93    1175.7   39.99     35.9335      0.5012      1.0878     0.0     0.0      6.6383    0.00 
    4765      0.552630   524.6  -3999.78    1175.7   40.00     35.9285      0.5014      1.0891     0.0     0.0      6.6375    0.00 
    4766      0.552740   524.8  -3999.78    1178.5   40.00     36.0147      0.5014      1.0832     0.0     0.0      6.6368    0.00 
    4767      0.552848   524.7  -4001.46    1176.4   40.01     35.9399      0.5017      1.0831     0.0     0.0      6.6362    0.00 
    4768      0.552973   525.0  -4000.34    1179.2   40.00     36.0329      0.5015      1.0925     0.0     0.0      6.6354    0.00 
    4769      0.553082   524.7  -4002.31    1177.1   40.02     35.9564      0.5018      1.1056     0.0     0.0      6.6347    0.00 
    4770      0.553193   524.6  -4003.43    1175.7   40.03     35.9066      0.5020      1.0797     0.0     0.0      6.6340    0.00 
    4771      0.553318   524.6  -4004.56    1176.4   40.05     35.9214      0.5022      1.1068     0.0     0.0      6.6332    0.00 
    4772      0.553436   524.6  -4004.56    1177.1   40.05     35.9429      0.5022      1.0762     0.0     0.0      6.6325    0.00 
    4773      0.553544   524.9  -4005.12    1178.5   40.05     35.9827      0.5023      1.0958     0.0     0.0      6.6318    0.00 
    4774      0.553671   524.8  -4006.24    1177.1   40.06     35.9328      0.5025      1.0739     0.0     0.0      6.6310    0.00 
    4775      0.553781   524.8  -4006.24    1179.9   40.06     36.0190      0.5025      1.0920     0.0     0.0      6.6304    0.00 
    4776      0.553890   524.8  -4007.37    1177.8   40.07     35.9476      0.5026      1.0999     0.0     0.0      6.6297    0.00 
    4777      0.554016   524.7  -4008.77    1177.8   40.09     35.9392      0.5029      1.0893     0.0     0.0      6.6289    0.00 
    4778      0.554128   524.8  -4009.33    1177.8   40.09     35.9358      0.5030      1.0809     0.0     0.0      6.6282    0.00 
    4779      0.554253   524.7  -4010.18    1179.2   40.10     35.9738      0.5031      1.0589     0.0     0.0      6.6274    0.00 
    4780      0.554361   524.6  -4011.30    1177.1   40.11     35.9025      0.5033      1.0308     0.0     0.0      6.6267    0.00 
    4781      0.554479   524.8  -4011.58    1178.5   40.12     35.9438      0.5033      1.0210     0.0     0.0      6.6260    0.00 
    4782      0.554588   524.8  -4011.86    1177.8   40.12     35.9206      0.5034      1.0243     0.0     0.0      6.6253    0.00 
    4783      0.554716   524.9  -4012.43    1180.7   40.12     36.0033      0.5035      1.0283     0.0     0.0      6.6245    0.00 
    4784      0.554824   524.7  -4013.55    1179.2   40.14     35.9536      0.5037      1.0147     0.0     0.0      6.6238    0.00 
    4785      0.554949   524.8  -4013.83    1179.9   40.14     35.9734      0.5037      0.9852     0.0     0.0      6.6231    0.00 
    4786      0.555059   524.9  -4014.96    1182.1   40.15     36.0312      0.5039      1.0085     0.0     0.0      6.6224    0.00 
    4787      0.555169   524.9  -4015.52    1179.9   40.16     35.9632      0.5040      0.9945     0.0     0.0      6.6217    0.00 
    4788      0.555294   524.9  -4016.36    1179.9   40.16     35.9582      0.5041      1.0429     0.0     0.0      6.6209    0.00 
    4789      0.555414   525.0  -4016.08    1180.7   40.16     35.9814      0.5041      1.0251     0.0     0.0      6.6202    0.00 
    4790      0.555522   524.9  -4017.77    1179.9   40.18     35.9497      0.5044      1.0500     0.0     0.0      6.6195    0.00 
    4791      0.555631   524.4  -4019.74    1174.3   40.20     35.7659      0.5047      1.0427     0.0     0.0      6.6189    0.00 
    4792      0.555758   524.8  -4019.17    1179.9   40.19     35.9413      0.5046      1.0447     0.0     0.0      6.6181    0.00 
    4793      0.555867   524.9  -4019.45    1180.7   40.19     35.9611      0.5047      1.0580     0.0     0.0      6.6174    0.00 
    4794      0.555994   525.1  -4019.17    1184.9   40.19     36.0918      0.5046      1.0474     0.0     0.0      6.6166    0.00 
    4795      0.556104   524.9  -4021.70    1182.1   40.22     35.9905      0.5050      1.0668     0.0     0.0      6.6159    0.00 
    4796      0.556212   524.8  -4022.83    1178.5   40.23     35.8764      0.5052      1.0558     0.0     0.0      6.6152    0.00 
    4797      0.556330   525.0  -4022.83    1179.9   40.23     35.9193      0.5052      1.0824     0.0     0.0      6.6145    0.00 
    4798      0.556456   524.8  -4023.95    1179.2   40.24     35.8911      0.5054      1.0496     0.0     0.0      6.6137    0.00 
    4799      0.556564   524.7  -4024.79    1178.5   40.25     35.8645      0.5056      1.0538     0.0     0.0      6.6131    0.00 
    4800      0.556673   525.1  -4024.23    1183.5   40.24     36.0183      0.5055      1.0517     0.0     0.0      6.6124    0.00 
    4801      0.556801   525.0  -4024.79    1182.8   40.25     35.9934      0.5056      1.0640     0.0     0.0      6.6116    0.00 
    4802      0.556909   525.0  -4026.48    1180.7   40.26     35.9188      0.5058      1.0873     0.0     0.0      6.6109    0.00 
    4803      0.557038   525.0  -4027.61    1180.7   40.28     35.9121      0.5060      1.0708     0.0     0.0      6.6101    0.00 
    4804      0.557147   524.9  -4028.45    1179.9   40.28     35.8855      0.5062      1.0691     0.0     0.0      6.6094    0.00 
    4805      0.557257   525.0  -4028.73    1181.4   40.29     35.9268      0.5062      1.0556     0.0     0.0      6.6087    0.00 
    4806      0.557376   525.0  -4029.29    1182.1   40.29     35.9448      0.5063      1.0331     0.0     0.0      6.6080    0.00 
    4807      0.557502   524.8  -4030.70    1180.7   40.31     35.8935      0.5065      1.0423     0.0     0.0      6.6072    0.00 
    4808      0.557612   525.0  -4030.70    1182.8   40.31     35.9578      0.5065      1.0268     0.0     0.0      6.6065    0.00 
    4809      0.557720   524.9  -4031.54    1182.8   40.32     35.9528      0.5067      1.0191     0.0     0.0      6.6059    0.00 
    4810      0.557848   524.9  -4032.67    1182.1   40.33     35.9245      0.5069      1.0128     0.0     0.0      6.6051    0.00 
    4811      0.557957   525.2  -4032.67    1181.4   40.33     35.9031      0.5069      0.9968     0.0     0.0      6.6044    0.00 
    4812      0.558066   525.0  -4033.79    1182.1   40.34     35.9178      0.5071      0.9943     0.0     0.0      6.6037    0.00 
    4813      0.558192   525.0  -4034.07    1182.8   40.34     35.9375      0.5071      0.9795     0.0     0.0      6.6029    0.00 
    4814      0.558311   525.0  -4034.92    1182.8   40.35     35.9324      0.5072      1.0130     0.0     0.0      6.6022    0.00 
    4815      0.558419   525.0  -4036.04    1183.5   40.36     35.9471      0.5074      0.9975     0.0     0.0      6.6015    0.00 
    4816      0.558548   525.0  -4036.60    1182.1   40.37     35.9008      0.5075      1.0406     0.0     0.0      6.6007    0.00 
    4817      0.558656   525.3  -4036.32    1184.2   40.36     35.9668      0.5075      1.0242     0.0     0.0      6.6001    0.00 
    4818      0.558764   525.0  -4037.45    1185.6   40.37     36.0029      0.5077      1.0323     0.0     0.0      6.5994    0.00 
    4819      0.558890   525.0  -4039.41    1181.4   40.39     35.8625      0.5080      1.0343     0.0     0.0      6.5986    0.00 
    4820      0.559000   525.4  -4038.57    1187.0   40.39     36.0390      0.5079      1.0257     0.0     0.0      6.5979    0.00 
    4821      0.559109   525.0  -4040.54    1182.8   40.41     35.8986      0.5082      1.0505     0.0     0.0      6.5973    0.00 
    4822      0.559236   525.1  -4040.54    1183.5   40.41     35.9200      0.5082      1.0383     0.0     0.0      6.5965    0.00 
    4823      0.559354   525.1  -4041.94    1183.5   40.42     35.9115      0.5084      1.0190     0.0     0.0      6.5957    0.00 
    4824      0.559463   524.9  -4043.07    1183.5   40.43     35.9047      0.5086      1.0343     0.0     0.0      6.5951    0.00 
    4825      0.559574   525.4  -4042.22    1187.7   40.42     36.0383      0.5085      1.0359     0.0     0.0      6.5944    0.00 
    4826      0.559699   525.3  -4043.63    1184.9   40.44     35.9442      0.5087      1.0479     0.0     0.0      6.5936    0.00 
    4827      0.559808   525.2  -4043.91    1184.9   40.44     35.9425      0.5088      1.0718     0.0     0.0      6.5929    0.00 
    4828      0.559936   525.7  -4043.07    1190.5   40.43     36.1188      0.5086      1.0718     0.0     0.0      6.5921    0.00 
    4829      0.560045   524.9  -4046.72    1182.8   40.47     35.8613      0.5092      1.1006     0.0     0.0      6.5914    0.00 
    4830      0.560153   525.2  -4046.16    1184.2   40.46     35.9075      0.5091      1.1229     0.0     0.0      6.5908    0.00 
    4831      0.560272   525.0  -4047.57    1183.5   40.48     35.8776      0.5094      1.1374     0.0     0.0      6.5900    0.00 
    4832      0.560399   525.3  -4048.69    1184.9   40.49     35.9136      0.5096      1.1310     0.0     0.0      6.5892    0.00 
    4833      0.560510   525.3  -4048.97    1184.9   40.49     35.9119      0.5096      1.1376     0.0     0.0      6.5886    0.00 
    4834      0.560618   525.0  -4050.38    1184.2   40.50     35.8821      0.5098      1.1131     0.0     0.0      6.5879    0.00 
    4835      0.560745   525.0  -4050.94    1183.5   40.51     35.8573      0.5099      1.1287     0.0     0.0      6.5871    0.00 
    4836      0.560856   525.3  -4050.66    1187.7   40.51     35.9873      0.5099      1.1149     0.0     0.0      6.5864    0.00 
    4837      0.560981   525.2  -4051.78    1185.6   40.52     35.9164      0.5101      1.0791     0.0     0.0      6.5857    0.00 
    4838      0.561089   525.1  -4052.63    1185.6   40.53     35.9113      0.5102      1.0833     0.0     0.0      6.5850    0.00 
    4839      0.561198   525.0  -4053.75    1184.2   40.54     35.8617      0.5104      1.0447     0.0     0.0      6.5843    0.00 
    4840      0.561316   525.3  -4054.03    1187.7   40.54     35.9669      0.5105      1.0577     0.0     0.0      6.5836    0.00 
    4841      0.561444   525.1  -4055.44    1184.9   40.55     35.8729      0.5107      1.0288     0.0     0.0      6.5828    0.00 
    4842      0.561552   525.3  -4055.72    1184.9   40.56     35.8712      0.5107      1.0294     0.0     0.0      6.5822    0.00 
    4843      0.561677   525.1  -4056.56    1184.9   40.57     35.8661      0.5109      1.0204     0.0     0.0      6.5814    0.00 
    4844      0.561786   525.1  -4057.12    1185.6   40.57     35.8841      0.5110      1.0361     0.0     0.0      6.5807    0.00 
    4845      0.561896   525.3  -4057.69    1186.3   40.58     35.9021      0.5111      1.0241     0.0     0.0      6.5800    0.00 
    4846      0.562022   525.4  -4057.69    1189.1   40.58     35.9875      0.5111      1.0238     0.0     0.0      6.5793    0.00 
    4847      0.562132   525.2  -4059.65    1185.6   40.60     35.8688      0.5114      1.0105     0.0     0.0      6.5786    0.00 
    4848      0.562250   525.3  -4059.37    1186.3   40.59     35.8919      0.5114      1.0125     0.0     0.0      6.5779    0.00 
    4849      0.562360   525.1  -4060.78    1184.2   40.61     35.8193      0.5116      1.0290     0.0     0.0      6.5772    0.00 
    4850      0.562487   525.4  -4060.78    1187.7   40.61     35.9261      0.5116      1.0109     0.0     0.0      6.5764    0.00 
    4851      0.562595   525.2  -4062.75    1184.9   40.63     35.8288      0.5119      1.0290     0.0     0.0      6.5757    0.00 
    4852      0.562722   525.1  -4063.03    1186.3   40.63     35.8698      0.5120      1.0043     0.0     0.0      6.5749    0.00 
    4853      0.562833   525.2  -4063.87    1187.0   40.64     35.8860      0.5121      1.0653     0.0     0.0      6.5742    0.00 
    4854      0.562942   525.3  -4063.59    1187.0   40.64     35.8877      0.5121      1.0180     0.0     0.0      6.5736    0.00 
    4855      0.563069   525.4  -4064.43    1188.4   40.64     35.9253      0.5122      1.0887     0.0     0.0      6.5728    0.00 
    4856      0.563171   525.4  -4064.43    1190.5   40.64     35.9893      0.5122      1.0455     0.0     0.0      6.5722    0.00 
    4857      0.563299   525.3  -4066.68    1186.3   40.67     35.8477      0.5126      1.1121     0.0     0.0      6.5714    0.00 
    4858      0.563408   525.2  -4067.24    1186.3   40.67     35.8443      0.5127      1.1087     0.0     0.0      6.5707    0.00 
    4859      0.563517   525.4  -4066.68    1190.5   40.67     35.9757      0.5126      1.1470     0.0     0.0      6.5700    0.00 
    4860      0.563646   525.1  -4069.77    1186.3   40.70     35.8290      0.5131      1.1314     0.0     0.0      6.5692    0.00 
    4861      0.563754   525.3  -4069.49    1187.7   40.69     35.8734      0.5131      1.1173     0.0     0.0      6.5686    0.00 
    4862      0.563880   525.3  -4070.90    1186.3   40.71     35.8222      0.5133      1.1439     0.0     0.0      6.5678    0.00 
    4863      0.563989   525.3  -4070.62    1189.1   40.71     35.9092      0.5132      1.1120     0.0     0.0      6.5671    0.00
