Repository: LightForm-group/dilatometer_modelling_and_constitutive_behaviour

# dilatometer_modelling_and_constitutive_behaviour

Created with work by Inigo Howe, Patryk Jedrasiak, Hugh Shercliff

This program contains a method of testing various constitutive models and extracting the constitutive behaviour of dilatometer samples correcting for inhomogeneities in termperature, strain and strain rate. The model is currently configured to a dilatometer run under vacuum, with no active cooling during the deformation for a sample of length 10mm with a diameter of 5mm. For both heatup and deformation the temperature is fitted to the experimental central themocoupole temperature for any general temperature profile.

File: experimental_data/deformation/1/490/008_Compression_Daniel_Al_Hom1_SHT_540C_Deform_490C_1.0s-1_QuenchHeGas__1.asc (part 17 of 27)
 C:\WinTA100\DIL805.PRO\Data\Deformation\ChrisDaniel\008_Compression_Daniel_Al_Hom1_SHT_540C_Deform_490C_1.0s-1_QuenchHeGas__1.asc
     No.          Time   Tem.1        DL     Force  Strain   kf (Def.)    Phi  (D)    Phi* (D)   Tem.2   Tem.3        Poti      HF 
                     s      °C        µm         N       %       N/mm²                     1/s      °C      °C          mm       % 
    4864      0.520283   481.8  -3644.94    1220.9   36.45     39.5150      0.4386      1.0208     0.0     0.0      6.8049    0.00 
    4865      0.520392   481.9  -3645.77    1220.9   36.46     39.5098      0.4388      0.9776     0.0     0.0      6.8042    0.00 
    4866      0.520501   482.1  -3646.05    1221.6   36.46     39.5309      0.4388      0.9934     0.0     0.0      6.8035    0.00 
    4867      0.520602   481.9  -3646.88    1220.2   36.47     39.4801      0.4389      0.9534     0.0     0.0      6.8028    0.00 
    4868      0.520712   482.1  -3646.88    1223.0   36.47     39.5714      0.4389      0.9995     0.0     0.0      6.8021    0.00 
    4869      0.520822   482.5  -3646.05    1226.5   36.46     39.6908      0.4388      0.9688     0.0     0.0      6.8014    0.00 
    4870      0.520930   482.0  -3648.81    1221.6   36.49     39.5137      0.4393      1.0150     0.0     0.0      6.8007    0.00 
    4871      0.521038   482.0  -3649.37    1222.3   36.49     39.5331      0.4393      0.9977     0.0     0.0      6.8000    0.00 
    4872      0.521146   482.1  -3649.92    1223.0   36.50     39.5525      0.4394      1.0276     0.0     0.0      6.7993    0.00 
    4873      0.521255   482.0  -3650.75    1222.3   36.51     39.5245      0.4396      1.0091     0.0     0.0      6.7986    0.00 
    4874      0.521346   482.2  -3650.75    1223.7   36.51     39.5701      0.4396      1.0260     0.0     0.0      6.7980    0.00 
    4875      0.521457   482.0  -3652.69    1220.2   36.53     39.4440      0.4399      1.0162     0.0     0.0      6.7973    0.00 
    4876      0.521576   482.3  -3651.86    1224.4   36.52     39.5861      0.4397      1.0424     0.0     0.0      6.7965    0.00 
    4877      0.521667   482.2  -3653.24    1220.9   36.53     39.4634      0.4399      1.0412     0.0     0.0      6.7959    0.00 
    4878      0.521775   482.2  -3654.07    1223.0   36.54     39.5266      0.4401      1.0170     0.0     0.0      6.7952    0.00 
    4879      0.521884   482.0  -3655.45    1219.5   36.55     39.4040      0.4403      1.0283     0.0     0.0      6.7945    0.00 
    4880      0.521994   482.2  -3655.45    1223.7   36.55     39.5408      0.4403      0.9977     0.0     0.0      6.7938    0.00 
    4881      0.522104   482.2  -3656.28    1223.7   36.56     39.5357      0.4404      1.0128     0.0     0.0      6.7931    0.00 
    4882      0.522213   482.5  -3656.28    1225.1   36.56     39.5813      0.4404      0.9843     0.0     0.0      6.7924    0.00 
    4883      0.522322   482.3  -3657.67    1221.6   36.58     39.4587      0.4406      1.0152     0.0     0.0      6.7917    0.00 
    4884      0.522432   482.2  -3657.67    1223.0   36.58     39.5042      0.4406      1.0015     0.0     0.0      6.7909    0.00 
    4885      0.522531   482.4  -3658.77    1222.3   36.59     39.4746      0.4408      1.0444     0.0     0.0      6.7903    0.00 
    4886      0.522639   482.6  -3658.77    1223.0   36.59     39.4974      0.4408      1.0159     0.0     0.0      6.7896    0.00 
    4887      0.522748   482.3  -3660.43    1223.0   36.60     39.4870      0.4411      1.0588     0.0     0.0      6.7889    0.00 
    4888      0.522858   482.3  -3661.54    1223.0   36.62     39.4801      0.4413      1.0117     0.0     0.0      6.7882    0.00 
    4889      0.522950   482.4  -3661.81    1222.3   36.62     39.4556      0.4413      1.0441     0.0     0.0      6.7876    0.00 
    4890      0.523059   482.4  -3662.37    1221.6   36.62     39.4294      0.4414      1.0206     0.0     0.0      6.7869    0.00 
    4891      0.523169   482.5  -3662.64    1223.7   36.63     39.4960      0.4414      1.0060     0.0     0.0      6.7862    0.00 
    4892      0.523280   482.2  -3664.58    1220.2   36.65     39.3701      0.4417      1.0018     0.0     0.0      6.7855    0.00 
    4893      0.523389   482.7  -3663.47    1225.8   36.63     39.5592      0.4416      0.9850     0.0     0.0      6.7848    0.00 
    4894      0.523492   482.3  -3665.41    1223.0   36.65     39.4560      0.4419      1.0162     0.0     0.0      6.7841    0.00 
    4895      0.523600   482.4  -3665.96    1223.7   36.66     39.4753      0.4420      0.9673     0.0     0.0      6.7834    0.00 
    4896      0.523708   482.5  -3666.52    1222.3   36.67     39.4263      0.4420      0.9922     0.0     0.0      6.7827    0.00 
    4897      0.523816   482.8  -3666.52    1223.0   36.67     39.4491      0.4420      0.9783     0.0     0.0      6.7820    0.00 
    4898      0.523925   482.7  -3667.62    1223.7   36.68     39.4650      0.4422      1.0199     0.0     0.0      6.7813    0.00 
    4899      0.524036   482.7  -3668.18    1223.7   36.68     39.4615      0.4423      1.0299     0.0     0.0      6.7806    0.00 
    4900      0.524128   482.8  -3668.18    1225.8   36.68     39.5298      0.4423      1.0578     0.0     0.0      6.7800    0.00 
    4901      0.524236   482.7  -3669.56    1223.7   36.70     39.4529      0.4425      1.0991     0.0     0.0      6.7793    0.00 
    4902      0.524344   482.5  -3671.50    1220.2   36.71     39.3271      0.4428      1.0935     0.0     0.0      6.7786    0.00 
    4903      0.524464   482.4  -3671.77    1220.9   36.72     39.3481      0.4429      1.1210     0.0     0.0      6.7778    0.00 
    4904      0.524555   482.8  -3671.50    1223.7   36.71     39.4408      0.4428      1.0976     0.0     0.0      6.7772    0.00 
    4905      0.524664   482.8  -3672.60    1223.0   36.73     39.4112      0.4430      1.0908     0.0     0.0      6.7765    0.00 
    4906      0.524774   482.5  -3674.26    1220.2   36.74     39.3099      0.4433      1.0814     0.0     0.0      6.7758    0.00 
    4907      0.524882   482.8  -3673.99    1223.7   36.74     39.4253      0.4432      1.0674     0.0     0.0      6.7751    0.00 
    4908      0.524991   482.7  -3675.09    1223.7   36.75     39.4184      0.4434      1.0639     0.0     0.0      6.7744    0.00 
    4909      0.525101   482.7  -3675.92    1221.6   36.76     39.3451      0.4435      0.9997     0.0     0.0      6.7737    0.00 
    4910      0.525213   482.5  -3677.86    1219.5   36.78     39.2648      0.4438      0.9765     0.0     0.0      6.7730    0.00 
    4911      0.525304   482.8  -3677.31    1221.6   36.77     39.3365      0.4437      0.9416     0.0     0.0      6.7724    0.00 
    4912      0.525412   482.9  -3677.03    1223.7   36.77     39.4063      0.4437      0.9302     0.0     0.0      6.7716    0.00 
    4913      0.525531   482.9  -3678.14    1221.6   36.78     39.3313      0.4439      0.9405     0.0     0.0      6.7709    0.00 
    4914      0.525640   483.0  -3678.14    1224.4   36.78     39.4222      0.4439      0.9536     0.0     0.0      6.7702    0.00 
    4915      0.525750   483.0  -3679.52    1223.7   36.80     39.3908      0.4441      0.9665     0.0     0.0      6.7695    0.00 
    4916      0.525841   482.8  -3680.35    1222.3   36.80     39.3402      0.4442      0.9605     0.0     0.0      6.7689    0.00 
    4917      0.525951   483.1  -3680.35    1225.1   36.80     39.4311      0.4442      0.9795     0.0     0.0      6.7682    0.00 
    4918      0.526060   483.0  -3681.73    1223.7   36.82     39.3770      0.4444      0.9939     0.0     0.0      6.7675    0.00 
    4919      0.526169   483.1  -3682.01    1224.4   36.82     39.3980      0.4445      1.0062     0.0     0.0      6.7668    0.00 
    4920      0.526278   483.0  -3682.56    1223.0   36.83     39.3492      0.4446      1.0328     0.0     0.0      6.7661    0.00 
    4921      0.526388   483.0  -3683.39    1220.9   36.83     39.2759      0.4447      1.0231     0.0     0.0      6.7653    0.00 
    4922      0.526490   482.8  -3685.88    1222.3   36.86     39.3058      0.4451      1.0334     0.0     0.0      6.7647    0.00 
    4923      0.526599   483.0  -3686.16    1220.2   36.86     39.2360      0.4452      1.0100     0.0     0.0      6.7640    0.00 
    4924      0.526709   483.4  -3684.50    1225.8   36.85     39.4279      0.4449      1.0237     0.0     0.0      6.7633    0.00 
    4925      0.526817   483.2  -3685.88    1224.4   36.86     39.3739      0.4451      1.0183     0.0     0.0      6.7626    0.00 
    4926      0.526927   483.3  -3686.99    1224.4   36.87     39.3670      0.4453      1.0182     0.0     0.0      6.7619    0.00 
    4927      0.527018   483.2  -3687.54    1223.7   36.88     39.3408      0.4454      1.0495     0.0     0.0      6.7613    0.00 
    4928      0.527127   483.2  -3688.37    1223.0   36.88     39.3130      0.4455      1.0584     0.0     0.0      6.7606    0.00 
    4929      0.527236   483.1  -3689.20    1223.0   36.89     39.3078      0.4456      1.0886     0.0     0.0      6.7599    0.00 
    4930      0.527345   483.3  -3689.76    1223.7   36.90     39.3270      0.4457      1.0649     0.0     0.0      6.7592    0.00 
    4931      0.527448   483.3  -3690.59    1223.7   36.91     39.3219      0.4459      1.1001     0.0     0.0      6.7585    0.00 
    4932      0.527556   483.3  -3691.14    1223.7   36.91     39.3184      0.4459      1.0874     0.0     0.0      6.7578    0.00 
    4933      0.527666   483.2  -3692.52    1222.3   36.93     39.2645      0.4462      1.1034     0.0     0.0      6.7571    0.00 
    4934      0.527776   483.1  -3693.63    1220.9   36.94     39.2122      0.4463      1.0914     0.0     0.0      6.7564    0.00 
    4935      0.527884   483.3  -3693.35    1225.1   36.93     39.3500      0.4463      1.0720     0.0     0.0      6.7557    0.00 
    4936      0.527993   483.3  -3694.74    1223.7   36.95     39.2960      0.4465      1.0147     0.0     0.0      6.7550    0.00 
    4937      0.528103   483.2  -3695.01    1222.3   36.95     39.2490      0.4466      1.0055     0.0     0.0      6.7543    0.00 
    4938      0.528194   483.3  -3695.84    1223.7   36.96     39.2891      0.4467      0.9783     0.0     0.0      6.7537    0.00 
    4939      0.528304   483.3  -3696.67    1223.7   36.97     39.2839      0.4468      0.9737     0.0     0.0      6.7530    0.00 
    4940      0.528421   483.4  -3697.23    1223.7   36.97     39.2805      0.4469      0.9532     0.0     0.0      6.7523    0.00 
    4941      0.528531   483.6  -3696.95    1225.8   36.97     39.3502      0.4469      0.9376     0.0     0.0      6.7516    0.00 
    4942      0.528623   483.3  -3698.89    1223.0   36.99     39.2475      0.4472      0.9588     0.0     0.0      6.7510    0.00 
    4943      0.528731   483.5  -3698.33    1223.7   36.98     39.2736      0.4471      0.9603     0.0     0.0      6.7503    0.00 
    4944      0.528839   483.6  -3699.16    1223.7   36.99     39.2684      0.4472      0.9900     0.0     0.0      6.7496    0.00 
    4945      0.528948   483.7  -3698.89    1226.5   36.99     39.3607      0.4472      0.9948     0.0     0.0      6.7489    0.00 
    4946      0.529058   483.5  -3701.10    1224.4   37.01     39.2790      0.4475      1.0347     0.0     0.0      6.7481    0.00 
    4947      0.529166   483.3  -3702.21    1222.3   37.02     39.2042      0.4477      1.0387     0.0     0.0      6.7474    0.00 
    4948      0.529275   483.7  -3702.21    1224.4   37.02     39.2721      0.4477      1.0955     0.0     0.0      6.7467    0.00 
    4949      0.529379   483.8  -3702.48    1225.8   37.02     39.3156      0.4477      1.0146     0.0     0.0      6.7461    0.00 
    4950      0.529488   483.2  -3704.97    1220.2   37.05     39.1191      0.4481      1.0190     0.0     0.0      6.7454    0.00 
    4951      0.529597   483.5  -3704.97    1223.0   37.05     39.2096      0.4481      0.9743     0.0     0.0      6.7447    0.00 
    4952      0.529707   483.6  -3704.97    1223.7   37.05     39.2322      0.4481      1.0258     0.0     0.0      6.7440    0.00 
    4953      0.529798   483.7  -3705.53    1223.7   37.06     39.2288      0.4482      0.9716     0.0     0.0      6.7434    0.00 
    4954      0.529907   483.8  -3705.80    1225.8   37.06     39.2949      0.4483      0.9643     0.0     0.0      6.7427    0.00 
    4955      0.530016   483.6  -3708.02    1222.3   37.08     39.1680      0.4486      0.9207     0.0     0.0      6.7420    0.00 
    4956      0.530125   483.6  -3708.57    1223.0   37.09     39.1872      0.4487      0.9394     0.0     0.0      6.7413    0.00 
    4957      0.530235   483.7  -3708.57    1225.1   37.09     39.2550      0.4487      0.9730     0.0     0.0      6.7406    0.00 
    4958      0.530334   484.4  -3705.53    1234.3   37.06     39.5681      0.4482      0.9800     0.0     0.0      6.7399    0.00 
    4959      0.530446   484.0  -3709.12    1226.5   37.09     39.2968      0.4488      1.0284     0.0     0.0      6.7392    0.00 
    4960      0.530554   483.9  -3710.51    1225.8   37.11     39.2655      0.4490      1.0436     0.0     0.0      6.7385    0.00 
    4961      0.530663   483.6  -3711.89    1220.9   37.12     39.0987      0.4492      1.1211     0.0     0.0      6.7378    0.00 
    4962      0.530773   483.9  -3711.61    1225.8   37.12     39.2586      0.4492      1.1200     0.0     0.0      6.7371    0.00 
    4963      0.530884   483.8  -3712.72    1223.7   37.13     39.1839      0.4494      1.1169     0.0     0.0      6.7364    0.00 
    4964      0.530975   483.9  -3713.27    1223.7   37.13     39.1805      0.4495      1.0934     0.0     0.0      6.7358    0.00 
    4965      0.531084   483.8  -3714.66    1223.0   37.15     39.1493      0.4497      1.1226     0.0     0.0      6.7351    0.00 
    4966      0.531193   483.8  -3714.66    1223.7   37.15     39.1719      0.4497      1.1145     0.0     0.0      6.7344    0.00 
    4967      0.531310   483.9  -3716.04    1222.3   37.16     39.1181      0.4499      1.1100     0.0     0.0      6.7337    0.00 
    4968      0.531430   483.9  -3716.32    1224.4   37.16     39.1841      0.4499      1.0490     0.0     0.0      6.7329    0.00 
    4969      0.531521   483.8  -3718.25    1222.3   37.18     39.1043      0.4502      1.0342     0.0     0.0      6.7323    0.00 
    4970      0.531630   484.1  -3717.15    1225.1   37.17     39.2015      0.4501      0.9919     0.0     0.0      6.7316    0.00 
    4971      0.531739   484.1  -3717.42    1225.1   37.17     39.1998      0.4501      1.0257     0.0     0.0      6.7309    0.00 
    4972      0.531849   484.0  -3719.08    1222.3   37.19     39.0991      0.4504      1.0018     0.0     0.0      6.7302    0.00 
    4973      0.531939   484.1  -3719.91    1225.1   37.20     39.1842      0.4505      1.0239     0.0     0.0      6.7296    0.00 
    4974      0.532049   484.0  -3720.74    1223.7   37.21     39.1339      0.4506      1.0096     0.0     0.0      6.7289    0.00 
    4975      0.532158   484.0  -3720.74    1224.4   37.21     39.1565      0.4506      1.0174     0.0     0.0      6.7282    0.00 
    4976      0.532276   483.9  -3721.85    1223.0   37.22     39.1045      0.4508      1.0152     0.0     0.0      6.7275    0.00 
    4977      0.532366   484.1  -3722.13    1225.1   37.22     39.1704      0.4509      1.0134     0.0     0.0      6.7269    0.00 
    4978      0.532475   484.1  -3722.96    1224.4   37.23     39.1427      0.4510      1.0382     0.0     0.0      6.7262    0.00 
    4979      0.532584   484.1  -3723.51    1223.7   37.24     39.1167      0.4511      1.0287     0.0     0.0      6.7255    0.00 
    4980      0.532694   483.9  -3725.17    1220.9   37.25     39.0161      0.4513      1.0278     0.0     0.0      6.7248    0.00 
    4981      0.532802   483.9  -3725.72    1222.3   37.26     39.0578      0.4514      1.0199     0.0     0.0      6.7241    0.00 
    4982      0.532911   484.3  -3726.00    1224.4   37.26     39.1237      0.4515      1.0156     0.0     0.0      6.7234    0.00 
    4983      0.533021   484.2  -3726.00    1225.8   37.26     39.1688      0.4515      1.0172     0.0     0.0      6.7227    0.00 
    4984      0.533132   484.2  -3727.10    1223.7   37.27     39.0943      0.4517      1.0312     0.0     0.0      6.7220    0.00 
    4985      0.533223   484.4  -3727.66    1225.8   37.28     39.1585      0.4517      1.0360     0.0     0.0      6.7213    0.00 
    4986      0.533344   484.2  -3729.04    1223.7   37.29     39.0822      0.4520      1.0620     0.0     0.0      6.7206    0.00 
    4987      0.533453   484.4  -3729.04    1226.5   37.29     39.1724      0.4520      1.0499     0.0     0.0      6.7199    0.00 
    4988      0.533543   484.1  -3729.87    1224.4   37.30     39.0996      0.4521      1.0769     0.0     0.0      6.7193    0.00 
    4989      0.533651   484.2  -3730.42    1224.4   37.30     39.0961      0.4522      1.0566     0.0     0.0      6.7186    0.00 
    4990      0.533760   484.2  -3731.81    1223.7   37.32     39.0650      0.4524      1.0939     0.0     0.0      6.7179    0.00 
    4991      0.533870   484.3  -3732.36    1223.7   37.32     39.0615      0.4525      1.0802     0.0     0.0      6.7172    0.00 
    4992      0.533980   484.3  -3732.91    1223.7   37.33     39.0581      0.4526      1.1022     0.0     0.0      6.7165    0.00 
    4993      0.534088   484.1  -3734.57    1223.0   37.35     39.0252      0.4528      1.0613     0.0     0.0      6.7158    0.00 
    4994      0.534198   484.4  -3734.30    1223.0   37.34     39.0269      0.4528      1.0725     0.0     0.0      6.7151    0.00 
    4995      0.534300   484.4  -3734.85    1223.7   37.35     39.0460      0.4529      1.0284     0.0     0.0      6.7145    0.00 
    4996      0.534409   484.4  -3735.68    1225.1   37.36     39.0859      0.4530      1.0387     0.0     0.0      6.7138    0.00 
    4997      0.534519   484.4  -3736.51    1223.7   37.37     39.0357      0.4532      1.0249     0.0     0.0      6.7131    0.00 
    4998      0.534627   484.3  -3737.06    1223.0   37.37     39.0097      0.4532      1.0295     0.0     0.0      6.7124    0.00 
    4999      0.534735   484.1  -3739.00    1223.0   37.39     38.9976      0.4536      1.0285     0.0     0.0      6.7117    0.00 
    5000      0.534843   484.4  -3737.89    1225.8   37.38     39.0946      0.4534      0.9977     0.0     0.0      6.7110    0.00 
    5001      0.534952   484.2  -3740.11    1223.0   37.40     38.9907      0.4537      1.0069     0.0     0.0      6.7103    0.00 
    5002      0.535043   484.6  -3739.28    1225.8   37.39     39.0859      0.4536      0.9938     0.0     0.0      6.7097    0.00 
    5003      0.535152   484.5  -3740.38    1223.7   37.40     39.0115      0.4538      1.0256     0.0     0.0      6.7090    0.00 
    5004      0.535269   484.6  -3740.38    1225.8   37.40     39.0790      0.4538      1.0217     0.0     0.0      6.7083    0.00 
    5005      0.535379   484.6  -3741.77    1225.8   37.42     39.0704      0.4540      1.0625     0.0     0.0      6.7076    0.00 
    5006      0.535471   484.5  -3743.15    1223.0   37.43     38.9718      0.4542      1.0156     0.0     0.0      6.7070    0.00 
    5007      0.535580   484.3  -3744.53    1220.9   37.45     38.8957      0.4544      1.0558     0.0     0.0      6.7063    0.00 
    5008      0.535688   484.6  -3743.43    1224.4   37.43     39.0150      0.4543      1.0297     0.0     0.0      6.7056    0.00 
    5009      0.535797   484.6  -3744.81    1223.7   37.45     38.9839      0.4545      1.0386     0.0     0.0      6.7049    0.00 
    5010      0.535907   484.6  -3745.36    1223.7   37.45     38.9805      0.4546      1.0212     0.0     0.0      6.7042    0.00 
    5011      0.536015   484.7  -3745.36    1225.8   37.45     39.0479      0.4546      1.0365     0.0     0.0      6.7035    0.00 
    5012      0.536124   484.5  -3747.02    1223.7   37.47     38.9701      0.4548      1.0090     0.0     0.0      6.7028    0.00 
    5013      0.536226   484.5  -3748.13    1223.0   37.48     38.9408      0.4550      1.0214     0.0     0.0      6.7022    0.00 
    5014      0.536334   484.7  -3748.13    1224.4   37.48     38.9857      0.4550      0.9868     0.0     0.0      6.7015    0.00 
    5015      0.536442   484.7  -3748.68    1223.7   37.49     38.9598      0.4551      0.9888     0.0     0.0      6.7008    0.00 
    5016      0.536551   484.4  -3750.34    1221.6   37.50     38.8821      0.4554      0.9627     0.0     0.0      6.7001    0.00 
    5017      0.536662   484.9  -3749.79    1226.5   37.50     39.0428      0.4553      0.9756     0.0     0.0      6.6994    0.00 
    5018      0.536753   484.8  -3750.62    1224.4   37.51     38.9702      0.4554      0.9971     0.0     0.0      6.6988    0.00 
    5019      0.536862   484.7  -3751.17    1223.7   37.51     38.9443      0.4555      0.9944     0.0     0.0      6.6981    0.00 
    5020      0.536970   484.7  -3751.73    1224.4   37.52     38.9633      0.4556      1.0154     0.0     0.0      6.6974    0.00 
    5021      0.537079   485.0  -3751.45    1226.5   37.51     39.0324      0.4555      0.9827     0.0     0.0      6.6967    0.00 
    5022      0.537198   484.7  -3754.49    1221.6   37.54     38.8562      0.4560      1.0318     0.0     0.0      6.6960    0.00 
    5023      0.537289   484.8  -3753.94    1223.7   37.54     38.9270      0.4559      0.9863     0.0     0.0      6.6954    0.00 
    5024      0.537400   484.7  -3755.05    1223.0   37.55     38.8977      0.4561      1.0232     0.0     0.0      6.6947    0.00 
    5025      0.537509   484.9  -3755.60    1224.4   37.56     38.9391      0.4562      0.9926     0.0     0.0      6.6940    0.00 
    5026      0.537618   484.8  -3756.43    1223.0   37.56     38.8891      0.4563      0.9892     0.0     0.0      6.6933    0.00 
    5027      0.537728   484.7  -3757.81    1222.3   37.58     38.8580      0.4566      1.0040     0.0     0.0      6.6926    0.00 
    5028      0.537838   485.0  -3756.98    1226.5   37.57     38.9978      0.4564      0.9791     0.0     0.0      6.6919    0.00 
    5029      0.537946   484.9  -3758.09    1225.8   37.58     38.9685      0.4566      1.0186     0.0     0.0      6.6912    0.00 
    5030      0.538054   485.1  -3758.09    1227.9   37.58     39.0358      0.4566      0.9614     0.0     0.0      6.6905    0.00 
    5031      0.538156   485.0  -3759.20    1225.1   37.59     38.9391      0.4568      1.0143     0.0     0.0      6.6899    0.00 
    5032      0.538265   485.1  -3760.03    1226.5   37.60     38.9788      0.4569      1.0004     0.0     0.0      6.6892    0.00 
    5033      0.538373   485.4  -3759.47    1228.6   37.59     39.0496      0.4568      1.0454     0.0     0.0      6.6885    0.00 
    5034      0.538482   484.6  -3762.79    1221.6   37.63     38.8046      0.4574      1.0421     0.0     0.0      6.6878    0.00 
    5035      0.538573   485.0  -3762.24    1223.7   37.62     38.8753      0.4573      1.0232     0.0     0.0      6.6872    0.00 
    5036      0.538682   484.7  -3763.62    1223.7   37.64     38.8667      0.4575      1.0542     0.0     0.0      6.6865    0.00 
    5037      0.538790   485.0  -3763.90    1224.4   37.64     38.8874      0.4575      1.0026     0.0     0.0      6.6858    0.00 
    5038      0.538898   485.0  -3764.45    1224.4   37.64     38.8839      0.4576      1.0410     0.0     0.0      6.6852    0.00 
    5039      0.539006   485.1  -3763.90    1225.8   37.64     38.9322      0.4575      0.9869     0.0     0.0      6.6845    0.00 
    5040      0.539124   485.1  -3765.28    1225.8   37.65     38.9236      0.4578      1.0148     0.0     0.0      6.6837    0.00 
    5041      0.539215   485.1  -3766.67    1225.1   37.67     38.8925      0.4580      0.9866     0.0     0.0      6.6831    0.00 
    5042      0.539323   485.0  -3766.94    1223.7   37.67     38.8460      0.4580      0.9734     0.0     0.0      6.6825    0.00 
    5043      0.539434   485.2  -3767.50    1224.4   37.67     38.8649      0.4581      0.9893     0.0     0.0      6.6817    0.00 
    5044      0.539544   485.1  -3768.33    1225.1   37.68     38.8822      0.4582      0.9542     0.0     0.0      6.6811    0.00 
    5045      0.539652   485.0  -3769.16    1223.7   37.69     38.8322      0.4584      0.9939     0.0     0.0      6.6804    0.00 
    5046      0.539761   485.2  -3769.16    1225.1   37.69     38.8770      0.4584      0.9845     0.0     0.0      6.6797    0.00 
    5047      0.539870   485.4  -3769.99    1227.2   37.70     38.9390      0.4585      1.0291     0.0     0.0      6.6790    0.00 
    5048      0.539979   485.3  -3771.09    1224.4   37.71     38.8425      0.4587      1.0628     0.0     0.0      6.6783    0.00 
    5049      0.540081   485.3  -3771.09    1225.8   37.71     38.8873      0.4587      1.0623     0.0     0.0      6.6776    0.00 
    5050      0.540192   485.3  -3772.48    1225.1   37.72     38.8563      0.4589      1.0975     0.0     0.0      6.6769    0.00 
    5051      0.540284   485.5  -3771.92    1227.2   37.72     38.9269      0.4588      1.0595     0.0     0.0      6.6763    0.00 
    5052      0.540392   485.3  -3774.14    1224.4   37.74     38.8235      0.4592      1.1232     0.0     0.0      6.6756    0.00 
    5053      0.540500   485.2  -3774.69    1224.4   37.75     38.8201      0.4593      1.1032     0.0     0.0      6.6750    0.00 
    5054      0.540609   485.3  -3774.97    1223.7   37.75     38.7960      0.4593      1.1194     0.0     0.0      6.6743    0.00 
    5055      0.540719   485.1  -3776.35    1223.0   37.76     38.7650      0.4595      1.1093     0.0     0.0      6.6736    0.00 
    5056      0.540827   485.3  -3776.90    1223.7   37.77     38.7839      0.4596      1.0427     0.0     0.0      6.6729    0.00 
    5057      0.540936   484.4  -3779.95    1216.6   37.80     38.5414      0.4601      1.0674     0.0     0.0      6.6722    0.00 
    5058      0.541055   485.6  -3777.18    1226.5   37.77     38.8717      0.4597      1.0005     0.0     0.0      6.6714    0.00 
    5059      0.541146   485.6  -3777.73    1226.5   37.78     38.8682      0.4598      1.0429     0.0     0.0      6.6708    0.00 
    5060      0.541254   485.3  -3779.95    1223.7   37.80     38.7650      0.4601      0.9826     0.0     0.0      6.6702    0.00 
    5061      0.541363   485.6  -3779.12    1225.8   37.79     38.8372      0.4600      1.0056     0.0     0.0      6.6695    0.00 
    5062      0.541474   485.3  -3781.61    1223.7   37.82     38.7546      0.4604      0.9781     0.0     0.0      6.6688    0.00 
    5063      0.541583   485.5  -3781.05    1225.1   37.81     38.8028      0.4603      0.9607     0.0     0.0      6.6681    0.00 
    5064      0.541691   485.4  -3782.16    1223.7   37.82     38.7512      0.4605      0.9762     0.0     0.0      6.6674    0.00 
    5065      0.541782   485.6  -3782.44    1225.8   37.82     38.8165      0.4605      0.9281     0.0     0.0      6.6668    0.00 
    5066      0.541891   485.3  -3783.54    1225.1   37.84     38.7872      0.4607      0.9975     0.0     0.0      6.6661    0.00 
    5067      0.542001   485.6  -3783.82    1225.8   37.84     38.8078      0.4607      0.9224     0.0     0.0      6.6654    0.00 
    5068      0.542118   485.5  -3785.76    1223.7   37.86     38.7288      0.4611      0.9482     0.0     0.0      6.6647    0.00 
    5069      0.542210   485.4  -3786.03    1223.0   37.86     38.7047      0.4611      0.9341     0.0     0.0      6.6641    0.00 
    5070      0.542320   485.9  -3784.93    1227.9   37.85     38.8679      0.4609      0.9353     0.0     0.0      6.6634    0.00 
    5071      0.542428   485.7  -3785.76    1227.9   37.86     38.8628      0.4611      0.9709     0.0     0.0      6.6627    0.00 
    5072      0.542536   486.1  -3785.76    1229.3   37.86     38.9074      0.4611      0.9536     0.0     0.0      6.6620    0.00 
    5073      0.542645   485.8  -3787.69    1225.8   37.88     38.7837      0.4614      0.9973     0.0     0.0      6.6613    0.00 
    5074      0.542755   485.6  -3789.35    1223.7   37.89     38.7063      0.4616      1.0238     0.0     0.0      6.6606    0.00 
    5075      0.542864   485.8  -3788.80    1227.9   37.89     38.8437      0.4615      1.0602     0.0     0.0      6.6599    0.00 
    5076      0.542973   485.7  -3789.35    1227.2   37.89     38.8179      0.4616      1.0554     0.0     0.0      6.6592    0.00 
    5077      0.543076   485.8  -3789.91    1226.5   37.90     38.7922      0.4617      1.0664     0.0     0.0      6.6586    0.00 
    5078      0.543185   485.6  -3792.12    1223.7   37.92     38.6891      0.4621      1.0622     0.0     0.0      6.6579    0.00 
    5079      0.543294   485.2  -3793.23    1221.6   37.93     38.6153      0.4623      1.0461     0.0     0.0      6.6572    0.00 
    5080      0.543404   485.9  -3792.40    1227.9   37.92     38.8212      0.4621      1.0571     0.0     0.0      6.6565    0.00 
    5081      0.543495   485.9  -3792.95    1225.8   37.93     38.7509      0.4622      1.0036     0.0     0.0      6.6559    0.00 
    5082      0.543604   485.7  -3794.61    1225.8   37.95     38.7405      0.4625      0.9998     0.0     0.0      6.6552    0.00 
    5083      0.543713   485.9  -3794.61    1227.9   37.95     38.8074      0.4625      0.9687     0.0     0.0      6.6545    0.00 
    5084      0.543822   485.8  -3795.44    1225.8   37.95     38.7353      0.4626      0.9901     0.0     0.0      6.6539    0.00 
    5085      0.543932   485.8  -3795.99    1226.5   37.96     38.7541      0.4627      1.0189     0.0     0.0      6.6532    0.00 
    5086      0.544030   485.9  -3796.54    1226.5   37.97     38.7507      0.4628      0.9894     0.0     0.0      6.6525    0.00 
    5087      0.544139   485.9  -3797.10    1226.5   37.97     38.7472      0.4629      1.0407     0.0     0.0      6.6518    0.00 
    5088      0.544249   486.4  -3795.44    1233.6   37.95     38.9806      0.4626      1.0364     0.0     0.0      6.6511    0.00 
    5089      0.544358   485.9  -3798.76    1225.8   37.99     38.7146      0.4631      1.0870     0.0     0.0      6.6505    0.00 
    5090      0.544467   485.9  -3800.42    1225.1   38.00     38.6819      0.4634      1.1056     0.0     0.0      6.6498    0.00 
    5091      0.544576   486.3  -3799.31    1230.8   37.99     38.8671      0.4632      1.1413     0.0     0.0      6.6491    0.00 
    5092      0.544686   485.6  -3802.35    1224.4   38.02     38.6476      0.4637      1.1324     0.0     0.0      6.6484    0.00 
    5093      0.544794   485.7  -3802.63    1223.7   38.03     38.6236      0.4638      1.1203     0.0     0.0      6.6477    0.00 
    5094      0.544886   485.8  -3803.18    1223.7   38.03     38.6201      0.4639      1.1063     0.0     0.0      6.6471    0.00 
    5095      0.545005   485.9  -3802.91    1226.5   38.03     38.7109      0.4638      1.0876     0.0     0.0      6.6463    0.00 
    5096      0.545114   486.3  -3803.18    1228.6   38.03     38.7760      0.4639      1.0992     0.0     0.0      6.6456    0.00 
    5097      0.545206   486.1  -3803.74    1227.9   38.04     38.7503      0.4639      1.0506     0.0     0.0      6.6451    0.00 
    5098      0.545315   486.1  -3804.84    1227.2   38.05     38.7211      0.4641      1.0752     0.0     0.0      6.6444    0.00 
    5099      0.545425   486.0  -3805.95    1225.8   38.06     38.6697      0.4643      1.0391     0.0     0.0      6.6437    0.00 
    5100      0.545533   485.7  -3807.61    1223.7   38.08     38.5925      0.4646      1.0187     0.0     0.0      6.6430    0.00 
    5101      0.545641   485.9  -3808.16    1224.4   38.08     38.6113      0.4647      1.0138     0.0     0.0      6.6423    0.00 
    5102      0.545749   485.9  -3808.72    1224.4   38.09     38.6079      0.4648      0.9915     0.0     0.0      6.6416    0.00 
    5103      0.545858   486.1  -3808.72    1226.5   38.09     38.6747      0.4648      1.0025     0.0     0.0      6.6410    0.00 
    5104      0.545958   486.1  -3808.72    1227.9   38.09     38.7192      0.4648      0.9850     0.0     0.0      6.6403    0.00 
    5105      0.546066   486.1  -3809.27    1227.2   38.09     38.6935      0.4648      1.0053     0.0     0.0      6.6397    0.00 
    5106      0.546175   486.1  -3810.10    1225.8   38.10     38.6438      0.4650      1.0043     0.0     0.0      6.6389    0.00 
    5107      0.546285   486.2  -3811.21    1227.2   38.11     38.6813      0.4652      1.0266     0.0     0.0      6.6383    0.00 
    5108      0.546394   486.0  -3812.04    1225.8   38.12     38.6317      0.4653      1.0177     0.0     0.0      6.6376    0.00 
    5109      0.546503   486.1  -3812.31    1225.8   38.12     38.6300      0.4653      1.0101     0.0     0.0      6.6369    0.00 
    5110      0.546612   485.9  -3814.53    1223.7   38.15     38.5494      0.4657      0.9939     0.0     0.0      6.6362    0.00 
    5111      0.546722   486.1  -3814.53    1225.8   38.15     38.6161      0.4657      0.9957     0.0     0.0      6.6355    0.00 
    5112      0.546814   486.1  -3814.80    1225.8   38.15     38.6144      0.4657      1.0032     0.0     0.0      6.6349    0.00 
    5113      0.546934   486.3  -3814.53    1229.3   38.15     38.7273      0.4657      1.0184     0.0     0.0      6.6341    0.00 
    5114      0.547025   486.1  -3815.91    1225.1   38.16     38.5853      0.4659      0.9914     0.0     0.0      6.6336    0.00 
    5115      0.547136   486.1  -3817.02    1226.5   38.17     38.6228      0.4661      0.9932     0.0     0.0      6.6329    0.00 
    5116      0.547245   486.3  -3817.57    1225.8   38.18     38.5971      0.4662      0.9697     0.0     0.0      6.6322    0.00 
    5117      0.547356   486.1  -3817.85    1225.8   38.18     38.5954      0.4662      1.0077     0.0     0.0      6.6315    0.00 
    5118      0.547464   486.5  -3818.40    1227.9   38.18     38.6586      0.4663      0.9986     0.0     0.0      6.6308    0.00 
    5119      0.547573   486.5  -3818.12    1230.1   38.18     38.7270      0.4663      1.0095     0.0     0.0      6.6301    0.00 
    5120      0.547683   486.4  -3820.34    1225.1   38.20     38.5577      0.4666      1.0331     0.0     0.0      6.6294    0.00 
    5121      0.547774   486.5  -3819.78    1228.6   38.20     38.6722      0.4665      1.0402     0.0     0.0      6.6288    0.00 
    5122      0.547893   486.1  -3823.10    1223.0   38.23     38.4738      0.4671      1.0733     0.0     0.0      6.6281    0.00 
    5123      0.548004   486.6  -3821.44    1229.3   38.21     38.6840      0.4668      1.0404     0.0     0.0      6.6274    0.00 
    5124      0.548095   486.3  -3822.27    1227.9   38.22     38.6344      0.4669      1.0436     0.0     0.0      6.6268    0.00 
    5125      0.548204   486.3  -3823.93    1226.5   38.24     38.5796      0.4672      1.0190     0.0     0.0      6.6261    0.00 
    5126      0.548313   486.3  -3824.76    1226.5   38.25     38.5744      0.4673      1.0384     0.0     0.0      6.6254    0.00 
    5127      0.548423   486.3  -3824.76    1226.5   38.25     38.5744      0.4673      1.0145     0.0     0.0      6.6247    0.00 
    5128      0.548533   486.5  -3825.32    1226.5   38.25     38.5710      0.4674      1.0006     0.0     0.0      6.6240    0.00 
    5129      0.548641   486.6  -3825.59    1229.3   38.26     38.6580      0.4675      0.9820     0.0     0.0      6.6234    0.00 
    5130      0.548750   486.1  -3827.53    1224.4   38.28     38.4906      0.4678      0.9745     0.0     0.0      6.6227    0.00 
    5131      0.548868   486.7  -3826.70    1229.3   38.27     38.6511      0.4677      0.9960     0.0     0.0      6.6219    0.00 
    5132      0.548960   486.6  -3827.53    1229.3   38.28     38.6459      0.4678      0.9863     0.0     0.0      6.6214    0.00 
    5133      0.549068   486.6  -3828.64    1227.9   38.29     38.5946      0.4680      0.9824     0.0     0.0      6.6207    0.00 
    5134      0.549177   486.4  -3830.57    1225.8   38.31     38.5160      0.4683      0.9854     0.0     0.0      6.6200    0.00 
    5135      0.549287   486.7  -3830.02    1228.6   38.30     38.6081      0.4682      0.9873     0.0     0.0      6.6193    0.00 
    5136      0.549396   486.7  -3830.02    1230.1   38.30     38.6525      0.4682      1.0170     0.0     0.0      6.6186    0.00 
    5137      0.549488   486.6  -3830.85    1230.8   38.31     38.6694      0.4683      1.0186     0.0     0.0      6.6180    0.00 
    5138      0.549596   486.5  -3832.51    1226.5   38.33     38.5260      0.4686      1.0312     0.0     0.0      6.6173    0.00 
    5139      0.549705   486.7  -3832.79    1229.3   38.33     38.6130      0.4686      1.0268     0.0     0.0      6.6166    0.00 
    5140      0.549816   486.7  -3833.34    1230.1   38.33     38.6317      0.4687      1.0657     0.0     0.0      6.6159    0.00 
    5141      0.549915   486.9  -3833.06    1231.5   38.33     38.6777      0.4687      1.0270     0.0     0.0      6.6153    0.00 
    5142      0.550026   486.6  -3835.28    1227.2   38.35     38.5309      0.4691      1.0644     0.0     0.0      6.6146    0.00 
    5143      0.550135   486.8  -3834.72    1229.3   38.35     38.6008      0.4690      1.0544     0.0     0.0      6.6139    0.00 
    5144      0.550243   486.8  -3835.83    1228.6   38.36     38.5718      0.4691      1.0912     0.0     0.0      6.6132    0.00 
    5145      0.550353   486.4  -3838.60    1224.4   38.39     38.4216      0.4696      1.0766     0.0     0.0      6.6125    0.00 
    5146      0.550463   486.7  -3837.49    1229.3   38.37     38.5835      0.4694      1.0850     0.0     0.0      6.6118    0.00 
    5147      0.550572   486.6  -3838.60    1227.2   38.39     38.5102      0.4696      1.0661     0.0     0.0      6.6111    0.00 
    5148      0.550664   486.8  -3838.87    1230.1   38.39     38.5970      0.4696      1.0659     0.0     0.0      6.6106    0.00 
    5149      0.550772   486.9  -3838.87    1230.8   38.39     38.6192      0.4696      1.0927     0.0     0.0      6.6099    0.00 
    5150      0.550892   486.8  -3839.70    1230.1   38.40     38.5918      0.4698      1.0518     0.0     0.0      6.6091    0.00 
    5151      0.550984   486.7  -3841.64    1228.6   38.42     38.5354      0.4701      1.0951     0.0     0.0      6.6085    0.00 
    5152      0.551093   486.8  -3841.64    1228.6   38.42     38.5354      0.4701      1.0252     0.0     0.0      6.6078    0.00 
    5153      0.551204   486.7  -3843.30    1226.5   38.43     38.4586      0.4704      1.0604     0.0     0.0      6.6071    0.00 
    5154      0.551313   486.8  -3843.58    1227.2   38.44     38.4790      0.4704      0.9949     0.0     0.0      6.6065    0.00 
    5155      0.551423   486.9  -3843.85    1228.6   38.44     38.5216      0.4704      0.9906     0.0     0.0      6.6058    0.00 
    5156      0.551534   486.7  -3844.96    1227.9   38.45     38.4925      0.4706      0.9581     0.0     0.0      6.6051    0.00 
    5157      0.551642   486.8  -3845.24    1227.9   38.45     38.4908      0.4707      0.9587     0.0     0.0      6.6044    0.00 
    5158      0.551733   486.8  -3846.34    1227.9   38.46     38.4839      0.4708      0.9506     0.0     0.0      6.6038    0.00 
    5159      0.551852   487.4  -3844.96    1233.6   38.45     38.6695      0.4706      0.9532     0.0     0.0      6.6031    0.00 
    5160      0.551961   487.0  -3846.90    1229.3   38.47     38.5246      0.4709      0.9703     0.0     0.0      6.6024    0.00 
    5161      0.552070   487.0  -3847.73    1229.3   38.48     38.5194      0.4711      0.9483     0.0     0.0      6.6017    0.00 
    5162      0.552179   487.0  -3848.28    1228.6   38.48     38.4939      0.4712      1.0243     0.0     0.0      6.6010    0.00 
    5163      0.552270   487.1  -3848.28    1231.5   38.48     38.5823      0.4712      1.0157     0.0     0.0      6.6005    0.00 
    5164      0.552379   487.2  -3849.66    1229.3   38.50     38.5073      0.4714      1.0996     0.0     0.0      6.5998    0.00 
    5165      0.552489   487.2  -3849.66    1231.5   38.50     38.5736      0.4714      1.0682     0.0     0.0      6.5991    0.00 
    5166      0.552598   486.9  -3851.05    1230.1   38.51     38.5207      0.4716      1.1433     0.0     0.0      6.5984    0.00
