Repository: LightForm-group/dilatometer_modelling_and_constitutive_behaviour

# dilatometer_modelling_and_constitutive_behaviour

Created with work by Inigo Howe, Patryk Jedrasiak, Hugh Shercliff

This program contains a method of testing various constitutive models and extracting the constitutive behaviour of dilatometer samples correcting for inhomogeneities in termperature, strain and strain rate. The model is currently configured to a dilatometer run under vacuum, with no active cooling during the deformation for a sample of length 10mm with a diameter of 5mm. For both heatup and deformation the temperature is fitted to the experimental central themocoupole temperature for any general temperature profile.

File: experimental_data/deformation/1/520/009_Compression_Inigo_Al_6110_REF_SHT_540C_Deform_520C_1.0s-1__1.asc (part 17 of 25)
 C:\WinTA100\DIL805.PRO\Data\Deformation\Inigo\009_Compression_Inigo_Al_6110_REF_SHT_540C_Deform_520C_1.0s-1__1.asc
     No.          Time   Tem.1        DL     Force  Strain   kf (Def.)    Phi  (D)    Phi* (D)   Tem.2   Tem.3        Poti      HF 
                     s      °C        µm         N       %       N/mm²                     1/s      °C      °C          mm       % 
    4864      0.564060   522.8  -3941.74    1210.3   39.42     37.3429      0.4936      1.0362     0.0     0.0      6.5545    0.00 
    4865      0.564169   522.6  -3943.43    1207.5   39.43     37.2454      0.4939      1.0553     0.0     0.0      6.5538    0.00 
    4866      0.564279   522.7  -3943.43    1208.2   39.43     37.2672      0.4939      1.0378     0.0     0.0      6.5531    0.00 
    4867      0.564405   522.8  -3944.27    1208.2   39.44     37.2620      0.4940      1.0716     0.0     0.0      6.5523    0.00 
    4868      0.564513   522.7  -3945.12    1207.5   39.45     37.2351      0.4942      1.0336     0.0     0.0      6.5517    0.00 
    4869      0.564641   522.8  -3945.68    1209.6   39.46     37.2969      0.4943      1.0762     0.0     0.0      6.5509    0.00 
    4870      0.564751   522.7  -3946.80    1209.6   39.47     37.2899      0.4944      1.0333     0.0     0.0      6.5502    0.00 
    4871      0.564870   522.7  -3947.36    1210.3   39.47     37.3082      0.4945      1.0615     0.0     0.0      6.5495    0.00 
    4872      0.564979   522.7  -3948.49    1207.5   39.48     37.2143      0.4947      1.0600     0.0     0.0      6.5488    0.00 
    4873      0.565089   522.7  -3948.49    1208.9   39.48     37.2578      0.4947      1.0542     0.0     0.0      6.5481    0.00 
    4874      0.565217   522.6  -3950.18    1208.9   39.50     37.2474      0.4950      1.0677     0.0     0.0      6.5473    0.00 
    4875      0.565325   522.8  -3949.33    1210.3   39.49     37.2961      0.4949      1.0534     0.0     0.0      6.5467    0.00 
    4876      0.565452   522.6  -3951.58    1208.2   39.52     37.2170      0.4952      1.0509     0.0     0.0      6.5459    0.00 
    4877      0.565566   522.8  -3951.86    1209.6   39.52     37.2588      0.4953      1.0790     0.0     0.0      6.5452    0.00 
    4878      0.565674   522.8  -3951.86    1210.3   39.52     37.2805      0.4953      1.0621     0.0     0.0      6.5445    0.00 
    4879      0.565793   522.7  -3953.27    1211.7   39.53     37.3153      0.4955      1.0903     0.0     0.0      6.5438    0.00 
    4880      0.565903   522.7  -3954.39    1209.6   39.54     37.2432      0.4957      1.0628     0.0     0.0      6.5431    0.00 
    4881      0.566031   522.7  -3954.95    1209.6   39.55     37.2397      0.4958      1.0745     0.0     0.0      6.5423    0.00 
    4882      0.566140   522.3  -3956.92    1206.8   39.57     37.1407      0.4961      1.0811     0.0     0.0      6.5417    0.00 
    4883      0.566266   523.0  -3954.95    1213.1   39.55     37.3484      0.4958      1.0661     0.0     0.0      6.5409    0.00 
    4884      0.566376   522.7  -3957.77    1207.5   39.58     37.1573      0.4963      1.0645     0.0     0.0      6.5402    0.00 
    4885      0.566484   523.0  -3956.64    1213.1   39.57     37.3379      0.4961      1.0494     0.0     0.0      6.5395    0.00 
    4886      0.566610   522.7  -3959.17    1208.2   39.59     37.1703      0.4965      1.0686     0.0     0.0      6.5388    0.00 
    4887      0.566719   522.8  -3959.45    1210.3   39.59     37.2337      0.4965      1.0332     0.0     0.0      6.5380    0.00 
    4888      0.566839   522.8  -3960.01    1209.6   39.60     37.2086      0.4966      1.0400     0.0     0.0      6.5374    0.00 
    4889      0.566949   522.8  -3960.86    1210.3   39.61     37.2251      0.4968      1.0010     0.0     0.0      6.5367    0.00 
    4890      0.567076   522.7  -3962.26    1209.6   39.62     37.1947      0.4970      1.0020     0.0     0.0      6.5359    0.00 
    4891      0.567185   522.8  -3961.98    1211.7   39.62     37.2615      0.4969      0.9940     0.0     0.0      6.5352    0.00 
    4892      0.567296   522.8  -3962.83    1210.3   39.63     37.2129      0.4971      0.9953     0.0     0.0      6.5345    0.00 
    4893      0.567423   523.0  -3962.54    1211.7   39.63     37.2581      0.4970      0.9996     0.0     0.0      6.5338    0.00 
    4894      0.567533   522.6  -3965.36    1209.6   39.65     37.1757      0.4975      0.9838     0.0     0.0      6.5331    0.00 
    4895      0.567643   523.0  -3964.23    1213.1   39.64     37.2910      0.4973      0.9926     0.0     0.0      6.5324    0.00 
    4896      0.567760   523.1  -3964.79    1214.5   39.65     37.3310      0.4974      1.0077     0.0     0.0      6.5317    0.00 
    4897      0.567887   523.0  -3966.48    1213.1   39.66     37.2771      0.4977      0.9962     0.0     0.0      6.5309    0.00 
    4898      0.567996   522.8  -3967.32    1210.3   39.67     37.1852      0.4978      1.0333     0.0     0.0      6.5302    0.00 
    4899      0.568106   523.0  -3967.32    1212.4   39.67     37.2503      0.4978      1.0019     0.0     0.0      6.5295    0.00 
    4900      0.568234   522.8  -3969.29    1210.3   39.69     37.1731      0.4982      1.0555     0.0     0.0      6.5288    0.00 
    4901      0.568343   523.0  -3968.73    1214.5   39.69     37.3066      0.4981      1.0245     0.0     0.0      6.5281    0.00 
    4902      0.568453   522.7  -3970.42    1211.7   39.70     37.2095      0.4983      1.0395     0.0     0.0      6.5274    0.00 
    4903      0.568581   522.9  -3970.42    1212.4   39.70     37.2312      0.4983      1.0318     0.0     0.0      6.5266    0.00 
    4904      0.568699   523.2  -3970.42    1215.2   39.70     37.3178      0.4983      1.0313     0.0     0.0      6.5259    0.00 
    4905      0.568809   522.8  -3972.95    1212.4   39.73     37.2155      0.4988      1.0395     0.0     0.0      6.5252    0.00 
    4906      0.568917   523.1  -3972.38    1213.8   39.72     37.2623      0.4987      1.0411     0.0     0.0      6.5246    0.00 
    4907      0.569046   523.0  -3973.51    1213.8   39.74     37.2554      0.4989      1.0400     0.0     0.0      6.5238    0.00 
    4908      0.569154   523.0  -3974.35    1213.1   39.74     37.2285      0.4990      1.0330     0.0     0.0      6.5231    0.00 
    4909      0.569279   523.0  -3975.19    1213.1   39.75     37.2233      0.4991      1.0463     0.0     0.0      6.5224    0.00 
    4910      0.569389   522.8  -3976.32    1211.7   39.76     37.1731      0.4993      1.0336     0.0     0.0      6.5217    0.00 
    4911      0.569499   523.0  -3975.76    1214.5   39.76     37.2631      0.4992      1.0872     0.0     0.0      6.5210    0.00 
    4912      0.569625   523.2  -3976.60    1214.5   39.77     37.2579      0.4994      1.0768     0.0     0.0      6.5202    0.00 
    4913      0.569747   522.8  -3978.57    1212.4   39.79     37.1808      0.4997      1.1088     0.0     0.0      6.5195    0.00 
    4914      0.569856   523.0  -3978.29    1214.5   39.78     37.2475      0.4997      1.0940     0.0     0.0      6.5188    0.00 
    4915      0.569966   523.0  -3979.41    1212.4   39.79     37.1756      0.4998      1.1064     0.0     0.0      6.5182    0.00 
    4916      0.570092   523.0  -3980.54    1213.1   39.81     37.1903      0.5000      1.0948     0.0     0.0      6.5174    0.00 
    4917      0.570202   523.1  -3980.54    1214.5   39.81     37.2336      0.5000      1.1039     0.0     0.0      6.5167    0.00 
    4918      0.570313   523.0  -3982.22    1213.1   39.82     37.1799      0.5003      1.0745     0.0     0.0      6.5160    0.00 
    4919      0.570439   523.0  -3982.50    1213.8   39.83     37.1998      0.5004      1.0799     0.0     0.0      6.5153    0.00 
    4920      0.570547   522.7  -3984.47    1211.7   39.84     37.1227      0.5007      1.0519     0.0     0.0      6.5146    0.00 
    4921      0.570664   522.8  -3985.03    1211.7   39.85     37.1193      0.5008      1.0380     0.0     0.0      6.5139    0.00 
    4922      0.570773   523.0  -3985.03    1213.8   39.85     37.1841      0.5008      1.0381     0.0     0.0      6.5132    0.00 
    4923      0.570901   523.2  -3984.19    1217.3   39.84     37.2975      0.5006      0.9957     0.0     0.0      6.5124    0.00 
    4924      0.571011   523.0  -3986.16    1213.1   39.86     37.1556      0.5010      1.0297     0.0     0.0      6.5117    0.00 
    4925      0.571138   523.2  -3985.88    1215.9   39.86     37.2438      0.5009      1.0245     0.0     0.0      6.5109    0.00 
    4926      0.571248   523.1  -3987.28    1215.2   39.87     37.2135      0.5011      1.0496     0.0     0.0      6.5103    0.00 
    4927      0.571356   523.0  -3988.13    1215.2   39.88     37.2082      0.5013      1.0616     0.0     0.0      6.5096    0.00 
    4928      0.571484   523.0  -3988.97    1213.1   39.89     37.1382      0.5014      1.0703     0.0     0.0      6.5088    0.00 
    4929      0.571595   522.9  -3990.66    1213.1   39.91     37.1278      0.5017      1.0542     0.0     0.0      6.5082    0.00 
    4930      0.571715   522.7  -3991.78    1211.7   39.92     37.0776      0.5019      1.0572     0.0     0.0      6.5074    0.00 
    4931      0.571824   523.2  -3990.66    1217.3   39.91     37.2574      0.5017      1.0543     0.0     0.0      6.5068    0.00 
    4932      0.571949   523.0  -3992.62    1213.1   39.93     37.1156      0.5020      1.0357     0.0     0.0      6.5060    0.00 
    4933      0.572060   523.0  -3993.19    1215.2   39.93     37.1769      0.5021      1.0213     0.0     0.0      6.5053    0.00 
    4934      0.572170   523.5  -3992.62    1218.8   39.93     37.2884      0.5020      0.9861     0.0     0.0      6.5046    0.00 
    4935      0.572296   523.3  -3993.75    1218.1   39.94     37.2598      0.5022      0.9806     0.0     0.0      6.5039    0.00 
    4936      0.572406   523.0  -3995.43    1215.2   39.95     37.1630      0.5025      0.9804     0.0     0.0      6.5032    0.00 
    4937      0.572515   523.0  -3995.43    1215.2   39.95     37.1630      0.5025      0.9494     0.0     0.0      6.5025    0.00 
    4938      0.572632   523.0  -3996.28    1215.9   39.96     37.1794      0.5026      0.9769     0.0     0.0      6.5018    0.00 
    4939      0.572759   523.3  -3996.28    1218.8   39.96     37.2657      0.5026      0.9456     0.0     0.0      6.5010    0.00 
    4940      0.572868   523.1  -3998.25    1215.9   39.98     37.1672      0.5030      0.9744     0.0     0.0      6.5004    0.00 
    4941      0.572978   523.2  -3997.96    1216.6   39.98     37.1905      0.5029      0.9871     0.0     0.0      6.4997    0.00 
    4942      0.573106   523.5  -3997.40    1220.2   39.97     37.3018      0.5028      1.0305     0.0     0.0      6.4989    0.00 
    4943      0.573215   523.2  -3999.65    1217.3   40.00     37.2016      0.5032      1.0079     0.0     0.0      6.4983    0.00 
    4944      0.573325   523.2  -4000.49    1216.6   40.00     37.1748      0.5033      1.0357     0.0     0.0      6.4976    0.00 
    4945      0.573453   523.2  -4001.34    1215.9   40.01     37.1480      0.5035      1.0371     0.0     0.0      6.4968    0.00 
    4946      0.573571   523.0  -4002.18    1215.2   40.02     37.1212      0.5036      1.0521     0.0     0.0      6.4961    0.00 
    4947      0.573679   523.2  -4002.46    1218.1   40.02     37.2057      0.5037      1.0840     0.0     0.0      6.4954    0.00 
    4948      0.573806   523.3  -4002.18    1219.5   40.02     37.2506      0.5036      1.0430     0.0     0.0      6.4947    0.00 
    4949      0.573916   522.8  -4004.99    1214.5   40.05     37.0823      0.5041      1.0827     0.0     0.0      6.4940    0.00 
    4950      0.574026   523.1  -4004.43    1218.1   40.04     37.1935      0.5040      1.0798     0.0     0.0      6.4933    0.00 
    4951      0.574154   523.1  -4005.27    1218.1   40.05     37.1883      0.5041      1.1005     0.0     0.0      6.4925    0.00 
    4952      0.574265   523.1  -4006.40    1217.3   40.06     37.1598      0.5043      1.0978     0.0     0.0      6.4919    0.00 
    4953      0.574373   523.3  -4006.12    1220.2   40.06     37.2477      0.5043      1.0859     0.0     0.0      6.4912    0.00 
    4954      0.574499   523.1  -4008.37    1215.9   40.08     37.1045      0.5047      1.0717     0.0     0.0      6.4904    0.00 
    4955      0.574601   523.0  -4009.49    1215.2   40.09     37.0760      0.5048      1.0783     0.0     0.0      6.4898    0.00 
    4956      0.574728   523.4  -4008.93    1218.8   40.09     37.1872      0.5048      1.0626     0.0     0.0      6.4890    0.00 
    4957      0.574840   523.1  -4009.77    1216.6   40.10     37.1173      0.5049      1.0625     0.0     0.0      6.4883    0.00 
    4958      0.574949   523.2  -4010.61    1217.3   40.11     37.1336      0.5050      1.0331     0.0     0.0      6.4877    0.00 
    4959      0.575077   523.0  -4012.02    1217.3   40.12     37.1249      0.5053      1.0249     0.0     0.0      6.4869    0.00 
    4960      0.575187   523.2  -4012.02    1218.1   40.12     37.1464      0.5053      1.0024     0.0     0.0      6.4862    0.00 
    4961      0.575313   523.2  -4012.86    1218.8   40.13     37.1627      0.5054      1.0225     0.0     0.0      6.4854    0.00 
    4962      0.575423   523.2  -4014.27    1216.6   40.14     37.0895      0.5056      0.9842     0.0     0.0      6.4848    0.00 
    4963      0.575542   523.1  -4013.43    1218.1   40.13     37.1377      0.5055      1.0026     0.0     0.0      6.4840    0.00 
    4964      0.575653   523.2  -4014.55    1218.8   40.15     37.1523      0.5057      0.9942     0.0     0.0      6.4834    0.00 
    4965      0.575762   523.2  -4015.39    1218.8   40.15     37.1470      0.5058      1.0052     0.0     0.0      6.4827    0.00 
    4966      0.575889   523.0  -4016.80    1217.3   40.17     37.0953      0.5061      1.0314     0.0     0.0      6.4819    0.00 
    4967      0.576000   523.3  -4016.52    1218.8   40.17     37.1400      0.5060      1.0126     0.0     0.0      6.4813    0.00 
    4968      0.576125   523.3  -4017.92    1218.8   40.18     37.1313      0.5063      1.0367     0.0     0.0      6.4805    0.00 
    4969      0.576234   523.2  -4017.92    1220.9   40.18     37.1958      0.5063      1.0068     0.0     0.0      6.4798    0.00 
    4970      0.576343   523.1  -4019.89    1217.3   40.20     37.0761      0.5066      1.0246     0.0     0.0      6.4792    0.00 
    4971      0.576470   523.1  -4020.17    1219.5   40.20     37.1389      0.5066      1.0230     0.0     0.0      6.4784    0.00 
    4972      0.576588   523.3  -4020.17    1220.9   40.20     37.1818      0.5066      1.0231     0.0     0.0      6.4777    0.00 
    4973      0.576697   523.3  -4021.58    1219.5   40.22     37.1301      0.5069      1.0106     0.0     0.0      6.4770    0.00 
    4974      0.576807   523.2  -4022.42    1218.8   40.22     37.1034      0.5070      1.0072     0.0     0.0      6.4764    0.00 
    4975      0.576935   523.2  -4022.14    1220.2   40.22     37.1481      0.5070      1.0130     0.0     0.0      6.4756    0.00 
    4976      0.577045   523.3  -4023.26    1220.2   40.23     37.1411      0.5072      1.0294     0.0     0.0      6.4749    0.00 
    4977      0.577154   523.2  -4023.55    1218.8   40.24     37.0964      0.5072      1.0444     0.0     0.0      6.4743    0.00 
    4978      0.577282   523.2  -4024.67    1220.9   40.25     37.1539      0.5074      1.0572     0.0     0.0      6.4735    0.00 
    4979      0.577390   523.2  -4025.51    1219.5   40.26     37.1057      0.5075      1.0739     0.0     0.0      6.4728    0.00 
    4980      0.577510   523.1  -4026.36    1220.9   40.26     37.1434      0.5077      1.1009     0.0     0.0      6.4721    0.00 
    4981      0.577619   523.2  -4026.92    1220.2   40.27     37.1184      0.5078      1.0857     0.0     0.0      6.4714    0.00 
    4982      0.577746   523.2  -4028.04    1220.9   40.28     37.1329      0.5079      1.1271     0.0     0.0      6.4706    0.00 
    4983      0.577857   523.2  -4028.32    1220.9   40.28     37.1311      0.5080      1.0986     0.0     0.0      6.4699    0.00 
    4984      0.577965   523.2  -4029.73    1218.8   40.30     37.0580      0.5082      1.1050     0.0     0.0      6.4693    0.00 
    4985      0.578094   523.2  -4030.57    1219.5   40.31     37.0743      0.5084      1.0803     0.0     0.0      6.4685    0.00 
    4986      0.578204   523.3  -4030.57    1221.6   40.31     37.1386      0.5084      1.0574     0.0     0.0      6.4678    0.00 
    4987      0.578313   523.2  -4032.54    1218.8   40.33     37.0406      0.5087      1.0254     0.0     0.0      6.4672    0.00 
    4988      0.578450   523.3  -4032.26    1218.8   40.32     37.0423      0.5087      1.0117     0.0     0.0      6.4663    0.00 
    4989      0.578559   523.3  -4032.82    1223.0   40.33     37.1675      0.5088      0.9895     0.0     0.0      6.4657    0.00 
    4990      0.578670   523.3  -4033.95    1222.3   40.34     37.1391      0.5089      0.9601     0.0     0.0      6.4650    0.00 
    4991      0.578780   523.2  -4034.79    1218.8   40.35     37.0266      0.5091      0.9685     0.0     0.0      6.4643    0.00 
    4992      0.578907   523.4  -4034.51    1222.3   40.35     37.1356      0.5090      0.9476     0.0     0.0      6.4636    0.00 
    4993      0.579018   523.3  -4035.63    1223.0   40.36     37.1500      0.5092      0.9683     0.0     0.0      6.4629    0.00 
    4994      0.579127   523.4  -4035.63    1221.6   40.36     37.1071      0.5092      0.9410     0.0     0.0      6.4622    0.00 
    4995      0.579254   523.5  -4036.48    1223.0   40.36     37.1448      0.5094      0.9729     0.0     0.0      6.4615    0.00 
    4996      0.579364   523.4  -4037.60    1221.6   40.38     37.0949      0.5096      0.9638     0.0     0.0      6.4608    0.00 
    4997      0.579481   523.2  -4039.01    1221.6   40.39     37.0861      0.5098      0.9824     0.0     0.0      6.4601    0.00 
    4998      0.579590   523.4  -4038.73    1223.7   40.39     37.1522      0.5097      0.9723     0.0     0.0      6.4594    0.00 
    4999      0.579717   523.3  -4039.57    1224.4   40.40     37.1683      0.5099      0.9692     0.0     0.0      6.4587    0.00 
    5000      0.579827   523.2  -4041.54    1220.9   40.42     37.0490      0.5102      0.9732     0.0     0.0      6.4580    0.00 
    5001      0.579937   523.5  -4040.69    1223.7   40.41     37.1399      0.5101      0.9675     0.0     0.0      6.4573    0.00 
    5002      0.580063   523.5  -4041.26    1224.4   40.41     37.1578      0.5102      1.0089     0.0     0.0      6.4566    0.00 
    5003      0.580173   523.4  -4042.10    1223.0   40.42     37.1097      0.5103      0.9805     0.0     0.0      6.4559    0.00 
    5004      0.580301   523.5  -4042.94    1223.7   40.43     37.1259      0.5104      1.0209     0.0     0.0      6.4551    0.00 
    5005      0.580401   523.5  -4043.22    1225.8   40.43     37.1884      0.5105      1.0042     0.0     0.0      6.4545    0.00 
    5006      0.580529   523.6  -4044.07    1225.8   40.44     37.1831      0.5106      1.0629     0.0     0.0      6.4537    0.00 
    5007      0.580638   523.5  -4045.19    1223.0   40.45     37.0905      0.5108      1.0651     0.0     0.0      6.4531    0.00 
    5008      0.580749   523.6  -4045.47    1225.8   40.45     37.1743      0.5109      1.0848     0.0     0.0      6.4524    0.00 
    5009      0.580876   523.2  -4047.72    1221.6   40.48     37.0319      0.5113      1.0985     0.0     0.0      6.4516    0.00 
    5010      0.580985   523.5  -4047.44    1224.4   40.47     37.1193      0.5112      1.0861     0.0     0.0      6.4509    0.00 
    5011      0.581115   523.2  -4048.85    1223.0   40.49     37.0677      0.5114      1.1073     0.0     0.0      6.4502    0.00 
    5012      0.581224   523.5  -4048.85    1223.7   40.49     37.0891      0.5114      1.0675     0.0     0.0      6.4495    0.00 
    5013      0.581332   523.4  -4049.41    1224.4   40.49     37.1070      0.5115      1.0830     0.0     0.0      6.4488    0.00 
    5014      0.581452   523.5  -4049.97    1224.4   40.50     37.1035      0.5116      1.0360     0.0     0.0      6.4481    0.00 
    5015      0.581562   523.2  -4051.94    1221.6   40.52     37.0057      0.5120      1.0614     0.0     0.0      6.4474    0.00 
    5016      0.581689   523.3  -4052.22    1223.7   40.52     37.0681      0.5120      1.0179     0.0     0.0      6.4467    0.00 
    5017      0.581798   523.3  -4052.50    1224.4   40.53     37.0877      0.5121      1.0224     0.0     0.0      6.4460    0.00 
    5018      0.581924   523.4  -4053.62    1223.7   40.54     37.0593      0.5122      0.9980     0.0     0.0      6.4453    0.00 
    5019      0.582034   523.4  -4053.91    1225.8   40.54     37.1217      0.5123      0.9733     0.0     0.0      6.4446    0.00 
    5020      0.582142   523.3  -4054.47    1223.7   40.54     37.0541      0.5124      0.9753     0.0     0.0      6.4440    0.00 
    5021      0.582267   523.6  -4054.75    1225.8   40.55     37.1164      0.5124      0.9751     0.0     0.0      6.4432    0.00 
    5022      0.582385   523.6  -4055.87    1227.2   40.56     37.1521      0.5126      1.0118     0.0     0.0      6.4425    0.00 
    5023      0.582494   523.3  -4056.72    1225.1   40.57     37.0828      0.5128      0.9694     0.0     0.0      6.4418    0.00 
    5024      0.582622   523.3  -4058.12    1223.7   40.58     37.0313      0.5130      0.9953     0.0     0.0      6.4411    0.00 
    5025      0.582732   523.5  -4057.84    1227.2   40.58     37.1398      0.5130      0.9869     0.0     0.0      6.4404    0.00 
    5026      0.582841   523.5  -4059.25    1225.8   40.59     37.0883      0.5132      0.9858     0.0     0.0      6.4398    0.00 
    5027      0.582969   523.3  -4060.09    1224.4   40.60     37.0404      0.5133      1.0230     0.0     0.0      6.4390    0.00 
    5028      0.583077   523.9  -4057.56    1232.2   40.58     37.2911      0.5129      1.0093     0.0     0.0      6.4383    0.00 
    5029      0.583185   523.5  -4060.65    1225.8   40.61     37.0796      0.5134      1.0574     0.0     0.0      6.4377    0.00 
    5030      0.583312   523.3  -4062.34    1224.4   40.62     37.0264      0.5137      1.0330     0.0     0.0      6.4369    0.00 
    5031      0.583432   523.5  -4062.06    1226.5   40.62     37.0921      0.5137      1.0636     0.0     0.0      6.4362    0.00 
    5032      0.583542   523.4  -4063.46    1224.4   40.63     37.0193      0.5139      1.0534     0.0     0.0      6.4355    0.00 
    5033      0.583650   523.5  -4063.46    1224.4   40.63     37.0193      0.5139      1.0382     0.0     0.0      6.4348    0.00 
    5034      0.583776   523.5  -4065.71    1225.8   40.66     37.0480      0.5143      1.0230     0.0     0.0      6.4341    0.00 
    5035      0.583885   523.6  -4064.59    1227.2   40.65     37.0977      0.5141      1.0153     0.0     0.0      6.4334    0.00 
    5036      0.584012   523.6  -4065.71    1226.5   40.66     37.0693      0.5143      1.0388     0.0     0.0      6.4326    0.00 
    5037      0.584122   523.5  -4067.12    1227.2   40.67     37.0818      0.5145      0.9837     0.0     0.0      6.4320    0.00 
    5038      0.584231   523.5  -4066.84    1228.6   40.67     37.1262      0.5145      1.0267     0.0     0.0      6.4313    0.00 
    5039      0.584348   523.6  -4067.40    1229.3   40.67     37.1441      0.5146      0.9729     0.0     0.0      6.4306    0.00 
    5040      0.584477   523.4  -4069.09    1227.9   40.69     37.0909      0.5148      1.0176     0.0     0.0      6.4298    0.00 
    5041      0.584586   523.5  -4069.09    1227.9   40.69     37.0909      0.5148      1.0174     0.0     0.0      6.4292    0.00 
    5042      0.584694   523.6  -4069.65    1228.6   40.70     37.1087      0.5149      1.0356     0.0     0.0      6.4285    0.00 
    5043      0.584822   523.5  -4071.05    1228.6   40.71     37.0999      0.5152      1.0533     0.0     0.0      6.4277    0.00 
    5044      0.584932   523.7  -4070.77    1230.8   40.71     37.1656      0.5151      1.0712     0.0     0.0      6.4271    0.00 
    5045      0.585041   523.6  -4072.18    1228.6   40.72     37.0928      0.5154      1.1066     0.0     0.0      6.4264    0.00 
    5046      0.585171   523.6  -4072.74    1229.3   40.73     37.1106      0.5155      1.1001     0.0     0.0      6.4256    0.00 
    5047      0.585289   523.5  -4073.86    1227.9   40.74     37.0610      0.5157      1.1110     0.0     0.0      6.4249    0.00 
    5048      0.585399   523.6  -4074.15    1229.3   40.74     37.1018      0.5157      1.0781     0.0     0.0      6.4243    0.00 
    5049      0.585508   523.3  -4076.68    1225.8   40.77     36.9795      0.5161      1.0866     0.0     0.0      6.4236    0.00 
    5050      0.585635   523.5  -4076.39    1226.5   40.76     37.0026      0.5161      1.0601     0.0     0.0      6.4228    0.00 
    5051      0.585746   523.7  -4075.83    1231.5   40.76     37.1551      0.5160      1.0318     0.0     0.0      6.4222    0.00 
    5052      0.585854   523.5  -4078.08    1227.2   40.78     37.0133      0.5164      1.0028     0.0     0.0      6.4215    0.00 
    5053      0.585982   523.5  -4078.64    1225.8   40.79     36.9672      0.5165      0.9815     0.0     0.0      6.4208    0.00 
    5054      0.586093   523.5  -4078.64    1227.9   40.79     37.0311      0.5165      0.9927     0.0     0.0      6.4201    0.00 
    5055      0.586202   523.6  -4079.49    1230.1   40.79     37.0897      0.5166      0.9780     0.0     0.0      6.4194    0.00 
    5056      0.586322   523.8  -4078.92    1230.1   40.79     37.0932      0.5165      0.9742     0.0     0.0      6.4187    0.00 
    5057      0.586449   523.5  -4080.61    1229.3   40.81     37.0613      0.5168      0.9725     0.0     0.0      6.4179    0.00 
    5058      0.586559   523.5  -4081.74    1228.6   40.82     37.0330      0.5170      1.0117     0.0     0.0      6.4173    0.00 
    5059      0.586667   523.6  -4082.02    1230.8   40.82     37.0951      0.5170      1.0414     0.0     0.0      6.4166    0.00 
    5060      0.586795   523.6  -4081.74    1230.1   40.82     37.0756      0.5170      1.0573     0.0     0.0      6.4158    0.00 
    5061      0.586906   523.6  -4083.70    1229.3   40.84     37.0420      0.5173      1.0737     0.0     0.0      6.4152    0.00 
    5062      0.587014   523.2  -4085.11    1229.3   40.85     37.0332      0.5176      1.0643     0.0     0.0      6.4145    0.00 
    5063      0.587140   523.5  -4085.39    1229.3   40.85     37.0314      0.5176      1.0608     0.0     0.0      6.4138    0.00 
    5064      0.587257   523.5  -4085.39    1230.8   40.85     37.0739      0.5176      1.0750     0.0     0.0      6.4131    0.00 
    5065      0.587365   523.6  -4086.51    1230.8   40.87     37.0669      0.5178      1.0523     0.0     0.0      6.4124    0.00 
    5066      0.587494   523.5  -4087.64    1230.8   40.88     37.0598      0.5180      1.0367     0.0     0.0      6.4116    0.00 
    5067      0.587602   523.3  -4088.76    1227.9   40.89     36.9678      0.5182      0.9973     0.0     0.0      6.4110    0.00 
    5068      0.587711   523.6  -4088.20    1232.2   40.88     37.0988      0.5181      0.9926     0.0     0.0      6.4103    0.00 
    5069      0.587837   523.5  -4089.89    1230.1   40.90     37.0245      0.5184      0.9590     0.0     0.0      6.4096    0.00 
    5070      0.587947   523.6  -4090.17    1231.5   40.90     37.0652      0.5184      0.9543     0.0     0.0      6.4089    0.00 
    5071      0.588074   523.6  -4089.89    1232.9   40.90     37.1095      0.5184      0.9356     0.0     0.0      6.4081    0.00 
    5072      0.588183   523.9  -4089.89    1235.0   40.90     37.1732      0.5184      0.9494     0.0     0.0      6.4075    0.00 
    5073      0.588303   523.6  -4092.70    1230.1   40.93     37.0069      0.5188      0.9672     0.0     0.0      6.4067    0.00 
    5074      0.588414   523.5  -4092.98    1231.5   40.93     37.0476      0.5189      0.9728     0.0     0.0      6.4061    0.00 
    5075      0.588523   523.7  -4093.26    1232.9   40.93     37.0883      0.5189      1.0058     0.0     0.0      6.4054    0.00 
    5076      0.588650   523.8  -4092.70    1235.0   40.93     37.1555      0.5188      0.9837     0.0     0.0      6.4047    0.00 
    5077      0.588761   523.5  -4095.51    1230.8   40.96     37.0105      0.5193      1.0095     0.0     0.0      6.4040    0.00 
    5078      0.588869   523.6  -4094.95    1232.9   40.95     37.0777      0.5192      1.0154     0.0     0.0      6.4033    0.00 
    5079      0.588995   523.8  -4095.51    1235.0   40.96     37.1378      0.5193      1.0691     0.0     0.0      6.4026    0.00 
    5080      0.589104   523.8  -4096.35    1234.3   40.96     37.1113      0.5195      1.0671     0.0     0.0      6.4019    0.00 
    5081      0.589221   523.7  -4097.76    1232.2   40.98     37.0388      0.5197      1.0602     0.0     0.0      6.4012    0.00 
    5082      0.589350   523.5  -4098.88    1232.2   40.99     37.0318      0.5199      1.0635     0.0     0.0      6.4005    0.00 
    5083      0.589459   523.6  -4099.17    1233.6   40.99     37.0724      0.5199      1.0458     0.0     0.0      6.3998    0.00 
    5084      0.589568   523.6  -4099.45    1233.6   40.99     37.0707      0.5200      1.0753     0.0     0.0      6.3992    0.00 
    5085      0.589697   523.7  -4100.01    1235.7   41.00     37.1307      0.5201      1.0544     0.0     0.0      6.3984    0.00 
    5086      0.589806   523.8  -4100.57    1235.7   41.01     37.1272      0.5202      1.0814     0.0     0.0      6.3977    0.00 
    5087      0.589915   523.6  -4102.54    1232.2   41.03     37.0088      0.5205      1.0604     0.0     0.0      6.3971    0.00 
    5088      0.590044   523.8  -4102.26    1234.3   41.02     37.0742      0.5205      1.0637     0.0     0.0      6.3963    0.00 
    5089      0.590153   523.6  -4103.94    1232.9   41.04     37.0212      0.5207      1.0622     0.0     0.0      6.3956    0.00 
    5090      0.590272   523.7  -4103.66    1235.7   41.04     37.1077      0.5207      1.0390     0.0     0.0      6.3949    0.00 
    5091      0.590381   523.6  -4104.79    1234.3   41.05     37.0583      0.5209      1.0666     0.0     0.0      6.3943    0.00 
    5092      0.590507   523.7  -4105.07    1235.0   41.05     37.0777      0.5209      1.0536     0.0     0.0      6.3935    0.00 
    5093      0.590617   523.5  -4106.47    1232.2   41.06     36.9841      0.5212      1.1021     0.0     0.0      6.3929    0.00 
    5094      0.590725   523.6  -4107.04    1232.9   41.07     37.0018      0.5213      1.0607     0.0     0.0      6.3922    0.00 
    5095      0.590854   523.5  -4108.16    1233.6   41.08     37.0159      0.5215      1.1025     0.0     0.0      6.3914    0.00 
    5096      0.590964   523.8  -4107.60    1235.0   41.08     37.0618      0.5214      1.0769     0.0     0.0      6.3908    0.00 
    5097      0.591073   523.7  -4108.72    1235.7   41.09     37.0759      0.5216      1.0881     0.0     0.0      6.3901    0.00 
    5098      0.591194   523.6  -4109.85    1233.6   41.10     37.0053      0.5217      1.0778     0.0     0.0      6.3894    0.00 
    5099      0.591321   523.7  -4110.13    1236.4   41.10     37.0882      0.5218      1.0821     0.0     0.0      6.3886    0.00 
    5100      0.591431   523.5  -4112.38    1232.2   41.12     36.9471      0.5222      1.0783     0.0     0.0      6.3880    0.00 
    5101      0.591540   523.5  -4112.94    1232.2   41.13     36.9436      0.5223      1.0585     0.0     0.0      6.3873    0.00 
    5102      0.591665   523.6  -4112.94    1235.7   41.13     37.0494      0.5223      1.0472     0.0     0.0      6.3866    0.00 
    5103      0.591774   523.6  -4113.50    1233.6   41.14     36.9823      0.5224      0.9868     0.0     0.0      6.3859    0.00 
    5104      0.591902   523.5  -4114.91    1235.0   41.15     37.0158      0.5226      1.0051     0.0     0.0      6.3851    0.00 
    5105      0.592011   523.8  -4114.34    1235.7   41.14     37.0405      0.5225      0.9788     0.0     0.0      6.3845    0.00 
    5106      0.592130   523.8  -4114.91    1237.8   41.15     37.1004      0.5226      1.0214     0.0     0.0      6.3838    0.00 
    5107      0.592238   523.6  -4115.75    1236.4   41.16     37.0528      0.5227      1.0010     0.0     0.0      6.3831    0.00 
    5108      0.592367   523.7  -4116.59    1237.8   41.17     37.0898      0.5229      1.0105     0.0     0.0      6.3824    0.00 
    5109      0.592475   523.4  -4118.28    1232.9   41.18     36.9312      0.5232      1.0086     0.0     0.0      6.3817    0.00 
    5110      0.592584   523.7  -4118.56    1235.7   41.19     37.0140      0.5232      1.0189     0.0     0.0      6.3811    0.00 
    5111      0.592713   523.6  -4119.12    1237.1   41.19     37.0527      0.5233      1.0470     0.0     0.0      6.3803    0.00 
    5112      0.592823   523.8  -4118.56    1238.5   41.19     37.0985      0.5232      1.0705     0.0     0.0      6.3797    0.00 
    5113      0.592931   523.6  -4120.81    1236.4   41.21     37.0210      0.5236      1.0743     0.0     0.0      6.3790    0.00 
    5114      0.593061   523.5  -4121.65    1234.3   41.22     36.9523      0.5237      1.0943     0.0     0.0      6.3782    0.00 
    5115      0.593177   523.8  -4121.65    1236.4   41.22     37.0156      0.5237      1.0974     0.0     0.0      6.3775    0.00 
    5116      0.593287   523.5  -4123.34    1234.3   41.23     36.9417      0.5240      1.0939     0.0     0.0      6.3769    0.00 
    5117      0.593395   523.5  -4123.62    1235.7   41.24     36.9821      0.5241      1.0876     0.0     0.0      6.3762    0.00 
    5118      0.593521   523.9  -4122.50    1239.9   41.22     37.1160      0.5239      1.0596     0.0     0.0      6.3755    0.00 
    5119      0.593630   523.5  -4125.59    1235.7   41.26     36.9697      0.5244      1.0806     0.0     0.0      6.3748    0.00 
    5120      0.593757   523.6  -4125.87    1235.7   41.26     36.9680      0.5245      1.0481     0.0     0.0      6.3741    0.00 
    5121      0.593865   523.3  -4127.00    1235.0   41.27     36.9398      0.5247      1.0797     0.0     0.0      6.3734    0.00 
    5122      0.593973   523.6  -4127.28    1237.1   41.27     37.0013      0.5247      1.0043     0.0     0.0      6.3728    0.00 
    5123      0.594093   523.6  -4128.12    1237.1   41.28     36.9960      0.5248      1.0331     0.0     0.0      6.3720    0.00 
    5124      0.594222   523.7  -4128.40    1237.1   41.28     36.9943      0.5249      0.9594     0.0     0.0      6.3713    0.00 
    5125      0.594330   523.6  -4128.96    1237.1   41.29     36.9907      0.5250      0.9951     0.0     0.0      6.3706    0.00 
    5126      0.594439   523.6  -4129.81    1237.1   41.30     36.9854      0.5251      0.9749     0.0     0.0      6.3699    0.00 
    5127      0.594569   523.9  -4128.96    1241.3   41.29     37.1173      0.5250      0.9761     0.0     0.0      6.3692    0.00 
    5128      0.594677   523.6  -4132.06    1236.4   41.32     36.9501      0.5255      1.0066     0.0     0.0      6.3685    0.00 
    5129      0.594786   523.7  -4131.49    1239.9   41.31     37.0592      0.5254      0.9659     0.0     0.0      6.3679    0.00 
    5130      0.594912   523.7  -4132.62    1238.5   41.33     37.0099      0.5256      1.0068     0.0     0.0      6.3671    0.00 
    5131      0.595022   523.8  -4132.90    1241.3   41.33     37.0924      0.5257      0.9867     0.0     0.0      6.3664    0.00 
    5132      0.595141   523.5  -4134.30    1237.8   41.34     36.9781      0.5259      1.0201     0.0     0.0      6.3657    0.00 
    5133      0.595250   523.6  -4134.30    1237.8   41.34     36.9781      0.5259      1.0107     0.0     0.0      6.3651    0.00 
    5134      0.595376   523.9  -4134.30    1242.0   41.34     37.1046      0.5259      1.0290     0.0     0.0      6.3643    0.00 
    5135      0.595485   523.8  -4135.71    1239.9   41.36     37.0325      0.5261      1.0350     0.0     0.0      6.3637    0.00 
    5136      0.595612   523.6  -4137.40    1237.8   41.37     36.9587      0.5264      1.0054     0.0     0.0      6.3629    0.00 
    5137      0.595720   523.6  -4137.40    1239.9   41.37     37.0219      0.5264      1.0401     0.0     0.0      6.3623    0.00 
    5138      0.595847   523.7  -4137.96    1241.3   41.38     37.0605      0.5265      1.0058     0.0     0.0      6.3615    0.00 
    5139      0.595957   523.6  -4138.52    1239.9   41.39     37.0148      0.5266      1.0154     0.0     0.0      6.3609    0.00 
    5140      0.596078   523.5  -4140.21    1237.8   41.40     36.9409      0.5269      0.9888     0.0     0.0      6.3602    0.00 
    5141      0.596186   523.8  -4139.36    1240.6   41.39     37.0305      0.5268      1.0026     0.0     0.0      6.3595    0.00 
    5142      0.596295   523.6  -4140.77    1241.3   41.41     37.0427      0.5270      1.0086     0.0     0.0      6.3589    0.00 
    5143      0.596424   523.9  -4141.05    1242.8   41.41     37.0830      0.5271      1.0022     0.0     0.0      6.3581    0.00 
    5144      0.596533   523.9  -4142.18    1242.8   41.42     37.0759      0.5272      1.0221     0.0     0.0      6.3575    0.00 
    5145      0.596642   523.8  -4142.18    1241.3   41.42     37.0338      0.5272      0.9922     0.0     0.0      6.3568    0.00 
    5146      0.596771   523.5  -4144.42    1238.5   41.44     36.9354      0.5276      1.0097     0.0     0.0      6.3560    0.00 
    5147      0.596881   523.8  -4143.86    1242.0   41.44     37.0442      0.5275      0.9988     0.0     0.0      6.3554    0.00 
    5148      0.596990   523.7  -4144.71    1242.8   41.45     37.0599      0.5277      1.0374     0.0     0.0      6.3547    0.00 
    5149      0.597108   523.8  -4145.27    1242.0   41.45     37.0353      0.5278      1.0175     0.0     0.0      6.3540    0.00 
    5150      0.597235   523.8  -4146.11    1241.3   41.46     37.0089      0.5279      1.0426     0.0     0.0      6.3533    0.00 
    5151      0.597345   523.8  -4146.67    1241.3   41.47     37.0054      0.5280      1.0190     0.0     0.0      6.3526    0.00 
    5152      0.597453   523.6  -4148.36    1239.9   41.48     36.9526      0.5283      1.0520     0.0     0.0      6.3520    0.00 
    5153      0.597580   523.6  -4148.36    1240.6   41.48     36.9737      0.5283      0.9963     0.0     0.0      6.3512    0.00 
    5154      0.597691   523.8  -4148.36    1243.5   41.48     37.0578      0.5283      1.0201     0.0     0.0      6.3505    0.00 
    5155      0.597801   523.8  -4149.20    1243.5   41.49     37.0525      0.5284      0.9936     0.0     0.0      6.3499    0.00 
    5156      0.597928   523.6  -4150.89    1241.3   41.51     36.9787      0.5287      1.0041     0.0     0.0      6.3491    0.00 
    5157      0.598049   523.6  -4152.01    1240.6   41.52     36.9506      0.5289      0.9875     0.0     0.0      6.3484    0.00 
    5158      0.598159   523.8  -4151.17    1244.2   41.51     37.0610      0.5288      0.9742     0.0     0.0      6.3477    0.00 
    5159      0.598267   523.7  -4153.14    1242.0   41.53     36.9855      0.5291      0.9751     0.0     0.0      6.3471    0.00 
    5160      0.598393   523.8  -4152.86    1243.5   41.53     37.0293      0.5291      0.9312     0.0     0.0      6.3463    0.00 
    5161      0.598502   523.8  -4153.70    1243.5   41.54     37.0240      0.5292      0.9805     0.0     0.0      6.3457    0.00 
    5162      0.598629   524.5  -4152.58    1247.7   41.53     37.1572      0.5290      0.9698     0.0     0.0      6.3449    0.00 
    5163      0.598737   523.7  -4154.83    1243.5   41.55     37.0169      0.5294      1.0088     0.0     0.0      6.3443    0.00 
    5164      0.598845   523.7  -4156.79    1241.3   41.57     36.9414      0.5297      1.0010     0.0     0.0      6.3437    0.00 
    5165      0.598964   524.0  -4155.67    1246.3   41.56     37.0955      0.5296      1.0484     0.0     0.0      6.3429    0.00 
    5166      0.599092   523.9  -4156.79    1245.6   41.57     37.0674      0.5297      1.0420     0.0     0.0      6.3422    0.00
