Repository: LightForm-group/dilatometer_modelling_and_constitutive_behaviour

# dilatometer_modelling_and_constitutive_behaviour

Created with work by Inigo Howe, Patryk Jedrasiak, Hugh Shercliff

This program contains a method of testing various constitutive models and extracting the constitutive behaviour of dilatometer samples correcting for inhomogeneities in termperature, strain and strain rate. The model is currently configured to a dilatometer run under vacuum, with no active cooling during the deformation for a sample of length 10mm with a diameter of 5mm. For both heatup and deformation the temperature is fitted to the experimental central themocoupole temperature for any general temperature profile.

File: experimental_data/deformation/1/520/018_Compression_Daniel_Al_Hom1_SHT_540C_Deform_520C_1.0s-1_QuenchHeGas__1.asc (part 17 of 27)
 C:\WinTA100\DIL805.PRO\Data\Deformation\ChrisDaniel\018_Compression_Daniel_Al_Hom1_SHT_540C_Deform_520C_1.0s-1_QuenchHeGas__1.asc
     No.          Time   Tem.1        DL     Force  Strain   kf (Def.)    Phi  (D)    Phi* (D)   Tem.2   Tem.3        Poti      HF 
                     s      °C        µm         N       %       N/mm²                     1/s      °C      °C          mm       % 
    4864      0.520276   519.1  -3456.69     983.1   34.57     32.7600      0.4265      1.0418     0.0     0.0      6.8100    0.00 
    4865      0.520386   519.0  -3457.80     980.9   34.58     32.6840      0.4267      1.0344     0.0     0.0      6.8093    0.00 
    4866      0.520494   518.8  -3459.18     978.8   34.59     32.6065      0.4269      1.0145     0.0     0.0      6.8086    0.00 
    4867      0.520602   519.1  -3459.46     981.6   34.59     32.6992      0.4269      0.9802     0.0     0.0      6.8079    0.00 
    4868      0.520711   519.0  -3460.29     980.9   34.60     32.6715      0.4270      0.9745     0.0     0.0      6.8072    0.00 
    4869      0.520824   519.4  -3459.46     984.5   34.59     32.7932      0.4269      0.9474     0.0     0.0      6.8065    0.00 
    4870      0.520915   519.2  -3460.84     982.3   34.61     32.7158      0.4271      0.9587     0.0     0.0      6.8059    0.00 
    4871      0.521024   519.1  -3461.67     982.3   34.62     32.7116      0.4273      0.9290     0.0     0.0      6.8052    0.00 
    4872      0.521134   519.3  -3461.95     983.8   34.62     32.7572      0.4273      0.9461     0.0     0.0      6.8045    0.00 
    4873      0.521254   519.1  -3463.61     978.8   34.64     32.5845      0.4276      0.9278     0.0     0.0      6.8037    0.00 
    4874      0.521345   519.1  -3463.61     980.9   34.64     32.6549      0.4276      0.9456     0.0     0.0      6.8031    0.00 
    4875      0.521455   519.2  -3464.44     982.3   34.64     32.6978      0.4277      0.9573     0.0     0.0      6.8024    0.00 
    4876      0.521563   519.4  -3464.16     984.5   34.64     32.7696      0.4276      0.9637     0.0     0.0      6.8017    0.00 
    4877      0.521672   519.6  -3465.27     985.2   34.65     32.7876      0.4278      1.0003     0.0     0.0      6.8010    0.00 
    4878      0.521782   519.3  -3466.65     981.6   34.67     32.6632      0.4280      0.9959     0.0     0.0      6.8003    0.00 
    4879      0.521892   519.1  -3467.76     982.3   34.68     32.6812      0.4282      1.0277     0.0     0.0      6.7996    0.00 
    4880      0.522001   519.6  -3467.48     983.1   34.67     32.7060      0.4281      1.0219     0.0     0.0      6.7989    0.00 
    4881      0.522093   519.4  -3468.04     982.3   34.68     32.6798      0.4282      1.0140     0.0     0.0      6.7983    0.00 
    4882      0.522213   519.2  -3469.70     981.6   34.70     32.6480      0.4285      1.0141     0.0     0.0      6.7975    0.00 
    4883      0.522321   519.4  -3470.25     981.6   34.70     32.6452      0.4286      1.0116     0.0     0.0      6.7968    0.00 
    4884      0.522431   519.3  -3470.53     981.6   34.71     32.6439      0.4286      1.0292     0.0     0.0      6.7961    0.00 
    4885      0.522522   519.3  -3471.63     981.6   34.72     32.6383      0.4288      1.0214     0.0     0.0      6.7955    0.00 
    4886      0.522631   519.4  -3471.91     982.3   34.72     32.6604      0.4288      1.0033     0.0     0.0      6.7948    0.00 
    4887      0.522740   519.4  -3473.02     981.6   34.73     32.6314      0.4290      0.9911     0.0     0.0      6.7941    0.00 
    4888      0.522849   519.3  -3473.57     982.3   34.74     32.6521      0.4291      0.9921     0.0     0.0      6.7934    0.00 
    4889      0.522959   519.4  -3473.84     983.8   34.74     32.6976      0.4291      1.0315     0.0     0.0      6.7927    0.00 
    4890      0.523069   519.4  -3474.68     982.3   34.75     32.6466      0.4293      0.9891     0.0     0.0      6.7920    0.00 
    4891      0.523168   519.3  -3475.78     981.6   34.76     32.6176      0.4294      1.0318     0.0     0.0      6.7913    0.00 
    4892      0.523279   519.6  -3475.78     984.5   34.76     32.7114      0.4294      0.9687     0.0     0.0      6.7906    0.00 
    4893      0.523388   519.4  -3477.72     981.6   34.78     32.6079      0.4297      1.0259     0.0     0.0      6.7899    0.00 
    4894      0.523496   519.5  -3477.99     980.9   34.78     32.5831      0.4298      1.0012     0.0     0.0      6.7892    0.00 
    4895      0.523604   519.7  -3477.16     985.9   34.77     32.7513      0.4296      1.0065     0.0     0.0      6.7885    0.00 
    4896      0.523713   519.4  -3479.93     981.6   34.80     32.5968      0.4301      0.9936     0.0     0.0      6.7878    0.00 
    4897      0.523805   519.6  -3479.65     981.6   34.80     32.5982      0.4300      0.9527     0.0     0.0      6.7872    0.00 
    4898      0.523915   518.7  -3482.14     976.7   34.82     32.4218      0.4304      0.9821     0.0     0.0      6.7865    0.00 
    4899      0.524024   519.6  -3479.93     984.5   34.80     32.6906      0.4301      0.9426     0.0     0.0      6.7858    0.00 
    4900      0.524127   519.6  -3481.59     983.8   34.82     32.6588      0.4303      0.9582     0.0     0.0      6.7851    0.00 
    4901      0.524235   519.7  -3482.14     981.6   34.82     32.5858      0.4304      0.9063     0.0     0.0      6.7844    0.00 
    4902      0.524343   519.6  -3482.97     982.3   34.83     32.6050      0.4305      0.9165     0.0     0.0      6.7837    0.00 
    4903      0.524452   519.6  -3484.63     980.9   34.85     32.5499      0.4308      0.9270     0.0     0.0      6.7830    0.00 
    4904      0.524562   519.9  -3483.80     985.2   34.84     32.6946      0.4307      0.9123     0.0     0.0      6.7823    0.00 
    4905      0.524670   519.8  -3484.63     983.8   34.85     32.6436      0.4308      0.9322     0.0     0.0      6.7816    0.00 
    4906      0.524780   519.6  -3486.02     982.3   34.86     32.5898      0.4310      0.9216     0.0     0.0      6.7809    0.00 
    4907      0.524890   519.9  -3485.46     985.2   34.85     32.6862      0.4309      0.9491     0.0     0.0      6.7802    0.00 
    4908      0.524982   519.5  -3488.23     980.9   34.88     32.5319      0.4313      0.9615     0.0     0.0      6.7796    0.00 
    4909      0.525101   520.1  -3486.57     986.6   34.87     32.7275      0.4311      0.9711     0.0     0.0      6.7789    0.00 
    4910      0.525211   519.8  -3487.95     984.5   34.88     32.6503      0.4313      1.0065     0.0     0.0      6.7782    0.00 
    4911      0.525319   519.7  -3489.06     984.5   34.89     32.6448      0.4315      0.9614     0.0     0.0      6.7775    0.00 
    4912      0.525409   519.8  -3489.34     984.5   34.89     32.6434      0.4315      1.0563     0.0     0.0      6.7769    0.00 
    4913      0.525519   520.0  -3489.89     985.9   34.90     32.6874      0.4316      0.9854     0.0     0.0      6.7762    0.00 
    4914      0.525628   519.7  -3492.38     981.6   34.92     32.5346      0.4320      1.0693     0.0     0.0      6.7755    0.00 
    4915      0.525739   519.8  -3492.38     982.3   34.92     32.5580      0.4320      1.0097     0.0     0.0      6.7748    0.00 
    4916      0.525847   519.9  -3492.10     984.5   34.92     32.6295      0.4319      1.0399     0.0     0.0      6.7741    0.00 
    4917      0.525956   519.7  -3493.76     981.6   34.94     32.5277      0.4322      1.0321     0.0     0.0      6.7734    0.00 
    4918      0.526059   520.3  -3492.66     987.3   34.93     32.7203      0.4320      1.0051     0.0     0.0      6.7727    0.00 
    4919      0.526167   519.8  -3495.42     983.8   34.95     32.5895      0.4324      1.0314     0.0     0.0      6.7720    0.00 
    4920      0.526277   519.9  -3494.59     985.2   34.95     32.6404      0.4323      1.0097     0.0     0.0      6.7713    0.00 
    4921      0.526387   519.8  -3496.81     982.3   34.97     32.5358      0.4326      1.0312     0.0     0.0      6.7706    0.00 
    4922      0.526479   519.9  -3496.81     984.5   34.97     32.6060      0.4326      0.9740     0.0     0.0      6.7700    0.00 
    4923      0.526588   519.8  -3497.91     982.3   34.98     32.5303      0.4328      1.0166     0.0     0.0      6.7693    0.00 
    4924      0.526696   520.1  -3498.47     983.8   34.98     32.5743      0.4329      0.9594     0.0     0.0      6.7686    0.00 
    4925      0.526807   519.9  -3499.57     982.3   35.00     32.5220      0.4331      1.0073     0.0     0.0      6.7679    0.00 
    4926      0.526917   520.1  -3498.74     985.9   34.99     32.6430      0.4329      0.9758     0.0     0.0      6.7671    0.00 
    4927      0.527037   520.2  -3499.57     985.9   35.00     32.6388      0.4331      0.9795     0.0     0.0      6.7664    0.00 
    4928      0.527128   520.0  -3500.96     983.8   35.01     32.5618      0.4333      0.9656     0.0     0.0      6.7658    0.00 
    4929      0.527237   520.2  -3501.51     985.9   35.02     32.6291      0.4334      0.9923     0.0     0.0      6.7651    0.00 
    4930      0.527345   520.2  -3502.06     984.5   35.02     32.5796      0.4335      1.0105     0.0     0.0      6.7644    0.00 
    4931      0.527454   520.0  -3503.45     982.3   35.03     32.5026      0.4337      1.0189     0.0     0.0      6.7637    0.00 
    4932      0.527564   520.0  -3504.28     985.2   35.04     32.5918      0.4338      1.0174     0.0     0.0      6.7630    0.00 
    4933      0.527672   520.1  -3504.55     984.5   35.05     32.5671      0.4338      1.0109     0.0     0.0      6.7623    0.00 
    4934      0.527764   520.1  -3505.66     983.8   35.06     32.5382      0.4340      1.0349     0.0     0.0      6.7617    0.00 
    4935      0.527873   520.6  -3504.55     988.0   35.05     32.6838      0.4338      1.0287     0.0     0.0      6.7610    0.00 
    4936      0.527982   520.3  -3505.38     987.3   35.05     32.6563      0.4340      1.0364     0.0     0.0      6.7603    0.00 
    4937      0.528086   520.2  -3507.04     984.5   35.07     32.5546      0.4342      1.0331     0.0     0.0      6.7596    0.00 
    4938      0.528197   520.2  -3508.70     983.8   35.09     32.5230      0.4345      1.0156     0.0     0.0      6.7589    0.00 
    4939      0.528305   519.9  -3510.09     980.2   35.10     32.3994      0.4347      1.0150     0.0     0.0      6.7582    0.00 
    4940      0.528414   520.0  -3510.09     983.1   35.10     32.4927      0.4347      0.9857     0.0     0.0      6.7575    0.00 
    4941      0.528522   520.1  -3510.36     984.5   35.10     32.5380      0.4347      0.9712     0.0     0.0      6.7568    0.00 
    4942      0.528631   520.2  -3510.92     984.5   35.11     32.5352      0.4348      0.9564     0.0     0.0      6.7561    0.00 
    4943      0.528742   520.6  -3510.36     987.3   35.10     32.6313      0.4347      0.9795     0.0     0.0      6.7554    0.00 
    4944      0.528833   520.3  -3511.47     985.2   35.11     32.5558      0.4349      0.9989     0.0     0.0      6.7548    0.00 
    4945      0.528942   520.4  -3511.75     985.9   35.12     32.5777      0.4349      0.9966     0.0     0.0      6.7541    0.00 
    4946      0.529062   520.2  -3513.68     984.5   35.14     32.5213      0.4352      1.0199     0.0     0.0      6.7534    0.00 
    4947      0.529170   520.4  -3514.24     983.8   35.14     32.4953      0.4353      0.9906     0.0     0.0      6.7527    0.00 
    4948      0.529261   520.2  -3515.34     984.5   35.15     32.5130      0.4355      1.0282     0.0     0.0      6.7521    0.00 
    4949      0.529370   520.4  -3515.90     984.5   35.16     32.5102      0.4356      0.9789     0.0     0.0      6.7514    0.00 
    4950      0.529480   520.3  -3516.73     983.1   35.17     32.4595      0.4357      0.9950     0.0     0.0      6.7507    0.00 
    4951      0.529588   520.3  -3517.28     984.5   35.17     32.5033      0.4358      0.9806     0.0     0.0      6.7500    0.00 
    4952      0.529696   520.3  -3517.56     984.5   35.18     32.5019      0.4358      0.9656     0.0     0.0      6.7493    0.00 
    4953      0.529805   520.3  -3518.66     985.2   35.19     32.5197      0.4360      0.9592     0.0     0.0      6.7486    0.00 
    4954      0.529916   520.6  -3518.11     987.3   35.18     32.5923      0.4359      0.8991     0.0     0.0      6.7479    0.00 
    4955      0.530015   520.2  -3520.05     982.3   35.20     32.4196      0.4362      0.9103     0.0     0.0      6.7473    0.00 
    4956      0.530124   520.4  -3520.60     987.3   35.21     32.5798      0.4363      0.8780     0.0     0.0      6.7465    0.00 
    4957      0.530234   520.7  -3520.32     988.0   35.20     32.6045      0.4363      0.9019     0.0     0.0      6.7458    0.00 
    4958      0.530343   520.6  -3520.88     987.3   35.21     32.5784      0.4364      0.9075     0.0     0.0      6.7451    0.00 
    4959      0.530452   520.7  -3521.43     987.3   35.21     32.5756      0.4364      0.9368     0.0     0.0      6.7444    0.00 
    4960      0.530562   520.4  -3523.64     982.3   35.24     32.4016      0.4368      0.9512     0.0     0.0      6.7437    0.00 
    4961      0.530652   520.4  -3523.37     985.9   35.23     32.5193      0.4367      0.9729     0.0     0.0      6.7432    0.00 
    4962      0.530763   520.6  -3523.37     986.6   35.23     32.5426      0.4367      1.0076     0.0     0.0      6.7425    0.00 
    4963      0.530871   520.7  -3524.47     988.0   35.24     32.5836      0.4369      1.0086     0.0     0.0      6.7418    0.00 
    4964      0.530974   520.5  -3525.58     985.2   35.26     32.4850      0.4371      1.0350     0.0     0.0      6.7411    0.00 
    4965      0.531083   520.5  -3525.86     987.3   35.26     32.5534      0.4371      1.0526     0.0     0.0      6.7404    0.00 
    4966      0.531192   520.7  -3526.41     987.3   35.26     32.5506      0.4372      1.0806     0.0     0.0      6.7397    0.00 
    4967      0.531301   520.4  -3528.62     984.5   35.29     32.4464      0.4376      1.0673     0.0     0.0      6.7390    0.00 
    4968      0.531411   520.4  -3529.45     985.2   35.29     32.4655      0.4377      1.0777     0.0     0.0      6.7383    0.00 
    4969      0.531520   520.8  -3528.07     989.4   35.28     32.6120      0.4375      1.0536     0.0     0.0      6.7376    0.00 
    4970      0.531628   520.6  -3530.28     986.6   35.30     32.5079      0.4378      1.0523     0.0     0.0      6.7369    0.00 
    4971      0.531738   520.6  -3530.84     986.6   35.31     32.5051      0.4379      1.0426     0.0     0.0      6.7362    0.00 
    4972      0.531829   520.7  -3530.56     987.3   35.31     32.5297      0.4379      1.0378     0.0     0.0      6.7356    0.00 
    4973      0.531945   520.3  -3533.05     985.9   35.33     32.4707      0.4382      1.0240     0.0     0.0      6.7349    0.00 
    4974      0.532055   520.7  -3532.50     987.3   35.32     32.5200      0.4382      1.0138     0.0     0.0      6.7342    0.00 
    4975      0.532165   520.6  -3533.88     985.9   35.34     32.4666      0.4384      0.9634     0.0     0.0      6.7335    0.00 
    4976      0.532273   520.5  -3534.99     985.9   35.35     32.4610      0.4385      0.9782     0.0     0.0      6.7328    0.00 
    4977      0.532364   520.9  -3534.16     988.0   35.34     32.5349      0.4384      0.9533     0.0     0.0      6.7322    0.00 
    4978      0.532473   520.7  -3535.26     988.0   35.35     32.5293      0.4386      0.9744     0.0     0.0      6.7315    0.00 
    4979      0.532583   520.7  -3536.09     988.0   35.36     32.5251      0.4387      0.9727     0.0     0.0      6.7308    0.00 
    4980      0.532693   520.8  -3536.37     989.4   35.36     32.5702      0.4388      0.9682     0.0     0.0      6.7301    0.00 
    4981      0.532802   520.6  -3538.03     985.2   35.38     32.4225      0.4390      0.9819     0.0     0.0      6.7294    0.00 
    4982      0.532904   520.8  -3537.20     989.4   35.37     32.5660      0.4389      0.9663     0.0     0.0      6.7287    0.00 
    4983      0.533013   520.7  -3539.69     987.3   35.40     32.4838      0.4393      0.9858     0.0     0.0      6.7280    0.00 
    4984      0.533122   521.1  -3538.31     990.1   35.38     32.5837      0.4391      0.9674     0.0     0.0      6.7273    0.00 
    4985      0.533232   520.7  -3540.52     986.6   35.41     32.4564      0.4394      1.0093     0.0     0.0      6.7266    0.00 
    4986      0.533341   520.6  -3541.90     985.9   35.42     32.4263      0.4396      0.9725     0.0     0.0      6.7259    0.00 
    4987      0.533450   520.9  -3541.35     989.4   35.41     32.5451      0.4395      0.9992     0.0     0.0      6.7252    0.00 
    4988      0.533541   520.7  -3542.73     986.6   35.43     32.4453      0.4397      0.9621     0.0     0.0      6.7247    0.00 
    4989      0.533650   520.8  -3543.01     987.3   35.43     32.4671      0.4398      0.9764     0.0     0.0      6.7240    0.00 
    4990      0.533760   520.9  -3543.01     988.0   35.43     32.4903      0.4398      0.9760     0.0     0.0      6.7232    0.00 
    4991      0.533877   520.9  -3543.84     988.0   35.44     32.4862      0.4399      0.9758     0.0     0.0      6.7225    0.00 
    4992      0.533986   521.0  -3544.39     988.7   35.44     32.5066      0.4400      1.0035     0.0     0.0      6.7218    0.00 
    4993      0.534080   520.7  -3545.77     988.0   35.46     32.4764      0.4402      0.9727     0.0     0.0      6.7212    0.00 
    4994      0.534189   520.7  -3546.88     985.2   35.47     32.3781      0.4404      1.0123     0.0     0.0      6.7205    0.00 
    4995      0.534298   521.0  -3546.60     989.4   35.47     32.5186      0.4403      1.0100     0.0     0.0      6.7198    0.00 
    4996      0.534407   521.1  -3547.71     990.1   35.48     32.5363      0.4405      1.0297     0.0     0.0      6.7191    0.00 
    4997      0.534518   521.0  -3548.54     987.3   35.49     32.4393      0.4406      1.0295     0.0     0.0      6.7184    0.00 
    4998      0.534626   520.8  -3549.37     988.0   35.49     32.4583      0.4408      1.0251     0.0     0.0      6.7177    0.00 
    4999      0.534718   520.8  -3550.20     987.3   35.50     32.4310      0.4409      1.0400     0.0     0.0      6.7171    0.00 
    5000      0.534827   521.0  -3549.92     989.4   35.50     32.5019      0.4409      1.0281     0.0     0.0      6.7164    0.00 
    5001      0.534947   521.1  -3551.31     987.3   35.51     32.4254      0.4411      1.0392     0.0     0.0      6.7157    0.00 
    5002      0.535057   521.0  -3551.31     988.0   35.51     32.4486      0.4411      1.0267     0.0     0.0      6.7150    0.00 
    5003      0.535148   520.8  -3552.69     988.0   35.53     32.4416      0.4413      1.0405     0.0     0.0      6.7144    0.00 
    5004      0.535257   520.7  -3554.63     986.6   35.55     32.3855      0.4416      1.0097     0.0     0.0      6.7137    0.00 
    5005      0.535365   521.0  -3554.35     987.3   35.54     32.4101      0.4415      1.0198     0.0     0.0      6.7130    0.00 
    5006      0.535473   521.0  -3554.63     989.4   35.55     32.4782      0.4416      0.9858     0.0     0.0      6.7123    0.00 
    5007      0.535581   521.1  -3555.18     988.7   35.55     32.4523      0.4417      0.9638     0.0     0.0      6.7116    0.00 
    5008      0.535690   521.1  -3556.01     988.0   35.56     32.4249      0.4418      0.9751     0.0     0.0      6.7109    0.00 
    5009      0.535801   521.1  -3556.01     989.4   35.56     32.4712      0.4418      0.9718     0.0     0.0      6.7101    0.00 
    5010      0.535902   520.8  -3558.22     985.2   35.58     32.3212      0.4421      0.9745     0.0     0.0      6.7096    0.00 
    5011      0.536011   521.0  -3559.05     985.2   35.59     32.3170      0.4423      0.9400     0.0     0.0      6.7089    0.00 
    5012      0.536122   521.3  -3558.50     990.1   35.59     32.4818      0.4422      0.9415     0.0     0.0      6.7081    0.00 
    5013      0.536230   521.0  -3559.61     988.7   35.60     32.4300      0.4424      0.9343     0.0     0.0      6.7075    0.00 
    5014      0.536339   521.1  -3560.16     988.0   35.60     32.4040      0.4424      0.9667     0.0     0.0      6.7067    0.00 
    5015      0.536430   521.4  -3559.05     991.5   35.59     32.5254      0.4423      0.9845     0.0     0.0      6.7062    0.00 
    5016      0.536539   521.2  -3560.99     990.1   35.61     32.4693      0.4426      1.0217     0.0     0.0      6.7055    0.00 
    5017      0.536649   521.1  -3562.93     987.3   35.63     32.3670      0.4429      1.0174     0.0     0.0      6.7048    0.00 
    5018      0.536758   521.2  -3562.93     988.7   35.63     32.4133      0.4429      1.0287     0.0     0.0      6.7041    0.00 
    5019      0.536860   521.3  -3563.20     990.8   35.63     32.4813      0.4429      1.0114     0.0     0.0      6.7034    0.00 
    5020      0.536969   521.2  -3564.03     989.4   35.64     32.4308      0.4430      1.0196     0.0     0.0      6.7027    0.00 
    5021      0.537080   521.1  -3565.14     988.7   35.65     32.4021      0.4432      0.9984     0.0     0.0      6.7020    0.00 
    5022      0.537190   521.3  -3565.97     989.4   35.66     32.4211      0.4433      1.0092     0.0     0.0      6.7013    0.00 
    5023      0.537299   521.1  -3567.35     987.3   35.67     32.3447      0.4436      1.0001     0.0     0.0      6.7006    0.00 
    5024      0.537407   521.4  -3567.08     990.8   35.67     32.4617      0.4435      0.9704     0.0     0.0      6.7000    0.00 
    5025      0.537516   521.2  -3568.46     988.0   35.68     32.3623      0.4437      0.9566     0.0     0.0      6.6992    0.00 
    5026      0.537607   521.3  -3567.91     990.8   35.68     32.4575      0.4436      0.9452     0.0     0.0      6.6987    0.00 
    5027      0.537716   521.3  -3567.91     991.5   35.68     32.4806      0.4436      0.9771     0.0     0.0      6.6980    0.00 
    5028      0.537833   521.4  -3568.74     990.8   35.69     32.4533      0.4438      0.9870     0.0     0.0      6.6972    0.00 
    5029      0.537942   521.3  -3570.40     990.1   35.70     32.4219      0.4440      1.0231     0.0     0.0      6.6966    0.00 
    5030      0.538052   521.3  -3570.67     990.1   35.71     32.4205      0.4441      1.0101     0.0     0.0      6.6959    0.00 
    5031      0.538143   521.1  -3572.06     987.3   35.72     32.3211      0.4443      1.0438     0.0     0.0      6.6953    0.00 
    5032      0.538251   521.3  -3572.61     989.4   35.73     32.3876      0.4444      1.0268     0.0     0.0      6.6946    0.00 
    5033      0.538360   521.2  -3573.44     988.0   35.73     32.3372      0.4445      1.0325     0.0     0.0      6.6939    0.00 
    5034      0.538470   521.3  -3573.99     990.1   35.74     32.4037      0.4446      1.0334     0.0     0.0      6.6932    0.00 
    5035      0.538579   521.3  -3575.10     987.3   35.75     32.3058      0.4448      1.0173     0.0     0.0      6.6925    0.00 
    5036      0.538688   521.1  -3576.48     987.3   35.76     32.2988      0.4450      0.9936     0.0     0.0      6.6918    0.00 
    5037      0.538791   521.3  -3575.65     990.1   35.76     32.3954      0.4448      0.9616     0.0     0.0      6.6911    0.00 
    5038      0.538900   521.6  -3576.21     992.2   35.76     32.4618      0.4449      0.9516     0.0     0.0      6.6904    0.00 
    5039      0.539009   521.4  -3577.04     990.1   35.77     32.3884      0.4451      0.9487     0.0     0.0      6.6897    0.00 
    5040      0.539120   521.7  -3577.31     991.5   35.77     32.4331      0.4451      0.9584     0.0     0.0      6.6890    0.00 
    5041      0.539212   521.6  -3578.42     988.7   35.78     32.3352      0.4453      0.9701     0.0     0.0      6.6885    0.00 
    5042      0.539320   521.5  -3578.97     990.1   35.79     32.3786      0.4454      0.9776     0.0     0.0      6.6878    0.00 
    5043      0.539428   521.3  -3580.63     988.0   35.81     32.3010      0.4456      0.9753     0.0     0.0      6.6871    0.00 
    5044      0.539537   521.5  -3580.91     989.4   35.81     32.3458      0.4457      0.9962     0.0     0.0      6.6864    0.00 
    5045      0.539647   521.8  -3579.80     993.6   35.80     32.4898      0.4455      0.9807     0.0     0.0      6.6857    0.00 
    5046      0.539748   521.5  -3582.02     988.7   35.82     32.3171      0.4458      0.9821     0.0     0.0      6.6850    0.00 
    5047      0.539858   521.4  -3583.12     989.4   35.83     32.3346      0.4460      0.9739     0.0     0.0      6.6843    0.00 
    5048      0.539966   521.5  -3583.68     990.1   35.84     32.3549      0.4461      0.9802     0.0     0.0      6.6836    0.00 
    5049      0.540074   521.4  -3585.06     988.0   35.85     32.2787      0.4463      0.9440     0.0     0.0      6.6830    0.00 
    5050      0.540182   521.7  -3584.23     992.2   35.84     32.4213      0.4462      0.9239     0.0     0.0      6.6823    0.00 
    5051      0.540291   521.5  -3585.34     989.4   35.85     32.3235      0.4464      0.8877     0.0     0.0      6.6816    0.00 
    5052      0.540401   521.6  -3586.17     990.8   35.86     32.3654      0.4465      0.9073     0.0     0.0      6.6809    0.00 
    5053      0.540509   521.7  -3585.89     992.9   35.86     32.4359      0.4464      0.9523     0.0     0.0      6.6802    0.00 
    5054      0.540618   521.8  -3585.61     995.8   35.86     32.5296      0.4464      0.9512     0.0     0.0      6.6795    0.00 
    5055      0.540720   521.7  -3587.83     992.2   35.88     32.4031      0.4467      0.9977     0.0     0.0      6.6789    0.00 
    5056      0.540828   521.7  -3588.38     990.1   35.88     32.3312      0.4468      0.9862     0.0     0.0      6.6782    0.00 
    5057      0.540937   521.7  -3589.49     991.5   35.89     32.3717      0.4470      1.0206     0.0     0.0      6.6775    0.00 
    5058      0.541046   521.6  -3589.76     990.8   35.90     32.3472      0.4470      1.0470     0.0     0.0      6.6768    0.00 
    5059      0.541138   521.8  -3589.76     991.5   35.90     32.3703      0.4470      1.0493     0.0     0.0      6.6762    0.00 
    5060      0.541247   521.6  -3591.70     989.4   35.92     32.2914      0.4473      1.0295     0.0     0.0      6.6756    0.00 
    5061      0.541356   521.5  -3593.08     989.4   35.93     32.2844      0.4476      1.0080     0.0     0.0      6.6749    0.00 
    5062      0.541464   521.7  -3593.08     990.8   35.93     32.3305      0.4476      0.9956     0.0     0.0      6.6742    0.00 
    5063      0.541573   521.7  -3593.64     990.8   35.94     32.3277      0.4477      0.9686     0.0     0.0      6.6735    0.00 
    5064      0.541674   521.7  -3594.47     990.8   35.94     32.3235      0.4478      0.9215     0.0     0.0      6.6728    0.00 
    5065      0.541784   521.7  -3594.47     992.2   35.94     32.3696      0.4478      0.9097     0.0     0.0      6.6721    0.00 
    5066      0.541894   522.0  -3594.47     993.6   35.94     32.4156      0.4478      0.8990     0.0     0.0      6.6714    0.00 
    5067      0.542002   521.6  -3596.68     990.1   35.97     32.2893      0.4481      0.9234     0.0     0.0      6.6707    0.00 
    5068      0.542112   522.0  -3596.13     992.2   35.96     32.3612      0.4480      0.9573     0.0     0.0      6.6700    0.00 
    5069      0.542221   522.4  -3595.30     996.5   35.95     32.5035      0.4479      0.9899     0.0     0.0      6.6693    0.00 
    5070      0.542332   522.1  -3597.79     992.9   35.98     32.3758      0.4483      1.0386     0.0     0.0      6.6686    0.00 
    5071      0.542422   521.8  -3598.34     992.9   35.98     32.3730      0.4484      1.0365     0.0     0.0      6.6681    0.00 
    5072      0.542530   521.9  -3599.17     993.6   35.99     32.3918      0.4485      1.1333     0.0     0.0      6.6674    0.00 
    5073      0.542639   522.0  -3599.72     992.2   36.00     32.3430      0.4486      1.1128     0.0     0.0      6.6666    0.00 
    5074      0.542758   521.6  -3601.66     990.1   36.02     32.2642      0.4489      1.1377     0.0     0.0      6.6660    0.00 
    5075      0.542866   521.8  -3602.21     990.1   36.02     32.2614      0.4490      1.1079     0.0     0.0      6.6653    0.00 
    5076      0.542958   521.8  -3601.66     991.5   36.02     32.3102      0.4489      1.0990     0.0     0.0      6.6647    0.00 
    5077      0.543068   521.3  -3605.81     985.2   36.06     32.0824      0.4496      1.0643     0.0     0.0      6.6640    0.00 
    5078      0.543178   521.9  -3603.60     992.2   36.04     32.3234      0.4492      1.0154     0.0     0.0      6.6633    0.00 
    5079      0.543287   522.0  -3604.15     992.2   36.04     32.3206      0.4493      0.9957     0.0     0.0      6.6626    0.00 
    5080      0.543395   521.7  -3605.81     989.4   36.06     32.2203      0.4496      0.9111     0.0     0.0      6.6619    0.00 
    5081      0.543504   522.0  -3605.81     992.9   36.06     32.3352      0.4496      0.9272     0.0     0.0      6.6612    0.00 
    5082      0.543614   522.1  -3605.26     995.1   36.05     32.4070      0.4495      0.8949     0.0     0.0      6.6605    0.00 
    5083      0.543715   521.8  -3607.19     990.8   36.07     32.2593      0.4498      0.9267     0.0     0.0      6.6599    0.00 
    5084      0.543827   521.9  -3607.75     990.8   36.08     32.2565      0.4499      0.9081     0.0     0.0      6.6592    0.00 
    5085      0.543935   522.0  -3608.30     992.2   36.08     32.2997      0.4499      0.9229     0.0     0.0      6.6585    0.00 
    5086      0.544046   521.8  -3609.13     992.2   36.09     32.2955      0.4501      0.9554     0.0     0.0      6.6578    0.00 
    5087      0.544138   521.9  -3609.68     992.2   36.10     32.2927      0.4502      0.9512     0.0     0.0      6.6572    0.00 
    5088      0.544248   522.0  -3609.68     992.9   36.10     32.3156      0.4502      0.9830     0.0     0.0      6.6565    0.00 
    5089      0.544356   522.0  -3610.23     993.6   36.10     32.3358      0.4502      1.0231     0.0     0.0      6.6559    0.00 
    5090      0.544465   522.0  -3611.89     991.5   36.12     32.2585      0.4505      1.0203     0.0     0.0      6.6552    0.00 
    5091      0.544574   521.8  -3613.00     990.8   36.13     32.2300      0.4507      1.0636     0.0     0.0      6.6545    0.00 
    5092      0.544676   522.1  -3612.45     994.3   36.12     32.3476      0.4506      1.0487     0.0     0.0      6.6538    0.00 
    5093      0.544788   521.8  -3614.66     992.2   36.15     32.2675      0.4509      1.0574     0.0     0.0      6.6531    0.00 
    5094      0.544898   522.0  -3614.94     993.6   36.15     32.3120      0.4510      1.0563     0.0     0.0      6.6524    0.00 
    5095      0.545007   522.3  -3614.11     994.3   36.14     32.3391      0.4509      1.0671     0.0     0.0      6.6517    0.00 
    5096      0.545097   522.0  -3616.32     990.8   36.16     32.2132      0.4512      1.0825     0.0     0.0      6.6512    0.00 
    5097      0.545205   522.1  -3616.04     993.6   36.16     32.3064      0.4512      1.0779     0.0     0.0      6.6505    0.00 
    5098      0.545314   522.0  -3617.70     991.5   36.18     32.2292      0.4514      1.0691     0.0     0.0      6.6498    0.00 
    5099      0.545426   521.8  -3619.09     991.5   36.19     32.2222      0.4516      1.0424     0.0     0.0      6.6491    0.00 
    5100      0.545534   522.0  -3618.81     992.9   36.19     32.2695      0.4516      1.0277     0.0     0.0      6.6484    0.00 
    5101      0.545637   522.0  -3619.64     992.9   36.20     32.2653      0.4517      0.9751     0.0     0.0      6.6478    0.00 
    5102      0.545746   522.0  -3620.75     991.5   36.21     32.2138      0.4519      0.9857     0.0     0.0      6.6471    0.00 
    5103      0.545857   522.2  -3620.75     992.9   36.21     32.2597      0.4519      0.9653     0.0     0.0      6.6464    0.00 
    5104      0.545967   522.0  -3621.85     992.2   36.22     32.2312      0.4521      0.9492     0.0     0.0      6.6457    0.00 
    5105      0.546076   522.0  -3622.68     992.2   36.23     32.2270      0.4522      0.9348     0.0     0.0      6.6450    0.00 
    5106      0.546167   522.2  -3622.68     995.1   36.23     32.3186      0.4522      0.9086     0.0     0.0      6.6444    0.00 
    5107      0.546276   522.1  -3623.24     993.6   36.23     32.2700      0.4523      0.9128     0.0     0.0      6.6437    0.00 
    5108      0.546385   522.2  -3623.51     994.3   36.24     32.2915      0.4523      0.9387     0.0     0.0      6.6430    0.00 
    5109      0.546495   522.4  -3623.79     995.8   36.24     32.3359      0.4524      0.9283     0.0     0.0      6.6423    0.00 
    5110      0.546595   522.2  -3624.90     995.8   36.25     32.3303      0.4525      0.9666     0.0     0.0      6.6417    0.00 
    5111      0.546706   521.9  -3626.56     991.5   36.27     32.1845      0.4528      0.9557     0.0     0.0      6.6410    0.00 
    5112      0.546816   521.9  -3627.66     992.2   36.28     32.2018      0.4530      0.9825     0.0     0.0      6.6403    0.00 
    5113      0.546924   522.2  -3627.11     995.1   36.27     32.2962      0.4529      1.0002     0.0     0.0      6.6396    0.00 
    5114      0.547034   522.4  -3627.39     996.5   36.27     32.3406      0.4529      0.9900     0.0     0.0      6.6389    0.00 
    5115      0.547144   522.2  -3629.60     993.6   36.30     32.2378      0.4533      1.0231     0.0     0.0      6.6382    0.00 
    5116      0.547252   522.4  -3628.77     995.8   36.29     32.3107      0.4531      1.0021     0.0     0.0      6.6376    0.00 
    5117      0.547360   522.0  -3630.71     992.2   36.31     32.1864      0.4535      1.0550     0.0     0.0      6.6369    0.00 
    5118      0.547451   522.4  -3630.15     995.1   36.30     32.2808      0.4534      1.0319     0.0     0.0      6.6363    0.00 
    5119      0.547569   522.4  -3630.71     996.5   36.31     32.3238      0.4535      1.0452     0.0     0.0      6.6356    0.00 
    5120      0.547682   522.0  -3632.92     992.9   36.33     32.1981      0.4538      1.0340     0.0     0.0      6.6348    0.00 
    5121      0.547773   522.3  -3632.37     993.6   36.32     32.2238      0.4537      1.0373     0.0     0.0      6.6343    0.00 
    5122      0.547883   522.1  -3634.58     992.2   36.35     32.1668      0.4541      1.0353     0.0     0.0      6.6336    0.00 
    5123      0.547991   522.1  -3634.86     992.2   36.35     32.1654      0.4541      1.0087     0.0     0.0      6.6329    0.00 
    5124      0.548100   522.2  -3635.13     995.1   36.35     32.2556      0.4541      1.0186     0.0     0.0      6.6322    0.00 
    5125      0.548210   522.2  -3635.96     993.6   36.36     32.2056      0.4543      0.9765     0.0     0.0      6.6315    0.00 
    5126      0.548321   522.2  -3636.24     994.3   36.36     32.2271      0.4543      0.9889     0.0     0.0      6.6308    0.00 
    5127      0.548430   522.2  -3637.07     995.1   36.37     32.2457      0.4545      0.9559     0.0     0.0      6.6301    0.00 
    5128      0.548533   522.2  -3637.62     994.3   36.38     32.2201      0.4545      0.9451     0.0     0.0      6.6295    0.00 
    5129      0.548642   522.3  -3638.45     995.1   36.38     32.2387      0.4547      0.9554     0.0     0.0      6.6288    0.00 
    5130      0.548751   522.4  -3638.73     995.8   36.39     32.2602      0.4547      0.9202     0.0     0.0      6.6281    0.00 
    5131      0.548860   522.5  -3639.28     996.5   36.39     32.2802      0.4548      0.9588     0.0     0.0      6.6274    0.00 
    5132      0.548950   522.5  -3640.11     994.3   36.40     32.2075      0.4549      0.9416     0.0     0.0      6.6269    0.00 
    5133      0.549060   522.2  -3641.50     993.6   36.41     32.1776      0.4551      0.9448     0.0     0.0      6.6262    0.00 
    5134      0.549169   522.4  -3642.33     995.1   36.42     32.2191      0.4553      0.9580     0.0     0.0      6.6255    0.00 
    5135      0.549278   522.6  -3641.50     997.2   36.41     32.2919      0.4551      0.9536     0.0     0.0      6.6248    0.00 
    5136      0.549387   522.3  -3642.88     994.3   36.43     32.1934      0.4554      0.9870     0.0     0.0      6.6241    0.00 
    5137      0.549488   522.4  -3643.16     995.1   36.43     32.2149      0.4554      0.9696     0.0     0.0      6.6235    0.00 
    5138      0.549599   522.5  -3643.71     995.8   36.44     32.2349      0.4555      1.0165     0.0     0.0      6.6228    0.00 
    5139      0.549708   522.4  -3644.82     996.5   36.45     32.2522      0.4557      0.9849     0.0     0.0      6.6221    0.00 
    5140      0.549818   522.4  -3646.20     995.1   36.46     32.1995      0.4559      1.0005     0.0     0.0      6.6214    0.00 
    5141      0.549927   522.4  -3646.48     995.8   36.46     32.2209      0.4559      0.9838     0.0     0.0      6.6207    0.00 
    5142      0.550036   522.7  -3645.92     997.9   36.46     32.2922      0.4558      1.0029     0.0     0.0      6.6200    0.00 
    5143      0.550127   522.5  -3648.14     995.1   36.48     32.1897      0.4562      0.9725     0.0     0.0      6.6195    0.00 
    5144      0.550236   522.4  -3648.41     995.8   36.48     32.2111      0.4562      0.9592     0.0     0.0      6.6188    0.00 
    5145      0.550346   522.4  -3649.52     995.1   36.50     32.1826      0.4564      0.9547     0.0     0.0      6.6181    0.00 
    5146      0.550464   522.2  -3650.35     993.6   36.50     32.1328      0.4565      0.9473     0.0     0.0      6.6173    0.00 
    5147      0.550555   522.6  -3650.35     996.5   36.50     32.2241      0.4565      0.9444     0.0     0.0      6.6168    0.00 
    5148      0.550664   522.6  -3649.52     997.9   36.50     32.2739      0.4564      0.9244     0.0     0.0      6.6161    0.00 
    5149      0.550772   522.6  -3650.90     996.5   36.51     32.2213      0.4566      0.9611     0.0     0.0      6.6154    0.00 
    5150      0.550881   522.6  -3652.01     997.9   36.52     32.2613      0.4568      0.9259     0.0     0.0      6.6147    0.00 
    5151      0.550991   522.4  -3653.67     995.8   36.54     32.1844      0.4571      1.0033     0.0     0.0      6.6140    0.00 
    5152      0.551100   523.3  -3651.46    1004.2   36.51     32.4695      0.4567      1.0010     0.0     0.0      6.6133    0.00 
    5153      0.551209   522.6  -3654.22     995.8   36.54     32.1816      0.4572      1.0252     0.0     0.0      6.6126    0.00 
    5154      0.551318   522.3  -3655.88     995.1   36.56     32.1504      0.4574      1.0288     0.0     0.0      6.6119    0.00 
    5155      0.551428   522.7  -3654.78     998.6   36.55     32.2700      0.4572      1.0468     0.0     0.0      6.6112    0.00 
    5156      0.551528   522.4  -3657.82     993.6   36.58     32.0950      0.4577      1.0766     0.0     0.0      6.6106    0.00 
    5157      0.551639   522.7  -3656.99     998.6   36.57     32.2588      0.4576      1.0609     0.0     0.0      6.6099    0.00 
    5158      0.551731   522.7  -3656.99     997.9   36.57     32.2360      0.4576      1.0585     0.0     0.0      6.6094    0.00 
    5159      0.551840   522.6  -3658.37     996.5   36.58     32.1834      0.4578      1.0320     0.0     0.0      6.6087    0.00 
    5160      0.551948   522.8  -3658.37     997.9   36.58     32.2290      0.4578      1.0407     0.0     0.0      6.6080    0.00 
    5161      0.552058   522.4  -3660.59     993.6   36.61     32.0810      0.4582      1.0069     0.0     0.0      6.6073    0.00 
    5162      0.552167   522.5  -3660.59     997.2   36.61     32.1949      0.4582      1.0224     0.0     0.0      6.6066    0.00 
    5163      0.552275   522.6  -3661.14     997.9   36.61     32.2149      0.4582      0.9901     0.0     0.0      6.6059    0.00 
    5164      0.552383   522.4  -3662.80     995.8   36.63     32.1381      0.4585      0.9683     0.0     0.0      6.6053    0.00 
    5165      0.552483   522.6  -3662.52     996.5   36.63     32.1623      0.4585      0.9909     0.0     0.0      6.6046    0.00 
    5166      0.552592   522.6  -3662.80     997.9   36.63     32.2065      0.4585      0.9708     0.0     0.0      6.6040    0.00
