Repository: LightForm-group/dilatometer_modelling_and_constitutive_behaviour

# dilatometer_modelling_and_constitutive_behaviour

Created with work by Inigo Howe, Patryk Jedrasiak, Hugh Shercliff

This program contains a method of testing various constitutive models and extracting the constitutive behaviour of dilatometer samples correcting for inhomogeneities in termperature, strain and strain rate. The model is currently configured to a dilatometer run under vacuum, with no active cooling during the deformation for a sample of length 10mm with a diameter of 5mm. For both heatup and deformation the temperature is fitted to the experimental central themocoupole temperature for any general temperature profile.

File: experimental_data/deformation/1/520/039_Compression_Inigo_Al_6110_REF_SHT_540C_Deform_520C_1.0s-1__1.asc (part 17 of 24)
 C:\WinTA100\DIL805.PRO\Data\Deformation\Inigo\039_Compression_Inigo_Al_6110_REF_SHT_540C_Deform_520C_1.0s-1__1.asc
     No.          Time   Tem.1        DL     Force  Strain   kf (Def.)    Phi  (D)    Phi* (D)   Tem.2   Tem.3        Poti      HF 
                     s      °C        µm         N       %       N/mm²                     1/s      °C      °C          mm       % 
    4864      0.564099   525.2  -4072.30    1186.3   40.72     35.8137      0.5135      1.1366     0.0     0.0      6.5664    0.00 
    4865      0.564215   525.5  -4071.46    1189.1   40.71     35.9041      0.5134      1.0594     0.0     0.0      6.5657    0.00 
    4866      0.564342   525.3  -4073.71    1187.0   40.74     35.8266      0.5138      1.0733     0.0     0.0      6.5650    0.00 
    4867      0.564451   525.3  -4074.55    1187.7   40.75     35.8428      0.5139      1.0283     0.0     0.0      6.5643    0.00 
    4868      0.564577   525.4  -4074.83    1189.1   40.75     35.8836      0.5140      1.0246     0.0     0.0      6.5635    0.00 
    4869      0.564687   525.3  -4075.40    1186.3   40.75     35.7951      0.5141      1.0180     0.0     0.0      6.5628    0.00 
    4870      0.564795   525.4  -4075.68    1188.4   40.76     35.8572      0.5141      0.9927     0.0     0.0      6.5622    0.00 
    4871      0.564923   525.3  -4077.08    1187.7   40.77     35.8274      0.5143      0.9860     0.0     0.0      6.5614    0.00 
    4872      0.565034   525.0  -4077.93    1186.3   40.78     35.7798      0.5145      0.9979     0.0     0.0      6.5607    0.00 
    4873      0.565154   525.7  -4077.08    1191.2   40.77     35.9339      0.5143      1.0098     0.0     0.0      6.5600    0.00 
    4874      0.565263   525.5  -4078.77    1190.5   40.79     35.9024      0.5146      1.0288     0.0     0.0      6.5593    0.00 
    4875      0.565388   525.5  -4078.77    1190.5   40.79     35.9024      0.5146      1.0337     0.0     0.0      6.5585    0.00 
    4876      0.565497   525.3  -4080.17    1189.1   40.80     35.8513      0.5149      1.0651     0.0     0.0      6.5579    0.00 
    4877      0.565607   525.3  -4081.58    1187.7   40.82     35.8002      0.5151      1.0766     0.0     0.0      6.5572    0.00 
    4878      0.565733   525.3  -4081.58    1189.1   40.82     35.8428      0.5151      1.1122     0.0     0.0      6.5564    0.00 
    4879      0.565841   525.3  -4082.70    1187.7   40.83     35.7934      0.5153      1.0795     0.0     0.0      6.5557    0.00 
    4880      0.565969   525.5  -4082.99    1190.5   40.83     35.8768      0.5153      1.1136     0.0     0.0      6.5550    0.00 
    4881      0.566077   525.5  -4083.27    1190.5   40.83     35.8751      0.5154      1.0991     0.0     0.0      6.5542    0.00 
    4882      0.566198   525.4  -4085.23    1189.8   40.85     35.8419      0.5157      1.0992     0.0     0.0      6.5535    0.00 
    4883      0.566307   525.3  -4085.80    1188.4   40.86     35.7960      0.5158      1.1030     0.0     0.0      6.5529    0.00 
    4884      0.566417   525.5  -4085.80    1191.2   40.86     35.8810      0.5158      1.0719     0.0     0.0      6.5522    0.00 
    4885      0.566545   525.1  -4088.61    1187.0   40.89     35.7365      0.5163      1.0514     0.0     0.0      6.5514    0.00 
    4886      0.566653   525.4  -4087.76    1190.5   40.88     35.8478      0.5161      1.0305     0.0     0.0      6.5508    0.00 
    4887      0.566780   525.4  -4088.05    1190.5   40.88     35.8461      0.5162      1.0037     0.0     0.0      6.5500    0.00 
    4888      0.566891   525.5  -4088.61    1191.9   40.89     35.8852      0.5163      1.0224     0.0     0.0      6.5493    0.00 
    4889      0.566999   525.3  -4089.73    1190.5   40.90     35.8359      0.5165      0.9900     0.0     0.0      6.5486    0.00 
    4890      0.567120   525.4  -4090.29    1191.2   40.90     35.8537      0.5166      1.0131     0.0     0.0      6.5479    0.00 
    4891      0.567247   525.4  -4090.58    1191.2   40.91     35.8520      0.5166      0.9946     0.0     0.0      6.5471    0.00 
    4892      0.567357   525.5  -4091.98    1191.9   40.92     35.8647      0.5169      0.9777     0.0     0.0      6.5464    0.00 
    4893      0.567465   525.1  -4093.67    1188.4   40.94     35.7483      0.5171      0.9909     0.0     0.0      6.5458    0.00 
    4894      0.567591   525.8  -4091.98    1194.8   40.92     35.9497      0.5169      0.9373     0.0     0.0      6.5450    0.00 
    4895      0.567699   525.3  -4095.07    1188.4   40.95     35.7398      0.5174      0.9814     0.0     0.0      6.5443    0.00 
    4896      0.567810   525.7  -4093.67    1194.1   40.94     35.9182      0.5171      0.9226     0.0     0.0      6.5437    0.00 
    4897      0.567936   525.4  -4095.35    1191.9   40.95     35.8443      0.5174      1.0277     0.0     0.0      6.5429    0.00 
    4898      0.568055   525.5  -4096.20    1193.4   40.96     35.8816      0.5176      0.9361     0.0     0.0      6.5422    0.00 
    4899      0.568164   525.5  -4095.92    1193.4   40.96     35.8833      0.5175      1.0331     0.0     0.0      6.5415    0.00 
    4900      0.568273   525.5  -4096.76    1193.4   40.97     35.8782      0.5177      0.9796     0.0     0.0      6.5408    0.00 
    4901      0.568400   525.6  -4097.60    1194.1   40.98     35.8942      0.5178      1.0172     0.0     0.0      6.5401    0.00 
    4902      0.568508   525.4  -4099.29    1191.2   40.99     35.7992      0.5181      1.0478     0.0     0.0      6.5394    0.00 
    4903      0.568635   526.1  -4095.92    1201.1   40.96     36.1167      0.5175      1.0454     0.0     0.0      6.5386    0.00 
    4904      0.568745   525.5  -4100.98    1192.6   41.01     35.8313      0.5184      1.1488     0.0     0.0      6.5379    0.00 
    4905      0.568854   525.4  -4101.54    1191.2   41.02     35.7855      0.5185      1.0992     0.0     0.0      6.5373    0.00 
    4906      0.568981   525.4  -4102.38    1191.2   41.02     35.7804      0.5186      1.1657     0.0     0.0      6.5365    0.00 
    4907      0.569101   525.5  -4102.66    1192.6   41.03     35.8211      0.5187      1.1157     0.0     0.0      6.5358    0.00 
    4908      0.569210   525.3  -4103.79    1191.2   41.04     35.7719      0.5189      1.1319     0.0     0.0      6.5351    0.00 
    4909      0.569319   525.5  -4103.79    1193.4   41.04     35.8354      0.5189      1.1325     0.0     0.0      6.5344    0.00 
    4910      0.569445   525.8  -4102.94    1197.6   41.03     35.9677      0.5187      1.1491     0.0     0.0      6.5337    0.00 
    4911      0.569555   525.7  -4104.35    1194.8   41.04     35.8744      0.5190      1.1602     0.0     0.0      6.5330    0.00 
    4912      0.569665   525.3  -4106.88    1190.5   41.07     35.7319      0.5194      1.1170     0.0     0.0      6.5323    0.00 
    4913      0.569790   525.3  -4107.72    1191.9   41.08     35.7692      0.5195      1.1112     0.0     0.0      6.5316    0.00 
    4914      0.569898   525.3  -4109.41    1190.5   41.09     35.7166      0.5198      1.0876     0.0     0.0      6.5309    0.00 
    4915      0.570017   525.6  -4107.44    1195.5   41.07     35.8768      0.5195      1.0488     0.0     0.0      6.5302    0.00 
    4916      0.570145   525.5  -4109.41    1193.4   41.09     35.8013      0.5198      1.0348     0.0     0.0      6.5294    0.00 
    4917      0.570255   525.4  -4110.53    1193.4   41.11     35.7944      0.5200      0.9848     0.0     0.0      6.5287    0.00 
    4918      0.570363   525.4  -4110.82    1193.4   41.11     35.7927      0.5201      1.0162     0.0     0.0      6.5281    0.00 
    4919      0.570490   525.5  -4111.38    1194.8   41.11     35.8316      0.5201      0.9760     0.0     0.0      6.5273    0.00 
    4920      0.570600   525.6  -4111.38    1194.1   41.11     35.8105      0.5201      1.0002     0.0     0.0      6.5266    0.00 
    4921      0.570726   525.6  -4111.94    1195.5   41.12     35.8494      0.5202      0.9417     0.0     0.0      6.5258    0.00 
    4922      0.570836   525.5  -4113.06    1194.8   41.13     35.8214      0.5204      0.9808     0.0     0.0      6.5251    0.00 
    4923      0.570947   525.5  -4113.91    1194.8   41.14     35.8162      0.5206      0.9966     0.0     0.0      6.5245    0.00 
    4924      0.571063   525.4  -4114.47    1194.8   41.14     35.8128      0.5207      1.0251     0.0     0.0      6.5237    0.00 
    4925      0.571173   525.5  -4115.03    1194.8   41.15     35.8094      0.5208      1.0555     0.0     0.0      6.5231    0.00 
    4926      0.571299   525.7  -4115.31    1196.2   41.15     35.8500      0.5208      1.0560     0.0     0.0      6.5223    0.00 
    4927      0.571407   525.4  -4117.56    1193.4   41.18     35.7517      0.5212      1.0999     0.0     0.0      6.5217    0.00 
    4928      0.571536   525.6  -4117.00    1196.9   41.17     35.8609      0.5211      1.0736     0.0     0.0      6.5209    0.00 
    4929      0.571644   525.5  -4118.97    1194.8   41.19     35.7855      0.5214      1.1193     0.0     0.0      6.5202    0.00 
    4930      0.571753   525.3  -4118.69    1194.8   41.19     35.7872      0.5214      1.0770     0.0     0.0      6.5195    0.00 
    4931      0.571882   525.6  -4120.09    1195.5   41.20     35.7997      0.5216      1.0936     0.0     0.0      6.5188    0.00 
    4932      0.571999   525.5  -4120.94    1194.8   41.21     35.7735      0.5218      1.0692     0.0     0.0      6.5180    0.00 
    4933      0.572109   525.8  -4119.81    1199.7   41.20     35.9283      0.5216      1.0739     0.0     0.0      6.5174    0.00 
    4934      0.572218   525.4  -4122.62    1194.8   41.23     35.7632      0.5221      1.0656     0.0     0.0      6.5167    0.00 
    4935      0.572344   525.5  -4123.47    1194.8   41.23     35.7581      0.5222      1.0536     0.0     0.0      6.5159    0.00 
    4936      0.572453   525.8  -4122.90    1196.2   41.23     35.8038      0.5221      1.0730     0.0     0.0      6.5153    0.00 
    4937      0.572580   525.6  -4124.03    1195.5   41.24     35.7758      0.5223      1.0247     0.0     0.0      6.5145    0.00 
    4938      0.572688   525.6  -4124.87    1195.5   41.25     35.7706      0.5224      1.0451     0.0     0.0      6.5139    0.00 
    4939      0.572797   525.7  -4125.15    1199.0   41.25     35.8745      0.5225      1.0266     0.0     0.0      6.5132    0.00 
    4940      0.572935   525.6  -4126.28    1196.9   41.26     35.8043      0.5227      1.0587     0.0     0.0      6.5124    0.00 
    4941      0.573044   525.7  -4127.12    1196.2   41.27     35.7781      0.5228      1.0866     0.0     0.0      6.5117    0.00 
    4942      0.573152   525.8  -4127.12    1199.0   41.27     35.8625      0.5228      1.0459     0.0     0.0      6.5110    0.00 
    4943      0.573277   525.5  -4129.37    1194.8   41.29     35.7222      0.5232      1.0725     0.0     0.0      6.5103    0.00 
    4944      0.573386   525.6  -4129.37    1197.6   41.29     35.8066      0.5232      1.0476     0.0     0.0      6.5096    0.00 
    4945      0.573496   525.8  -4129.37    1198.3   41.29     35.8277      0.5232      1.0648     0.0     0.0      6.5089    0.00 
    4946      0.573622   525.6  -4130.21    1198.3   41.30     35.8225      0.5234      1.0693     0.0     0.0      6.5082    0.00 
    4947      0.573730   525.9  -4130.21    1200.4   41.30     35.8858      0.5234      1.0598     0.0     0.0      6.5075    0.00 
    4948      0.573859   525.4  -4132.74    1197.6   41.33     35.7860      0.5238      1.0680     0.0     0.0      6.5067    0.00 
    4949      0.573957   525.5  -4133.59    1196.2   41.34     35.7387      0.5239      1.0571     0.0     0.0      6.5061    0.00 
    4950      0.574085   525.5  -4133.87    1196.9   41.34     35.7580      0.5240      1.0842     0.0     0.0      6.5053    0.00 
    4951      0.574194   525.7  -4134.15    1198.3   41.34     35.7985      0.5240      1.0402     0.0     0.0      6.5046    0.00 
    4952      0.574320   525.5  -4134.99    1199.0   41.35     35.8144      0.5242      1.0703     0.0     0.0      6.5039    0.00 
    4953      0.574430   525.7  -4135.27    1199.7   41.35     35.8338      0.5242      1.0472     0.0     0.0      6.5032    0.00 
    4954      0.574539   525.7  -4135.55    1200.4   41.36     35.8531      0.5243      1.0675     0.0     0.0      6.5026    0.00 
    4955      0.574665   525.7  -4136.96    1198.3   41.37     35.7813      0.5245      1.0833     0.0     0.0      6.5018    0.00 
    4956      0.574774   525.8  -4136.96    1201.1   41.37     35.8656      0.5245      1.0438     0.0     0.0      6.5011    0.00 
    4957      0.574895   525.6  -4139.49    1197.6   41.39     35.7448      0.5249      1.0607     0.0     0.0      6.5004    0.00 
    4958      0.575005   525.5  -4139.49    1196.9   41.39     35.7238      0.5249      1.0209     0.0     0.0      6.4997    0.00 
    4959      0.575130   525.5  -4140.61    1196.9   41.41     35.7169      0.5251      1.0309     0.0     0.0      6.4990    0.00 
    4960      0.575238   525.5  -4141.74    1196.2   41.42     35.6890      0.5253      0.9949     0.0     0.0      6.4983    0.00 
    4961      0.575367   525.7  -4141.18    1200.4   41.41     35.8188      0.5252      0.9929     0.0     0.0      6.4975    0.00 
    4962      0.575475   525.8  -4141.74    1200.4   41.42     35.8153      0.5253      0.9632     0.0     0.0      6.4969    0.00 
    4963      0.575583   525.8  -4142.02    1202.5   41.42     35.8768      0.5254      0.9748     0.0     0.0      6.4962    0.00 
    4964      0.575709   525.9  -4142.30    1201.1   41.42     35.8330      0.5254      0.9875     0.0     0.0      6.4955    0.00 
    4965      0.575820   525.9  -4143.42    1202.5   41.43     35.8682      0.5256      0.9756     0.0     0.0      6.4948    0.00 
    4966      0.575936   525.6  -4144.83    1200.4   41.45     35.7964      0.5258      1.0038     0.0     0.0      6.4941    0.00 
    4967      0.576046   525.7  -4145.39    1200.4   41.45     35.7930      0.5259      0.9563     0.0     0.0      6.4934    0.00 
    4968      0.576171   525.6  -4146.80    1197.6   41.47     35.7003      0.5262      0.9790     0.0     0.0      6.4927    0.00 
    4969      0.576279   525.6  -4146.80    1200.4   41.47     35.7844      0.5262      0.9676     0.0     0.0      6.4920    0.00 
    4970      0.576408   525.8  -4146.80    1201.8   41.47     35.8265      0.5262      1.0111     0.0     0.0      6.4912    0.00 
    4971      0.576516   525.7  -4147.92    1200.4   41.48     35.7775      0.5264      0.9907     0.0     0.0      6.4906    0.00 
    4972      0.576641   525.8  -4148.77    1200.4   41.49     35.7724      0.5265      1.0263     0.0     0.0      6.4898    0.00 
    4973      0.576750   525.9  -4149.61    1201.8   41.50     35.8093      0.5267      1.0115     0.0     0.0      6.4891    0.00 
    4974      0.576867   525.8  -4149.89    1202.5   41.50     35.8286      0.5267      1.0405     0.0     0.0      6.4884    0.00 
    4975      0.576976   525.7  -4150.73    1201.8   41.51     35.8024      0.5269      1.0330     0.0     0.0      6.4877    0.00 
    4976      0.577105   526.6  -4149.33    1206.1   41.49     35.9372      0.5266      1.0508     0.0     0.0      6.4870    0.00 
    4977      0.577213   525.8  -4151.86    1202.5   41.52     35.8165      0.5270      1.0808     0.0     0.0      6.4863    0.00 
    4978      0.577322   525.9  -4153.26    1201.8   41.53     35.7869      0.5273      1.0761     0.0     0.0      6.4856    0.00 
    4979      0.577450   525.6  -4154.67    1200.4   41.55     35.7363      0.5275      1.1091     0.0     0.0      6.4849    0.00 
    4980      0.577558   526.2  -4154.11    1203.9   41.54     35.8448      0.5274      1.0596     0.0     0.0      6.4842    0.00 
    4981      0.577684   525.6  -4156.64    1199.7   41.57     35.7033      0.5279      1.0706     0.0     0.0      6.4835    0.00 
    4982      0.577793   525.7  -4156.07    1202.5   41.56     35.7907      0.5278      0.9987     0.0     0.0      6.4828    0.00 
    4983      0.577914   525.8  -4156.64    1201.8   41.57     35.7663      0.5279      1.0308     0.0     0.0      6.4821    0.00 
    4984      0.578023   526.0  -4156.36    1204.6   41.56     35.8520      0.5278      1.0090     0.0     0.0      6.4814    0.00 
    4985      0.578149   525.9  -4157.76    1203.2   41.58     35.8014      0.5281      1.0016     0.0     0.0      6.4806    0.00 
    4986      0.578258   525.8  -4158.60    1203.2   41.59     35.7962      0.5282      1.0192     0.0     0.0      6.4800    0.00 
    4987      0.578369   526.5  -4158.04    1207.5   41.58     35.9256      0.5281      0.9859     0.0     0.0      6.4793    0.00 
    4988      0.578494   525.8  -4160.01    1203.2   41.60     35.7876      0.5284      1.0176     0.0     0.0      6.4786    0.00 
    4989      0.578602   525.9  -4160.57    1203.9   41.61     35.8051      0.5285      0.9841     0.0     0.0      6.4779    0.00 
    4990      0.578731   526.0  -4161.13    1205.4   41.61     35.8437      0.5286      1.0392     0.0     0.0      6.4771    0.00 
    4991      0.578830   525.7  -4162.82    1201.8   41.63     35.7284      0.5289      1.0275     0.0     0.0      6.4765    0.00 
    4992      0.578959   526.0  -4162.26    1205.4   41.62     35.8368      0.5288      1.0605     0.0     0.0      6.4757    0.00 
    4993      0.579067   525.7  -4164.23    1202.5   41.64     35.7408      0.5292      1.0696     0.0     0.0      6.4751    0.00 
    4994      0.579194   525.9  -4163.95    1205.4   41.64     35.8264      0.5291      1.0475     0.0     0.0      6.4743    0.00 
    4995      0.579304   525.8  -4165.35    1203.9   41.65     35.7758      0.5294      1.0930     0.0     0.0      6.4736    0.00 
    4996      0.579412   526.1  -4164.23    1208.2   41.64     35.9086      0.5292      1.0493     0.0     0.0      6.4730    0.00 
    4997      0.579537   525.9  -4165.63    1205.4   41.66     35.8161      0.5294      1.1264     0.0     0.0      6.4722    0.00 
    4998      0.579646   525.9  -4166.48    1206.1   41.66     35.8318      0.5295      1.0677     0.0     0.0      6.4716    0.00 
    4999      0.579765   525.9  -4167.60    1206.1   41.68     35.8249      0.5297      1.1365     0.0     0.0      6.4708    0.00 
    5000      0.579873   525.8  -4169.01    1203.2   41.69     35.7325      0.5300      1.0939     0.0     0.0      6.4702    0.00 
    5001      0.580000   525.7  -4170.41    1202.5   41.70     35.7029      0.5302      1.0969     0.0     0.0      6.4694    0.00 
    5002      0.580109   525.8  -4170.97    1202.5   41.71     35.6995      0.5303      1.0607     0.0     0.0      6.4688    0.00 
    5003      0.580235   526.0  -4170.41    1206.8   41.70     35.8286      0.5302      1.0303     0.0     0.0      6.4680    0.00 
    5004      0.580345   525.7  -4172.10    1203.2   41.72     35.7135      0.5305      1.0288     0.0     0.0      6.4673    0.00 
    5005      0.580453   526.0  -4171.25    1206.8   41.71     35.8234      0.5304      0.9999     0.0     0.0      6.4667    0.00 
    5006      0.580578   525.8  -4172.66    1206.1   41.73     35.7939      0.5306      1.0218     0.0     0.0      6.4659    0.00 
    5007      0.580687   525.9  -4172.94    1206.1   41.73     35.7921      0.5307      0.9949     0.0     0.0      6.4652    0.00 
    5008      0.580806   525.9  -4174.35    1206.1   41.74     35.7835      0.5309      1.0001     0.0     0.0      6.4645    0.00 
    5009      0.580935   525.9  -4174.91    1205.4   41.75     35.7591      0.5310      1.0007     0.0     0.0      6.4637    0.00 
    5010      0.581043   525.9  -4174.91    1206.1   41.75     35.7800      0.5310      1.0479     0.0     0.0      6.4631    0.00 
    5011      0.581151   526.0  -4175.75    1207.5   41.76     35.8167      0.5311      1.0499     0.0     0.0      6.4624    0.00 
    5012      0.581280   525.8  -4177.16    1205.4   41.77     35.7453      0.5314      1.0978     0.0     0.0      6.4616    0.00 
    5013      0.581388   526.0  -4176.88    1208.2   41.77     35.8307      0.5313      1.0948     0.0     0.0      6.4610    0.00 
    5014      0.581514   525.7  -4179.41    1205.4   41.79     35.7315      0.5318      1.1220     0.0     0.0      6.4602    0.00 
    5015      0.581622   525.9  -4179.41    1205.4   41.79     35.7315      0.5318      1.1090     0.0     0.0      6.4596    0.00 
    5016      0.581740   526.0  -4179.41    1208.2   41.79     35.8152      0.5318      1.1080     0.0     0.0      6.4589    0.00 
    5017      0.581851   525.8  -4181.09    1205.4   41.81     35.7211      0.5321      1.0839     0.0     0.0      6.4582    0.00 
    5018      0.581978   525.8  -4181.66    1206.1   41.82     35.7386      0.5322      1.0820     0.0     0.0      6.4574    0.00 
    5019      0.582086   525.7  -4182.78    1206.1   41.83     35.7317      0.5323      1.0667     0.0     0.0      6.4568    0.00 
    5020      0.582196   525.8  -4182.78    1206.1   41.83     35.7317      0.5323      1.0547     0.0     0.0      6.4561    0.00 
    5021      0.582324   526.0  -4183.34    1208.9   41.83     35.8119      0.5324      1.0443     0.0     0.0      6.4553    0.00 
    5022      0.582431   525.9  -4183.90    1208.2   41.84     35.7875      0.5325      1.0234     0.0     0.0      6.4547    0.00 
    5023      0.582558   525.9  -4185.03    1206.1   41.85     35.7179      0.5327      1.0467     0.0     0.0      6.4539    0.00 
    5024      0.582668   525.9  -4185.31    1208.9   41.85     35.7997      0.5328      1.0498     0.0     0.0      6.4533    0.00 
    5025      0.582784   525.9  -4186.15    1208.2   41.86     35.7737      0.5329      1.0486     0.0     0.0      6.4525    0.00 
    5026      0.582894   525.9  -4187.28    1206.8   41.87     35.7250      0.5331      1.0688     0.0     0.0      6.4519    0.00 
    5027      0.583020   525.9  -4188.12    1208.2   41.88     35.7616      0.5333      1.0468     0.0     0.0      6.4511    0.00 
    5028      0.583128   525.9  -4188.40    1206.8   41.88     35.7180      0.5333      1.0723     0.0     0.0      6.4505    0.00 
    5029      0.583237   525.9  -4188.96    1206.1   41.89     35.6937      0.5334      1.0664     0.0     0.0      6.4498    0.00 
    5030      0.583364   526.0  -4189.53    1210.3   41.90     35.8156      0.5335      1.0619     0.0     0.0      6.4490    0.00 
    5031      0.583472   525.8  -4191.50    1206.1   41.91     35.6782      0.5338      1.0438     0.0     0.0      6.4484    0.00 
    5032      0.583599   525.9  -4191.21    1208.2   41.91     35.7425      0.5338      1.0354     0.0     0.0      6.4476    0.00 
    5033      0.583715   525.9  -4192.34    1206.8   41.92     35.6939      0.5340      1.0484     0.0     0.0      6.4469    0.00 
    5034      0.583825   525.9  -4192.62    1209.6   41.93     35.7756      0.5340      1.0239     0.0     0.0      6.4462    0.00 
    5035      0.583935   525.9  -4193.74    1208.2   41.94     35.7270      0.5342      1.0203     0.0     0.0      6.4456    0.00 
    5036      0.584061   526.2  -4193.74    1211.7   41.94     35.8313      0.5342      1.0129     0.0     0.0      6.4448    0.00 
    5037      0.584169   525.9  -4194.87    1208.9   41.95     35.7409      0.5344      1.0396     0.0     0.0      6.4441    0.00 
    5038      0.584297   525.9  -4195.71    1210.3   41.96     35.7774      0.5346      1.0503     0.0     0.0      6.4434    0.00 
    5039      0.584405   526.1  -4195.43    1211.0   41.95     35.8000      0.5345      1.0660     0.0     0.0      6.4427    0.00 
    5040      0.584514   526.2  -4195.71    1213.8   41.96     35.8817      0.5346      1.0757     0.0     0.0      6.4421    0.00 
    5041      0.584652   525.6  -4198.52    1206.1   41.99     35.6350      0.5351      1.0838     0.0     0.0      6.4412    0.00 
    5042      0.584762   525.7  -4199.08    1208.9   41.99     35.7149      0.5352      1.0993     0.0     0.0      6.4406    0.00 
    5043      0.584873   525.9  -4199.08    1211.0   41.99     35.7775      0.5352      1.1146     0.0     0.0      6.4399    0.00 
    5044      0.584981   526.1  -4199.37    1211.7   41.99     35.7966      0.5352      1.1047     0.0     0.0      6.4393    0.00 
    5045      0.585108   525.9  -4201.33    1210.3   42.01     35.7428      0.5355      1.1006     0.0     0.0      6.4385    0.00 
    5046      0.585217   525.8  -4201.61    1208.9   42.02     35.6994      0.5356      1.0974     0.0     0.0      6.4379    0.00 
    5047      0.585325   525.9  -4202.18    1211.0   42.02     35.7584      0.5357      1.1082     0.0     0.0      6.4372    0.00 
    5048      0.585451   525.7  -4202.74    1208.9   42.03     35.6924      0.5358      1.1180     0.0     0.0      6.4365    0.00 
    5049      0.585560   525.9  -4203.30    1210.3   42.03     35.7306      0.5359      1.1134     0.0     0.0      6.4358    0.00 
    5050      0.585677   525.9  -4204.43    1210.3   42.04     35.7237      0.5361      1.1235     0.0     0.0      6.4351    0.00 
    5051      0.585806   525.9  -4204.99    1211.0   42.05     35.7411      0.5362      1.1301     0.0     0.0      6.4343    0.00 
    5052      0.585914   526.0  -4205.27    1211.7   42.05     35.7602      0.5362      1.1365     0.0     0.0      6.4337    0.00 
    5053      0.586022   525.8  -4206.96    1211.7   42.07     35.7498      0.5365      1.1453     0.0     0.0      6.4330    0.00 
    5054      0.586148   526.0  -4207.24    1211.7   42.07     35.7480      0.5366      1.1319     0.0     0.0      6.4322    0.00 
    5055      0.586258   525.8  -4208.36    1208.9   42.08     35.6578      0.5368      1.1572     0.0     0.0      6.4316    0.00 
    5056      0.586384   525.9  -4208.92    1210.3   42.09     35.6960      0.5369      1.1188     0.0     0.0      6.4308    0.00 
    5057      0.586491   525.7  -4210.61    1208.9   42.11     35.6440      0.5371      1.1179     0.0     0.0      6.4302    0.00 
    5058      0.586610   525.7  -4211.45    1208.2   42.11     35.6180      0.5373      1.0579     0.0     0.0      6.4295    0.00 
    5059      0.586718   525.9  -4210.89    1211.0   42.11     35.7047      0.5372      1.0778     0.0     0.0      6.4288    0.00 
    5060      0.586848   525.8  -4212.30    1211.7   42.12     35.7168      0.5374      1.0127     0.0     0.0      6.4280    0.00 
    5061      0.586956   525.9  -4212.02    1211.7   42.12     35.7185      0.5374      1.0362     0.0     0.0      6.4274    0.00 
    5062      0.587065   526.0  -4212.02    1213.8   42.12     35.7809      0.5374      1.0093     0.0     0.0      6.4267    0.00 
    5063      0.587193   525.9  -4214.27    1211.0   42.14     35.6839      0.5378      1.0063     0.0     0.0      6.4259    0.00 
    5064      0.587302   525.6  -4215.67    1208.9   42.16     35.6128      0.5380      1.0530     0.0     0.0      6.4253    0.00 
    5065      0.587427   526.3  -4213.70    1215.9   42.14     35.8329      0.5377      0.9991     0.0     0.0      6.4245    0.00 
    5066      0.587536   525.7  -4217.08    1208.9   42.17     35.6042      0.5383      1.0466     0.0     0.0      6.4239    0.00 
    5067      0.587655   525.8  -4215.95    1213.1   42.16     35.7358      0.5381      0.9928     0.0     0.0      6.4232    0.00 
    5068      0.587766   525.9  -4217.36    1211.0   42.17     35.6648      0.5383      1.0642     0.0     0.0      6.4225    0.00 
    5069      0.587891   525.8  -4218.48    1211.0   42.18     35.6579      0.5385      1.0388     0.0     0.0      6.4217    0.00 
    5070      0.588000   525.9  -4218.20    1213.8   42.18     35.7427      0.5385      1.0497     0.0     0.0      6.4211    0.00 
    5071      0.588110   525.9  -4219.89    1211.7   42.20     35.6700      0.5387      1.0208     0.0     0.0      6.4204    0.00 
    5072      0.588237   525.8  -4220.45    1212.4   42.20     35.6873      0.5388      1.0454     0.0     0.0      6.4197    0.00 
    5073      0.588345   525.8  -4221.85    1211.0   42.22     35.6371      0.5391      1.0527     0.0     0.0      6.4190    0.00 
    5074      0.588471   526.0  -4220.45    1215.2   42.20     35.7704      0.5388      1.0384     0.0     0.0      6.4183    0.00 
    5075      0.588588   526.0  -4221.29    1215.2   42.21     35.7651      0.5390      1.0437     0.0     0.0      6.4176    0.00 
    5076      0.588698   525.8  -4223.54    1211.7   42.24     35.6474      0.5394      1.0415     0.0     0.0      6.4169    0.00 
    5077      0.588809   525.9  -4223.54    1213.1   42.24     35.6889      0.5394      1.0424     0.0     0.0      6.4162    0.00 
    5078      0.588935   525.9  -4223.82    1215.9   42.24     35.7702      0.5394      1.0912     0.0     0.0      6.4155    0.00 
    5079      0.589044   525.9  -4224.10    1213.8   42.24     35.7062      0.5395      1.0576     0.0     0.0      6.4148    0.00 
    5080      0.589154   525.9  -4226.35    1211.0   42.26     35.6093      0.5399      1.0381     0.0     0.0      6.4142    0.00 
    5081      0.589280   525.4  -4229.45    1207.5   42.29     35.4865      0.5404      1.0176     0.0     0.0      6.4134    0.00 
    5082      0.589388   526.1  -4226.07    1215.2   42.26     35.7356      0.5398      1.0222     0.0     0.0      6.4128    0.00 
    5083      0.589517   525.9  -4228.32    1213.8   42.28     35.6801      0.5402      1.0206     0.0     0.0      6.4119    0.00 
    5084      0.589617   526.2  -4227.76    1216.6   42.28     35.7666      0.5401      0.9861     0.0     0.0      6.4114    0.00 
    5085      0.589745   526.0  -4228.32    1215.2   42.28     35.7216      0.5402      1.0132     0.0     0.0      6.4106    0.00 
    5086      0.589853   525.9  -4229.73    1215.2   42.30     35.7129      0.5404      0.9997     0.0     0.0      6.4100    0.00 
    5087      0.589980   525.9  -4230.85    1214.5   42.31     35.6852      0.5406      1.0641     0.0     0.0      6.4092    0.00 
    5088      0.590090   526.1  -4230.85    1217.3   42.31     35.7682      0.5406      1.0163     0.0     0.0      6.4085    0.00 
    5089      0.590200   525.8  -4231.98    1215.9   42.32     35.7198      0.5408      1.0707     0.0     0.0      6.4079    0.00 
    5090      0.590327   526.1  -4231.98    1217.3   42.32     35.7612      0.5408      1.0447     0.0     0.0      6.4071    0.00 
    5091      0.590437   525.8  -4233.94    1213.8   42.34     35.6454      0.5412      1.0781     0.0     0.0      6.4065    0.00 
    5092      0.590553   525.9  -4234.22    1215.9   42.34     35.7058      0.5412      1.0793     0.0     0.0      6.4058    0.00 
    5093      0.590663   526.0  -4234.22    1217.3   42.34     35.7473      0.5412      1.1018     0.0     0.0      6.4051    0.00 
    5094      0.590788   525.9  -4236.47    1214.5   42.36     35.6505      0.5416      1.0393     0.0     0.0      6.4044    0.00 
    5095      0.590896   526.0  -4236.47    1215.9   42.36     35.6919      0.5416      1.0539     0.0     0.0      6.4037    0.00 
    5096      0.591025   525.8  -4236.75    1216.6   42.37     35.7109      0.5417      1.0086     0.0     0.0      6.4029    0.00 
    5097      0.591134   525.9  -4237.60    1215.9   42.38     35.6849      0.5418      0.9890     0.0     0.0      6.4023    0.00 
    5098      0.591242   525.7  -4239.28    1213.8   42.39     35.6124      0.5421      0.9864     0.0     0.0      6.4016    0.00 
    5099      0.591371   526.2  -4237.60    1219.5   42.38     35.7885      0.5418      0.9474     0.0     0.0      6.4009    0.00 
    5100      0.591490   525.9  -4240.13    1216.6   42.40     35.6900      0.5423      0.9747     0.0     0.0      6.4001    0.00 
    5101      0.591599   526.2  -4239.56    1218.8   42.40     35.7556      0.5422      0.9426     0.0     0.0      6.3995    0.00 
    5102      0.591708   525.9  -4240.69    1216.6   42.41     35.6865      0.5424      0.9574     0.0     0.0      6.3988    0.00 
    5103      0.591835   526.2  -4241.53    1218.1   42.42     35.7227      0.5425      0.9695     0.0     0.0      6.3981    0.00 
    5104      0.591945   526.1  -4242.10    1219.5   42.42     35.7606      0.5426      0.9903     0.0     0.0      6.3974    0.00 
    5105      0.592053   525.9  -4242.66    1217.3   42.43     35.6950      0.5427      0.9906     0.0     0.0      6.3968    0.00 
    5106      0.592179   525.9  -4243.50    1218.1   42.44     35.7105      0.5428      1.0060     0.0     0.0      6.3960    0.00 
    5107      0.592288   526.2  -4243.22    1219.5   42.43     35.7536      0.5428      1.0177     0.0     0.0      6.3954    0.00 
    5108      0.592415   525.9  -4245.47    1216.6   42.45     35.6569      0.5432      1.0357     0.0     0.0      6.3946    0.00 
    5109      0.592535   526.2  -4244.91    1220.2   42.45     35.7638      0.5431      1.0774     0.0     0.0      6.3939    0.00 
    5110      0.592643   525.9  -4246.03    1219.5   42.46     35.7361      0.5433      1.0759     0.0     0.0      6.3933    0.00 
    5111      0.592752   525.9  -4246.87    1218.1   42.47     35.6895      0.5434      1.0857     0.0     0.0      6.3926    0.00 
    5112      0.592882   525.9  -4248.28    1219.5   42.48     35.7221      0.5437      1.1060     0.0     0.0      6.3918    0.00 
    5113      0.592990   525.9  -4248.56    1219.5   42.49     35.7204      0.5437      1.1197     0.0     0.0      6.3912    0.00 
    5114      0.593099   525.9  -4249.12    1218.1   42.49     35.6756      0.5438      1.1627     0.0     0.0      6.3905    0.00 
    5115      0.593227   526.2  -4248.56    1221.6   42.49     35.7824      0.5437      1.1544     0.0     0.0      6.3898    0.00 
    5116      0.593335   525.9  -4251.09    1220.2   42.51     35.7253      0.5442      1.1466     0.0     0.0      6.3891    0.00 
    5117      0.593453   525.9  -4251.65    1219.5   42.52     35.7012      0.5443      1.1562     0.0     0.0      6.3884    0.00 
    5118      0.593561   526.0  -4252.22    1219.5   42.52     35.6977      0.5444      1.1523     0.0     0.0      6.3878    0.00 
    5119      0.593687   525.9  -4253.06    1219.5   42.53     35.6925      0.5445      1.1331     0.0     0.0      6.3870    0.00 
    5120      0.593796   525.9  -4253.90    1220.2   42.54     35.7079      0.5446      1.1116     0.0     0.0      6.3863    0.00 
    5121      0.593924   525.9  -4254.75    1219.5   42.55     35.6820      0.5448      1.0493     0.0     0.0      6.3856    0.00 
    5122      0.594032   525.7  -4256.99    1215.9   42.57     35.5648      0.5452      1.0603     0.0     0.0      6.3849    0.00 
    5123      0.594141   525.9  -4255.87    1219.5   42.56     35.6750      0.5450      1.0025     0.0     0.0      6.3843    0.00 
    5124      0.594270   526.0  -4256.43    1220.2   42.56     35.6922      0.5451      0.9956     0.0     0.0      6.3835    0.00 
    5125      0.594378   526.1  -4256.43    1222.3   42.56     35.7541      0.5451      0.9770     0.0     0.0      6.3829    0.00 
    5126      0.594496   526.0  -4257.28    1221.6   42.57     35.7282      0.5452      0.9792     0.0     0.0      6.3822    0.00 
    5127      0.594622   525.9  -4258.68    1219.5   42.59     35.6575      0.5455      0.9845     0.0     0.0      6.3814    0.00 
    5128      0.594731   526.2  -4258.40    1223.0   42.58     35.7625      0.5454      0.9852     0.0     0.0      6.3808    0.00 
    5129      0.594841   526.0  -4259.81    1222.3   42.60     35.7331      0.5457      1.0257     0.0     0.0      6.3801    0.00 
    5130      0.594967   525.9  -4260.65    1221.6   42.61     35.7072      0.5458      0.9924     0.0     0.0      6.3794    0.00 
    5131      0.595075   525.9  -4261.49    1220.2   42.61     35.6607      0.5460      1.0341     0.0     0.0      6.3787    0.00 
    5132      0.595203   526.2  -4261.21    1223.0   42.61     35.7450      0.5459      1.0145     0.0     0.0      6.3780    0.00 
    5133      0.595311   526.2  -4262.05    1222.3   42.62     35.7191      0.5461      1.0465     0.0     0.0      6.3773    0.00 
    5134      0.595431   525.6  -4265.71    1216.6   42.66     35.5315      0.5467      1.0286     0.0     0.0      6.3766    0.00 
    5135      0.595539   526.3  -4263.18    1224.4   42.63     35.7739      0.5463      1.0470     0.0     0.0      6.3760    0.00 
    5136      0.595666   526.2  -4263.74    1223.0   42.64     35.7292      0.5464      1.0302     0.0     0.0      6.3752    0.00 
    5137      0.595776   525.9  -4265.99    1220.9   42.66     35.6534      0.5468      1.0242     0.0     0.0      6.3745    0.00 
    5138      0.595886   525.9  -4265.99    1223.0   42.66     35.7152      0.5468      1.0509     0.0     0.0      6.3739    0.00 
    5139      0.596012   526.3  -4265.71    1227.2   42.66     35.8406      0.5467      1.0549     0.0     0.0      6.3731    0.00 
    5140      0.596124   525.9  -4267.40    1222.3   42.67     35.6858      0.5470      1.1037     0.0     0.0      6.3725    0.00 
    5141      0.596232   526.2  -4266.83    1225.1   42.67     35.7718      0.5469      1.0690     0.0     0.0      6.3718    0.00 
    5142      0.596368   525.9  -4269.93    1221.6   42.70     35.6495      0.5474      1.0994     0.0     0.0      6.3710    0.00 
    5143      0.596476   525.9  -4269.64    1224.4   42.70     35.7336      0.5474      1.1153     0.0     0.0      6.3704    0.00 
    5144      0.596586   526.0  -4270.21    1224.4   42.70     35.7301      0.5475      1.1028     0.0     0.0      6.3697    0.00 
    5145      0.596696   525.9  -4271.61    1221.6   42.72     35.6390      0.5477      1.0938     0.0     0.0      6.3691    0.00 
    5146      0.596823   525.9  -4272.17    1224.4   42.72     35.7178      0.5478      1.0777     0.0     0.0      6.3683    0.00 
    5147      0.596930   525.9  -4273.02    1223.0   42.73     35.6714      0.5480      1.0710     0.0     0.0      6.3677    0.00 
    5148      0.597059   525.9  -4273.58    1223.7   42.74     35.6885      0.5481      1.0527     0.0     0.0      6.3669    0.00 
    5149      0.597167   526.1  -4272.74    1225.8   42.73     35.7555      0.5479      1.0681     0.0     0.0      6.3662    0.00 
    5150      0.597275   525.9  -4274.42    1223.7   42.74     35.6833      0.5482      1.0123     0.0     0.0      6.3656    0.00 
    5151      0.597394   525.9  -4275.27    1224.4   42.75     35.6986      0.5484      1.0639     0.0     0.0      6.3649    0.00 
    5152      0.597521   525.9  -4276.11    1225.1   42.76     35.7139      0.5485      1.0324     0.0     0.0      6.3641    0.00 
    5153      0.597632   526.2  -4275.83    1225.8   42.76     35.7362      0.5485      1.0561     0.0     0.0      6.3635    0.00 
    5154      0.597740   526.0  -4277.80    1224.4   42.78     35.6828      0.5488      1.0499     0.0     0.0      6.3629    0.00 
    5155      0.597866   526.0  -4277.80    1225.8   42.78     35.7239      0.5488      1.0440     0.0     0.0      6.3621    0.00 
    5156      0.597974   525.7  -4280.05    1222.3   42.80     35.6071      0.5492      1.0704     0.0     0.0      6.3615    0.00 
    5157      0.598085   526.0  -4278.64    1226.5   42.79     35.7392      0.5490      1.0737     0.0     0.0      6.3608    0.00 
    5158      0.598211   525.9  -4280.33    1226.5   42.80     35.7287      0.5493      1.1067     0.0     0.0      6.3601    0.00 
    5159      0.598329   526.1  -4280.89    1227.9   42.81     35.7663      0.5494      1.0644     0.0     0.0      6.3594    0.00 
    5160      0.598438   525.6  -4282.29    1221.6   42.82     35.5725      0.5496      1.1049     0.0     0.0      6.3587    0.00 
    5161      0.598565   526.4  -4280.89    1228.6   42.81     35.7868      0.5494      1.0562     0.0     0.0      6.3580    0.00 
    5162      0.598674   525.7  -4283.14    1225.1   42.83     35.6700      0.5497      1.1131     0.0     0.0      6.3573    0.00 
    5163      0.598783   526.0  -4283.42    1227.2   42.83     35.7299      0.5498      1.0684     0.0     0.0      6.3567    0.00 
    5164      0.598910   526.1  -4284.54    1225.8   42.85     35.6818      0.5500      1.0926     0.0     0.0      6.3559    0.00 
    5165      0.599020   525.7  -4285.67    1223.7   42.86     35.6132      0.5502      1.0759     0.0     0.0      6.3552    0.00 
    5166      0.599145   525.8  -4286.79    1223.7   42.87     35.6062      0.5504      1.0647     0.0     0.0      6.3545    0.00
