Repository: LightForm-group/dilatometer_modelling_and_constitutive_behaviour

# dilatometer_modelling_and_constitutive_behaviour

Created with work by Inigo Howe, Patryk Jedrasiak, Hugh Shercliff

This program contains a method of testing various constitutive models and extracting the constitutive behaviour of dilatometer samples correcting for inhomogeneities in termperature, strain and strain rate. The model is currently configured to a dilatometer run under vacuum, with no active cooling during the deformation for a sample of length 10mm with a diameter of 5mm. For both heatup and deformation the temperature is fitted to the experimental central themocoupole temperature for any general temperature profile.

File: experimental_data/deformation/1/490/008_Compression_Daniel_Al_Hom1_SHT_540C_Deform_490C_1.0s-1_QuenchHeGas__1.asc (part 18 of 27)
 C:\WinTA100\DIL805.PRO\Data\Deformation\ChrisDaniel\008_Compression_Daniel_Al_Hom1_SHT_540C_Deform_490C_1.0s-1_QuenchHeGas__1.asc
     No.          Time   Tem.1        DL     Force  Strain   kf (Def.)    Phi  (D)    Phi* (D)   Tem.2   Tem.3        Poti      HF 
                     s      °C        µm         N       %       N/mm²                     1/s      °C      °C          mm       % 
    5167      0.552707   486.9  -3852.15    1227.9   38.52     38.4475      0.4718      1.1154     0.0     0.0      6.5977    0.00 
    5168      0.552806   487.0  -3852.98    1227.9   38.53     38.4423      0.4719      1.1581     0.0     0.0      6.5971    0.00 
    5169      0.552914   486.8  -3853.81    1227.9   38.54     38.4371      0.4721      1.1261     0.0     0.0      6.5964    0.00 
    5170      0.553024   487.3  -3853.54    1230.8   38.54     38.5272      0.4720      1.1146     0.0     0.0      6.5957    0.00 
    5171      0.553135   486.8  -3855.75    1226.5   38.56     38.3809      0.4724      1.0794     0.0     0.0      6.5950    0.00 
    5172      0.553243   487.0  -3855.20    1230.1   38.55     38.4948      0.4723      1.0515     0.0     0.0      6.5943    0.00 
    5173      0.553352   487.2  -3856.86    1229.3   38.57     38.4623      0.4726      1.0680     0.0     0.0      6.5937    0.00 
    5174      0.553461   487.4  -3856.30    1231.5   38.56     38.5320      0.4725      1.0110     0.0     0.0      6.5930    0.00 
    5175      0.553552   487.0  -3857.96    1226.5   38.58     38.3670      0.4727      1.0539     0.0     0.0      6.5924    0.00 
    5176      0.553661   487.3  -3857.69    1229.3   38.58     38.4571      0.4727      0.9901     0.0     0.0      6.5917    0.00 
    5177      0.553778   486.8  -3859.62    1226.5   38.60     38.3567      0.4730      1.0258     0.0     0.0      6.5910    0.00 
    5178      0.553888   487.2  -3859.62    1229.3   38.60     38.4449      0.4730      0.9936     0.0     0.0      6.5903    0.00 
    5179      0.553996   487.5  -3859.34    1233.6   38.59     38.5791      0.4730      1.0338     0.0     0.0      6.5896    0.00 
    5180      0.554104   487.2  -3860.73    1230.1   38.61     38.4601      0.4732      1.0112     0.0     0.0      6.5889    0.00 
    5181      0.554194   487.3  -3861.28    1230.8   38.61     38.4787      0.4733      1.0419     0.0     0.0      6.5884    0.00 
    5182      0.554302   487.2  -3861.83    1230.1   38.62     38.4532      0.4734      1.0320     0.0     0.0      6.5877    0.00 
    5183      0.554412   487.1  -3863.77    1229.3   38.64     38.4190      0.4737      1.0417     0.0     0.0      6.5870    0.00 
    5184      0.554521   487.0  -3864.60    1228.6   38.65     38.3917      0.4738      1.0150     0.0     0.0      6.5863    0.00 
    5185      0.554629   487.4  -3864.05    1230.8   38.64     38.4613      0.4737      1.0086     0.0     0.0      6.5856    0.00 
    5186      0.554730   487.2  -3864.88    1229.3   38.65     38.4120      0.4739      1.0011     0.0     0.0      6.5850    0.00 
    5187      0.554840   487.3  -3865.15    1229.3   38.65     38.4103      0.4739      0.9904     0.0     0.0      6.5843    0.00 
    5188      0.554948   487.2  -3866.26    1229.3   38.66     38.4034      0.4741      0.9890     0.0     0.0      6.5836    0.00 
    5189      0.555056   487.6  -3865.98    1232.2   38.66     38.4933      0.4740      1.0101     0.0     0.0      6.5830    0.00 
    5190      0.555167   487.2  -3868.20    1229.3   38.68     38.3913      0.4744      0.9898     0.0     0.0      6.5823    0.00 
    5191      0.555277   487.3  -3868.20    1228.6   38.68     38.3692      0.4744      0.9812     0.0     0.0      6.5816    0.00 
    5192      0.555386   487.4  -3868.75    1229.3   38.69     38.3878      0.4745      0.9657     0.0     0.0      6.5809    0.00 
    5193      0.555494   487.4  -3869.30    1230.8   38.69     38.4284      0.4746      0.9937     0.0     0.0      6.5802    0.00 
    5194      0.555603   487.2  -3870.69    1228.6   38.71     38.3536      0.4748      0.9817     0.0     0.0      6.5795    0.00 
    5195      0.555703   487.4  -3870.69    1231.5   38.71     38.4418      0.4748      1.0063     0.0     0.0      6.5789    0.00 
    5196      0.555811   487.4  -3871.24    1230.8   38.71     38.4163      0.4749      1.0373     0.0     0.0      6.5782    0.00 
    5197      0.555920   487.5  -3871.52    1230.8   38.72     38.4145      0.4749      0.9896     0.0     0.0      6.5775    0.00 
    5198      0.556030   487.0  -3874.84    1224.4   38.75     38.1956      0.4755      1.0403     0.0     0.0      6.5769    0.00 
    5199      0.556122   488.0  -3871.24    1235.7   38.71     38.5705      0.4749      0.9874     0.0     0.0      6.5763    0.00 
    5200      0.556230   487.5  -3874.01    1231.5   38.74     38.4209      0.4754      1.0705     0.0     0.0      6.5756    0.00 
    5201      0.556339   487.4  -3875.11    1231.5   38.75     38.4140      0.4755      1.0119     0.0     0.0      6.5749    0.00 
    5202      0.556449   487.6  -3874.84    1230.8   38.75     38.3937      0.4755      1.0741     0.0     0.0      6.5742    0.00 
    5203      0.556559   487.3  -3876.77    1229.3   38.77     38.3376      0.4758      1.0326     0.0     0.0      6.5735    0.00 
    5204      0.556678   487.4  -3877.33    1229.3   38.77     38.3341      0.4759      1.0599     0.0     0.0      6.5728    0.00 
    5205      0.556770   487.4  -3878.43    1229.3   38.78     38.3272      0.4761      1.0426     0.0     0.0      6.5722    0.00 
    5206      0.556879   487.7  -3877.60    1231.5   38.78     38.3984      0.4759      1.0054     0.0     0.0      6.5715    0.00 
    5207      0.556987   487.6  -3878.71    1230.8   38.79     38.3694      0.4761      1.0706     0.0     0.0      6.5709    0.00 
    5208      0.557096   487.7  -3878.99    1232.2   38.79     38.4117      0.4762      0.9871     0.0     0.0      6.5702    0.00 
    5209      0.557191   487.6  -3880.92    1231.5   38.81     38.3776      0.4765      1.0759     0.0     0.0      6.5696    0.00 
    5210      0.557299   487.7  -3880.65    1231.5   38.81     38.3793      0.4764      0.9978     0.0     0.0      6.5689    0.00 
    5211      0.557408   487.7  -3880.92    1232.2   38.81     38.3996      0.4765      1.0469     0.0     0.0      6.5682    0.00 
    5212      0.557518   487.5  -3883.14    1230.1   38.83     38.3197      0.4768      1.0001     0.0     0.0      6.5675    0.00 
    5213      0.557628   487.7  -3882.86    1231.5   38.83     38.3654      0.4768      1.0337     0.0     0.0      6.5668    0.00 
    5214      0.557727   487.7  -3883.41    1231.5   38.83     38.3619      0.4769      1.0257     0.0     0.0      6.5662    0.00 
    5215      0.557836   487.8  -3883.69    1232.9   38.84     38.4042      0.4769      1.0374     0.0     0.0      6.5655    0.00 
    5216      0.557945   487.5  -3885.90    1229.3   38.86     38.2804      0.4773      1.0515     0.0     0.0      6.5649    0.00 
    5217      0.558053   487.8  -3885.07    1233.6   38.85     38.4175      0.4772      1.0023     0.0     0.0      6.5642    0.00 
    5218      0.558161   487.6  -3886.73    1229.3   38.87     38.2752      0.4774      1.0596     0.0     0.0      6.5635    0.00 
    5219      0.558269   488.0  -3885.90    1234.3   38.86     38.4342      0.4773      0.9967     0.0     0.0      6.5628    0.00 
    5220      0.558378   487.6  -3888.39    1229.3   38.88     38.2648      0.4777      1.0442     0.0     0.0      6.5622    0.00 
    5221      0.558490   487.7  -3888.39    1231.5   38.88     38.3307      0.4777      0.9720     0.0     0.0      6.5615    0.00 
    5222      0.558581   487.8  -3888.67    1231.5   38.89     38.3290      0.4777      1.0176     0.0     0.0      6.5609    0.00 
    5223      0.558700   487.8  -3890.05    1232.2   38.90     38.3423      0.4780      0.9413     0.0     0.0      6.5602    0.00 
    5224      0.558808   487.7  -3890.88    1230.1   38.91     38.2712      0.4781      0.9681     0.0     0.0      6.5595    0.00 
    5225      0.558916   487.9  -3890.61    1233.6   38.91     38.3827      0.4781      0.9304     0.0     0.0      6.5588    0.00 
    5226      0.559024   488.0  -3890.88    1233.6   38.91     38.3810      0.4781      0.9388     0.0     0.0      6.5581    0.00 
    5227      0.559134   487.7  -3893.10    1229.3   38.93     38.2354      0.4785      0.9412     0.0     0.0      6.5575    0.00 
    5228      0.559224   488.0  -3892.27    1232.2   38.92     38.3284      0.4783      0.9132     0.0     0.0      6.5569    0.00 
    5229      0.559333   487.9  -3893.37    1232.2   38.93     38.3214      0.4785      0.9803     0.0     0.0      6.5562    0.00 
    5230      0.559441   488.4  -3892.82    1235.7   38.93     38.4347      0.4784      0.9589     0.0     0.0      6.5555    0.00 
    5231      0.559549   487.9  -3894.48    1233.6   38.94     38.3584      0.4787      1.0203     0.0     0.0      6.5549    0.00 
    5232      0.559651   488.1  -3894.48    1234.3   38.94     38.3803      0.4787      1.0076     0.0     0.0      6.5542    0.00 
    5233      0.559760   488.1  -3895.31    1233.6   38.95     38.3532      0.4788      1.0899     0.0     0.0      6.5536    0.00 
    5234      0.559868   487.9  -3897.25    1232.2   38.97     38.2971      0.4792      1.0743     0.0     0.0      6.5529    0.00 
    5235      0.559978   487.8  -3897.80    1231.5   38.98     38.2717      0.4792      1.1257     0.0     0.0      6.5522    0.00 
    5236      0.560087   488.2  -3897.52    1235.0   38.98     38.3831      0.4792      1.1080     0.0     0.0      6.5515    0.00 
    5237      0.560197   487.9  -3898.91    1233.6   38.99     38.3306      0.4794      1.0845     0.0     0.0      6.5508    0.00 
    5238      0.560305   487.7  -3900.84    1229.3   39.01     38.1869      0.4797      1.1093     0.0     0.0      6.5501    0.00 
    5239      0.560416   488.2  -3899.74    1233.6   39.00     38.3253      0.4796      1.0727     0.0     0.0      6.5495    0.00 
    5240      0.560525   488.0  -3901.12    1232.9   39.01     38.2947      0.4798      1.1061     0.0     0.0      6.5488    0.00 
    5241      0.560623   488.1  -3901.40    1232.9   39.01     38.2930      0.4798      1.0344     0.0     0.0      6.5482    0.00 
    5242      0.560732   488.1  -3902.50    1233.6   39.03     38.3080      0.4800      1.0604     0.0     0.0      6.5475    0.00 
    5243      0.560842   488.0  -3903.61    1231.5   39.04     38.2353      0.4802      1.0126     0.0     0.0      6.5468    0.00 
    5244      0.560950   488.0  -3903.61    1231.5   39.04     38.2353      0.4802      1.0351     0.0     0.0      6.5461    0.00 
    5245      0.561059   488.0  -3903.89    1232.2   39.04     38.2555      0.4802      1.0118     0.0     0.0      6.5454    0.00 
    5246      0.561151   488.3  -3904.16    1234.3   39.04     38.3194      0.4803      1.0120     0.0     0.0      6.5449    0.00 
    5247      0.561260   488.0  -3906.65    1229.3   39.07     38.1505      0.4807      1.0159     0.0     0.0      6.5442    0.00 
    5248      0.561370   488.3  -3905.82    1235.7   39.06     38.3528      0.4806      0.9827     0.0     0.0      6.5435    0.00 
    5249      0.561478   488.1  -3907.21    1233.6   39.07     38.2784      0.4808      1.0117     0.0     0.0      6.5428    0.00 
    5250      0.561581   488.0  -3908.04    1231.5   39.08     38.2075      0.4809      0.9727     0.0     0.0      6.5422    0.00 
    5251      0.561689   488.3  -3908.59    1233.6   39.09     38.2697      0.4810      0.9985     0.0     0.0      6.5415    0.00 
    5252      0.561798   488.3  -3908.59    1233.6   39.09     38.2697      0.4810      0.9810     0.0     0.0      6.5408    0.00 
    5253      0.561908   488.2  -3909.14    1233.6   39.09     38.2663      0.4811      1.0120     0.0     0.0      6.5402    0.00 
    5254      0.562018   488.3  -3910.25    1232.9   39.10     38.2374      0.4813      1.0048     0.0     0.0      6.5395    0.00 
    5255      0.562128   488.2  -3911.08    1232.2   39.11     38.2103      0.4814      1.0333     0.0     0.0      6.5388    0.00 
    5256      0.562219   488.3  -3910.53    1235.0   39.11     38.3013      0.4813      1.0603     0.0     0.0      6.5382    0.00 
    5257      0.562327   488.4  -3911.36    1234.3   39.11     38.2742      0.4815      1.0575     0.0     0.0      6.5376    0.00 
    5258      0.562440   488.3  -3913.02    1232.9   39.13     38.2200      0.4817      1.1004     0.0     0.0      6.5369    0.00 
    5259      0.562541   488.3  -3913.85    1232.2   39.14     38.1930      0.4819      1.0717     0.0     0.0      6.5362    0.00 
    5260      0.562652   488.0  -3915.23    1231.5   39.15     38.1624      0.4821      1.0979     0.0     0.0      6.5355    0.00 
    5261      0.562760   488.3  -3915.23    1232.2   39.15     38.1843      0.4821      1.0653     0.0     0.0      6.5349    0.00 
    5262      0.562868   488.3  -3915.78    1233.6   39.16     38.2245      0.4822      1.0633     0.0     0.0      6.5342    0.00 
    5263      0.562976   488.3  -3917.17    1232.9   39.17     38.1940      0.4824      1.0152     0.0     0.0      6.5335    0.00 
    5264      0.563085   488.6  -3916.61    1235.0   39.17     38.2630      0.4823      0.9983     0.0     0.0      6.5328    0.00 
    5265      0.563196   488.4  -3918.00    1234.3   39.18     38.2325      0.4826      0.9821     0.0     0.0      6.5322    0.00 
    5266      0.563305   488.4  -3918.27    1235.0   39.18     38.2526      0.4826      0.9489     0.0     0.0      6.5315    0.00 
    5267      0.563396   488.3  -3919.66    1233.6   39.20     38.2002      0.4828      0.9478     0.0     0.0      6.5309    0.00 
    5268      0.563516   488.6  -3918.55    1237.1   39.19     38.3164      0.4827      0.9266     0.0     0.0      6.5302    0.00 
    5269      0.563625   488.6  -3919.93    1235.0   39.20     38.2422      0.4829      0.9424     0.0     0.0      6.5295    0.00 
    5270      0.563734   488.3  -3921.59    1233.6   39.22     38.1880      0.4832      0.9379     0.0     0.0      6.5288    0.00 
    5271      0.563825   488.5  -3921.04    1235.0   39.21     38.2352      0.4831      0.9767     0.0     0.0      6.5282    0.00 
    5272      0.563934   488.6  -3921.32    1235.7   39.21     38.2553      0.4831      0.9839     0.0     0.0      6.5275    0.00 
    5273      0.564043   488.3  -3922.98    1234.3   39.23     38.2012      0.4834      0.9983     0.0     0.0      6.5269    0.00 
    5274      0.564152   488.6  -3922.70    1236.4   39.23     38.2685      0.4833      1.0025     0.0     0.0      6.5262    0.00 
    5275      0.564262   488.6  -3924.08    1235.0   39.24     38.2161      0.4836      1.0301     0.0     0.0      6.5255    0.00 
    5276      0.564373   488.6  -3924.91    1235.7   39.25     38.2327      0.4837      1.0468     0.0     0.0      6.5248    0.00 
    5277      0.564492   488.4  -3925.74    1235.0   39.26     38.2056      0.4838      1.0645     0.0     0.0      6.5241    0.00 
    5278      0.564583   488.5  -3926.02    1233.6   39.26     38.1602      0.4839      1.0590     0.0     0.0      6.5235    0.00 
    5279      0.564691   488.5  -3927.13    1232.9   39.27     38.1315      0.4841      1.0612     0.0     0.0      6.5229    0.00 
    5280      0.564799   488.6  -3927.68    1235.0   39.28     38.1934      0.4842      1.0508     0.0     0.0      6.5222    0.00 
    5281      0.564907   488.6  -3927.40    1236.4   39.27     38.2388      0.4841      1.0586     0.0     0.0      6.5215    0.00 
    5282      0.565016   488.7  -3928.51    1235.7   39.29     38.2100      0.4843      1.0694     0.0     0.0      6.5209    0.00 
    5283      0.565126   488.6  -3929.34    1235.7   39.29     38.2048      0.4844      1.0562     0.0     0.0      6.5202    0.00 
    5284      0.565217   488.7  -3930.17    1234.3   39.30     38.1560      0.4846      1.0504     0.0     0.0      6.5196    0.00 
    5285      0.565326   488.5  -3931.83    1234.3   39.32     38.1455      0.4848      1.0340     0.0     0.0      6.5189    0.00 
    5286      0.565435   488.5  -3932.10    1233.6   39.32     38.1220      0.4849      1.0250     0.0     0.0      6.5183    0.00 
    5287      0.565538   488.6  -3932.38    1235.0   39.32     38.1639      0.4849      1.0082     0.0     0.0      6.5176    0.00 
    5288      0.565646   488.6  -3932.66    1235.0   39.33     38.1621      0.4850      0.9886     0.0     0.0      6.5169    0.00 
    5289      0.565755   488.8  -3932.93    1237.1   39.33     38.2258      0.4850      0.9762     0.0     0.0      6.5163    0.00 
    5290      0.565865   488.8  -3933.76    1236.4   39.34     38.1988      0.4852      0.9686     0.0     0.0      6.5156    0.00 
    5291      0.565974   488.6  -3934.87    1235.0   39.35     38.1482      0.4853      0.9745     0.0     0.0      6.5149    0.00 
    5292      0.566083   488.7  -3935.42    1235.0   39.35     38.1447      0.4854      0.9794     0.0     0.0      6.5142    0.00 
    5293      0.566193   488.8  -3935.70    1237.1   39.36     38.2084      0.4855      0.9652     0.0     0.0      6.5136    0.00 
    5294      0.566302   488.7  -3937.08    1235.0   39.37     38.1343      0.4857      0.9720     0.0     0.0      6.5129    0.00 
    5295      0.566394   488.6  -3937.91    1235.0   39.38     38.1291      0.4858      0.9807     0.0     0.0      6.5123    0.00 
    5296      0.566514   488.8  -3937.64    1236.4   39.38     38.1744      0.4858      1.0156     0.0     0.0      6.5115    0.00 
    5297      0.566623   488.9  -3938.19    1237.1   39.38     38.1927      0.4859      1.0296     0.0     0.0      6.5109    0.00 
    5298      0.566714   488.9  -3938.47    1236.4   39.38     38.1692      0.4859      1.0520     0.0     0.0      6.5103    0.00 
    5299      0.566822   489.0  -3939.30    1237.8   39.39     38.2075      0.4861      1.0685     0.0     0.0      6.5096    0.00 
    5300      0.566931   488.8  -3940.68    1236.4   39.41     38.1552      0.4863      1.0779     0.0     0.0      6.5089    0.00 
    5301      0.567041   488.7  -3941.79    1233.6   39.42     38.0612      0.4865      1.0868     0.0     0.0      6.5083    0.00 
    5302      0.567152   488.9  -3941.79    1237.1   39.42     38.1700      0.4865      1.0813     0.0     0.0      6.5076    0.00 
    5303      0.567260   488.7  -3943.45    1235.0   39.43     38.0943      0.4868      1.0701     0.0     0.0      6.5069    0.00 
    5304      0.567369   488.6  -3944.28    1233.6   39.44     38.0455      0.4869      1.0474     0.0     0.0      6.5062    0.00 
    5305      0.567470   488.9  -3944.00    1236.4   39.44     38.1343      0.4868      1.0392     0.0     0.0      6.5056    0.00 
    5306      0.567580   488.8  -3944.55    1235.7   39.45     38.1091      0.4869      1.0319     0.0     0.0      6.5049    0.00 
    5307      0.567690   488.8  -3945.94    1235.7   39.46     38.1004      0.4872      1.0272     0.0     0.0      6.5042    0.00 
    5308      0.567798   489.0  -3945.94    1237.8   39.46     38.1656      0.4872      0.9903     0.0     0.0      6.5036    0.00 
    5309      0.567890   489.1  -3946.21    1237.1   39.46     38.1421      0.4872      1.0198     0.0     0.0      6.5030    0.00 
    5310      0.567998   489.1  -3947.04    1237.1   39.47     38.1369      0.4873      1.0048     0.0     0.0      6.5023    0.00 
    5311      0.568108   488.8  -3948.43    1236.4   39.48     38.1064      0.4876      1.0429     0.0     0.0      6.5016    0.00 
    5312      0.568218   488.9  -3948.43    1236.4   39.48     38.1064      0.4876      1.0299     0.0     0.0      6.5010    0.00 
    5313      0.568326   489.1  -3948.70    1239.2   39.49     38.1917      0.4876      1.0732     0.0     0.0      6.5003    0.00 
    5314      0.568428   488.9  -3950.36    1235.7   39.50     38.0725      0.4879      1.0691     0.0     0.0      6.4997    0.00 
    5315      0.568537   488.9  -3950.92    1237.1   39.51     38.1125      0.4880      1.0799     0.0     0.0      6.4990    0.00 
    5316      0.568646   488.9  -3951.75    1235.0   39.52     38.0421      0.4881      1.1048     0.0     0.0      6.4983    0.00 
    5317      0.568756   489.2  -3951.19    1239.9   39.51     38.1977      0.4880      1.0814     0.0     0.0      6.4976    0.00 
    5318      0.568867   488.6  -3954.24    1233.6   39.54     37.9829      0.4885      1.1170     0.0     0.0      6.4970    0.00 
    5319      0.568975   488.8  -3954.24    1235.0   39.54     38.0264      0.4885      1.0671     0.0     0.0      6.4963    0.00 
    5320      0.569083   489.0  -3954.24    1237.8   39.54     38.1133      0.4885      1.0990     0.0     0.0      6.4956    0.00 
    5321      0.569174   488.9  -3954.79    1237.8   39.55     38.1098      0.4886      1.0292     0.0     0.0      6.4951    0.00 
    5322      0.569284   489.2  -3955.62    1237.8   39.56     38.1046      0.4888      1.0491     0.0     0.0      6.4944    0.00 
    5323      0.569403   488.9  -3956.17    1235.0   39.56     38.0142      0.4889      1.0138     0.0     0.0      6.4937    0.00 
    5324      0.569512   489.2  -3956.45    1237.8   39.56     38.0994      0.4889      1.0218     0.0     0.0      6.4930    0.00 
    5325      0.569602   488.9  -3957.83    1235.7   39.58     38.0255      0.4891      1.0216     0.0     0.0      6.4924    0.00 
    5326      0.569711   488.8  -3958.66    1235.7   39.59     38.0203      0.4893      0.9757     0.0     0.0      6.4918    0.00 
    5327      0.569819   488.6  -3960.60    1231.5   39.61     37.8778      0.4896      0.9898     0.0     0.0      6.4911    0.00 
    5328      0.569927   489.1  -3959.49    1237.1   39.59     38.0585      0.4894      0.9478     0.0     0.0      6.4904    0.00 
    5329      0.570036   489.2  -3959.77    1238.5   39.60     38.1001      0.4895      0.9697     0.0     0.0      6.4897    0.00 
    5330      0.570145   489.2  -3960.32    1237.8   39.60     38.0750      0.4895      0.9691     0.0     0.0      6.4891    0.00 
    5331      0.570254   489.3  -3960.60    1239.9   39.61     38.1383      0.4896      1.0028     0.0     0.0      6.4884    0.00 
    5332      0.570354   489.1  -3961.71    1237.1   39.62     38.0445      0.4898      1.0205     0.0     0.0      6.4878    0.00 
    5333      0.570465   489.2  -3962.54    1238.5   39.63     38.0827      0.4899      1.0407     0.0     0.0      6.4871    0.00 
    5334      0.570574   489.1  -3963.92    1236.4   39.64     38.0089      0.4901      1.0186     0.0     0.0      6.4864    0.00 
    5335      0.570682   489.1  -3964.47    1237.1   39.64     38.0271      0.4902      1.0540     0.0     0.0      6.4857    0.00 
    5336      0.570790   489.3  -3964.47    1239.2   39.64     38.0922      0.4902      1.0319     0.0     0.0      6.4851    0.00 
    5337      0.570899   489.1  -3965.86    1235.7   39.66     37.9750      0.4905      1.0848     0.0     0.0      6.4844    0.00 
    5338      0.571009   489.2  -3965.86    1237.1   39.66     38.0184      0.4905      1.0283     0.0     0.0      6.4837    0.00 
    5339      0.571100   488.8  -3967.24    1235.0   39.67     37.9446      0.4907      1.0452     0.0     0.0      6.4832    0.00 
    5340      0.571211   488.7  -3968.62    1235.0   39.69     37.9359      0.4909      1.0138     0.0     0.0      6.4825    0.00 
    5341      0.571330   489.3  -3967.24    1239.2   39.67     38.0747      0.4907      0.9986     0.0     0.0      6.4817    0.00 
    5342      0.571421   489.0  -3969.45    1235.7   39.69     37.9524      0.4911      0.9983     0.0     0.0      6.4812    0.00 
    5343      0.571529   489.7  -3967.79    1242.8   39.68     38.1796      0.4908      0.9297     0.0     0.0      6.4805    0.00 
    5344      0.571638   489.0  -3971.11    1235.7   39.71     37.9419      0.4913      0.9846     0.0     0.0      6.4798    0.00 
    5345      0.571748   489.3  -3970.84    1237.1   39.71     37.9870      0.4913      0.9445     0.0     0.0      6.4792    0.00 
    5346      0.571856   489.2  -3971.11    1237.1   39.71     37.9853      0.4913      1.0217     0.0     0.0      6.4785    0.00 
    5347      0.571965   489.2  -3971.39    1239.9   39.71     38.0702      0.4914      0.9667     0.0     0.0      6.4778    0.00 
    5348      0.572075   489.3  -3971.67    1240.6   39.72     38.0901      0.4914      1.0035     0.0     0.0      6.4771    0.00 
    5349      0.572187   489.1  -3974.16    1236.4   39.74     37.9444      0.4918      1.0114     0.0     0.0      6.4765    0.00 
    5350      0.572278   489.3  -3973.88    1238.5   39.74     38.0112      0.4918      1.0360     0.0     0.0      6.4759    0.00 
    5351      0.572396   489.5  -3973.88    1239.9   39.74     38.0545      0.4918      1.0750     0.0     0.0      6.4752    0.00 
    5352      0.572507   489.2  -3974.99    1237.8   39.75     37.9825      0.4920      1.0296     0.0     0.0      6.4745    0.00 
    5353      0.572598   489.2  -3976.09    1237.8   39.76     37.9755      0.4922      1.0838     0.0     0.0      6.4739    0.00 
    5354      0.572706   489.1  -3977.20    1237.1   39.77     37.9469      0.4923      1.0583     0.0     0.0      6.4733    0.00 
    5355      0.572815   489.2  -3977.48    1237.8   39.77     37.9668      0.4924      1.1048     0.0     0.0      6.4726    0.00 
    5356      0.572924   489.2  -3977.48    1239.9   39.77     38.0318      0.4924      1.0906     0.0     0.0      6.4719    0.00 
    5357      0.573033   489.2  -3978.58    1238.5   39.79     37.9815      0.4926      1.0648     0.0     0.0      6.4712    0.00 
    5358      0.573142   489.1  -3980.24    1235.7   39.80     37.8845      0.4928      1.0835     0.0     0.0      6.4706    0.00 
    5359      0.573251   489.2  -3979.14    1240.6   39.79     38.0429      0.4927      1.0742     0.0     0.0      6.4699    0.00 
    5360      0.573353   489.1  -3980.24    1237.8   39.80     37.9494      0.4928      1.1054     0.0     0.0      6.4693    0.00 
    5361      0.573463   489.2  -3981.63    1239.2   39.82     37.9839      0.4931      1.0649     0.0     0.0      6.4686    0.00 
    5362      0.573573   489.0  -3983.01    1236.4   39.83     37.8887      0.4933      1.0666     0.0     0.0      6.4679    0.00 
    5363      0.573681   489.2  -3983.29    1239.2   39.83     37.9734      0.4934      1.0513     0.0     0.0      6.4672    0.00 
    5364      0.573789   489.1  -3983.84    1238.5   39.84     37.9483      0.4934      1.0499     0.0     0.0      6.4666    0.00 
    5365      0.573897   489.1  -3984.39    1237.8   39.84     37.9232      0.4935      1.0333     0.0     0.0      6.4659    0.00 
    5366      0.574006   489.2  -3984.12    1240.6   39.84     38.0114      0.4935      0.9849     0.0     0.0      6.4652    0.00 
    5367      0.574097   489.2  -3985.78    1239.2   39.86     37.9577      0.4938      1.0095     0.0     0.0      6.4647    0.00 
    5368      0.574208   489.2  -3986.05    1238.5   39.86     37.9344      0.4938      0.9818     0.0     0.0      6.4640    0.00 
    5369      0.574325   489.1  -3986.61    1239.2   39.87     37.9525      0.4939      1.0055     0.0     0.0      6.4633    0.00 
    5370      0.574418   489.0  -3987.71    1237.8   39.88     37.9023      0.4941      0.9680     0.0     0.0      6.4627    0.00 
    5371      0.574526   489.3  -3987.44    1239.9   39.87     37.9689      0.4940      0.9668     0.0     0.0      6.4621    0.00 
    5372      0.574634   488.8  -3989.65    1236.4   39.90     37.8469      0.4944      0.9630     0.0     0.0      6.4614    0.00 
    5373      0.574742   489.2  -3989.37    1239.2   39.89     37.9350      0.4944      0.9819     0.0     0.0      6.4607    0.00 
    5374      0.574851   489.2  -3989.10    1242.0   39.89     38.0232      0.4943      1.0020     0.0     0.0      6.4601    0.00 
    5375      0.574961   489.2  -3989.65    1242.0   39.90     38.0197      0.4944      0.9783     0.0     0.0      6.4594    0.00 
    5376      0.575070   489.1  -3991.59    1237.8   39.92     37.8779      0.4947      0.9947     0.0     0.0      6.4587    0.00 
    5377      0.575179   489.2  -3991.86    1239.9   39.92     37.9409      0.4948      0.9846     0.0     0.0      6.4580    0.00 
    5378      0.575281   489.1  -3992.69    1238.5   39.93     37.8925      0.4949      1.0040     0.0     0.0      6.4574    0.00 
    5379      0.575390   489.1  -3992.97    1240.6   39.93     37.9555      0.4950      1.0049     0.0     0.0      6.4567    0.00 
    5380      0.575500   488.9  -3994.07    1238.5   39.94     37.8838      0.4951      0.9674     0.0     0.0      6.4561    0.00 
    5381      0.575610   489.0  -3994.91    1239.2   39.95     37.9001      0.4953      0.9893     0.0     0.0      6.4554    0.00 
    5382      0.575718   488.9  -3995.18    1239.2   39.95     37.8984      0.4953      0.9767     0.0     0.0      6.4547    0.00 
    5383      0.575809   489.2  -3995.18    1241.3   39.95     37.9631      0.4953      0.9853     0.0     0.0      6.4542    0.00 
    5384      0.575918   489.1  -3996.01    1242.0   39.96     37.9794      0.4955      0.9940     0.0     0.0      6.4535    0.00 
    5385      0.576028   489.2  -3995.73    1243.5   39.96     38.0243      0.4954      0.9810     0.0     0.0      6.4528    0.00 
    5386      0.576138   488.8  -3998.22    1237.8   39.98     37.8360      0.4958      1.0013     0.0     0.0      6.4521    0.00 
    5387      0.576237   489.2  -3997.95    1242.8   39.98     37.9888      0.4958      0.9896     0.0     0.0      6.4515    0.00 
    5388      0.576348   489.0  -3999.05    1242.0   39.99     37.9602      0.4960      1.0400     0.0     0.0      6.4508    0.00 
    5389      0.576457   489.1  -3999.61    1242.0   40.00     37.9567      0.4961      0.9974     0.0     0.0      6.4502    0.00 
    5390      0.576565   489.0  -4000.44    1241.3   40.00     37.9299      0.4962      1.0343     0.0     0.0      6.4495    0.00 
    5391      0.576673   488.9  -4000.44    1240.6   40.00     37.9083      0.4962      1.0045     0.0     0.0      6.4488    0.00 
    5392      0.576782   489.1  -4000.99    1242.0   40.01     37.9479      0.4963      1.0611     0.0     0.0      6.4482    0.00 
    5393      0.576892   489.0  -4002.65    1241.3   40.03     37.9159      0.4966      1.0449     0.0     0.0      6.4475    0.00 
    5394      0.577000   489.1  -4002.37    1240.6   40.02     37.8961      0.4965      1.0541     0.0     0.0      6.4468    0.00 
    5395      0.577108   489.0  -4003.20    1242.8   40.03     37.9555      0.4967      1.0525     0.0     0.0      6.4462    0.00 
    5396      0.577210   488.8  -4004.59    1242.0   40.05     37.9252      0.4969      1.0310     0.0     0.0      6.4455    0.00 
    5397      0.577318   488.7  -4005.69    1238.5   40.06     37.8105      0.4971      1.0662     0.0     0.0      6.4449    0.00 
    5398      0.577429   489.0  -4004.59    1242.8   40.05     37.9467      0.4969      1.0267     0.0     0.0      6.4442    0.00 
    5399      0.577520   488.8  -4006.25    1242.0   40.06     37.9147      0.4972      1.0770     0.0     0.0      6.4436    0.00 
    5400      0.577631   488.9  -4006.52    1242.8   40.07     37.9345      0.4972      1.0262     0.0     0.0      6.4430    0.00 
    5401      0.577739   488.7  -4008.18    1239.2   40.08     37.8163      0.4975      1.0721     0.0     0.0      6.4423    0.00 
    5402      0.577848   488.8  -4008.46    1241.3   40.08     37.8792      0.4975      1.0578     0.0     0.0      6.4416    0.00 
    5403      0.577958   488.9  -4007.91    1244.2   40.08     37.9688      0.4975      1.0706     0.0     0.0      6.4410    0.00 
    5404      0.578068   488.7  -4010.12    1240.6   40.10     37.8471      0.4978      1.0342     0.0     0.0      6.4403    0.00 
    5405      0.578170   488.8  -4010.12    1242.0   40.10     37.8902      0.4978      1.0351     0.0     0.0      6.4397    0.00 
    5406      0.578279   488.8  -4010.67    1242.0   40.11     37.8867      0.4979      1.0469     0.0     0.0      6.4390    0.00 
    5407      0.578389   489.2  -4011.23    1244.2   40.11     37.9478      0.4980      1.0377     0.0     0.0      6.4383    0.00 
    5408      0.578497   488.7  -4012.61    1241.3   40.13     37.8529      0.4982      1.0585     0.0     0.0      6.4377    0.00 
    5409      0.578607   488.8  -4012.89    1243.5   40.13     37.9157      0.4983      1.0096     0.0     0.0      6.4370    0.00 
    5410      0.578698   488.6  -4014.27    1242.8   40.14     37.8855      0.4985      1.0128     0.0     0.0      6.4364    0.00 
    5411      0.578807   488.7  -4014.82    1240.6   40.15     37.8174      0.4986      0.9692     0.0     0.0      6.4358    0.00 
    5412      0.578916   488.7  -4014.55    1242.0   40.15     37.8622      0.4986      0.9858     0.0     0.0      6.4351    0.00 
    5413      0.579024   488.8  -4014.55    1242.8   40.15     37.8837      0.4986      0.9668     0.0     0.0      6.4344    0.00 
    5414      0.579144   488.7  -4015.93    1243.5   40.16     37.8965      0.4988      0.9770     0.0     0.0      6.4337    0.00 
    5415      0.579235   488.8  -4016.21    1242.8   40.16     37.8732      0.4988      0.9595     0.0     0.0      6.4332    0.00 
    5416      0.579343   488.6  -4017.59    1242.0   40.18     37.8429      0.4991      0.9678     0.0     0.0      6.4325    0.00 
    5417      0.579454   488.6  -4018.70    1241.3   40.19     37.8144      0.4993      0.9721     0.0     0.0      6.4318    0.00 
    5418      0.579563   488.6  -4018.14    1244.2   40.18     37.9039      0.4992      0.9506     0.0     0.0      6.4311    0.00 
    5419      0.579672   488.7  -4018.97    1243.5   40.19     37.8772      0.4993      0.9953     0.0     0.0      6.4305    0.00 
    5420      0.579780   488.8  -4018.97    1246.3   40.19     37.9632      0.4993      0.9939     0.0     0.0      6.4298    0.00 
    5421      0.579890   488.6  -4020.91    1243.5   40.21     37.8649      0.4996      1.0451     0.0     0.0      6.4291    0.00 
    5422      0.579999   488.5  -4021.46    1242.8   40.21     37.8399      0.4997      1.0461     0.0     0.0      6.4285    0.00 
    5423      0.580090   488.7  -4020.91    1244.2   40.21     37.8864      0.4996      1.0728     0.0     0.0      6.4279    0.00 
    5424      0.580210   488.6  -4022.85    1242.0   40.23     37.8097      0.4999      1.0748     0.0     0.0      6.4272    0.00 
    5425      0.580318   488.7  -4022.57    1245.6   40.23     37.9189      0.4999      1.0906     0.0     0.0      6.4265    0.00 
    5426      0.580411   488.5  -4023.40    1244.2   40.23     37.8706      0.5000      1.0768     0.0     0.0      6.4259    0.00 
    5427      0.580519   488.6  -4024.51    1243.5   40.25     37.8421      0.5002      1.0253     0.0     0.0      6.4253    0.00 
    5428      0.580629   488.4  -4025.89    1243.5   40.26     37.8334      0.5005      1.0324     0.0     0.0      6.4246    0.00 
    5429      0.580738   488.3  -4026.72    1242.0   40.27     37.7852      0.5006      0.9893     0.0     0.0      6.4239    0.00 
    5430      0.580846   488.4  -4027.27    1242.8   40.27     37.8032      0.5007      0.9819     0.0     0.0      6.4233    0.00 
    5431      0.580956   488.6  -4026.72    1245.6   40.27     37.8925      0.5006      0.9101     0.0     0.0      6.4226    0.00 
    5432      0.581065   488.5  -4027.83    1244.2   40.28     37.8426      0.5008      0.8691     0.0     0.0      6.4219    0.00 
    5433      0.581168   488.3  -4029.76    1240.6   40.30     37.7230      0.5011      0.8645     0.0     0.0      6.4213    0.00 
    5434      0.581277   488.6  -4028.66    1246.3   40.29     37.9017      0.5009      0.8827     0.0     0.0      6.4206    0.00 
    5435      0.581387   488.9  -4026.72    1251.9   40.27     38.0858      0.5006      0.9155     0.0     0.0      6.4200    0.00 
    5436      0.581479   488.8  -4027.83    1251.2   40.28     38.0572      0.5008      0.9269     0.0     0.0      6.4194    0.00 
    5437      0.581588   488.4  -4030.59    1244.2   40.31     37.8251      0.5012      0.9575     0.0     0.0      6.4188    0.00 
    5438      0.581696   488.3  -4031.98    1244.2   40.32     37.8163      0.5015      1.0146     0.0     0.0      6.4181    0.00 
    5439      0.581805   488.4  -4031.98    1244.9   40.32     37.8377      0.5015      1.0978     0.0     0.0      6.4174    0.00 
    5440      0.581915   488.6  -4031.98    1248.4   40.32     37.9450      0.5015      1.1115     0.0     0.0      6.4168    0.00 
    5441      0.582023   488.5  -4033.36    1246.3   40.33     37.8718      0.5017      1.0986     0.0     0.0      6.4161    0.00 
    5442      0.582121   488.4  -4034.47    1245.6   40.34     37.8434      0.5019      1.1187     0.0     0.0      6.4155    0.00 
    5443      0.582232   488.4  -4034.47    1246.3   40.34     37.8648      0.5019      1.1506     0.0     0.0      6.4148    0.00 
    5444      0.582341   488.2  -4035.57    1245.6   40.36     37.8364      0.5021      1.1540     0.0     0.0      6.4142    0.00 
    5445      0.582452   488.3  -4035.85    1245.6   40.36     37.8346      0.5021      1.1364     0.0     0.0      6.4135    0.00 
    5446      0.582563   488.4  -4036.40    1247.0   40.36     37.8740      0.5022      1.0771     0.0     0.0      6.4128    0.00 
    5447      0.582672   487.9  -4038.34    1242.8   40.38     37.7331      0.5025      1.0708     0.0     0.0      6.4121    0.00 
    5448      0.582780   488.0  -4039.17    1242.0   40.39     37.7064      0.5027      1.0439     0.0     0.0      6.4115    0.00 
    5449      0.582870   488.3  -4038.62    1246.3   40.39     37.8385      0.5026      1.0732     0.0     0.0      6.4109    0.00 
    5450      0.582978   488.3  -4038.89    1245.6   40.39     37.8153      0.5026      1.0356     0.0     0.0      6.4103    0.00 
    5451      0.583096   488.3  -4040.28    1245.6   40.40     37.8065      0.5029      1.0294     0.0     0.0      6.4095    0.00 
    5452      0.583206   488.1  -4041.38    1244.2   40.41     37.7567      0.5031      1.0278     0.0     0.0      6.4089    0.00 
    5453      0.583298   488.5  -4040.28    1249.8   40.40     37.9351      0.5029      1.0372     0.0     0.0      6.4083    0.00 
    5454      0.583408   488.0  -4042.77    1244.9   40.43     37.7693      0.5033      1.0555     0.0     0.0      6.4077    0.00 
    5455      0.583517   488.2  -4042.21    1247.7   40.42     37.8585      0.5032      1.0105     0.0     0.0      6.4070    0.00 
    5456      0.583626   488.2  -4043.60    1246.3   40.44     37.8069      0.5034      1.0311     0.0     0.0      6.4063    0.00 
    5457      0.583736   488.0  -4044.70    1245.6   40.45     37.7785      0.5036      0.9884     0.0     0.0      6.4057    0.00 
    5458      0.583846   488.2  -4045.26    1244.2   40.45     37.7321      0.5037      1.0219     0.0     0.0      6.4050    0.00 
    5459      0.583954   488.1  -4045.26    1247.0   40.45     37.8178      0.5037      0.9693     0.0     0.0      6.4043    0.00 
    5460      0.584054   488.0  -4046.09    1246.3   40.46     37.7911      0.5038      0.9871     0.0     0.0      6.4037    0.00 
    5461      0.584164   488.1  -4046.64    1246.3   40.47     37.7876      0.5039      0.9694     0.0     0.0      6.4031    0.00 
    5462      0.584273   488.1  -4047.19    1247.0   40.47     37.8055      0.5040      0.9684     0.0     0.0      6.4024    0.00 
    5463      0.584381   488.0  -4048.30    1246.3   40.48     37.7770      0.5042      0.9788     0.0     0.0      6.4017    0.00 
    5464      0.584492   488.2  -4047.75    1248.4   40.48     37.8447      0.5041      0.9593     0.0     0.0      6.4011    0.00 
    5465      0.584585   488.2  -4048.85    1246.3   40.49     37.7735      0.5043      0.9623     0.0     0.0      6.4005    0.00 
    5466      0.584693   487.9  -4049.96    1247.0   40.50     37.7879      0.5045      0.9724     0.0     0.0      6.3999    0.00 
    5467      0.584801   488.1  -4049.68    1248.4   40.50     37.8324      0.5044      0.9919     0.0     0.0      6.3992    0.00 
    5468      0.584909   488.1  -4050.51    1248.4   40.51     37.8271      0.5046      0.9925     0.0     0.0      6.3986    0.00 
    5469      0.585010   487.8  -4052.45    1245.6   40.52     37.7293      0.5049      0.9901     0.0     0.0      6.3979    0.00
