Repository: LightForm-group/dilatometer_modelling_and_constitutive_behaviour

# dilatometer_modelling_and_constitutive_behaviour

Created with work by Inigo Howe, Patryk Jedrasiak, Hugh Shercliff

This program contains a method of testing various constitutive models and extracting the constitutive behaviour of dilatometer samples correcting for inhomogeneities in termperature, strain and strain rate. The model is currently configured to a dilatometer run under vacuum, with no active cooling during the deformation for a sample of length 10mm with a diameter of 5mm. For both heatup and deformation the temperature is fitted to the experimental central themocoupole temperature for any general temperature profile.

File: experimental_data/deformation/1/520/009_Compression_Inigo_Al_6110_REF_SHT_540C_Deform_520C_1.0s-1__1.asc (part 18 of 25)
 C:\WinTA100\DIL805.PRO\Data\Deformation\Inigo\009_Compression_Inigo_Al_6110_REF_SHT_540C_Deform_520C_1.0s-1__1.asc
     No.          Time   Tem.1        DL     Force  Strain   kf (Def.)    Phi  (D)    Phi* (D)   Tem.2   Tem.3        Poti      HF 
                     s      °C        µm         N       %       N/mm²                     1/s      °C      °C          mm       % 
    5167      0.599202   523.7  -4158.48    1244.2   41.58     37.0147      0.5300      1.0572     0.0     0.0      6.3415    0.00 
    5168      0.599311   524.1  -4157.92    1247.0   41.58     37.1023      0.5299      1.0501     0.0     0.0      6.3409    0.00 
    5169      0.599437   523.8  -4159.04    1245.6   41.59     37.0531      0.5301      1.0591     0.0     0.0      6.3401    0.00 
    5170      0.599547   523.8  -4160.45    1244.9   41.60     37.0232      0.5304      1.0659     0.0     0.0      6.3395    0.00 
    5171      0.599673   523.7  -4160.45    1244.2   41.60     37.0022      0.5304      1.0630     0.0     0.0      6.3388    0.00 
    5172      0.599782   523.8  -4161.57    1244.9   41.62     37.0161      0.5306      1.0259     0.0     0.0      6.3381    0.00 
    5173      0.599893   523.7  -4162.70    1244.2   41.63     36.9880      0.5308      1.0329     0.0     0.0      6.3374    0.00 
    5174      0.600010   523.8  -4162.98    1245.6   41.63     37.0282      0.5308      1.0062     0.0     0.0      6.3367    0.00 
    5175      0.600122   523.8  -4163.54    1244.9   41.64     37.0036      0.5309      0.9997     0.0     0.0      6.3361    0.00 
    5176      0.600248   523.7  -4164.38    1245.6   41.64     37.0192      0.5310      1.0294     0.0     0.0      6.3353    0.00 
    5177      0.600357   524.5  -4162.70    1252.6   41.63     37.2397      0.5308      1.0032     0.0     0.0      6.3347    0.00 
    5178      0.600485   523.9  -4165.79    1247.0   41.66     37.0523      0.5313      1.0737     0.0     0.0      6.3339    0.00 
    5179      0.600593   523.8  -4166.35    1246.3   41.66     37.0277      0.5314      1.0430     0.0     0.0      6.3333    0.00 
    5180      0.600701   523.8  -4166.35    1248.4   41.66     37.0906      0.5314      1.1100     0.0     0.0      6.3326    0.00 
    5181      0.600829   523.7  -4168.04    1246.3   41.68     37.0170      0.5317      1.0582     0.0     0.0      6.3319    0.00 
    5182      0.600949   523.7  -4169.16    1245.6   41.69     36.9889      0.5319      1.1102     0.0     0.0      6.3311    0.00 
    5183      0.601058   523.6  -4169.16    1247.0   41.69     37.0308      0.5319      1.0597     0.0     0.0      6.3305    0.00 
    5184      0.601167   524.2  -4169.16    1248.4   41.69     37.0728      0.5319      1.0783     0.0     0.0      6.3298    0.00 
    5185      0.601297   523.7  -4171.41    1245.6   41.71     36.9747      0.5322      1.0698     0.0     0.0      6.3291    0.00 
    5186      0.601405   523.8  -4170.85    1248.4   41.71     37.0620      0.5322      1.0044     0.0     0.0      6.3284    0.00 
    5187      0.601514   523.5  -4173.66    1245.6   41.74     36.9604      0.5326      1.0317     0.0     0.0      6.3278    0.00 
    5188      0.601644   523.8  -4171.97    1249.1   41.72     37.0758      0.5323      0.9477     0.0     0.0      6.3270    0.00 
    5189      0.601752   523.8  -4173.66    1247.0   41.74     37.0023      0.5326      0.9542     0.0     0.0      6.3264    0.00 
    5190      0.601861   523.8  -4174.22    1247.0   41.74     36.9987      0.5327      0.9004     0.0     0.0      6.3257    0.00 
    5191      0.601980   523.8  -4173.94    1249.1   41.74     37.0633      0.5327      0.9465     0.0     0.0      6.3250    0.00 
    5192      0.602109   524.0  -4175.07    1249.1   41.75     37.0562      0.5329      0.9103     0.0     0.0      6.3242    0.00 
    5193      0.602219   523.9  -4175.63    1249.8   41.76     37.0735      0.5330      0.9704     0.0     0.0      6.3236    0.00 
    5194      0.602327   523.9  -4175.63    1250.5   41.76     37.0944      0.5330      0.9416     0.0     0.0      6.3229    0.00 
    5195      0.602454   523.7  -4177.31    1249.1   41.77     37.0419      0.5333      0.9802     0.0     0.0      6.3222    0.00 
    5196      0.602564   523.8  -4177.88    1249.8   41.78     37.0592      0.5334      0.9966     0.0     0.0      6.3216    0.00 
    5197      0.602690   523.9  -4177.88    1249.8   41.78     37.0592      0.5334      1.0335     0.0     0.0      6.3208    0.00 
    5198      0.602800   523.8  -4179.28    1249.1   41.79     37.0293      0.5336      1.0578     0.0     0.0      6.3201    0.00 
    5199      0.602918   523.9  -4179.84    1249.1   41.80     37.0258      0.5337      1.0695     0.0     0.0      6.3195    0.00 
    5200      0.603027   523.6  -4181.25    1248.4   41.81     36.9959      0.5339      1.0968     0.0     0.0      6.3188    0.00 
    5201      0.603137   523.9  -4180.69    1251.2   41.81     37.0831      0.5338      1.0819     0.0     0.0      6.3182    0.00 
    5202      0.603264   523.6  -4182.94    1247.7   41.83     36.9643      0.5342      1.1119     0.0     0.0      6.3174    0.00 
    5203      0.603374   523.9  -4181.81    1250.5   41.82     37.0551      0.5340      1.0741     0.0     0.0      6.3168    0.00 
    5204      0.603502   523.9  -4183.50    1251.9   41.83     37.0861      0.5343      1.1073     0.0     0.0      6.3160    0.00 
    5205      0.603611   523.8  -4184.90    1248.4   41.85     36.9727      0.5346      1.0676     0.0     0.0      6.3154    0.00 
    5206      0.603720   523.8  -4184.90    1249.8   41.85     37.0145      0.5346      1.0664     0.0     0.0      6.3147    0.00 
    5207      0.603841   523.7  -4186.31    1248.4   41.86     36.9637      0.5348      1.0428     0.0     0.0      6.3140    0.00 
    5208      0.603951   523.7  -4186.87    1248.4   41.87     36.9602      0.5349      1.0254     0.0     0.0      6.3133    0.00 
    5209      0.604078   523.8  -4187.15    1250.5   41.87     37.0210      0.5350      1.0154     0.0     0.0      6.3126    0.00 
    5210      0.604185   523.8  -4187.72    1251.2   41.88     37.0384      0.5351      0.9909     0.0     0.0      6.3120    0.00 
    5211      0.604314   523.9  -4188.00    1253.3   41.88     37.0992      0.5351      1.0088     0.0     0.0      6.3112    0.00 
    5212      0.604422   523.8  -4189.40    1252.6   41.89     37.0694      0.5353      0.9656     0.0     0.0      6.3105    0.00 
    5213      0.604530   523.8  -4189.96    1250.5   41.90     37.0031      0.5354      0.9901     0.0     0.0      6.3099    0.00 
    5214      0.604657   524.0  -4189.68    1252.6   41.90     37.0676      0.5354      0.9859     0.0     0.0      6.3091    0.00 
    5215      0.604768   523.9  -4190.81    1251.9   41.91     37.0395      0.5356      0.9723     0.0     0.0      6.3085    0.00 
    5216      0.604887   523.8  -4192.49    1250.5   41.92     36.9870      0.5359      1.0024     0.0     0.0      6.3078    0.00 
    5217      0.604995   523.9  -4191.93    1251.2   41.92     37.0115      0.5358      1.0064     0.0     0.0      6.3071    0.00 
    5218      0.605120   523.6  -4193.90    1249.1   41.94     36.9363      0.5361      1.0407     0.0     0.0      6.3064    0.00 
    5219      0.605230   523.8  -4193.90    1250.5   41.94     36.9781      0.5361      1.0340     0.0     0.0      6.3057    0.00 
    5220      0.605357   524.0  -4193.90    1253.3   41.94     37.0615      0.5361      1.0779     0.0     0.0      6.3050    0.00 
    5221      0.605465   523.8  -4195.02    1254.0   41.95     37.0752      0.5363      1.0800     0.0     0.0      6.3043    0.00 
    5222      0.605573   523.8  -4195.59    1251.9   41.96     37.0091      0.5364      1.1360     0.0     0.0      6.3037    0.00 
    5223      0.605701   523.8  -4196.43    1253.3   41.96     37.0454      0.5366      1.0973     0.0     0.0      6.3029    0.00 
    5224      0.605821   523.8  -4197.27    1252.6   41.97     37.0192      0.5367      1.1646     0.0     0.0      6.3022    0.00 
    5225      0.605930   523.8  -4198.68    1252.6   41.99     37.0102      0.5369      1.1056     0.0     0.0      6.3016    0.00 
    5226      0.606039   523.7  -4200.08    1250.5   42.00     36.9387      0.5372      1.1218     0.0     0.0      6.3010    0.00 
    5227      0.606169   523.8  -4199.80    1253.3   42.00     37.0239      0.5371      1.1218     0.0     0.0      6.3002    0.00 
    5228      0.606277   523.9  -4199.80    1254.8   42.00     37.0656      0.5371      1.0692     0.0     0.0      6.2996    0.00 
    5229      0.606387   523.2  -4204.02    1244.2   42.04     36.7261      0.5379      1.0721     0.0     0.0      6.2989    0.00 
    5230      0.606516   523.9  -4200.93    1255.5   42.01     37.0792      0.5373      0.9935     0.0     0.0      6.2982    0.00 
    5231      0.606624   523.7  -4202.90    1252.6   42.03     36.9833      0.5377      1.0311     0.0     0.0      6.2975    0.00 
    5232      0.606734   523.8  -4202.90    1254.0   42.03     37.0250      0.5377      0.9414     0.0     0.0      6.2969    0.00 
    5233      0.606854   523.9  -4203.46    1254.0   42.03     37.0214      0.5378      0.9896     0.0     0.0      6.2962    0.00 
    5234      0.606983   523.8  -4204.30    1252.6   42.04     36.9743      0.5379      0.9422     0.0     0.0      6.2954    0.00 
    5235      0.607093   523.8  -4205.14    1254.8   42.05     37.0314      0.5381      1.0037     0.0     0.0      6.2948    0.00 
    5236      0.607202   523.6  -4207.11    1251.2   42.07     36.9147      0.5384      0.9813     0.0     0.0      6.2941    0.00 
    5237      0.607331   523.9  -4205.99    1255.5   42.06     37.0469      0.5382      0.9979     0.0     0.0      6.2934    0.00 
    5238      0.607439   523.8  -4207.11    1254.8   42.07     37.0188      0.5384      1.0136     0.0     0.0      6.2927    0.00 
    5239      0.607547   523.9  -4207.67    1254.8   42.08     37.0153      0.5385      0.9879     0.0     0.0      6.2921    0.00 
    5240      0.607673   524.1  -4207.96    1256.9   42.08     37.0759      0.5385      1.0438     0.0     0.0      6.2913    0.00 
    5241      0.607791   523.8  -4209.08    1254.8   42.09     37.0063      0.5387      1.0286     0.0     0.0      6.2906    0.00 
    5242      0.607900   523.7  -4210.49    1254.8   42.10     36.9973      0.5390      1.0668     0.0     0.0      6.2900    0.00 
    5243      0.608011   523.6  -4210.77    1252.6   42.11     36.9331      0.5390      1.0103     0.0     0.0      6.2893    0.00 
    5244      0.608137   523.5  -4213.02    1251.9   42.13     36.8979      0.5394      1.0113     0.0     0.0      6.2886    0.00 
    5245      0.608247   523.9  -4212.17    1254.8   42.12     36.9865      0.5393      0.9999     0.0     0.0      6.2879    0.00 
    5246      0.608357   523.8  -4212.17    1256.2   42.12     37.0281      0.5393      1.0014     0.0     0.0      6.2873    0.00 
    5247      0.608483   523.8  -4213.30    1255.5   42.13     37.0001      0.5395      1.0167     0.0     0.0      6.2865    0.00 
    5248      0.608593   524.2  -4212.45    1259.7   42.12     37.1303      0.5393      1.0273     0.0     0.0      6.2859    0.00 
    5249      0.608733   523.8  -4214.70    1257.6   42.15     37.0535      0.5397      1.0414     0.0     0.0      6.2851    0.00 
    5250      0.608824   523.7  -4216.39    1253.3   42.16     36.9180      0.5400      1.0617     0.0     0.0      6.2845    0.00 
    5251      0.608951   523.7  -4216.11    1255.5   42.16     36.9822      0.5399      1.0815     0.0     0.0      6.2838    0.00 
    5252      0.609061   523.8  -4216.67    1254.8   42.17     36.9578      0.5400      1.0789     0.0     0.0      6.2831    0.00 
    5253      0.609171   523.8  -4217.79    1256.2   42.18     36.9921      0.5402      1.0884     0.0     0.0      6.2825    0.00 
    5254      0.609297   523.7  -4218.64    1254.8   42.19     36.9452      0.5404      1.0817     0.0     0.0      6.2817    0.00 
    5255      0.609405   523.8  -4219.20    1255.5   42.19     36.9624      0.5405      1.0894     0.0     0.0      6.2811    0.00 
    5256      0.609533   523.8  -4219.76    1256.9   42.20     37.0003      0.5406      1.1205     0.0     0.0      6.2804    0.00 
    5257      0.609641   523.9  -4220.32    1256.9   42.20     36.9967      0.5407      1.0639     0.0     0.0      6.2797    0.00 
    5258      0.609762   523.8  -4222.01    1255.5   42.22     36.9444      0.5410      1.0581     0.0     0.0      6.2790    0.00 
    5259      0.609870   523.7  -4222.29    1255.5   42.22     36.9426      0.5410      1.0492     0.0     0.0      6.2784    0.00 
    5260      0.609996   523.6  -4222.85    1256.2   42.23     36.9598      0.5411      1.0237     0.0     0.0      6.2776    0.00 
    5261      0.610106   523.5  -4224.54    1254.0   42.25     36.8867      0.5414      1.0456     0.0     0.0      6.2770    0.00 
    5262      0.610214   524.3  -4222.57    1261.8   42.23     37.1277      0.5411      1.0389     0.0     0.0      6.2763    0.00 
    5263      0.610342   523.8  -4224.26    1258.3   42.24     37.0131      0.5414      1.0556     0.0     0.0      6.2756    0.00 
    5264      0.610453   523.6  -4225.95    1256.2   42.26     36.9400      0.5417      1.0622     0.0     0.0      6.2749    0.00 
    5265      0.610561   523.8  -4225.38    1257.6   42.25     36.9851      0.5416      1.0797     0.0     0.0      6.2743    0.00 
    5266      0.610679   523.8  -4226.79    1258.3   42.27     36.9968      0.5418      1.1027     0.0     0.0      6.2736    0.00 
    5267      0.610805   523.8  -4227.91    1256.9   42.28     36.9482      0.5420      1.0873     0.0     0.0      6.2729    0.00 
    5268      0.610913   523.6  -4229.04    1256.9   42.29     36.9410      0.5422      1.0814     0.0     0.0      6.2722    0.00 
    5269      0.611042   523.7  -4229.32    1256.9   42.29     36.9392      0.5422      1.0785     0.0     0.0      6.2715    0.00 
    5270      0.611151   523.8  -4229.88    1258.3   42.30     36.9770      0.5423      1.0972     0.0     0.0      6.2708    0.00 
    5271      0.611259   523.5  -4231.85    1255.5   42.32     36.8815      0.5427      1.0558     0.0     0.0      6.2702    0.00 
    5272      0.611388   523.9  -4230.73    1259.7   42.31     37.0131      0.5425      1.0715     0.0     0.0      6.2694    0.00 
    5273      0.611496   523.8  -4231.57    1259.7   42.32     37.0077      0.5426      1.0624     0.0     0.0      6.2688    0.00 
    5274      0.611605   523.7  -4232.97    1259.0   42.33     36.9779      0.5429      1.0571     0.0     0.0      6.2681    0.00 
    5275      0.611724   523.8  -4233.26    1259.7   42.33     36.9969      0.5429      1.0575     0.0     0.0      6.2674    0.00 
    5276      0.611852   523.9  -4233.26    1260.4   42.33     37.0176      0.5429      1.0640     0.0     0.0      6.2667    0.00 
    5277      0.611962   523.7  -4234.66    1258.3   42.35     36.9464      0.5432      1.0840     0.0     0.0      6.2660    0.00 
    5278      0.612071   523.6  -4236.07    1256.9   42.36     36.8960      0.5434      1.0774     0.0     0.0      6.2654    0.00 
    5279      0.612199   523.6  -4236.91    1258.3   42.37     36.9320      0.5436      1.1137     0.0     0.0      6.2646    0.00 
    5280      0.612309   524.0  -4235.79    1260.4   42.36     37.0014      0.5434      1.0873     0.0     0.0      6.2640    0.00 
    5281      0.612417   523.5  -4239.16    1255.5   42.39     36.8348      0.5439      1.0772     0.0     0.0      6.2634    0.00 
    5282      0.612542   523.6  -4239.16    1258.3   42.39     36.9176      0.5439      1.0609     0.0     0.0      6.2626    0.00 
    5283      0.612661   523.8  -4238.32    1261.1   42.38     37.0058      0.5438      1.0652     0.0     0.0      6.2619    0.00 
    5284      0.612770   523.6  -4240.28    1258.3   42.40     36.9104      0.5441      1.0206     0.0     0.0      6.2613    0.00 
    5285      0.612898   523.7  -4240.28    1261.1   42.40     36.9932      0.5441      1.0331     0.0     0.0      6.2605    0.00 
    5286      0.613007   523.6  -4241.13    1259.7   42.41     36.9464      0.5443      0.9771     0.0     0.0      6.2599    0.00 
    5287      0.613116   523.5  -4243.38    1256.9   42.43     36.8492      0.5447      1.0027     0.0     0.0      6.2593    0.00 
    5288      0.613244   523.7  -4242.25    1259.0   42.42     36.9185      0.5445      0.9717     0.0     0.0      6.2585    0.00 
    5289      0.613352   523.8  -4242.25    1261.8   42.42     37.0012      0.5445      0.9833     0.0     0.0      6.2579    0.00 
    5290      0.613478   523.6  -4244.50    1258.3   42.44     36.8834      0.5449      0.9743     0.0     0.0      6.2572    0.00 
    5291      0.613587   523.9  -4243.94    1263.2   42.44     37.0318      0.5448      0.9788     0.0     0.0      6.2565    0.00 
    5292      0.613707   523.7  -4245.06    1261.1   42.45     36.9625      0.5450      0.9799     0.0     0.0      6.2558    0.00 
    5293      0.613818   523.9  -4245.34    1262.5   42.45     37.0020      0.5450      1.0044     0.0     0.0      6.2552    0.00 
    5294      0.613927   523.6  -4247.31    1259.7   42.47     36.9067      0.5454      1.0107     0.0     0.0      6.2545    0.00 
    5295      0.614056   523.8  -4246.75    1263.2   42.47     37.0137      0.5453      0.9872     0.0     0.0      6.2537    0.00 
    5296      0.614165   523.7  -4248.44    1260.4   42.48     36.9202      0.5456      1.0216     0.0     0.0      6.2531    0.00 
    5297      0.614274   523.7  -4248.44    1260.4   42.48     36.9202      0.5456      0.9790     0.0     0.0      6.2525    0.00 
    5298      0.614401   523.6  -4249.84    1261.1   42.50     36.9318      0.5458      1.0065     0.0     0.0      6.2517    0.00 
    5299      0.614511   523.9  -4249.56    1263.9   42.50     37.0163      0.5457      0.9836     0.0     0.0      6.2511    0.00 
    5300      0.614631   524.1  -4249.56    1263.9   42.50     37.0163      0.5457      1.0075     0.0     0.0      6.2503    0.00 
    5301      0.614740   523.9  -4250.40    1265.3   42.50     37.0522      0.5459      1.0020     0.0     0.0      6.2497    0.00 
    5302      0.614867   523.6  -4252.65    1260.4   42.53     36.8931      0.5463      0.9999     0.0     0.0      6.2489    0.00 
    5303      0.614979   523.7  -4252.93    1262.5   42.53     36.9532      0.5463      1.0002     0.0     0.0      6.2483    0.00 
    5304      0.615087   523.7  -4253.21    1262.5   42.53     36.9514      0.5464      1.0156     0.0     0.0      6.2476    0.00 
    5305      0.615212   523.7  -4254.06    1263.9   42.54     36.9873      0.5465      1.0285     0.0     0.0      6.2469    0.00 
    5306      0.615321   523.9  -4254.62    1263.9   42.55     36.9837      0.5466      1.0166     0.0     0.0      6.2463    0.00 
    5307      0.615449   523.8  -4254.34    1266.0   42.54     37.0475      0.5466      1.0266     0.0     0.0      6.2455    0.00 
    5308      0.615567   524.0  -4255.46    1265.3   42.55     37.0196      0.5468      1.0433     0.0     0.0      6.2448    0.00 
    5309      0.615676   523.6  -4257.15    1262.5   42.57     36.9261      0.5471      1.0366     0.0     0.0      6.2442    0.00 
    5310      0.615785   523.7  -4257.71    1263.2   42.58     36.9432      0.5472      1.0438     0.0     0.0      6.2436    0.00 
    5311      0.615914   524.1  -4256.87    1266.0   42.57     37.0312      0.5470      1.0455     0.0     0.0      6.2428    0.00 
    5312      0.616022   523.6  -4259.12    1263.2   42.59     36.9341      0.5474      1.0222     0.0     0.0      6.2422    0.00 
    5313      0.616132   523.5  -4261.09    1262.5   42.61     36.9008      0.5478      1.0346     0.0     0.0      6.2415    0.00 
    5314      0.616261   523.7  -4259.96    1265.3   42.60     36.9906      0.5476      1.0359     0.0     0.0      6.2408    0.00 
    5315      0.616369   523.8  -4260.24    1264.6   42.60     36.9681      0.5476      1.0586     0.0     0.0      6.2402    0.00 
    5316      0.616478   523.8  -4261.37    1266.0   42.61     37.0022      0.5478      1.0249     0.0     0.0      6.2395    0.00 
    5317      0.616598   523.9  -4261.09    1268.2   42.61     37.0658      0.5478      1.0491     0.0     0.0      6.2388    0.00 
    5318      0.616724   523.6  -4262.49    1266.0   42.62     36.9949      0.5480      1.0296     0.0     0.0      6.2381    0.00 
    5319      0.616836   523.7  -4263.33    1266.0   42.63     36.9895      0.5481      1.0804     0.0     0.0      6.2374    0.00 
    5320      0.616945   523.6  -4264.74    1265.3   42.65     36.9598      0.5484      1.0338     0.0     0.0      6.2368    0.00 
    5321      0.617073   523.7  -4265.30    1264.6   42.65     36.9355      0.5485      1.0529     0.0     0.0      6.2360    0.00 
    5322      0.617183   523.4  -4266.71    1263.9   42.67     36.9059      0.5487      1.0039     0.0     0.0      6.2354    0.00 
    5323      0.617291   523.5  -4266.43    1265.3   42.66     36.9489      0.5487      0.9957     0.0     0.0      6.2348    0.00 
    5324      0.617418   523.6  -4267.55    1266.7   42.68     36.9829      0.5489      1.0111     0.0     0.0      6.2340    0.00 
    5325      0.617537   524.1  -4266.15    1271.0   42.66     37.1156      0.5486      0.9779     0.0     0.0      6.2333    0.00 
    5326      0.617648   523.7  -4268.96    1264.6   42.69     36.9120      0.5491      1.0201     0.0     0.0      6.2327    0.00 
    5327      0.617757   524.0  -4267.55    1271.0   42.68     37.1065      0.5489      0.9792     0.0     0.0      6.2320    0.00 
    5328      0.617882   523.6  -4270.36    1265.3   42.70     36.9236      0.5494      1.0267     0.0     0.0      6.2313    0.00 
    5329      0.617991   523.7  -4270.36    1268.2   42.70     37.0059      0.5494      0.9683     0.0     0.0      6.2307    0.00 
    5330      0.618102   523.8  -4270.36    1268.2   42.70     37.0059      0.5494      1.0496     0.0     0.0      6.2300    0.00 
    5331      0.618229   523.8  -4271.21    1269.6   42.71     37.0417      0.5495      1.0139     0.0     0.0      6.2293    0.00 
    5332      0.618338   523.6  -4272.89    1266.7   42.73     36.9484      0.5498      1.0272     0.0     0.0      6.2286    0.00 
    5333      0.618466   523.8  -4272.61    1269.6   42.73     37.0326      0.5498      1.0200     0.0     0.0      6.2279    0.00 
    5334      0.618566   523.6  -4273.45    1268.9   42.73     37.0065      0.5499      0.9855     0.0     0.0      6.2273    0.00 
    5335      0.618694   523.3  -4276.27    1263.2   42.76     36.8238      0.5504      1.0358     0.0     0.0      6.2266    0.00 
    5336      0.618803   523.8  -4274.58    1268.9   42.75     36.9993      0.5501      0.9433     0.0     0.0      6.2259    0.00 
    5337      0.618931   523.7  -4275.14    1266.7   42.75     36.9339      0.5502      0.9767     0.0     0.0      6.2252    0.00 
    5338      0.619041   523.7  -4276.83    1268.9   42.77     36.9847      0.5505      0.9299     0.0     0.0      6.2245    0.00 
    5339      0.619149   523.8  -4277.11    1268.2   42.77     36.9623      0.5506      0.9495     0.0     0.0      6.2239    0.00 
    5340      0.619278   523.6  -4278.51    1266.0   42.79     36.8916      0.5508      0.9901     0.0     0.0      6.2232    0.00 
    5341      0.619386   524.5  -4274.86    1277.3   42.75     37.2444      0.5502      1.0103     0.0     0.0      6.2225    0.00 
    5342      0.619506   523.8  -4278.51    1271.7   42.79     37.0561      0.5508      1.0311     0.0     0.0      6.2218    0.00 
    5343      0.619616   523.7  -4280.20    1268.9   42.80     36.9629      0.5511      1.0433     0.0     0.0      6.2212    0.00 
    5344      0.619725   523.8  -4279.92    1271.0   42.80     37.0264      0.5510      1.1227     0.0     0.0      6.2206    0.00 
    5345      0.619853   523.7  -4281.04    1268.9   42.81     36.9575      0.5512      1.1122     0.0     0.0      6.2198    0.00 
    5346      0.619961   523.8  -4281.89    1271.7   42.82     37.0342      0.5514      1.1669     0.0     0.0      6.2192    0.00 
    5347      0.620090   523.7  -4282.45    1269.6   42.82     36.9690      0.5515      1.1239     0.0     0.0      6.2184    0.00 
    5348      0.620199   523.5  -4284.70    1268.9   42.85     36.9339      0.5519      1.1520     0.0     0.0      6.2178    0.00 
    5349      0.620308   523.7  -4283.86    1269.6   42.84     36.9599      0.5517      1.1465     0.0     0.0      6.2172    0.00 
    5350      0.620427   523.8  -4284.70    1271.7   42.85     37.0160      0.5519      1.1093     0.0     0.0      6.2164    0.00 
    5351      0.620546   523.6  -4285.82    1268.9   42.86     36.9266      0.5521      1.0870     0.0     0.0      6.2158    0.00 
    5352      0.620655   523.6  -4285.82    1269.6   42.86     36.9471      0.5521      1.0562     0.0     0.0      6.2151    0.00 
    5353      0.620785   523.6  -4286.95    1269.6   42.87     36.9399      0.5523      1.0420     0.0     0.0      6.2144    0.00 
    5354      0.620894   523.6  -4287.51    1269.6   42.88     36.9362      0.5524      1.0338     0.0     0.0      6.2137    0.00 
    5355      0.621002   523.4  -4288.63    1267.5   42.89     36.8674      0.5526      1.0188     0.0     0.0      6.2131    0.00 
    5356      0.621129   523.2  -4289.76    1268.2   42.90     36.8806      0.5528      0.9908     0.0     0.0      6.2124    0.00 
    5357      0.621239   523.6  -4289.76    1270.3   42.90     36.9422      0.5528      1.0060     0.0     0.0      6.2117    0.00 
    5358      0.621366   523.5  -4290.04    1270.3   42.90     36.9404      0.5528      0.9859     0.0     0.0      6.2110    0.00 
    5359      0.621468   523.8  -4290.04    1271.7   42.90     36.9814      0.5528      1.0184     0.0     0.0      6.2104    0.00 
    5360      0.621595   523.7  -4291.16    1271.0   42.91     36.9536      0.5530      1.0238     0.0     0.0      6.2096    0.00 
    5361      0.621706   523.6  -4292.57    1271.0   42.93     36.9445      0.5533      1.0164     0.0     0.0      6.2090    0.00 
    5362      0.621815   523.5  -4293.13    1268.9   42.93     36.8794      0.5534      1.0528     0.0     0.0      6.2084    0.00 
    5363      0.621943   523.6  -4293.13    1273.1   42.93     37.0024      0.5534      1.0352     0.0     0.0      6.2076    0.00 
    5364      0.622053   523.3  -4295.38    1269.6   42.95     36.8853      0.5537      1.0603     0.0     0.0      6.2070    0.00 
    5365      0.622161   523.6  -4294.82    1271.7   42.95     36.9505      0.5536      1.0529     0.0     0.0      6.2063    0.00 
    5366      0.622289   523.6  -4295.10    1272.4   42.95     36.9692      0.5537      1.0626     0.0     0.0      6.2056    0.00 
    5367      0.622408   523.2  -4297.35    1269.6   42.97     36.8726      0.5541      1.0787     0.0     0.0      6.2049    0.00 
    5368      0.622517   523.6  -4297.07    1272.4   42.97     36.9564      0.5540      1.0760     0.0     0.0      6.2043    0.00 
    5369      0.622627   523.6  -4297.63    1272.4   42.98     36.9528      0.5541      1.0733     0.0     0.0      6.2036    0.00 
    5370      0.622753   523.6  -4298.19    1272.4   42.98     36.9491      0.5542      1.0633     0.0     0.0      6.2029    0.00 
    5371      0.622863   523.6  -4299.04    1271.7   42.99     36.9232      0.5544      1.0512     0.0     0.0      6.2023    0.00 
    5372      0.622974   523.3  -4300.72    1271.7   43.01     36.9123      0.5547      1.0548     0.0     0.0      6.2016    0.00 
    5373      0.623100   523.4  -4301.00    1272.4   43.01     36.9309      0.5547      1.0616     0.0     0.0      6.2009    0.00 
    5374      0.623210   523.5  -4301.28    1272.4   43.01     36.9291      0.5548      1.0703     0.0     0.0      6.2003    0.00 
    5375      0.623338   523.6  -4302.13    1271.7   43.02     36.9032      0.5549      1.0295     0.0     0.0      6.1995    0.00 
    5376      0.623437   523.5  -4303.25    1271.7   43.03     36.8959      0.5551      1.0438     0.0     0.0      6.1989    0.00 
    5377      0.623564   523.5  -4303.25    1274.5   43.03     36.9778      0.5551      1.0323     0.0     0.0      6.1982    0.00 
    5378      0.623672   523.6  -4303.25    1274.5   43.03     36.9778      0.5551      1.0424     0.0     0.0      6.1976    0.00 
    5379      0.623801   523.5  -4305.22    1272.4   43.05     36.9036      0.5555      1.0765     0.0     0.0      6.1968    0.00 
    5380      0.623910   523.7  -4304.66    1275.2   43.05     36.9891      0.5554      1.0289     0.0     0.0      6.1962    0.00 
    5381      0.624019   523.3  -4307.19    1271.7   43.07     36.8704      0.5558      1.0800     0.0     0.0      6.1956    0.00 
    5382      0.624150   523.3  -4307.47    1272.4   43.07     36.8890      0.5559      1.0346     0.0     0.0      6.1948    0.00 
    5383      0.624258   523.4  -4307.47    1272.4   43.07     36.8890      0.5559      1.0900     0.0     0.0      6.1942    0.00 
    5384      0.624379   523.5  -4308.59    1273.8   43.09     36.9226      0.5561      1.0442     0.0     0.0      6.1935    0.00 
    5385      0.624487   523.6  -4308.03    1275.2   43.08     36.9672      0.5560      1.0702     0.0     0.0      6.1928    0.00 
    5386      0.624613   523.5  -4310.00    1273.8   43.10     36.9135      0.5563      1.0558     0.0     0.0      6.1921    0.00 
    5387      0.624723   523.6  -4310.28    1275.2   43.10     36.9526      0.5564      1.0508     0.0     0.0      6.1915    0.00 
    5388      0.624833   522.9  -4311.97    1270.3   43.12     36.7985      0.5567      1.0545     0.0     0.0      6.1908    0.00 
    5389      0.624960   523.5  -4311.40    1275.9   43.11     36.9658      0.5566      0.9713     0.0     0.0      6.1901    0.00 
    5390      0.625070   523.2  -4313.09    1272.4   43.13     36.8526      0.5569      0.9876     0.0     0.0      6.1895    0.00 
    5391      0.625178   523.5  -4313.37    1273.8   43.13     36.8916      0.5569      0.9065     0.0     0.0      6.1888    0.00 
    5392      0.625304   523.4  -4314.22    1275.2   43.14     36.9270      0.5571      0.9421     0.0     0.0      6.1881    0.00 
    5393      0.625423   523.6  -4313.94    1276.6   43.14     36.9697      0.5570      0.9024     0.0     0.0      6.1874    0.00 
    5394      0.625533   523.3  -4314.78    1277.3   43.15     36.9847      0.5572      0.9155     0.0     0.0      6.1868    0.00 
    5395      0.625643   523.5  -4315.90    1275.9   43.16     36.9365      0.5574      0.8802     0.0     0.0      6.1861    0.00 
    5396      0.625769   523.6  -4315.90    1278.0   43.16     36.9978      0.5574      0.9031     0.0     0.0      6.1854    0.00 
    5397      0.625877   523.7  -4315.90    1278.0   43.16     36.9978      0.5574      0.9223     0.0     0.0      6.1848    0.00 
    5398      0.626005   523.6  -4316.46    1280.2   43.16     37.0554      0.5575      0.9481     0.0     0.0      6.1840    0.00 
    5399      0.626115   523.6  -4317.59    1278.7   43.18     37.0073      0.5576      0.9864     0.0     0.0      6.1834    0.00 
    5400      0.626223   523.6  -4317.87    1279.5   43.18     37.0258      0.5577      1.0192     0.0     0.0      6.1828    0.00 
    5401      0.626342   523.4  -4319.84    1276.6   43.20     36.9314      0.5580      1.0564     0.0     0.0      6.1821    0.00 
    5402      0.626469   523.5  -4320.40    1277.3   43.20     36.9481      0.5581      1.0679     0.0     0.0      6.1813    0.00 
    5403      0.626579   523.5  -4320.96    1278.7   43.21     36.9853      0.5582      1.0798     0.0     0.0      6.1807    0.00 
    5404      0.626687   523.5  -4321.24    1278.7   43.21     36.9835      0.5583      1.0958     0.0     0.0      6.1801    0.00 
    5405      0.626815   523.5  -4322.09    1278.0   43.22     36.9576      0.5584      1.0970     0.0     0.0      6.1793    0.00 
    5406      0.626926   523.4  -4322.93    1279.5   43.23     36.9929      0.5586      1.0848     0.0     0.0      6.1787    0.00 
    5407      0.627035   523.4  -4323.49    1278.0   43.23     36.9484      0.5587      1.1066     0.0     0.0      6.1781    0.00 
    5408      0.627161   523.6  -4323.77    1280.9   43.24     37.0282      0.5587      1.0721     0.0     0.0      6.1773    0.00 
    5409      0.627281   523.3  -4326.30    1277.3   43.26     36.9097      0.5592      1.0888     0.0     0.0      6.1766    0.00 
    5410      0.627391   523.6  -4324.90    1281.6   43.25     37.0412      0.5589      1.0720     0.0     0.0      6.1760    0.00 
    5411      0.627501   523.4  -4326.02    1279.5   43.26     36.9727      0.5591      1.0668     0.0     0.0      6.1754    0.00 
    5412      0.627627   523.3  -4328.27    1277.3   43.28     36.8969      0.5595      1.0670     0.0     0.0      6.1746    0.00 
    5413      0.627736   523.6  -4327.43    1280.2   43.27     36.9840      0.5594      1.0570     0.0     0.0      6.1740    0.00 
    5414      0.627846   523.5  -4328.55    1280.9   43.29     36.9970      0.5596      1.0631     0.0     0.0      6.1734    0.00 
    5415      0.627971   523.6  -4328.83    1280.9   43.29     36.9952      0.5596      1.0463     0.0     0.0      6.1726    0.00 
    5416      0.628080   523.3  -4329.40    1280.2   43.29     36.9711      0.5597      1.0399     0.0     0.0      6.1720    0.00 
    5417      0.628208   523.3  -4331.36    1279.5   43.31     36.9379      0.5601      1.0302     0.0     0.0      6.1713    0.00 
    5418      0.628324   523.4  -4331.36    1280.9   43.31     36.9787      0.5601      1.0306     0.0     0.0      6.1706    0.00 
    5419      0.628434   523.4  -4332.49    1279.5   43.32     36.9306      0.5603      1.0112     0.0     0.0      6.1700    0.00 
    5420      0.628542   523.5  -4332.49    1280.9   43.32     36.9713      0.5603      0.9917     0.0     0.0      6.1693    0.00 
    5421      0.628670   523.5  -4333.33    1280.9   43.33     36.9658      0.5604      1.0204     0.0     0.0      6.1686    0.00 
    5422      0.628782   523.5  -4333.61    1283.0   43.34     37.0251      0.5605      1.0001     0.0     0.0      6.1680    0.00 
    5423      0.628891   523.5  -4333.89    1280.9   43.34     36.9622      0.5605      1.0357     0.0     0.0      6.1673    0.00 
    5424      0.629018   523.4  -4335.02    1280.9   43.35     36.9548      0.5607      1.0250     0.0     0.0      6.1666    0.00 
    5425      0.629130   523.4  -4335.86    1282.3   43.36     36.9900      0.5609      1.0222     0.0     0.0      6.1659    0.00 
    5426      0.629249   523.3  -4337.27    1279.5   43.37     36.8994      0.5611      1.0469     0.0     0.0      6.1652    0.00 
    5427      0.629358   523.6  -4336.71    1283.7   43.37     37.0252      0.5610      1.0314     0.0     0.0      6.1646    0.00 
    5428      0.629485   523.5  -4337.83    1283.0   43.38     36.9975      0.5612      1.0589     0.0     0.0      6.1639    0.00 
    5429      0.629596   523.3  -4339.23    1280.9   43.39     36.9273      0.5615      1.0434     0.0     0.0      6.1632    0.00 
    5430      0.629705   523.3  -4339.80    1280.9   43.40     36.9237      0.5616      1.0398     0.0     0.0      6.1626    0.00 
    5431      0.629832   523.2  -4340.64    1280.2   43.41     36.8978      0.5617      1.0347     0.0     0.0      6.1619    0.00 
    5432      0.629943   523.6  -4340.08    1283.7   43.40     37.0032      0.5616      1.0185     0.0     0.0      6.1613    0.00 
    5433      0.630052   523.5  -4340.92    1283.7   43.41     36.9977      0.5618      1.0055     0.0     0.0      6.1606    0.00 
    5434      0.630179   523.4  -4342.05    1283.0   43.42     36.9700      0.5620      0.9826     0.0     0.0      6.1599    0.00 
    5435      0.630281   523.5  -4342.33    1283.7   43.42     36.9885      0.5620      1.0072     0.0     0.0      6.1593    0.00 
    5436      0.630410   523.3  -4343.45    1282.3   43.43     36.9405      0.5622      1.0076     0.0     0.0      6.1586    0.00 
    5437      0.630518   523.3  -4344.86    1282.3   43.45     36.9313      0.5625      0.9750     0.0     0.0      6.1579    0.00 
    5438      0.630644   523.3  -4345.14    1283.0   43.45     36.9498      0.5625      0.9934     0.0     0.0      6.1572    0.00 
    5439      0.630753   523.6  -4344.29    1287.2   43.44     37.0773      0.5624      0.9475     0.0     0.0      6.1566    0.00 
    5440      0.630863   523.3  -4346.26    1284.4   43.46     36.9831      0.5627      1.0115     0.0     0.0      6.1559    0.00 
    5441      0.630988   523.5  -4346.26    1285.8   43.46     37.0237      0.5627      1.0008     0.0     0.0      6.1552    0.00 
    5442      0.631096   523.6  -4345.70    1288.6   43.46     37.1087      0.5626      1.0512     0.0     0.0      6.1546    0.00 
    5443      0.631215   523.2  -4348.79    1283.0   43.49     36.9259      0.5632      1.0296     0.0     0.0      6.1539    0.00 
    5444      0.631341   523.3  -4348.79    1285.1   43.49     36.9868      0.5632      1.0335     0.0     0.0      6.1532    0.00 
    5445      0.631451   523.2  -4349.92    1282.3   43.50     36.8983      0.5634      1.0499     0.0     0.0      6.1525    0.00 
    5446      0.631559   523.5  -4349.07    1287.2   43.49     37.0459      0.5632      1.0607     0.0     0.0      6.1519    0.00 
    5447      0.631687   523.3  -4350.76    1286.5   43.51     37.0146      0.5635      1.0875     0.0     0.0      6.1512    0.00 
    5448      0.631798   523.4  -4350.76    1286.5   43.51     37.0146      0.5635      1.0656     0.0     0.0      6.1505    0.00 
    5449      0.631906   523.2  -4352.73    1285.1   43.53     36.9611      0.5639      1.0865     0.0     0.0      6.1499    0.00 
    5450      0.632034   523.0  -4353.57    1283.7   43.54     36.9150      0.5640      1.0539     0.0     0.0      6.1491    0.00 
    5451      0.632145   523.4  -4353.57    1287.2   43.54     37.0164      0.5640      1.0644     0.0     0.0      6.1485    0.00 
    5452      0.632265   523.5  -4353.29    1287.9   43.53     37.0386      0.5640      1.0418     0.0     0.0      6.1478    0.00 
    5453      0.632374   523.2  -4355.26    1285.1   43.55     36.9445      0.5643      1.0310     0.0     0.0      6.1472    0.00 
    5454      0.632499   523.4  -4355.26    1287.9   43.55     37.0257      0.5643      1.0191     0.0     0.0      6.1465    0.00 
    5455      0.632608   523.3  -4356.95    1285.8   43.57     36.9538      0.5646      1.0339     0.0     0.0      6.1459    0.00 
    5456      0.632718   523.2  -4357.23    1285.8   43.57     36.9519      0.5646      1.0243     0.0     0.0      6.1452    0.00 
    5457      0.632844   523.4  -4357.23    1287.9   43.57     37.0128      0.5646      1.0269     0.0     0.0      6.1445    0.00 
    5458      0.632952   523.5  -4357.23    1289.3   43.57     37.0533      0.5646      0.9919     0.0     0.0      6.1439    0.00 
    5459      0.633081   523.4  -4358.91    1286.5   43.59     36.9612      0.5649      1.0117     0.0     0.0      6.1431    0.00 
    5460      0.633181   523.3  -4359.48    1287.2   43.59     36.9777      0.5650      0.9943     0.0     0.0      6.1426    0.00 
    5461      0.633309   523.2  -4360.60    1286.5   43.61     36.9501      0.5652      1.0135     0.0     0.0      6.1418    0.00 
    5462      0.633418   523.3  -4360.88    1287.2   43.61     36.9685      0.5653      1.0107     0.0     0.0      6.1412    0.00 
    5463      0.633547   523.3  -4361.44    1288.6   43.61     37.0054      0.5654      0.9785     0.0     0.0      6.1405    0.00 
    5464      0.633656   523.3  -4362.85    1286.5   43.63     36.9354      0.5656      0.9861     0.0     0.0      6.1399    0.00 
    5465      0.633766   523.2  -4362.85    1286.5   43.63     36.9354      0.5656      0.9777     0.0     0.0      6.1392    0.00 
    5466      0.633895   523.2  -4363.41    1287.9   43.63     36.9722      0.5657      0.9928     0.0     0.0      6.1385    0.00 
    5467      0.634004   523.2  -4363.69    1288.6   43.64     36.9906      0.5658      0.9974     0.0     0.0      6.1379    0.00 
    5468      0.634123   523.6  -4363.97    1291.4   43.64     37.0698      0.5658      1.0040     0.0     0.0      6.1372    0.00 
    5469      0.634231   523.3  -4365.10    1289.3   43.65     37.0016      0.5660      1.0365     0.0     0.0      6.1365    0.00
