Repository: LightForm-group/dilatometer_modelling_and_constitutive_behaviour

# dilatometer_modelling_and_constitutive_behaviour

Created with work by Inigo Howe, Patryk Jedrasiak, Hugh Shercliff

This program contains a method of testing various constitutive models and extracting the constitutive behaviour of dilatometer samples correcting for inhomogeneities in termperature, strain and strain rate. The model is currently configured to a dilatometer run under vacuum, with no active cooling during the deformation for a sample of length 10mm with a diameter of 5mm. For both heatup and deformation the temperature is fitted to the experimental central themocoupole temperature for any general temperature profile.

File: experimental_data/deformation/1/520/018_Compression_Daniel_Al_Hom1_SHT_540C_Deform_520C_1.0s-1_QuenchHeGas__1.asc (part 18 of 27)
 C:\WinTA100\DIL805.PRO\Data\Deformation\ChrisDaniel\018_Compression_Daniel_Al_Hom1_SHT_540C_Deform_520C_1.0s-1_QuenchHeGas__1.asc
     No.          Time   Tem.1        DL     Force  Strain   kf (Def.)    Phi  (D)    Phi* (D)   Tem.2   Tem.3        Poti      HF 
                     s      °C        µm         N       %       N/mm²                     1/s      °C      °C          mm       % 
    5167      0.552700   522.4  -3663.91     996.5   36.64     32.1553      0.4587      0.9926     0.0     0.0      6.6033    0.00 
    5168      0.552808   522.7  -3663.63     998.6   36.64     32.2250      0.4586      1.0046     0.0     0.0      6.6026    0.00 
    5169      0.552917   522.7  -3664.74     997.9   36.65     32.1966      0.4588      0.9966     0.0     0.0      6.6019    0.00 
    5170      0.553029   522.7  -3665.84     997.9   36.66     32.1910      0.4590      0.9957     0.0     0.0      6.6012    0.00 
    5171      0.553137   522.6  -3666.40     997.2   36.66     32.1654      0.4591      1.0094     0.0     0.0      6.6005    0.00 
    5172      0.553245   522.6  -3667.50     998.6   36.68     32.2053      0.4592      0.9810     0.0     0.0      6.5999    0.00 
    5173      0.553336   522.4  -3669.16     993.6   36.69     32.0376      0.4595      1.0114     0.0     0.0      6.5993    0.00 
    5174      0.553455   522.8  -3668.61     999.3   36.69     32.2224      0.4594      0.9696     0.0     0.0      6.5986    0.00 
    5175      0.553565   522.7  -3669.16     998.6   36.69     32.1969      0.4595      0.9817     0.0     0.0      6.5979    0.00 
    5176      0.553676   522.6  -3670.82     997.2   36.71     32.1429      0.4598      0.9527     0.0     0.0      6.5972    0.00 
    5177      0.553767   522.9  -3669.99     998.6   36.70     32.1926      0.4596      0.9544     0.0     0.0      6.5966    0.00 
    5178      0.553876   522.8  -3670.55     999.3   36.71     32.2126      0.4597      0.9680     0.0     0.0      6.5959    0.00 
    5179      0.553984   522.9  -3670.82    1000.7   36.71     32.2567      0.4598      0.9621     0.0     0.0      6.5952    0.00 
    5180      0.554095   522.6  -3672.76     998.6   36.73     32.1786      0.4601      0.9785     0.0     0.0      6.5945    0.00 
    5181      0.554205   522.7  -3672.76     997.9   36.73     32.1558      0.4601      0.9820     0.0     0.0      6.5939    0.00 
    5182      0.554314   522.6  -3674.42     996.5   36.74     32.1019      0.4603      1.0251     0.0     0.0      6.5932    0.00 
    5183      0.554416   522.5  -3674.97     996.5   36.75     32.0991      0.4604      1.0214     0.0     0.0      6.5925    0.00 
    5184      0.554525   523.1  -3674.97    1000.7   36.75     32.2355      0.4604      1.0441     0.0     0.0      6.5919    0.00 
    5185      0.554633   522.7  -3675.80     997.9   36.76     32.1404      0.4606      1.0460     0.0     0.0      6.5912    0.00 
    5186      0.554742   522.9  -3676.91    1000.0   36.77     32.2029      0.4607      1.0557     0.0     0.0      6.5905    0.00 
    5187      0.554835   522.9  -3676.91    1000.0   36.77     32.2029      0.4607      1.0681     0.0     0.0      6.5899    0.00 
    5188      0.554945   522.6  -3678.01     997.9   36.78     32.1291      0.4609      1.0560     0.0     0.0      6.5892    0.00 
    5189      0.555053   522.9  -3678.57     998.6   36.79     32.1490      0.4610      1.0434     0.0     0.0      6.5885    0.00 
    5190      0.555161   522.6  -3679.95     998.6   36.80     32.1420      0.4612      1.0102     0.0     0.0      6.5878    0.00 
    5191      0.555270   522.7  -3680.78     996.5   36.81     32.0696      0.4613      0.9928     0.0     0.0      6.5872    0.00 
    5192      0.555369   522.7  -3681.06     997.2   36.81     32.0910      0.4614      1.0068     0.0     0.0      6.5865    0.00 
    5193      0.555478   522.7  -3681.33     997.9   36.81     32.1123      0.4614      0.9617     0.0     0.0      6.5859    0.00 
    5194      0.555587   522.7  -3682.44     997.9   36.82     32.1066      0.4616      0.9979     0.0     0.0      6.5852    0.00 
    5195      0.555697   522.8  -3682.44    1000.0   36.82     32.1748      0.4616      0.9091     0.0     0.0      6.5845    0.00 
    5196      0.555806   522.9  -3683.82     998.6   36.84     32.1223      0.4618      0.9753     0.0     0.0      6.5838    0.00 
    5197      0.555915   522.9  -3683.55     999.3   36.84     32.1464      0.4618      0.9404     0.0     0.0      6.5831    0.00 
    5198      0.556025   522.9  -3684.10    1000.7   36.84     32.1890      0.4619      0.9938     0.0     0.0      6.5824    0.00 
    5199      0.556119   522.7  -3685.76     997.9   36.86     32.0898      0.4621      0.9796     0.0     0.0      6.5818    0.00 
    5200      0.556227   522.9  -3684.65    1000.0   36.85     32.1635      0.4620      0.9970     0.0     0.0      6.5812    0.00 
    5201      0.556346   522.4  -3688.80     995.1   36.89     31.9836      0.4626      1.0314     0.0     0.0      6.5804    0.00 
    5202      0.556455   522.9  -3687.14    1000.7   36.87     32.1735      0.4624      1.0208     0.0     0.0      6.5798    0.00 
    5203      0.556546   522.8  -3687.97     998.6   36.88     32.1012      0.4625      1.0735     0.0     0.0      6.5792    0.00 
    5204      0.556655   523.2  -3687.42    1002.8   36.87     32.2401      0.4624      1.0207     0.0     0.0      6.5785    0.00 
    5205      0.556764   522.9  -3689.91    1000.0   36.90     32.1367      0.4628      1.0735     0.0     0.0      6.5778    0.00 
    5206      0.556873   522.7  -3691.02     997.9   36.91     32.0630      0.4630      1.0069     0.0     0.0      6.5771    0.00 
    5207      0.556981   522.7  -3691.29     996.5   36.91     32.0163      0.4630      1.0423     0.0     0.0      6.5765    0.00 
    5208      0.557090   523.0  -3691.57    1000.7   36.92     32.1509      0.4631      0.9643     0.0     0.0      6.5758    0.00 
    5209      0.557198   522.7  -3693.23     997.2   36.93     32.0291      0.4633      0.9555     0.0     0.0      6.5751    0.00 
    5210      0.557316   522.9  -3693.23     998.6   36.93     32.0745      0.4633      0.9175     0.0     0.0      6.5744    0.00 
    5211      0.557406   522.9  -3693.51    1000.0   36.94     32.1184      0.4634      0.9247     0.0     0.0      6.5738    0.00 
    5212      0.557514   523.0  -3694.06    1000.0   36.94     32.1156      0.4635      0.8939     0.0     0.0      6.5731    0.00 
    5213      0.557624   523.0  -3694.61    1000.7   36.95     32.1354      0.4635      0.9140     0.0     0.0      6.5724    0.00 
    5214      0.557735   522.9  -3695.44     999.3   36.95     32.0859      0.4637      0.8958     0.0     0.0      6.5717    0.00 
    5215      0.557844   523.1  -3695.17    1003.5   36.95     32.2232      0.4636      0.9428     0.0     0.0      6.5711    0.00 
    5216      0.557952   523.1  -3696.00    1002.1   36.96     32.1737      0.4638      0.9448     0.0     0.0      6.5704    0.00 
    5217      0.558044   523.1  -3696.55    1003.5   36.97     32.2162      0.4638      0.9676     0.0     0.0      6.5698    0.00 
    5218      0.558155   522.9  -3699.04     999.3   36.99     32.0676      0.4642      0.9977     0.0     0.0      6.5691    0.00 
    5219      0.558264   523.1  -3698.21    1002.1   36.98     32.1624      0.4641      1.0087     0.0     0.0      6.5684    0.00 
    5220      0.558382   522.9  -3699.87    1000.7   37.00     32.1086      0.4644      1.0414     0.0     0.0      6.5677    0.00 
    5221      0.558473   523.2  -3699.32    1002.8   36.99     32.1794      0.4643      1.0217     0.0     0.0      6.5672    0.00 
    5222      0.558581   522.7  -3701.25     998.6   37.01     32.0337      0.4646      1.0227     0.0     0.0      6.5665    0.00 
    5223      0.558690   523.0  -3701.81    1000.7   37.02     32.0988      0.4647      1.0138     0.0     0.0      6.5658    0.00 
    5224      0.558802   522.9  -3702.36    1001.4   37.02     32.1186      0.4648      1.0321     0.0     0.0      6.5651    0.00 
    5225      0.558911   523.1  -3702.36    1002.8   37.02     32.1638      0.4648      0.9972     0.0     0.0      6.5644    0.00 
    5226      0.559020   523.1  -3703.47    1002.1   37.03     32.1356      0.4649      0.9994     0.0     0.0      6.5637    0.00 
    5227      0.559128   523.2  -3703.47    1003.5   37.03     32.1808      0.4649      0.9447     0.0     0.0      6.5631    0.00 
    5228      0.559237   523.0  -3705.68    1000.0   37.06     32.0564      0.4653      1.0077     0.0     0.0      6.5623    0.00 
    5229      0.559339   523.2  -3704.85    1003.5   37.05     32.1738      0.4652      0.9853     0.0     0.0      6.5618    0.00 
    5230      0.559449   523.1  -3706.23    1000.7   37.06     32.0762      0.4654      1.0260     0.0     0.0      6.5611    0.00 
    5231      0.559559   523.1  -3706.79    1002.1   37.07     32.1186      0.4655      0.9655     0.0     0.0      6.5604    0.00 
    5232      0.559649   523.1  -3707.34    1004.2   37.07     32.1836      0.4656      0.9953     0.0     0.0      6.5598    0.00 
    5233      0.559758   522.9  -3709.00    1000.7   37.09     32.0621      0.4658      0.9721     0.0     0.0      6.5591    0.00 
    5234      0.559867   523.1  -3707.89    1002.1   37.08     32.1130      0.4656      0.9788     0.0     0.0      6.5585    0.00 
    5235      0.559977   523.3  -3709.00    1003.5   37.09     32.1525      0.4658      0.9891     0.0     0.0      6.5578    0.00 
    5236      0.560088   523.2  -3709.28    1004.2   37.09     32.1737      0.4659      0.9465     0.0     0.0      6.5571    0.00 
    5237      0.560197   522.9  -3712.60     997.9   37.13     31.9534      0.4664      0.9764     0.0     0.0      6.5564    0.00 
    5238      0.560297   523.0  -3712.04    1001.4   37.12     32.0692      0.4663      0.9204     0.0     0.0      6.5558    0.00 
    5239      0.560406   523.1  -3711.49    1002.8   37.11     32.1172      0.4662      0.9757     0.0     0.0      6.5551    0.00 
    5240      0.560514   523.2  -3712.60    1002.8   37.13     32.1116      0.4664      0.9125     0.0     0.0      6.5544    0.00 
    5241      0.560622   523.2  -3713.15    1003.5   37.13     32.1313      0.4665      0.9831     0.0     0.0      6.5538    0.00 
    5242      0.560731   523.4  -3712.60    1004.2   37.13     32.1568      0.4664      0.9679     0.0     0.0      6.5531    0.00 
    5243      0.560826   523.2  -3713.98    1003.5   37.14     32.1271      0.4666      1.0351     0.0     0.0      6.5525    0.00 
    5244      0.560934   523.1  -3715.64    1002.8   37.16     32.0960      0.4669      1.0326     0.0     0.0      6.5518    0.00 
    5245      0.561043   523.2  -3715.64    1004.2   37.16     32.1412      0.4669      1.0579     0.0     0.0      6.5511    0.00 
    5246      0.561153   523.1  -3717.30    1002.8   37.17     32.0875      0.4671      1.0727     0.0     0.0      6.5504    0.00 
    5247      0.561254   523.4  -3716.75    1004.9   37.17     32.1581      0.4671      1.0754     0.0     0.0      6.5498    0.00 
    5248      0.561364   523.1  -3718.68    1002.8   37.19     32.0805      0.4674      1.0905     0.0     0.0      6.5491    0.00 
    5249      0.561474   523.1  -3718.96    1004.2   37.19     32.1242      0.4674      1.0633     0.0     0.0      6.5484    0.00 
    5250      0.561584   523.1  -3720.62    1000.7   37.21     32.0029      0.4677      1.0780     0.0     0.0      6.5478    0.00 
    5251      0.561692   523.3  -3719.51    1004.9   37.20     32.1440      0.4675      1.0142     0.0     0.0      6.5471    0.00 
    5252      0.561804   523.1  -3721.45    1000.7   37.21     31.9986      0.4678      1.0102     0.0     0.0      6.5464    0.00 
    5253      0.561896   523.3  -3721.73    1003.5   37.22     32.0875      0.4678      0.9430     0.0     0.0      6.5458    0.00 
    5254      0.562005   523.2  -3722.28    1002.8   37.22     32.0621      0.4679      0.9338     0.0     0.0      6.5451    0.00 
    5255      0.562115   523.1  -3723.39    1003.5   37.23     32.0790      0.4681      0.9045     0.0     0.0      6.5444    0.00 
    5256      0.562234   523.0  -3723.94    1002.8   37.24     32.0536      0.4682      0.9106     0.0     0.0      6.5437    0.00 
    5257      0.562324   523.2  -3723.66    1004.9   37.24     32.1227      0.4682      0.8814     0.0     0.0      6.5432    0.00 
    5258      0.562432   523.1  -3724.77    1003.5   37.25     32.0719      0.4683      0.8943     0.0     0.0      6.5425    0.00 
    5259      0.562541   523.4  -3724.49    1005.6   37.24     32.1410      0.4683      0.9008     0.0     0.0      6.5418    0.00 
    5260      0.562651   523.3  -3725.60    1004.2   37.26     32.0903      0.4685      0.9334     0.0     0.0      6.5411    0.00 
    5261      0.562761   523.3  -3726.15    1007.8   37.26     32.2002      0.4686      0.9676     0.0     0.0      6.5405    0.00 
    5262      0.562869   523.4  -3726.43    1006.3   37.26     32.1537      0.4686      0.9793     0.0     0.0      6.5398    0.00 
    5263      0.562978   523.1  -3728.09    1004.2   37.28     32.0775      0.4689      0.9974     0.0     0.0      6.5391    0.00 
    5264      0.563088   523.3  -3728.64    1004.9   37.29     32.0972      0.4689      0.9991     0.0     0.0      6.5384    0.00 
    5265      0.563189   523.1  -3730.03    1002.1   37.30     32.0000      0.4692      1.0157     0.0     0.0      6.5378    0.00 
    5266      0.563300   523.1  -3730.03    1003.5   37.30     32.0451      0.4692      1.0208     0.0     0.0      6.5371    0.00 
    5267      0.563409   523.5  -3730.03    1007.0   37.30     32.1578      0.4692      1.0258     0.0     0.0      6.5365    0.00 
    5268      0.563518   523.1  -3732.24    1003.5   37.32     32.0338      0.4695      0.9975     0.0     0.0      6.5358    0.00 
    5269      0.563609   523.3  -3731.96    1006.3   37.32     32.1253      0.4695      1.0128     0.0     0.0      6.5352    0.00 
    5270      0.563718   523.4  -3732.24    1007.0   37.32     32.1464      0.4695      0.9992     0.0     0.0      6.5345    0.00 
    5271      0.563828   523.1  -3733.62    1004.2   37.34     32.0492      0.4697      0.9963     0.0     0.0      6.5339    0.00 
    5272      0.563937   523.4  -3733.07    1007.0   37.33     32.1422      0.4697      1.0070     0.0     0.0      6.5332    0.00 
    5273      0.564048   523.5  -3733.90    1006.3   37.34     32.1154      0.4698      0.9830     0.0     0.0      6.5325    0.00 
    5274      0.564148   523.2  -3736.11    1003.5   37.36     32.0140      0.4701      1.0408     0.0     0.0      6.5319    0.00 
    5275      0.564257   523.5  -3735.56    1004.9   37.36     32.0618      0.4701      1.0205     0.0     0.0      6.5312    0.00 
    5276      0.564366   523.2  -3736.94    1004.2   37.37     32.0322      0.4703      1.0337     0.0     0.0      6.5305    0.00 
    5277      0.564476   523.3  -3737.77    1004.9   37.38     32.0505      0.4704      1.0149     0.0     0.0      6.5298    0.00 
    5278      0.564584   523.4  -3737.77    1006.3   37.38     32.0955      0.4704      1.0122     0.0     0.0      6.5291    0.00 
    5279      0.564693   523.3  -3739.43    1004.2   37.39     32.0195      0.4707      1.0177     0.0     0.0      6.5285    0.00 
    5280      0.564785   523.5  -3738.88    1007.8   37.39     32.1349      0.4706      1.0160     0.0     0.0      6.5279    0.00 
    5281      0.564894   523.4  -3739.99    1005.6   37.40     32.0617      0.4708      1.0187     0.0     0.0      6.5272    0.00 
    5282      0.565004   523.4  -3740.82    1006.3   37.41     32.0799      0.4709      0.9746     0.0     0.0      6.5265    0.00 
    5283      0.565125   523.2  -3742.48    1003.5   37.42     31.9815      0.4712      1.0027     0.0     0.0      6.5258    0.00 
    5284      0.565215   523.4  -3741.65    1006.3   37.42     32.0757      0.4710      0.9759     0.0     0.0      6.5252    0.00 
    5285      0.565323   523.6  -3741.65    1007.8   37.42     32.1207      0.4710      1.0133     0.0     0.0      6.5246    0.00 
    5286      0.565433   523.4  -3743.58    1006.3   37.44     32.0657      0.4713      0.9839     0.0     0.0      6.5239    0.00 
    5287      0.565542   523.5  -3743.86    1007.0   37.44     32.0868      0.4714      0.9839     0.0     0.0      6.5232    0.00 
    5288      0.565653   523.4  -3744.96    1006.3   37.45     32.0587      0.4716      0.9951     0.0     0.0      6.5226    0.00 
    5289      0.565762   523.4  -3745.79    1006.3   37.46     32.0544      0.4717      0.9666     0.0     0.0      6.5219    0.00 
    5290      0.565870   523.4  -3746.35    1004.9   37.46     32.0066      0.4718      0.9649     0.0     0.0      6.5212    0.00 
    5291      0.565980   523.5  -3746.35    1008.5   37.46     32.1190      0.4718      0.9171     0.0     0.0      6.5205    0.00 
    5292      0.566071   523.4  -3747.73    1007.0   37.48     32.0670      0.4720      0.9325     0.0     0.0      6.5200    0.00 
    5293      0.566191   523.2  -3748.84    1004.9   37.49     31.9939      0.4722      0.9028     0.0     0.0      6.5192    0.00 
    5294      0.566301   523.4  -3748.56    1007.8   37.49     32.0852      0.4721      0.9247     0.0     0.0      6.5186    0.00 
    5295      0.566393   523.6  -3748.56    1008.5   37.49     32.1076      0.4721      0.9001     0.0     0.0      6.5180    0.00 
    5296      0.566502   523.6  -3749.39    1008.5   37.49     32.1034      0.4723      0.8986     0.0     0.0      6.5173    0.00 
    5297      0.566610   523.6  -3749.94    1007.8   37.50     32.0781      0.4724      0.9190     0.0     0.0      6.5167    0.00 
    5298      0.566720   523.7  -3749.94    1009.9   37.50     32.1455      0.4724      0.9430     0.0     0.0      6.5160    0.00 
    5299      0.566829   523.6  -3751.60    1009.2   37.52     32.1145      0.4726      0.9838     0.0     0.0      6.5153    0.00 
    5300      0.566939   523.7  -3751.88    1008.5   37.52     32.0906      0.4727      0.9917     0.0     0.0      6.5146    0.00 
    5301      0.567047   523.4  -3753.54    1007.8   37.54     32.0596      0.4729      1.0346     0.0     0.0      6.5139    0.00 
    5302      0.567149   523.4  -3754.37    1007.0   37.54     32.0329      0.4731      1.0366     0.0     0.0      6.5133    0.00 
    5303      0.567258   523.7  -3754.37    1009.9   37.54     32.1227      0.4731      1.0634     0.0     0.0      6.5126    0.00 
    5304      0.567368   523.6  -3754.65    1008.5   37.55     32.0764      0.4731      1.0620     0.0     0.0      6.5119    0.00 
    5305      0.567478   523.6  -3755.75    1008.5   37.56     32.0707      0.4733      1.0800     0.0     0.0      6.5113    0.00 
    5306      0.567570   523.6  -3756.31    1009.9   37.56     32.1127      0.4734      1.0878     0.0     0.0      6.5107    0.00 
    5307      0.567679   523.7  -3756.58    1009.9   37.57     32.1113      0.4734      1.0591     0.0     0.0      6.5100    0.00 
    5308      0.567787   523.6  -3757.97    1008.5   37.58     32.0593      0.4736      1.0651     0.0     0.0      6.5093    0.00 
    5309      0.567896   523.4  -3759.07    1007.8   37.59     32.0312      0.4738      1.0059     0.0     0.0      6.5087    0.00 
    5310      0.568006   523.5  -3760.18    1007.8   37.60     32.0255      0.4740      1.0166     0.0     0.0      6.5080    0.00 
    5311      0.568107   523.3  -3760.46    1007.0   37.60     32.0017      0.4740      0.9760     0.0     0.0      6.5074    0.00 
    5312      0.568217   523.6  -3760.18    1007.8   37.60     32.0255      0.4740      0.9810     0.0     0.0      6.5067    0.00 
    5313      0.568326   523.6  -3761.84    1007.8   37.62     32.0170      0.4743      0.9753     0.0     0.0      6.5060    0.00 
    5314      0.568435   523.4  -3762.12    1007.8   37.62     32.0156      0.4743      0.9636     0.0     0.0      6.5053    0.00 
    5315      0.568545   523.6  -3762.39    1009.2   37.62     32.0590      0.4743      1.0119     0.0     0.0      6.5047    0.00 
    5316      0.568655   523.9  -3761.56    1012.7   37.62     32.1754      0.4742      0.9676     0.0     0.0      6.5040    0.00 
    5317      0.568745   523.6  -3763.78    1008.5   37.64     32.0295      0.4746      1.0444     0.0     0.0      6.5034    0.00 
    5318      0.568856   523.7  -3763.78    1010.6   37.64     32.0967      0.4746      0.9850     0.0     0.0      6.5028    0.00 
    5319      0.568964   523.6  -3765.16    1009.9   37.65     32.0672      0.4748      1.0826     0.0     0.0      6.5021    0.00 
    5320      0.569066   523.6  -3766.27    1007.8   37.66     31.9943      0.4750      1.0597     0.0     0.0      6.5015    0.00 
    5321      0.569174   523.5  -3766.82    1007.8   37.67     31.9914      0.4751      1.0547     0.0     0.0      6.5008    0.00 
    5322      0.569284   523.0  -3769.59    1004.2   37.70     31.8653      0.4755      1.0265     0.0     0.0      6.5001    0.00 
    5323      0.569394   523.6  -3767.37    1010.6   37.67     32.0782      0.4751      0.9799     0.0     0.0      6.4994    0.00 
    5324      0.569503   523.5  -3769.59    1008.5   37.70     31.9996      0.4755      0.9848     0.0     0.0      6.4988    0.00 
    5325      0.569612   523.7  -3769.03    1009.9   37.69     32.0473      0.4754      0.9209     0.0     0.0      6.4981    0.00 
    5326      0.569722   523.7  -3769.03    1012.7   37.69     32.1369      0.4754      0.9605     0.0     0.0      6.4974    0.00 
    5327      0.569814   523.7  -3770.14    1010.6   37.70     32.0640      0.4756      0.8884     0.0     0.0      6.4968    0.00 
    5328      0.569924   523.4  -3772.08    1007.8   37.72     31.9645      0.4759      0.9151     0.0     0.0      6.4962    0.00 
    5329      0.570045   523.6  -3772.08    1009.2   37.72     32.0092      0.4759      0.8954     0.0     0.0      6.4954    0.00 
    5330      0.570135   523.7  -3771.52    1012.0   37.72     32.1016      0.4758      0.9243     0.0     0.0      6.4949    0.00 
    5331      0.570243   523.7  -3772.63    1009.9   37.73     32.0288      0.4760      0.9896     0.0     0.0      6.4942    0.00 
    5332      0.570351   523.7  -3773.18    1012.7   37.73     32.1154      0.4761      1.0087     0.0     0.0      6.4935    0.00 
    5333      0.570461   523.9  -3773.46    1011.3   37.73     32.0693      0.4761      1.0933     0.0     0.0      6.4929    0.00 
    5334      0.570570   523.5  -3775.40    1009.9   37.75     32.0145      0.4764      1.0752     0.0     0.0      6.4922    0.00 
    5335      0.570680   523.5  -3776.23    1008.5   37.76     31.9655      0.4766      1.1366     0.0     0.0      6.4915    0.00 
    5336      0.570789   523.7  -3775.95    1012.0   37.76     32.0788      0.4765      1.1279     0.0     0.0      6.4908    0.00 
    5337      0.570898   523.7  -3777.06    1010.6   37.77     32.0284      0.4767      1.1293     0.0     0.0      6.4902    0.00 
    5338      0.570997   523.5  -3778.44    1009.9   37.78     31.9989      0.4769      1.1400     0.0     0.0      6.4896    0.00 
    5339      0.571106   523.6  -3778.44    1009.2   37.78     31.9765      0.4769      1.0804     0.0     0.0      6.4889    0.00 
    5340      0.571215   523.0  -3782.87    1002.1   37.83     31.7303      0.4776      1.0918     0.0     0.0      6.4882    0.00 
    5341      0.571325   523.4  -3780.65    1009.2   37.81     31.9652      0.4773      1.0158     0.0     0.0      6.4875    0.00 
    5342      0.571433   523.7  -3780.10    1013.4   37.80     32.1021      0.4772      0.9971     0.0     0.0      6.4869    0.00 
    5343      0.571542   523.5  -3781.76    1009.9   37.82     31.9818      0.4775      0.9382     0.0     0.0      6.4862    0.00 
    5344      0.571633   523.7  -3781.48    1011.3   37.81     32.0279      0.4774      0.9423     0.0     0.0      6.4856    0.00 
    5345      0.571743   523.6  -3782.59    1011.3   37.83     32.0222      0.4776      0.9396     0.0     0.0      6.4849    0.00 
    5346      0.571854   523.7  -3783.14    1012.0   37.83     32.0417      0.4777      0.9473     0.0     0.0      6.4843    0.00 
    5347      0.571956   523.4  -3784.25    1010.6   37.84     31.9914      0.4779      0.9342     0.0     0.0      6.4836    0.00 
    5348      0.572066   523.6  -3784.53    1011.3   37.85     32.0123      0.4779      0.9344     0.0     0.0      6.4830    0.00 
    5349      0.572175   523.5  -3785.08    1010.6   37.85     31.9871      0.4780      0.9673     0.0     0.0      6.4823    0.00 
    5350      0.572285   523.6  -3786.46    1011.3   37.86     32.0023      0.4782      0.9831     0.0     0.0      6.4816    0.00 
    5351      0.572396   523.7  -3785.91    1013.4   37.86     32.0721      0.4781      0.9929     0.0     0.0      6.4810    0.00 
    5352      0.572504   523.7  -3787.57    1012.0   37.88     32.0189      0.4784      1.0027     0.0     0.0      6.4803    0.00 
    5353      0.572613   523.6  -3788.95    1010.6   37.89     31.9672      0.4786      0.9966     0.0     0.0      6.4796    0.00 
    5354      0.572704   523.8  -3787.85    1014.8   37.88     32.1068      0.4784      0.9769     0.0     0.0      6.4791    0.00 
    5355      0.572816   523.6  -3789.23    1010.6   37.89     31.9657      0.4787      0.9919     0.0     0.0      6.4784    0.00 
    5356      0.572936   523.7  -3789.51    1012.7   37.90     32.0313      0.4787      0.9333     0.0     0.0      6.4776    0.00 
    5357      0.573029   523.3  -3791.72    1008.5   37.92     31.8860      0.4791      0.9520     0.0     0.0      6.4771    0.00 
    5358      0.573137   523.5  -3791.72    1009.9   37.92     31.9306      0.4791      0.9234     0.0     0.0      6.4764    0.00 
    5359      0.573247   523.8  -3791.17    1013.4   37.91     32.0450      0.4790      0.9423     0.0     0.0      6.4757    0.00 
    5360      0.573356   523.7  -3792.83    1011.3   37.93     31.9695      0.4792      0.9258     0.0     0.0      6.4751    0.00 
    5361      0.573467   524.0  -3792.00    1015.5   37.92     32.1077      0.4791      0.9202     0.0     0.0      6.4744    0.00 
    5362      0.573576   523.6  -3794.21    1012.0   37.94     31.9847      0.4795      0.9541     0.0     0.0      6.4737    0.00 
    5363      0.573667   523.9  -3793.66    1015.5   37.94     32.0991      0.4794      0.9551     0.0     0.0      6.4731    0.00 
    5364      0.573777   523.7  -3794.49    1013.4   37.94     32.0279      0.4795      0.9996     0.0     0.0      6.4724    0.00 
    5365      0.573888   523.8  -3795.59    1014.8   37.96     32.0668      0.4797      1.0005     0.0     0.0      6.4717    0.00 
    5366      0.573989   523.9  -3795.59    1015.5   37.96     32.0891      0.4797      1.0130     0.0     0.0      6.4711    0.00 
    5367      0.574100   523.7  -3797.53    1013.4   37.98     32.0122      0.4800      1.0385     0.0     0.0      6.4704    0.00 
    5368      0.574208   523.9  -3797.81    1013.4   37.98     32.0107      0.4800      1.0424     0.0     0.0      6.4698    0.00 
    5369      0.574318   523.7  -3798.36    1014.8   37.98     32.0525      0.4801      1.0743     0.0     0.0      6.4691    0.00 
    5370      0.574427   523.6  -3799.74    1012.7   38.00     31.9785      0.4804      1.0365     0.0     0.0      6.4684    0.00 
    5371      0.574538   523.9  -3798.91    1016.2   37.99     32.0942      0.4802      1.0466     0.0     0.0      6.4678    0.00 
    5372      0.574629   523.6  -3800.85    1012.7   38.01     31.9728      0.4805      1.0214     0.0     0.0      6.4672    0.00 
    5373      0.574738   523.8  -3800.85    1014.1   38.01     32.0173      0.4805      1.0138     0.0     0.0      6.4665    0.00 
    5374      0.574847   523.7  -3801.96    1013.4   38.02     31.9893      0.4807      0.9958     0.0     0.0      6.4658    0.00 
    5375      0.574966   523.7  -3802.23    1012.7   38.02     31.9656      0.4808      0.9562     0.0     0.0      6.4651    0.00 
    5376      0.575058   523.7  -3803.34    1012.7   38.03     31.9599      0.4809      0.9626     0.0     0.0      6.4646    0.00 
    5377      0.575167   523.7  -3804.17    1012.0   38.04     31.9334      0.4811      0.9252     0.0     0.0      6.4639    0.00 
    5378      0.575277   523.7  -3804.72    1013.4   38.05     31.9751      0.4812      0.9381     0.0     0.0      6.4632    0.00 
    5379      0.575385   523.9  -3804.17    1016.2   38.04     32.0670      0.4811      0.9057     0.0     0.0      6.4626    0.00 
    5380      0.575493   523.7  -3805.83    1014.8   38.06     32.0139      0.4813      0.9178     0.0     0.0      6.4619    0.00 
    5381      0.575601   523.7  -3805.83    1013.4   38.06     31.9693      0.4813      0.9058     0.0     0.0      6.4613    0.00 
    5382      0.575710   523.8  -3806.38    1015.5   38.06     32.0333      0.4814      0.9392     0.0     0.0      6.4606    0.00 
    5383      0.575821   524.0  -3806.38    1017.6   38.06     32.1001      0.4814      0.9339     0.0     0.0      6.4599    0.00 
    5384      0.575920   523.8  -3807.77    1016.2   38.08     32.0484      0.4816      0.9686     0.0     0.0      6.4593    0.00 
    5385      0.576031   523.6  -3809.43    1013.4   38.09     31.9508      0.4819      0.9821     0.0     0.0      6.4586    0.00 
    5386      0.576140   524.0  -3809.43    1016.2   38.09     32.0398      0.4819      1.0096     0.0     0.0      6.4579    0.00 
    5387      0.576249   523.9  -3809.98    1015.5   38.10     32.0147      0.4820      1.0273     0.0     0.0      6.4573    0.00 
    5388      0.576359   523.9  -3810.25    1018.3   38.10     32.1022      0.4820      1.0144     0.0     0.0      6.4566    0.00 
    5389      0.576450   523.9  -3811.36    1016.9   38.11     32.0520      0.4822      1.0582     0.0     0.0      6.4560    0.00 
    5390      0.576559   523.9  -3811.64    1016.2   38.12     32.0283      0.4823      1.0332     0.0     0.0      6.4554    0.00 
    5391      0.576668   523.9  -3812.19    1016.2   38.12     32.0255      0.4824      1.0738     0.0     0.0      6.4547    0.00 
    5392      0.576779   524.0  -3813.30    1016.2   38.13     32.0197      0.4825      1.0358     0.0     0.0      6.4540    0.00 
    5393      0.576881   523.6  -3814.68    1014.8   38.15     31.9681      0.4828      1.0411     0.0     0.0      6.4534    0.00 
    5394      0.576989   523.6  -3816.06    1012.7   38.16     31.8943      0.4830      1.0073     0.0     0.0      6.4527    0.00 
    5395      0.577100   523.9  -3815.23    1017.6   38.15     32.0542      0.4829      0.9963     0.0     0.0      6.4520    0.00 
    5396      0.577209   523.7  -3816.06    1016.2   38.16     32.0054      0.4830      0.9896     0.0     0.0      6.4514    0.00 
    5397      0.577318   523.8  -3816.62    1016.2   38.17     32.0026      0.4831      0.9528     0.0     0.0      6.4507    0.00 
    5398      0.577426   523.9  -3817.72    1016.2   38.18     31.9968      0.4833      0.9632     0.0     0.0      6.4500    0.00 
    5399      0.577535   524.0  -3816.89    1018.3   38.17     32.0678      0.4831      0.9562     0.0     0.0      6.4494    0.00 
    5400      0.577626   523.8  -3818.55    1016.2   38.19     31.9925      0.4834      0.9812     0.0     0.0      6.4488    0.00 
    5401      0.577736   523.9  -3819.66    1016.9   38.20     32.0090      0.4836      0.9625     0.0     0.0      6.4482    0.00 
    5402      0.577854   523.9  -3819.94    1016.2   38.20     31.9854      0.4836      0.9640     0.0     0.0      6.4474    0.00 
    5403      0.577946   523.8  -3820.49    1016.9   38.20     32.0047      0.4837      0.9665     0.0     0.0      6.4469    0.00 
    5404      0.578055   523.7  -3821.32    1015.5   38.21     31.9560      0.4838      1.0086     0.0     0.0      6.4462    0.00 
    5405      0.578164   524.0  -3821.60    1018.3   38.22     32.0434      0.4839      1.0070     0.0     0.0      6.4455    0.00 
    5406      0.578274   523.8  -3822.15    1016.9   38.22     31.9961      0.4840      1.0543     0.0     0.0      6.4448    0.00 
    5407      0.578384   524.0  -3822.15    1018.3   38.22     32.0405      0.4840      1.0219     0.0     0.0      6.4442    0.00 
    5408      0.578494   523.7  -3824.92    1015.5   38.25     31.9374      0.4844      1.0366     0.0     0.0      6.4435    0.00 
    5409      0.578602   523.7  -3825.47    1015.5   38.25     31.9345      0.4845      1.0062     0.0     0.0      6.4429    0.00 
    5410      0.578712   524.0  -3824.64    1018.3   38.25     32.0276      0.4844      1.0065     0.0     0.0      6.4422    0.00 
    5411      0.578812   523.7  -3826.02    1016.9   38.26     31.9761      0.4846      0.9940     0.0     0.0      6.4416    0.00 
    5412      0.578922   523.9  -3826.30    1019.0   38.26     32.0412      0.4846      0.9594     0.0     0.0      6.4409    0.00 
    5413      0.579033   523.7  -3828.79    1013.4   38.29     31.8508      0.4850      0.9731     0.0     0.0      6.4402    0.00 
    5414      0.579123   523.9  -3827.68    1018.3   38.28     32.0118      0.4849      0.9426     0.0     0.0      6.4397    0.00 
    5415      0.579233   523.9  -3828.51    1016.9   38.29     31.9632      0.4850      0.9670     0.0     0.0      6.4390    0.00 
    5416      0.579341   523.7  -3829.07    1015.5   38.29     31.9159      0.4851      0.9124     0.0     0.0      6.4383    0.00 
    5417      0.579451   524.1  -3828.51    1021.2   38.29     32.0962      0.4850      0.9505     0.0     0.0      6.4377    0.00 
    5418      0.579561   524.0  -3829.62    1019.0   38.30     32.0240      0.4852      0.9524     0.0     0.0      6.4370    0.00 
    5419      0.579669   524.0  -3830.73    1018.3   38.31     31.9960      0.4854      0.9825     0.0     0.0      6.4363    0.00 
    5420      0.579772   523.9  -3831.83    1018.3   38.32     31.9903      0.4855      1.0161     0.0     0.0      6.4357    0.00 
    5421      0.579880   523.9  -3832.39    1019.0   38.32     32.0096      0.4856      0.9958     0.0     0.0      6.4350    0.00 
    5422      0.579988   523.7  -3833.49    1016.9   38.33     31.9374      0.4858      1.0378     0.0     0.0      6.4344    0.00 
    5423      0.580098   523.9  -3834.05    1019.8   38.34     32.0232      0.4859      0.9902     0.0     0.0      6.4337    0.00 
    5424      0.580209   524.0  -3834.32    1019.8   38.34     32.0217      0.4859      1.0332     0.0     0.0      6.4330    0.00 
    5425      0.580300   524.1  -3834.60    1021.2   38.35     32.0646      0.4860      1.0068     0.0     0.0      6.4325    0.00 
    5426      0.580409   523.8  -3835.43    1018.3   38.35     31.9717      0.4861      1.0098     0.0     0.0      6.4318    0.00 
    5427      0.580518   523.7  -3836.54    1017.6   38.37     31.9438      0.4863      0.9972     0.0     0.0      6.4311    0.00 
    5428      0.580628   524.0  -3836.26    1020.5   38.36     32.0338      0.4863      0.9796     0.0     0.0      6.4305    0.00 
    5429      0.580746   523.7  -3838.47    1018.3   38.38     31.9559      0.4866      0.9833     0.0     0.0      6.4297    0.00 
    5430      0.580839   523.7  -3838.20    1019.8   38.38     32.0016      0.4866      0.9436     0.0     0.0      6.4292    0.00 
    5431      0.580949   523.7  -3839.30    1017.6   38.39     31.9294      0.4868      0.9524     0.0     0.0      6.4285    0.00 
    5432      0.581058   523.8  -3839.30    1019.0   38.39     31.9737      0.4868      0.9345     0.0     0.0      6.4278    0.00 
    5433      0.581167   523.9  -3839.86    1020.5   38.40     32.0151      0.4868      0.9646     0.0     0.0      6.4272    0.00 
    5434      0.581276   524.0  -3840.69    1021.2   38.41     32.0329      0.4870      0.9400     0.0     0.0      6.4265    0.00 
    5435      0.581386   524.1  -3840.96    1023.3   38.41     32.0979      0.4870      0.9628     0.0     0.0      6.4258    0.00 
    5436      0.581477   524.0  -3841.52    1021.9   38.42     32.0508      0.4871      0.9353     0.0     0.0      6.4253    0.00 
    5437      0.581585   523.9  -3843.45    1019.0   38.43     31.9522      0.4874      0.9348     0.0     0.0      6.4246    0.00 
    5438      0.581694   524.0  -3843.45    1021.2   38.43     32.0186      0.4874      0.9379     0.0     0.0      6.4240    0.00 
    5439      0.581813   524.0  -3843.18    1021.9   38.43     32.0421      0.4874      0.9386     0.0     0.0      6.4232    0.00 
    5440      0.581922   524.0  -3844.56    1021.2   38.45     32.0128      0.4876      0.9400     0.0     0.0      6.4226    0.00 
    5441      0.582012   524.0  -3845.39    1020.5   38.45     31.9864      0.4877      0.9308     0.0     0.0      6.4220    0.00 
    5442      0.582121   524.0  -3845.94    1021.2   38.46     32.0056      0.4878      0.9404     0.0     0.0      6.4214    0.00 
    5443      0.582231   524.0  -3845.94    1022.6   38.46     32.0498      0.4878      0.9526     0.0     0.0      6.4207    0.00 
    5444      0.582339   523.9  -3846.77    1021.2   38.47     32.0013      0.4880      0.9395     0.0     0.0      6.4201    0.00 
    5445      0.582447   524.0  -3847.05    1023.3   38.47     32.0662      0.4880      0.9522     0.0     0.0      6.4194    0.00 
    5446      0.582555   524.1  -3847.60    1021.9   38.48     32.0191      0.4881      0.9566     0.0     0.0      6.4188    0.00 
    5447      0.582664   524.0  -3849.26    1021.2   38.49     31.9883      0.4884      0.9855     0.0     0.0      6.4181    0.00 
    5448      0.582768   524.1  -3849.82    1021.9   38.50     32.0076      0.4885      0.9900     0.0     0.0      6.4174    0.00 
    5449      0.582879   524.0  -3849.82    1022.6   38.50     32.0297      0.4885      0.9866     0.0     0.0      6.4168    0.00 
    5450      0.582987   523.9  -3851.20    1021.2   38.51     31.9783      0.4887      0.9825     0.0     0.0      6.4161    0.00 
    5451      0.583096   524.0  -3851.20    1021.9   38.51     32.0004      0.4887      0.9659     0.0     0.0      6.4155    0.00 
    5452      0.583204   524.0  -3852.31    1022.6   38.52     32.0167      0.4889      1.0074     0.0     0.0      6.4148    0.00 
    5453      0.583313   524.3  -3852.03    1023.3   38.52     32.0402      0.4888      0.9616     0.0     0.0      6.4141    0.00 
    5454      0.583404   523.9  -3853.69    1020.5   38.54     31.9432      0.4891      0.9794     0.0     0.0      6.4136    0.00 
    5455      0.583513   524.0  -3854.24    1022.6   38.54     32.0066      0.4892      0.9459     0.0     0.0      6.4129    0.00 
    5456      0.583621   524.0  -3854.80    1022.6   38.55     32.0037      0.4893      0.9736     0.0     0.0      6.4123    0.00 
    5457      0.583724   523.9  -3855.90    1021.9   38.56     31.9759      0.4895      0.9576     0.0     0.0      6.4116    0.00 
    5458      0.583834   524.3  -3854.52    1026.8   38.55     32.1377      0.4892      0.9617     0.0     0.0      6.4110    0.00 
    5459      0.583942   524.1  -3856.46    1024.0   38.56     32.0393      0.4895      0.9971     0.0     0.0      6.4103    0.00 
    5460      0.584052   524.0  -3857.56    1021.2   38.58     31.9452      0.4897      1.0132     0.0     0.0      6.4096    0.00 
    5461      0.584162   524.2  -3857.56    1026.1   38.58     32.0997      0.4897      1.0721     0.0     0.0      6.4090    0.00 
    5462      0.584270   524.4  -3857.29    1027.5   38.57     32.1453      0.4897      1.0699     0.0     0.0      6.4083    0.00 
    5463      0.584379   524.0  -3858.95    1021.9   38.59     31.9601      0.4899      1.0741     0.0     0.0      6.4076    0.00 
    5464      0.584489   523.9  -3860.88    1021.2   38.61     31.9279      0.4903      1.0571     0.0     0.0      6.4070    0.00 
    5465      0.584580   523.9  -3860.88    1023.3   38.61     31.9941      0.4903      1.0764     0.0     0.0      6.4064    0.00 
    5466      0.584697   524.1  -3860.88    1024.7   38.61     32.0382      0.4903      1.1308     0.0     0.0      6.4057    0.00 
    5467      0.584807   524.0  -3862.54    1023.3   38.63     31.9855      0.4905      1.0620     0.0     0.0      6.4050    0.00 
    5468      0.584916   523.7  -3864.20    1019.8   38.64     31.8665      0.4908      1.0556     0.0     0.0      6.4044    0.00 
    5469      0.585008   524.0  -3864.20    1021.2   38.64     31.9106      0.4908      1.0097     0.0     0.0      6.4038    0.00
