Repository: LightForm-group/dilatometer_modelling_and_constitutive_behaviour

# dilatometer_modelling_and_constitutive_behaviour

Created with work by Inigo Howe, Patryk Jedrasiak, Hugh Shercliff

This program contains a method of testing various constitutive models and extracting the constitutive behaviour of dilatometer samples correcting for inhomogeneities in termperature, strain and strain rate. The model is currently configured to a dilatometer run under vacuum, with no active cooling during the deformation for a sample of length 10mm with a diameter of 5mm. For both heatup and deformation the temperature is fitted to the experimental central themocoupole temperature for any general temperature profile.

File: experimental_data/deformation/1/520/039_Compression_Inigo_Al_6110_REF_SHT_540C_Deform_520C_1.0s-1__1.asc (part 18 of 24)
 C:\WinTA100\DIL805.PRO\Data\Deformation\Inigo\039_Compression_Inigo_Al_6110_REF_SHT_540C_Deform_520C_1.0s-1__1.asc
     No.          Time   Tem.1        DL     Force  Strain   kf (Def.)    Phi  (D)    Phi* (D)   Tem.2   Tem.3        Poti      HF 
                     s      °C        µm         N       %       N/mm²                     1/s      °C      °C          mm       % 
    5167      0.599253   525.6  -4287.92    1222.3   42.88     35.5581      0.5506      1.0408     0.0     0.0      6.3539    0.00 
    5168      0.599373   525.9  -4287.07    1225.8   42.87     35.6660      0.5504      1.0145     0.0     0.0      6.3531    0.00 
    5169      0.599482   526.0  -4287.07    1228.6   42.87     35.7481      0.5504      1.0096     0.0     0.0      6.3525    0.00 
    5170      0.599593   525.9  -4288.20    1227.9   42.88     35.7206      0.5506      0.9854     0.0     0.0      6.3518    0.00 
    5171      0.599718   526.0  -4289.04    1227.2   42.89     35.6948      0.5508      1.0050     0.0     0.0      6.3511    0.00 
    5172      0.599828   525.9  -4289.60    1227.2   42.90     35.6913      0.5509      0.9978     0.0     0.0      6.3504    0.00 
    5173      0.599957   525.9  -4290.73    1227.9   42.91     35.7048      0.5511      0.9812     0.0     0.0      6.3497    0.00 
    5174      0.600065   525.8  -4292.13    1226.5   42.92     35.6549      0.5513      0.9869     0.0     0.0      6.3490    0.00 
    5175      0.600173   525.9  -4292.13    1225.8   42.92     35.6344      0.5513      0.9727     0.0     0.0      6.3484    0.00 
    5176      0.600290   526.0  -4292.41    1227.2   42.92     35.6737      0.5514      1.0117     0.0     0.0      6.3477    0.00 
    5177      0.600417   525.9  -4292.98    1228.6   42.93     35.7112      0.5515      1.0121     0.0     0.0      6.3469    0.00 
    5178      0.600528   526.0  -4293.26    1229.3   42.93     35.7300      0.5515      1.0332     0.0     0.0      6.3463    0.00 
    5179      0.600654   526.0  -4294.66    1228.6   42.95     35.7007      0.5518      1.0529     0.0     0.0      6.3455    0.00 
    5180      0.600762   525.9  -4294.94    1229.3   42.95     35.7194      0.5518      1.0439     0.0     0.0      6.3449    0.00 
    5181      0.600871   525.9  -4296.07    1227.9   42.96     35.6714      0.5520      1.0925     0.0     0.0      6.3442    0.00 
    5182      0.600998   526.2  -4296.07    1228.6   42.96     35.6919      0.5520      1.0596     0.0     0.0      6.3435    0.00 
    5183      0.601107   525.8  -4298.04    1227.2   42.98     35.6385      0.5524      1.0988     0.0     0.0      6.3429    0.00 
    5184      0.601217   525.8  -4298.60    1227.9   42.99     35.6555      0.5525      1.0653     0.0     0.0      6.3422    0.00 
    5185      0.601337   526.0  -4298.60    1230.8   42.99     35.7375      0.5525      1.0857     0.0     0.0      6.3415    0.00 
    5186      0.601465   525.9  -4300.29    1228.6   43.00     35.6655      0.5528      1.0632     0.0     0.0      6.3407    0.00 
    5187      0.601573   526.0  -4299.72    1230.8   43.00     35.7304      0.5527      1.0582     0.0     0.0      6.3401    0.00 
    5188      0.601681   525.9  -4300.85    1229.3   43.01     35.6824      0.5529      1.0520     0.0     0.0      6.3395    0.00 
    5189      0.601810   526.0  -4301.69    1229.3   43.02     35.6772      0.5530      1.0150     0.0     0.0      6.3387    0.00 
    5190      0.601918   525.8  -4303.10    1227.9   43.03     35.6274      0.5532      1.0306     0.0     0.0      6.3381    0.00 
    5191      0.602044   526.0  -4302.82    1230.1   43.03     35.6906      0.5532      1.0124     0.0     0.0      6.3373    0.00 
    5192      0.602155   525.9  -4303.94    1228.6   43.04     35.6426      0.5534      1.0151     0.0     0.0      6.3366    0.00 
    5193      0.602272   525.9  -4304.22    1228.6   43.04     35.6408      0.5534      1.0238     0.0     0.0      6.3359    0.00 
    5194      0.602381   526.3  -4303.66    1232.2   43.04     35.7467      0.5533      1.0015     0.0     0.0      6.3353    0.00 
    5195      0.602508   525.9  -4305.91    1229.3   43.06     35.6508      0.5537      1.0557     0.0     0.0      6.3345    0.00 
    5196      0.602616   525.9  -4307.03    1229.3   43.07     35.6437      0.5539      1.0387     0.0     0.0      6.3339    0.00 
    5197      0.602726   526.2  -4305.91    1232.9   43.06     35.7531      0.5537      1.0914     0.0     0.0      6.3332    0.00 
    5198      0.602854   525.8  -4308.44    1228.6   43.08     35.6145      0.5542      1.0422     0.0     0.0      6.3325    0.00 
    5199      0.602962   525.9  -4308.72    1229.3   43.09     35.6332      0.5542      1.0846     0.0     0.0      6.3318    0.00 
    5200      0.603089   525.8  -4309.84    1230.1   43.10     35.6466      0.5544      1.0660     0.0     0.0      6.3311    0.00 
    5201      0.603207   525.9  -4309.84    1230.1   43.10     35.6466      0.5544      1.0751     0.0     0.0      6.3304    0.00 
    5202      0.603317   525.9  -4310.97    1229.3   43.11     35.6191      0.5546      1.1066     0.0     0.0      6.3297    0.00 
    5203      0.603426   526.5  -4309.28    1236.4   43.09     35.8342      0.5543      1.0536     0.0     0.0      6.3291    0.00 
    5204      0.603552   525.8  -4313.78    1227.2   43.14     35.5402      0.5551      1.1119     0.0     0.0      6.3284    0.00 
    5205      0.603662   526.1  -4312.09    1231.5   43.12     35.6734      0.5548      1.0514     0.0     0.0      6.3277    0.00 
    5206      0.603772   525.9  -4313.22    1231.5   43.13     35.6663      0.5550      1.0993     0.0     0.0      6.3271    0.00 
    5207      0.603898   525.7  -4314.62    1230.8   43.15     35.6371      0.5553      1.0709     0.0     0.0      6.3263    0.00 
    5208      0.604007   525.7  -4315.47    1230.1   43.15     35.6113      0.5554      1.0972     0.0     0.0      6.3257    0.00 
    5209      0.604118   525.8  -4315.75    1231.5   43.16     35.6504      0.5555      1.0540     0.0     0.0      6.3250    0.00 
    5210      0.604233   525.9  -4316.03    1232.2   43.16     35.6691      0.5555      1.0809     0.0     0.0      6.3243    0.00 
    5211      0.604361   526.0  -4316.87    1230.8   43.17     35.6230      0.5557      1.0539     0.0     0.0      6.3236    0.00 
    5212      0.604469   525.8  -4318.28    1230.8   43.18     35.6142      0.5559      1.0611     0.0     0.0      6.3229    0.00 
    5213      0.604596   525.9  -4317.71    1232.9   43.18     35.6789      0.5558      1.0714     0.0     0.0      6.3222    0.00 
    5214      0.604707   526.0  -4318.28    1235.0   43.18     35.7367      0.5559      1.0499     0.0     0.0      6.3215    0.00 
    5215      0.604815   525.8  -4320.53    1230.8   43.21     35.6001      0.5563      1.0328     0.0     0.0      6.3209    0.00 
    5216      0.604942   525.8  -4321.65    1230.8   43.22     35.5930      0.5565      1.0364     0.0     0.0      6.3201    0.00 
    5217      0.605053   525.9  -4321.37    1232.9   43.21     35.6560      0.5565      1.0257     0.0     0.0      6.3195    0.00 
    5218      0.605172   525.9  -4321.37    1234.3   43.21     35.6968      0.5565      1.0167     0.0     0.0      6.3188    0.00 
    5219      0.605281   525.9  -4322.21    1233.6   43.22     35.6711      0.5566      1.0100     0.0     0.0      6.3181    0.00 
    5220      0.605407   526.0  -4322.77    1234.3   43.23     35.6880      0.5567      0.9910     0.0     0.0      6.3174    0.00 
    5221      0.605516   525.7  -4324.74    1231.5   43.25     35.5940      0.5571      1.0344     0.0     0.0      6.3167    0.00 
    5222      0.605627   526.0  -4323.90    1235.7   43.24     35.7217      0.5569      1.0408     0.0     0.0      6.3161    0.00 
    5223      0.605752   525.9  -4324.74    1235.0   43.25     35.6960      0.5571      1.0157     0.0     0.0      6.3153    0.00 
    5224      0.605862   525.8  -4326.71    1232.9   43.27     35.6225      0.5574      1.0283     0.0     0.0      6.3147    0.00 
    5225      0.606001   526.1  -4326.15    1235.7   43.26     35.7076      0.5573      1.0187     0.0     0.0      6.3139    0.00 
    5226      0.606091   526.0  -4327.27    1234.3   43.27     35.6597      0.5575      1.0666     0.0     0.0      6.3133    0.00 
    5227      0.606210   525.9  -4327.83    1235.7   43.28     35.6969      0.5576      1.0684     0.0     0.0      6.3126    0.00 
    5228      0.606321   526.3  -4327.27    1237.8   43.27     35.7617      0.5575      1.0915     0.0     0.0      6.3120    0.00 
    5229      0.606446   525.7  -4330.36    1233.6   43.30     35.6199      0.5580      1.0752     0.0     0.0      6.3113    0.00 
    5230      0.606554   525.8  -4330.65    1232.9   43.31     35.5978      0.5581      1.0888     0.0     0.0      6.3106    0.00 
    5231      0.606682   525.9  -4330.93    1234.3   43.31     35.6367      0.5581      1.0963     0.0     0.0      6.3099    0.00 
    5232      0.606791   526.0  -4330.65    1236.4   43.31     35.6996      0.5581      1.0674     0.0     0.0      6.3092    0.00 
    5233      0.606919   525.7  -4332.89    1234.3   43.33     35.6244      0.5585      1.1032     0.0     0.0      6.3085    0.00 
    5234      0.607029   526.0  -4332.61    1236.4   43.33     35.6872      0.5584      1.0445     0.0     0.0      6.3078    0.00 
    5235      0.607150   525.9  -4333.74    1235.0   43.34     35.6394      0.5586      1.1015     0.0     0.0      6.3071    0.00 
    5236      0.607258   525.9  -4334.30    1236.4   43.34     35.6766      0.5587      1.0463     0.0     0.0      6.3065    0.00 
    5237      0.607366   525.8  -4335.14    1234.3   43.35     35.6102      0.5589      1.0415     0.0     0.0      6.3058    0.00 
    5238      0.607493   525.8  -4336.27    1236.4   43.36     35.6642      0.5591      1.0220     0.0     0.0      6.3051    0.00 
    5239      0.607603   526.0  -4335.99    1236.4   43.36     35.6660      0.5590      1.0187     0.0     0.0      6.3044    0.00 
    5240      0.607728   525.8  -4337.39    1235.7   43.37     35.6368      0.5593      1.0122     0.0     0.0      6.3037    0.00 
    5241      0.607836   525.8  -4337.67    1236.4   43.38     35.6554      0.5593      1.0027     0.0     0.0      6.3031    0.00 
    5242      0.607946   525.9  -4338.52    1235.7   43.39     35.6297      0.5595      1.0106     0.0     0.0      6.3024    0.00 
    5243      0.608082   525.8  -4339.08    1237.1   43.39     35.6669      0.5596      1.0105     0.0     0.0      6.3016    0.00 
    5244      0.608192   525.9  -4339.36    1237.1   43.39     35.6651      0.5596      1.0305     0.0     0.0      6.3010    0.00 
    5245      0.608300   526.2  -4339.64    1239.9   43.40     35.7447      0.5597      1.0536     0.0     0.0      6.3003    0.00 
    5246      0.608409   525.9  -4340.77    1238.5   43.41     35.6969      0.5599      1.0600     0.0     0.0      6.2997    0.00 
    5247      0.608536   525.7  -4341.89    1239.2   43.42     35.7102      0.5601      1.0841     0.0     0.0      6.2990    0.00 
    5248      0.608645   525.7  -4342.73    1236.4   43.43     35.6235      0.5602      1.1130     0.0     0.0      6.2983    0.00 
    5249      0.608771   525.9  -4342.73    1238.5   43.43     35.6845      0.5602      1.1112     0.0     0.0      6.2976    0.00 
    5250      0.608880   525.7  -4344.42    1236.4   43.44     35.6129      0.5605      1.1252     0.0     0.0      6.2969    0.00 
    5251      0.608991   525.9  -4344.42    1239.9   43.44     35.7145      0.5605      1.0744     0.0     0.0      6.2963    0.00 
    5252      0.609108   525.8  -4345.83    1237.1   43.46     35.6244      0.5608      1.1400     0.0     0.0      6.2956    0.00 
    5253      0.609234   525.8  -4346.39    1237.8   43.46     35.6411      0.5609      1.0632     0.0     0.0      6.2949    0.00 
    5254      0.609342   525.7  -4347.51    1237.8   43.48     35.6341      0.5611      1.0891     0.0     0.0      6.2942    0.00 
    5255      0.609469   525.8  -4347.23    1239.9   43.47     35.6968      0.5610      1.0205     0.0     0.0      6.2935    0.00 
    5256      0.609579   525.9  -4347.79    1239.2   43.48     35.6729      0.5611      1.0128     0.0     0.0      6.2928    0.00 
    5257      0.609687   525.5  -4350.60    1234.3   43.51     35.5130      0.5616      1.0242     0.0     0.0      6.2922    0.00 
    5258      0.609814   526.2  -4347.79    1244.2   43.48     35.8151      0.5611      0.9954     0.0     0.0      6.2914    0.00 
    5259      0.609923   525.8  -4350.04    1239.9   43.50     35.6790      0.5615      1.0400     0.0     0.0      6.2908    0.00 
    5260      0.610042   525.8  -4350.89    1239.9   43.51     35.6737      0.5617      0.9711     0.0     0.0      6.2901    0.00 
    5261      0.610152   525.7  -4352.01    1238.5   43.52     35.6260      0.5619      1.0404     0.0     0.0      6.2894    0.00 
    5262      0.610279   525.9  -4352.01    1240.6   43.52     35.6869      0.5619      0.9925     0.0     0.0      6.2887    0.00 
    5263      0.610387   525.9  -4352.01    1241.3   43.52     35.7072      0.5619      1.0529     0.0     0.0      6.2880    0.00 
    5264      0.610498   525.8  -4353.42    1239.9   43.53     35.6577      0.5621      1.0242     0.0     0.0      6.2874    0.00 
    5265      0.610624   525.7  -4354.26    1239.9   43.54     35.6524      0.5623      1.0508     0.0     0.0      6.2867    0.00 
    5266      0.610732   525.7  -4355.95    1238.5   43.56     35.6012      0.5626      1.0711     0.0     0.0      6.2860    0.00 
    5267      0.610862   526.0  -4355.38    1242.0   43.55     35.7062      0.5625      1.0435     0.0     0.0      6.2853    0.00 
    5268      0.610971   525.9  -4356.23    1242.0   43.56     35.7008      0.5626      1.0665     0.0     0.0      6.2846    0.00 
    5269      0.611091   525.8  -4357.07    1240.6   43.57     35.6549      0.5628      1.0261     0.0     0.0      6.2839    0.00 
    5270      0.611199   525.7  -4357.35    1242.0   43.57     35.6937      0.5628      1.0484     0.0     0.0      6.2833    0.00 
    5271      0.611309   525.9  -4357.35    1242.0   43.57     35.6937      0.5628      1.0432     0.0     0.0      6.2826    0.00 
    5272      0.611437   525.8  -4359.04    1242.0   43.59     35.6830      0.5631      1.0603     0.0     0.0      6.2819    0.00 
    5273      0.611545   525.6  -4360.44    1239.9   43.60     35.6133      0.5634      1.0445     0.0     0.0      6.2813    0.00 
    5274      0.611671   525.8  -4361.01    1242.0   43.61     35.6706      0.5635      1.0501     0.0     0.0      6.2805    0.00 
    5275      0.611781   525.9  -4361.01    1242.8   43.61     35.6909      0.5635      1.0156     0.0     0.0      6.2799    0.00 
    5276      0.611889   525.8  -4361.85    1242.0   43.62     35.6653      0.5636      1.0190     0.0     0.0      6.2793    0.00 
    5277      0.612008   525.9  -4362.13    1243.5   43.62     35.7040      0.5637      0.9899     0.0     0.0      6.2786    0.00 
    5278      0.612133   525.9  -4362.69    1242.8   43.63     35.6802      0.5638      1.0500     0.0     0.0      6.2778    0.00 
    5279      0.612241   525.9  -4363.25    1243.5   43.63     35.6969      0.5639      1.0255     0.0     0.0      6.2772    0.00 
    5280      0.612369   525.8  -4364.10    1243.5   43.64     35.6915      0.5640      1.0538     0.0     0.0      6.2764    0.00 
    5281      0.612477   525.7  -4365.78    1242.0   43.66     35.6404      0.5643      1.0192     0.0     0.0      6.2758    0.00 
    5282      0.612586   525.8  -4366.07    1243.5   43.66     35.6791      0.5644      1.0340     0.0     0.0      6.2752    0.00 
    5283      0.612712   525.6  -4367.19    1242.0   43.67     35.6315      0.5646      1.0465     0.0     0.0      6.2744    0.00 
    5284      0.612822   526.0  -4365.50    1247.0   43.66     35.7839      0.5643      1.0462     0.0     0.0      6.2738    0.00 
    5285      0.612948   525.9  -4367.75    1244.9   43.68     35.7089      0.5647      1.0879     0.0     0.0      6.2730    0.00 
    5286      0.613066   525.9  -4368.03    1244.9   43.68     35.7071      0.5647      1.0648     0.0     0.0      6.2723    0.00 
    5287      0.613175   525.6  -4370.28    1242.0   43.70     35.6119      0.5651      1.1045     0.0     0.0      6.2717    0.00 
    5288      0.613284   525.8  -4370.00    1244.9   43.70     35.6946      0.5651      1.0677     0.0     0.0      6.2710    0.00 
    5289      0.613412   525.8  -4370.56    1244.9   43.71     35.6911      0.5652      1.0787     0.0     0.0      6.2703    0.00 
    5290      0.613520   525.8  -4371.41    1245.6   43.71     35.7060      0.5653      1.0278     0.0     0.0      6.2697    0.00 
    5291      0.613629   525.8  -4372.25    1243.5   43.72     35.6399      0.5655      1.0438     0.0     0.0      6.2690    0.00 
    5292      0.613758   525.9  -4372.25    1246.3   43.72     35.7208      0.5655      1.0308     0.0     0.0      6.2683    0.00 
    5293      0.613867   525.8  -4373.66    1245.6   43.74     35.6917      0.5657      1.0384     0.0     0.0      6.2676    0.00 
    5294      0.613988   525.7  -4374.50    1244.9   43.74     35.6661      0.5659      1.0127     0.0     0.0      6.2669    0.00 
    5295      0.614097   525.8  -4374.78    1244.9   43.75     35.6643      0.5659      1.0035     0.0     0.0      6.2663    0.00 
    5296      0.614225   525.9  -4375.06    1247.7   43.75     35.7434      0.5660      0.9935     0.0     0.0      6.2655    0.00 
    5297      0.614334   525.9  -4375.90    1247.0   43.76     35.7178      0.5661      1.0083     0.0     0.0      6.2649    0.00 
    5298      0.614442   525.7  -4376.19    1247.7   43.76     35.7363      0.5662      1.0108     0.0     0.0      6.2643    0.00 
    5299      0.614572   525.8  -4377.03    1247.0   43.77     35.7107      0.5663      1.0110     0.0     0.0      6.2635    0.00 
    5300      0.614680   525.7  -4378.15    1247.7   43.78     35.7238      0.5665      1.0443     0.0     0.0      6.2629    0.00 
    5301      0.614807   525.9  -4378.15    1247.7   43.78     35.7238      0.5665      1.0318     0.0     0.0      6.2621    0.00 
    5302      0.614926   525.7  -4380.12    1245.6   43.80     35.6507      0.5669      1.0594     0.0     0.0      6.2614    0.00 
    5303      0.615036   525.8  -4379.84    1247.7   43.80     35.7131      0.5668      1.0476     0.0     0.0      6.2608    0.00 
    5304      0.615145   525.8  -4380.40    1247.7   43.80     35.7095      0.5669      1.0313     0.0     0.0      6.2602    0.00 
    5305      0.615253   525.5  -4382.65    1244.9   43.83     35.6144      0.5673      1.0361     0.0     0.0      6.2595    0.00 
    5306      0.615378   526.0  -4381.53    1249.8   43.82     35.7629      0.5671      1.0305     0.0     0.0      6.2588    0.00 
    5307      0.615487   525.8  -4382.37    1248.4   43.82     35.7172      0.5673      1.0360     0.0     0.0      6.2582    0.00 
    5308      0.615615   525.8  -4383.21    1248.4   43.83     35.7118      0.5674      1.0176     0.0     0.0      6.2574    0.00 
    5309      0.615723   525.9  -4383.78    1248.4   43.84     35.7082      0.5675      1.0011     0.0     0.0      6.2568    0.00 
    5310      0.615849   525.7  -4385.74    1247.0   43.86     35.6554      0.5679      1.0067     0.0     0.0      6.2560    0.00 
    5311      0.615949   525.8  -4385.18    1248.4   43.85     35.6993      0.5678      1.0037     0.0     0.0      6.2555    0.00 
    5312      0.616076   525.7  -4386.02    1249.1   43.86     35.7141      0.5679      1.0115     0.0     0.0      6.2547    0.00 
    5313      0.616186   525.8  -4386.02    1249.8   43.86     35.7343      0.5679      0.9922     0.0     0.0      6.2541    0.00 
    5314      0.616311   525.9  -4386.87    1250.5   43.87     35.7491      0.5681      1.0239     0.0     0.0      6.2533    0.00 
    5315      0.616420   525.6  -4388.84    1248.4   43.89     35.6761      0.5684      1.0046     0.0     0.0      6.2527    0.00 
    5316      0.616548   525.9  -4388.27    1250.5   43.88     35.7401      0.5683      1.0414     0.0     0.0      6.2520    0.00 
    5317      0.616656   525.8  -4389.12    1250.5   43.89     35.7348      0.5685      1.0310     0.0     0.0      6.2513    0.00 
    5318      0.616765   525.7  -4389.96    1251.2   43.90     35.7496      0.5686      1.0170     0.0     0.0      6.2507    0.00 
    5319      0.616883   525.6  -4391.08    1249.1   43.91     35.6819      0.5688      1.0364     0.0     0.0      6.2500    0.00 
    5320      0.617010   525.8  -4391.08    1251.2   43.91     35.7424      0.5688      1.0300     0.0     0.0      6.2492    0.00 
    5321      0.617121   525.7  -4392.21    1250.5   43.92     35.7151      0.5690      1.0582     0.0     0.0      6.2486    0.00 
    5322      0.617229   525.8  -4392.77    1251.2   43.93     35.7316      0.5691      1.0392     0.0     0.0      6.2480    0.00 
    5323      0.617355   525.8  -4393.33    1250.5   43.93     35.7079      0.5692      1.0667     0.0     0.0      6.2472    0.00 
    5324      0.617464   525.9  -4393.61    1251.9   43.94     35.7464      0.5693      1.0643     0.0     0.0      6.2466    0.00 
    5325      0.617574   525.7  -4394.74    1251.2   43.95     35.7191      0.5695      1.1273     0.0     0.0      6.2460    0.00 
    5326      0.617699   525.8  -4395.02    1251.9   43.95     35.7375      0.5695      1.1222     0.0     0.0      6.2452    0.00 
    5327      0.617809   525.7  -4396.15    1251.2   43.96     35.7101      0.5697      1.1801     0.0     0.0      6.2446    0.00 
    5328      0.617928   525.5  -4397.27    1249.8   43.97     35.6627      0.5699      1.1371     0.0     0.0      6.2439    0.00 
    5329      0.618037   525.7  -4397.55    1249.8   43.98     35.6609      0.5700      1.2089     0.0     0.0      6.2432    0.00 
    5330      0.618165   525.8  -4398.11    1252.6   43.98     35.7379      0.5701      1.1671     0.0     0.0      6.2425    0.00 
    5331      0.618274   525.7  -4399.24    1251.2   43.99     35.6904      0.5703      1.1692     0.0     0.0      6.2419    0.00 
    5332      0.618401   525.5  -4400.64    1249.8   44.01     35.6412      0.5705      1.1731     0.0     0.0      6.2411    0.00 
    5333      0.618511   525.9  -4400.08    1253.3   44.00     35.7455      0.5704      1.1121     0.0     0.0      6.2405    0.00 
    5334      0.618619   525.1  -4404.86    1244.2   44.05     35.4535      0.5713      1.1194     0.0     0.0      6.2399    0.00 
    5335      0.618746   525.6  -4401.77    1251.2   44.02     35.6743      0.5707      1.0222     0.0     0.0      6.2391    0.00 
    5336      0.618862   525.7  -4402.61    1252.6   44.03     35.7092      0.5709      1.0318     0.0     0.0      6.2385    0.00 
    5337      0.618972   525.4  -4404.30    1249.8   44.04     35.6180      0.5712      0.9572     0.0     0.0      6.2378    0.00 
    5338      0.619082   525.8  -4403.45    1253.3   44.03     35.7239      0.5710      0.9862     0.0     0.0      6.2372    0.00 
    5339      0.619209   525.7  -4403.73    1254.0   44.04     35.7422      0.5711      0.9585     0.0     0.0      6.2364    0.00 
    5340      0.619319   525.7  -4404.86    1253.3   44.05     35.7149      0.5713      0.9874     0.0     0.0      6.2358    0.00 
    5341      0.619429   525.5  -4406.55    1250.5   44.07     35.6238      0.5716      0.9600     0.0     0.0      6.2352    0.00 
    5342      0.619555   525.6  -4406.83    1252.6   44.07     35.6823      0.5716      0.9826     0.0     0.0      6.2344    0.00 
    5343      0.619663   525.7  -4406.83    1254.0   44.07     35.7225      0.5716      1.0008     0.0     0.0      6.2338    0.00 
    5344      0.619791   525.6  -4408.51    1252.6   44.09     35.6715      0.5719      1.0336     0.0     0.0      6.2330    0.00 
    5345      0.619909   525.7  -4408.51    1254.0   44.09     35.7117      0.5719      1.0410     0.0     0.0      6.2324    0.00 
    5346      0.620019   525.7  -4409.36    1254.0   44.09     35.7063      0.5721      1.0948     0.0     0.0      6.2317    0.00 
    5347      0.620128   525.5  -4410.48    1252.6   44.10     35.6590      0.5723      1.0883     0.0     0.0      6.2311    0.00 
    5348      0.620254   525.9  -4409.64    1255.5   44.10     35.7447      0.5721      1.1315     0.0     0.0      6.2303    0.00 
    5349      0.620365   525.6  -4411.89    1252.6   44.12     35.6500      0.5725      1.1341     0.0     0.0      6.2297    0.00 
    5350      0.620474   525.8  -4411.32    1256.9   44.11     35.7741      0.5724      1.1416     0.0     0.0      6.2291    0.00 
    5351      0.620600   525.8  -4413.01    1254.8   44.13     35.7031      0.5727      1.1718     0.0     0.0      6.2283    0.00 
    5352      0.620711   525.6  -4413.57    1254.0   44.14     35.6794      0.5728      1.1306     0.0     0.0      6.2277    0.00 
    5353      0.620828   525.4  -4415.82    1250.5   44.16     35.5647      0.5732      1.1827     0.0     0.0      6.2270    0.00 
    5354      0.620938   525.6  -4414.98    1254.0   44.15     35.6704      0.5731      1.1230     0.0     0.0      6.2264    0.00 
    5355      0.621063   525.6  -4416.38    1254.0   44.16     35.6614      0.5733      1.1549     0.0     0.0      6.2256    0.00 
    5356      0.621172   525.3  -4417.23    1253.3   44.17     35.6360      0.5735      1.0791     0.0     0.0      6.2250    0.00 
    5357      0.621300   525.5  -4417.51    1254.0   44.18     35.6543      0.5735      1.0940     0.0     0.0      6.2243    0.00 
    5358      0.621408   525.5  -4418.07    1253.3   44.18     35.6306      0.5736      1.0499     0.0     0.0      6.2236    0.00 
    5359      0.621517   525.5  -4418.92    1254.8   44.19     35.6653      0.5738      1.0472     0.0     0.0      6.2230    0.00 
    5360      0.621644   525.6  -4418.92    1256.2   44.19     35.7055      0.5738      1.0428     0.0     0.0      6.2223    0.00 
    5361      0.621764   525.7  -4419.20    1256.9   44.19     35.7237      0.5738      1.0550     0.0     0.0      6.2216    0.00 
    5362      0.621873   525.3  -4421.73    1253.3   44.22     35.6073      0.5743      1.0569     0.0     0.0      6.2209    0.00 
    5363      0.621982   525.5  -4421.73    1255.5   44.22     35.6674      0.5743      1.0350     0.0     0.0      6.2203    0.00 
    5364      0.622110   525.4  -4422.01    1256.2   44.22     35.6857      0.5743      1.0802     0.0     0.0      6.2196    0.00 
    5365      0.622220   525.6  -4422.57    1258.3   44.23     35.7422      0.5744      1.0661     0.0     0.0      6.2189    0.00 
    5366      0.622345   525.5  -4423.98    1256.2   44.24     35.6731      0.5747      1.0834     0.0     0.0      6.2182    0.00 
    5367      0.622453   525.7  -4423.13    1259.0   44.23     35.7587      0.5745      1.0668     0.0     0.0      6.2176    0.00 
    5368      0.622562   525.6  -4424.54    1256.9   44.25     35.6895      0.5748      1.1000     0.0     0.0      6.2169    0.00 
    5369      0.622690   525.2  -4427.35    1254.0   44.27     35.5914      0.5753      1.0640     0.0     0.0      6.2162    0.00 
    5370      0.622808   525.5  -4427.35    1255.5   44.27     35.6315      0.5753      1.0611     0.0     0.0      6.2155    0.00 
    5371      0.622917   525.6  -4426.22    1259.0   44.26     35.7388      0.5751      1.0276     0.0     0.0      6.2149    0.00 
    5372      0.623025   525.5  -4427.35    1256.9   44.27     35.6715      0.5753      0.9858     0.0     0.0      6.2143    0.00 
    5373      0.623155   525.4  -4429.32    1255.5   44.29     35.6189      0.5757      0.9703     0.0     0.0      6.2135    0.00 
    5374      0.623263   525.5  -4428.47    1259.0   44.28     35.7244      0.5755      0.9809     0.0     0.0      6.2129    0.00 
    5375      0.623388   525.6  -4428.75    1259.0   44.29     35.7226      0.5756      1.0159     0.0     0.0      6.2122    0.00 
    5376      0.623498   525.4  -4430.44    1256.9   44.30     35.6517      0.5759      0.9572     0.0     0.0      6.2115    0.00 
    5377      0.623608   525.4  -4431.56    1257.6   44.32     35.6646      0.5761      0.9895     0.0     0.0      6.2109    0.00 
    5378      0.623726   525.5  -4431.28    1258.3   44.31     35.6864      0.5760      0.9797     0.0     0.0      6.2102    0.00 
    5379      0.623853   525.6  -4432.41    1258.3   44.32     35.6792      0.5762      1.0296     0.0     0.0      6.2095    0.00 
    5380      0.623961   525.6  -4432.13    1259.7   44.32     35.7210      0.5762      1.0304     0.0     0.0      6.2088    0.00 
    5381      0.624070   525.9  -4431.85    1263.2   44.32     35.8229      0.5761      1.0507     0.0     0.0      6.2082    0.00 
    5382      0.624198   525.4  -4434.66    1256.9   44.35     35.6248      0.5766      1.1016     0.0     0.0      6.2074    0.00 
    5383      0.624307   525.5  -4434.94    1259.0   44.35     35.6830      0.5767      1.0768     0.0     0.0      6.2068    0.00 
    5384      0.624433   525.4  -4436.34    1259.0   44.36     35.6740      0.5769      1.1356     0.0     0.0      6.2061    0.00 
    5385      0.624543   525.6  -4435.50    1261.1   44.36     35.7393      0.5768      1.0738     0.0     0.0      6.2054    0.00 
    5386      0.624651   525.3  -4438.03    1256.9   44.38     35.6032      0.5772      1.0777     0.0     0.0      6.2048    0.00 
    5387      0.624769   525.2  -4439.15    1258.3   44.39     35.6359      0.5774      1.0492     0.0     0.0      6.2041    0.00 
    5388      0.624897   525.7  -4436.91    1262.5   44.37     35.7703      0.5770      1.0616     0.0     0.0      6.2034    0.00 
    5389      0.625006   525.4  -4439.44    1259.7   44.39     35.6741      0.5775      1.0600     0.0     0.0      6.2028    0.00 
    5390      0.625116   525.4  -4439.44    1259.7   44.39     35.6741      0.5775      1.0226     0.0     0.0      6.2021    0.00 
    5391      0.625242   525.4  -4440.28    1260.4   44.40     35.6887      0.5776      1.0524     0.0     0.0      6.2014    0.00 
    5392      0.625349   525.3  -4441.40    1259.7   44.41     35.6615      0.5778      1.0061     0.0     0.0      6.2008    0.00 
    5393      0.625478   525.4  -4441.40    1261.1   44.41     35.7014      0.5778      1.0742     0.0     0.0      6.2001    0.00 
    5394      0.625586   525.5  -4441.97    1261.1   44.42     35.6978      0.5779      1.0344     0.0     0.0      6.1994    0.00 
    5395      0.625707   525.4  -4443.37    1259.7   44.43     35.6489      0.5782      1.0858     0.0     0.0      6.1987    0.00 
    5396      0.625815   525.5  -4443.65    1261.8   44.44     35.7070      0.5782      1.1042     0.0     0.0      6.1981    0.00 
    5397      0.625941   525.6  -4443.65    1263.9   44.44     35.7669      0.5782      1.0907     0.0     0.0      6.1974    0.00 
    5398      0.626051   525.2  -4446.46    1259.0   44.46     35.6091      0.5787      1.1408     0.0     0.0      6.1967    0.00 
    5399      0.626161   525.4  -4445.34    1262.5   44.45     35.7161      0.5785      1.1101     0.0     0.0      6.1961    0.00 
    5400      0.626287   525.4  -4446.75    1261.8   44.47     35.6871      0.5788      1.1204     0.0     0.0      6.1954    0.00 
    5401      0.626396   525.3  -4447.87    1260.4   44.48     35.6400      0.5790      1.1111     0.0     0.0      6.1947    0.00 
    5402      0.626506   525.4  -4447.59    1262.5   44.48     35.7016      0.5789      1.0780     0.0     0.0      6.1941    0.00 
    5403      0.626641   525.0  -4449.84    1259.7   44.50     35.6074      0.5793      1.0549     0.0     0.0      6.1933    0.00 
    5404      0.626749   525.0  -4449.84    1259.0   44.50     35.5874      0.5793      1.0669     0.0     0.0      6.1927    0.00 
    5405      0.626858   525.5  -4449.27    1263.9   44.49     35.7307      0.5792      1.0260     0.0     0.0      6.1921    0.00 
    5406      0.626987   525.2  -4451.52    1260.4   44.52     35.6165      0.5796      1.0273     0.0     0.0      6.1913    0.00 
    5407      0.627095   525.3  -4450.96    1263.2   44.51     35.6999      0.5795      0.9878     0.0     0.0      6.1907    0.00 
    5408      0.627202   525.3  -4452.37    1261.8   44.52     35.6510      0.5798      0.9994     0.0     0.0      6.1901    0.00 
    5409      0.627329   525.2  -4453.21    1260.4   44.53     35.6057      0.5799      0.9784     0.0     0.0      6.1893    0.00 
    5410      0.627439   525.5  -4452.65    1265.3   44.53     35.7488      0.5798      1.0181     0.0     0.0      6.1888    0.00 
    5411      0.627564   525.3  -4453.49    1263.2   44.53     35.6836      0.5800      0.9758     0.0     0.0      6.1880    0.00 
    5412      0.627667   525.4  -4454.33    1263.9   44.54     35.6981      0.5802      0.9906     0.0     0.0      6.1874    0.00 
    5413      0.627792   525.1  -4456.30    1260.4   44.56     35.5858      0.5805      0.9865     0.0     0.0      6.1867    0.00 
    5414      0.627902   525.5  -4455.46    1265.3   44.55     35.7307      0.5804      0.9706     0.0     0.0      6.1860    0.00 
    5415      0.628030   525.2  -4457.15    1263.2   44.57     35.6601      0.5807      1.0168     0.0     0.0      6.1853    0.00 
    5416      0.628139   525.5  -4456.58    1265.3   44.57     35.7235      0.5806      0.9586     0.0     0.0      6.1847    0.00 
    5417      0.628248   525.3  -4457.99    1264.6   44.58     35.6945      0.5808      1.0024     0.0     0.0      6.1840    0.00 
    5418      0.628376   525.1  -4458.83    1263.9   44.59     35.6692      0.5810      0.9664     0.0     0.0      6.1833    0.00 
    5419      0.628484   525.3  -4459.11    1264.6   44.59     35.6873      0.5810      1.0002     0.0     0.0      6.1827    0.00 
    5420      0.628603   525.3  -4459.68    1265.3   44.60     35.7036      0.5811      1.0013     0.0     0.0      6.1820    0.00 
    5421      0.628711   525.4  -4459.40    1267.5   44.59     35.7651      0.5811      1.0367     0.0     0.0      6.1814    0.00 
    5422      0.628838   525.3  -4460.52    1266.7   44.61     35.7379      0.5813      1.0717     0.0     0.0      6.1806    0.00 
    5423      0.628948   525.3  -4461.64    1264.6   44.62     35.6710      0.5815      1.0975     0.0     0.0      6.1800    0.00 
    5424      0.629073   525.3  -4462.49    1264.6   44.62     35.6655      0.5816      1.1553     0.0     0.0      6.1793    0.00 
    5425      0.629181   525.3  -4463.61    1263.9   44.64     35.6384      0.5818      1.1221     0.0     0.0      6.1787    0.00 
    5426      0.629290   525.3  -4464.17    1265.3   44.64     35.6746      0.5819      1.1956     0.0     0.0      6.1780    0.00 
    5427      0.629418   525.4  -4463.61    1268.2   44.64     35.7578      0.5818      1.1619     0.0     0.0      6.1773    0.00 
    5428      0.629525   525.1  -4465.30    1265.3   44.65     35.6673      0.5821      1.2028     0.0     0.0      6.1767    0.00 
    5429      0.629645   525.1  -4466.70    1264.6   44.67     35.6384      0.5824      1.1621     0.0     0.0      6.1760    0.00 
    5430      0.629753   525.2  -4466.99    1265.3   44.67     35.6565      0.5824      1.1642     0.0     0.0      6.1754    0.00 
    5431      0.629883   524.3  -4469.80    1259.0   44.70     35.4595      0.5829      1.1059     0.0     0.0      6.1746    0.00 
    5432      0.629991   525.1  -4468.67    1265.3   44.69     35.6456      0.5827      1.0590     0.0     0.0      6.1740    0.00 
    5433      0.630118   525.1  -4468.95    1266.7   44.69     35.6835      0.5828      1.0330     0.0     0.0      6.1733    0.00 
    5434      0.630227   525.4  -4468.67    1269.6   44.69     35.7649      0.5827      0.9823     0.0     0.0      6.1726    0.00 
    5435      0.630337   524.9  -4471.48    1263.9   44.71     35.5877      0.5832      1.0023     0.0     0.0      6.1720    0.00 
    5436      0.630462   525.4  -4470.36    1269.6   44.70     35.7540      0.5830      0.9566     0.0     0.0      6.1713    0.00 
    5437      0.630580   525.3  -4471.48    1268.2   44.71     35.7069      0.5832      1.0028     0.0     0.0      6.1706    0.00 
    5438      0.630688   524.9  -4472.33    1266.0   44.72     35.6419      0.5834      0.9558     0.0     0.0      6.1700    0.00 
    5439      0.630797   525.2  -4472.61    1268.9   44.73     35.7196      0.5835      0.9775     0.0     0.0      6.1693    0.00 
    5440      0.630926   525.4  -4472.61    1268.9   44.73     35.7196      0.5835      0.9862     0.0     0.0      6.1686    0.00 
    5441      0.631034   525.3  -4474.01    1268.9   44.74     35.7105      0.5837      1.0166     0.0     0.0      6.1680    0.00 
    5442      0.631160   525.3  -4475.14    1268.2   44.75     35.6833      0.5839      1.0294     0.0     0.0      6.1672    0.00 
    5443      0.631271   525.1  -4475.70    1265.3   44.76     35.6003      0.5840      1.0404     0.0     0.0      6.1666    0.00 
    5444      0.631379   525.2  -4475.98    1268.2   44.76     35.6779      0.5841      1.0526     0.0     0.0      6.1660    0.00 
    5445      0.631504   525.0  -4477.10    1266.7   44.77     35.6309      0.5843      1.0678     0.0     0.0      6.1653    0.00 
    5446      0.631622   525.1  -4477.67    1268.2   44.78     35.6670      0.5844      1.0504     0.0     0.0      6.1646    0.00 
    5447      0.631730   525.3  -4478.23    1269.6   44.78     35.7031      0.5845      1.0928     0.0     0.0      6.1640    0.00 
    5448      0.631841   525.4  -4478.23    1271.0   44.78     35.7428      0.5845      1.0706     0.0     0.0      6.1633    0.00 
    5449      0.631968   525.1  -4479.35    1271.0   44.79     35.7355      0.5847      1.1283     0.0     0.0      6.1626    0.00 
    5450      0.632076   525.1  -4479.92    1269.6   44.80     35.6922      0.5848      1.1058     0.0     0.0      6.1620    0.00 
    5451      0.632204   525.3  -4480.20    1272.4   44.80     35.7697      0.5848      1.1385     0.0     0.0      6.1612    0.00 
    5452      0.632314   525.0  -4481.88    1268.2   44.82     35.6398      0.5851      1.1380     0.0     0.0      6.1606    0.00 
    5453      0.632422   525.1  -4482.73    1269.6   44.83     35.6740      0.5853      1.0974     0.0     0.0      6.1600    0.00 
    5454      0.632541   524.9  -4484.98    1265.3   44.85     35.5405      0.5857      1.1161     0.0     0.0      6.1593    0.00 
    5455      0.632667   525.3  -4482.73    1272.4   44.83     35.7533      0.5853      1.0552     0.0     0.0      6.1586    0.00 
    5456      0.632777   524.9  -4485.26    1268.2   44.85     35.6180      0.5857      1.0729     0.0     0.0      6.1579    0.00 
    5457      0.632887   525.0  -4485.82    1269.6   44.86     35.6540      0.5858      1.0011     0.0     0.0      6.1573    0.00 
    5458      0.633012   525.1  -4485.26    1273.1   44.85     35.7567      0.5857      0.9919     0.0     0.0      6.1566    0.00 
    5459      0.633122   525.0  -4486.94    1271.0   44.87     35.6863      0.5861      0.9375     0.0     0.0      6.1559    0.00 
    5460      0.633249   525.1  -4487.23    1271.0   44.87     35.6845      0.5861      0.9349     0.0     0.0      6.1552    0.00 
    5461      0.633358   525.1  -4487.23    1271.0   44.87     35.6845      0.5861      0.9459     0.0     0.0      6.1546    0.00 
    5462      0.633476   525.2  -4487.51    1273.8   44.88     35.7620      0.5862      0.9269     0.0     0.0      6.1539    0.00 
    5463      0.633585   525.1  -4488.35    1273.8   44.88     35.7565      0.5863      0.9731     0.0     0.0      6.1533    0.00 
    5464      0.633712   525.1  -4489.76    1272.4   44.90     35.7078      0.5866      0.9412     0.0     0.0      6.1526    0.00 
    5465      0.633821   525.1  -4490.60    1273.1   44.91     35.7221      0.5867      1.0097     0.0     0.0      6.1519    0.00 
    5466      0.633930   525.0  -4490.60    1274.5   44.91     35.7617      0.5867      1.0033     0.0     0.0      6.1513    0.00 
    5467      0.634057   525.5  -4489.76    1279.5   44.90     35.9058      0.5866      1.0416     0.0     0.0      6.1506    0.00 
    5468      0.634167   525.4  -4491.72    1274.5   44.92     35.7544      0.5869      1.0599     0.0     0.0      6.1500    0.00 
    5469      0.634292   524.9  -4493.41    1271.7   44.93     35.6643      0.5872      1.0567     0.0     0.0      6.1492    0.00
