Repository: LightForm-group/dilatometer_modelling_and_constitutive_behaviour

# dilatometer_modelling_and_constitutive_behaviour

Created with work by Inigo Howe, Patryk Jedrasiak, Hugh Shercliff

This program contains a method of testing various constitutive models and extracting the constitutive behaviour of dilatometer samples correcting for inhomogeneities in termperature, strain and strain rate. The model is currently configured to a dilatometer run under vacuum, with no active cooling during the deformation for a sample of length 10mm with a diameter of 5mm. For both heatup and deformation the temperature is fitted to the experimental central themocoupole temperature for any general temperature profile.

File: experimental_data/deformation/1/490/008_Compression_Daniel_Al_Hom1_SHT_540C_Deform_490C_1.0s-1_QuenchHeGas__1.asc (part 19 of 27)
 C:\WinTA100\DIL805.PRO\Data\Deformation\ChrisDaniel\008_Compression_Daniel_Al_Hom1_SHT_540C_Deform_490C_1.0s-1_QuenchHeGas__1.asc
     No.          Time   Tem.1        DL     Force  Strain   kf (Def.)    Phi  (D)    Phi* (D)   Tem.2   Tem.3        Poti      HF 
                     s      °C        µm         N       %       N/mm²                     1/s      °C      °C          mm       % 
    5470      0.585119   487.9  -4052.73    1248.4   40.53     37.8131      0.5050      0.9735     0.0     0.0      6.3973    0.00 
    5471      0.585229   487.9  -4053.28    1246.3   40.53     37.7454      0.5051      0.9692     0.0     0.0      6.3966    0.00 
    5472      0.585339   487.9  -4053.28    1248.4   40.53     37.8095      0.5051      0.9782     0.0     0.0      6.3959    0.00 
    5473      0.585447   488.0  -4053.56    1249.1   40.54     37.8292      0.5051      0.9700     0.0     0.0      6.3953    0.00 
    5474      0.585556   488.1  -4054.39    1248.4   40.54     37.8025      0.5052      0.9914     0.0     0.0      6.3946    0.00 
    5475      0.585666   487.9  -4055.49    1248.4   40.55     37.7955      0.5054      1.0055     0.0     0.0      6.3939    0.00 
    5476      0.585777   487.9  -4055.77    1248.4   40.56     37.7937      0.5055      1.0151     0.0     0.0      6.3933    0.00 
    5477      0.585867   487.9  -4056.60    1247.7   40.57     37.7671      0.5056      1.0202     0.0     0.0      6.3927    0.00 
    5478      0.585986   488.1  -4056.88    1249.8   40.57     37.8294      0.5057      1.0327     0.0     0.0      6.3920    0.00 
    5479      0.586096   488.0  -4057.71    1249.1   40.58     37.8028      0.5058      1.0416     0.0     0.0      6.3913    0.00 
    5480      0.586188   488.0  -4058.54    1250.5   40.59     37.8402      0.5059      1.0506     0.0     0.0      6.3908    0.00 
    5481      0.586296   487.7  -4059.64    1246.3   40.60     37.7050      0.5061      1.0871     0.0     0.0      6.3901    0.00 
    5482      0.586419   487.9  -4060.20    1249.1   40.60     37.7869      0.5062      1.0410     0.0     0.0      6.3893    0.00 
    5483      0.586510   487.7  -4061.85    1246.3   40.62     37.6910      0.5065      1.0689     0.0     0.0      6.3888    0.00 
    5484      0.586621   487.8  -4061.03    1249.8   40.61     37.8030      0.5064      1.0335     0.0     0.0      6.3881    0.00 
    5485      0.586729   487.9  -4061.58    1249.1   40.62     37.7781      0.5065      1.0441     0.0     0.0      6.3875    0.00 
    5486      0.586838   487.9  -4062.69    1248.4   40.63     37.7497      0.5066      1.0210     0.0     0.0      6.3868    0.00 
    5487      0.586955   488.0  -4062.41    1250.5   40.62     37.8155      0.5066      1.0176     0.0     0.0      6.3861    0.00 
    5488      0.587046   487.8  -4064.07    1249.1   40.64     37.7623      0.5069      1.0447     0.0     0.0      6.3855    0.00 
    5489      0.587155   488.0  -4064.34    1251.2   40.64     37.8245      0.5069      1.0113     0.0     0.0      6.3849    0.00 
    5490      0.587265   487.7  -4065.73    1248.4   40.66     37.7304      0.5071      1.0385     0.0     0.0      6.3842    0.00 
    5491      0.587376   487.9  -4065.45    1251.2   40.65     37.8175      0.5071      1.0263     0.0     0.0      6.3835    0.00 
    5492      0.587485   487.7  -4067.11    1248.4   40.67     37.7216      0.5074      1.0818     0.0     0.0      6.3829    0.00 
    5493      0.587594   487.7  -4068.77    1246.3   40.69     37.6471      0.5077      1.0654     0.0     0.0      6.3822    0.00 
    5494      0.587685   488.1  -4066.56    1253.3   40.67     37.8744      0.5073      1.1172     0.0     0.0      6.3817    0.00 
    5495      0.587794   487.9  -4067.94    1250.5   40.68     37.7803      0.5075      1.1209     0.0     0.0      6.3810    0.00 
    5496      0.587904   487.7  -4069.32    1249.8   40.69     37.7502      0.5078      1.1645     0.0     0.0      6.3804    0.00 
    5497      0.588024   487.9  -4069.32    1251.2   40.69     37.7928      0.5078      1.1764     0.0     0.0      6.3796    0.00 
    5498      0.588115   487.9  -4069.88    1250.5   40.70     37.7679      0.5078      1.2078     0.0     0.0      6.3791    0.00 
    5499      0.588224   487.7  -4071.54    1249.1   40.72     37.7148      0.5081      1.2124     0.0     0.0      6.3784    0.00 
    5500      0.588333   487.6  -4073.75    1246.3   40.74     37.6155      0.5085      1.1536     0.0     0.0      6.3778    0.00 
    5501      0.588442   487.4  -4075.13    1244.9   40.75     37.5641      0.5087      1.1715     0.0     0.0      6.3771    0.00 
    5502      0.588552   487.8  -4072.64    1251.9   40.73     37.7929      0.5083      1.0947     0.0     0.0      6.3764    0.00 
    5503      0.588660   487.4  -4075.96    1247.0   40.76     37.6227      0.5089      1.0793     0.0     0.0      6.3758    0.00 
    5504      0.588770   487.7  -4075.69    1248.4   40.76     37.6671      0.5088      1.0017     0.0     0.0      6.3751    0.00 
    5505      0.588879   487.8  -4075.41    1250.5   40.75     37.7327      0.5088      0.9996     0.0     0.0      6.3744    0.00 
    5506      0.588981   487.4  -4077.07    1247.0   40.77     37.6157      0.5091      0.9377     0.0     0.0      6.3738    0.00 
    5507      0.589090   487.7  -4076.52    1251.2   40.77     37.7469      0.5090      0.9453     0.0     0.0      6.3731    0.00 
    5508      0.589183   487.7  -4077.35    1249.8   40.77     37.6991      0.5091      0.8996     0.0     0.0      6.3726    0.00 
    5509      0.589293   487.8  -4077.62    1251.2   40.78     37.7399      0.5092      0.9077     0.0     0.0      6.3719    0.00 
    5510      0.589402   487.7  -4078.45    1249.1   40.78     37.6708      0.5093      0.9314     0.0     0.0      6.3712    0.00 
    5511      0.589510   487.8  -4078.73    1251.9   40.79     37.7541      0.5093      0.9326     0.0     0.0      6.3706    0.00 
    5512      0.589619   487.7  -4080.39    1249.8   40.80     37.6797      0.5096      0.9700     0.0     0.0      6.3699    0.00 
    5513      0.589729   487.6  -4080.67    1249.1   40.81     37.6567      0.5097      0.9846     0.0     0.0      6.3692    0.00 
    5514      0.589838   487.8  -4080.94    1251.2   40.81     37.7187      0.5097      1.0047     0.0     0.0      6.3686    0.00 
    5515      0.589940   487.5  -4082.60    1247.7   40.83     37.6018      0.5100      1.0224     0.0     0.0      6.3680    0.00 
    5516      0.590048   487.6  -4083.16    1249.1   40.83     37.6408      0.5101      1.0505     0.0     0.0      6.3673    0.00 
    5517      0.590156   487.9  -4082.05    1253.3   40.82     37.7755      0.5099      1.0316     0.0     0.0      6.3666    0.00 
    5518      0.590264   487.5  -4084.54    1248.4   40.85     37.6108      0.5103      1.0761     0.0     0.0      6.3660    0.00 
    5519      0.590373   487.8  -4083.43    1251.9   40.83     37.7241      0.5101      1.0291     0.0     0.0      6.3653    0.00 
    5520      0.590467   487.8  -4084.26    1252.6   40.84     37.7401      0.5103      1.0919     0.0     0.0      6.3648    0.00 
    5521      0.590576   487.6  -4085.65    1251.2   40.86     37.6888      0.5105      1.0702     0.0     0.0      6.3641    0.00 
    5522      0.590684   487.6  -4086.75    1249.1   40.87     37.6180      0.5107      1.1173     0.0     0.0      6.3635    0.00 
    5523      0.590792   487.5  -4088.41    1248.4   40.88     37.5862      0.5110      1.0836     0.0     0.0      6.3628    0.00 
    5524      0.590911   487.5  -4088.41    1249.1   40.88     37.6074      0.5110      1.0705     0.0     0.0      6.3621    0.00 
    5525      0.591003   487.3  -4090.07    1247.7   40.90     37.5544      0.5113      1.0589     0.0     0.0      6.3616    0.00 
    5526      0.591112   487.7  -4088.41    1253.3   40.88     37.7349      0.5110      1.0219     0.0     0.0      6.3609    0.00 
    5527      0.591224   487.6  -4089.24    1251.9   40.89     37.6871      0.5111      1.0499     0.0     0.0      6.3602    0.00 
    5528      0.591333   487.8  -4089.52    1251.9   40.90     37.6853      0.5112      1.0155     0.0     0.0      6.3596    0.00 
    5529      0.591441   487.9  -4090.63    1252.6   40.91     37.6995      0.5114      1.0612     0.0     0.0      6.3589    0.00 
    5530      0.591550   487.4  -4092.84    1249.8   40.93     37.6005      0.5117      1.0210     0.0     0.0      6.3582    0.00 
    5531      0.591660   487.4  -4093.67    1247.7   40.94     37.5315      0.5119      1.0152     0.0     0.0      6.3576    0.00 
    5532      0.591768   487.7  -4093.12    1251.2   40.93     37.6412      0.5118      0.9853     0.0     0.0      6.3569    0.00 
    5533      0.591871   487.6  -4093.95    1250.5   40.94     37.6147      0.5119      1.0065     0.0     0.0      6.3563    0.00 
    5534      0.591979   487.6  -4094.50    1252.6   40.95     37.6748      0.5120      1.0066     0.0     0.0      6.3557    0.00 
    5535      0.592088   487.7  -4094.50    1251.9   40.95     37.6536      0.5120      1.0255     0.0     0.0      6.3550    0.00 
    5536      0.592180   487.7  -4094.50    1254.0   40.95     37.7173      0.5120      1.0325     0.0     0.0      6.3544    0.00 
    5537      0.592289   487.6  -4096.99    1250.5   40.97     37.5953      0.5124      1.0136     0.0     0.0      6.3538    0.00 
    5538      0.592399   487.4  -4098.37    1249.1   40.98     37.5440      0.5127      1.0097     0.0     0.0      6.3531    0.00 
    5539      0.592508   487.8  -4096.44    1255.5   40.96     37.7473      0.5123      0.9892     0.0     0.0      6.3524    0.00 
    5540      0.592617   487.7  -4098.10    1252.6   40.98     37.6519      0.5126      1.0003     0.0     0.0      6.3518    0.00 
    5541      0.592726   487.5  -4099.48    1251.2   40.99     37.6006      0.5129      0.9702     0.0     0.0      6.3511    0.00 
    5542      0.592825   487.6  -4100.03    1251.9   41.00     37.6183      0.5129      1.0016     0.0     0.0      6.3505    0.00 
    5543      0.592934   487.7  -4100.31    1253.3   41.00     37.6589      0.5130      0.9905     0.0     0.0      6.3499    0.00 
    5544      0.593043   487.7  -4100.03    1256.2   41.00     37.7455      0.5129      0.9915     0.0     0.0      6.3492    0.00 
    5545      0.593154   487.7  -4101.42    1253.3   41.01     37.6519      0.5132      0.9615     0.0     0.0      6.3485    0.00 
    5546      0.593263   487.7  -4101.69    1254.0   41.02     37.6713      0.5132      0.9615     0.0     0.0      6.3479    0.00 
    5547      0.593371   487.8  -4102.52    1252.6   41.03     37.6236      0.5134      0.9772     0.0     0.0      6.3472    0.00 
    5548      0.593464   487.7  -4103.08    1254.0   41.03     37.6625      0.5135      0.9664     0.0     0.0      6.3466    0.00 
    5549      0.593575   487.6  -4104.18    1252.6   41.04     37.6130      0.5137      0.9901     0.0     0.0      6.3460    0.00 
    5550      0.593684   487.7  -4104.74    1251.9   41.05     37.5883      0.5137      0.9780     0.0     0.0      6.3453    0.00 
    5551      0.593784   487.6  -4105.29    1253.3   41.05     37.6272      0.5138      0.9915     0.0     0.0      6.3447    0.00 
    5552      0.593894   487.6  -4105.29    1254.0   41.05     37.6483      0.5138      1.0098     0.0     0.0      6.3441    0.00 
    5553      0.594003   487.7  -4105.84    1256.9   41.06     37.7295      0.5139      1.0401     0.0     0.0      6.3434    0.00 
    5554      0.594111   487.6  -4106.95    1254.0   41.07     37.6377      0.5141      1.0732     0.0     0.0      6.3427    0.00 
    5555      0.594220   487.7  -4107.23    1256.2   41.07     37.6995      0.5142      1.1120     0.0     0.0      6.3421    0.00 
    5556      0.594330   488.0  -4107.78    1254.8   41.08     37.6536      0.5143      1.0968     0.0     0.0      6.3414    0.00 
    5557      0.594439   487.7  -4109.44    1254.8   41.09     37.6430      0.5145      1.1614     0.0     0.0      6.3408    0.00 
    5558      0.594548   487.7  -4109.44    1254.8   41.09     37.6430      0.5145      1.1421     0.0     0.0      6.3401    0.00 
    5559      0.594657   487.6  -4111.38    1251.9   41.11     37.5460      0.5149      1.1746     0.0     0.0      6.3395    0.00 
    5560      0.594748   487.7  -4111.38    1251.9   41.11     37.5460      0.5149      1.1614     0.0     0.0      6.3389    0.00 
    5561      0.594868   487.8  -4111.10    1256.2   41.11     37.6747      0.5148      1.1344     0.0     0.0      6.3382    0.00 
    5562      0.594978   487.2  -4115.25    1249.1   41.15     37.4367      0.5155      1.1191     0.0     0.0      6.3375    0.00 
    5563      0.595070   487.7  -4113.31    1254.0   41.13     37.5971      0.5152      1.0875     0.0     0.0      6.3370    0.00 
    5564      0.595179   487.7  -4113.59    1254.0   41.14     37.5953      0.5152      1.0615     0.0     0.0      6.3363    0.00 
    5565      0.595287   487.5  -4114.97    1252.6   41.15     37.5442      0.5155      1.0124     0.0     0.0      6.3357    0.00 
    5566      0.595396   487.5  -4115.53    1254.0   41.16     37.5830      0.5156      1.0049     0.0     0.0      6.3350    0.00 
    5567      0.595507   487.5  -4116.36    1253.3   41.16     37.5565      0.5157      0.9581     0.0     0.0      6.3343    0.00 
    5568      0.595616   487.6  -4116.63    1254.0   41.17     37.5759      0.5158      0.9673     0.0     0.0      6.3337    0.00 
    5569      0.595725   488.0  -4116.36    1256.9   41.16     37.6623      0.5157      0.9331     0.0     0.0      6.3330    0.00 
    5570      0.595825   487.7  -4118.02    1255.5   41.18     37.6094      0.5160      0.9301     0.0     0.0      6.3324    0.00 
    5571      0.595933   487.7  -4118.57    1254.8   41.19     37.5847      0.5161      0.9566     0.0     0.0      6.3318    0.00 
    5572      0.596042   487.8  -4118.85    1256.2   41.19     37.6252      0.5161      0.9450     0.0     0.0      6.3311    0.00 
    5573      0.596152   487.7  -4119.40    1256.2   41.19     37.6216      0.5162      0.9455     0.0     0.0      6.3305    0.00 
    5574      0.596245   487.4  -4120.78    1251.9   41.21     37.4860      0.5165      0.9561     0.0     0.0      6.3299    0.00 
    5575      0.596353   487.5  -4121.06    1254.0   41.21     37.5476      0.5165      0.9492     0.0     0.0      6.3293    0.00 
    5576      0.596461   487.7  -4121.06    1254.8   41.21     37.5688      0.5165      0.9852     0.0     0.0      6.3286    0.00 
    5577      0.596569   488.0  -4120.78    1257.6   41.21     37.6551      0.5165      0.9957     0.0     0.0      6.3280    0.00 
    5578      0.596679   487.7  -4122.44    1256.2   41.22     37.6022      0.5168      0.9738     0.0     0.0      6.3273    0.00 
    5579      0.596798   487.4  -4124.38    1254.0   41.24     37.5264      0.5171      1.0112     0.0     0.0      6.3266    0.00 
    5580      0.596889   487.8  -4123.55    1257.6   41.24     37.6373      0.5169      1.0102     0.0     0.0      6.3260    0.00 
    5581      0.597000   487.9  -4124.10    1256.2   41.24     37.5916      0.5170      1.0335     0.0     0.0      6.3254    0.00 
    5582      0.597108   487.8  -4125.21    1256.9   41.25     37.6056      0.5172      1.0100     0.0     0.0      6.3247    0.00 
    5583      0.597217   487.9  -4125.49    1256.9   41.25     37.6038      0.5173      1.0170     0.0     0.0      6.3241    0.00 
    5584      0.597327   487.5  -4127.70    1253.3   41.28     37.4841      0.5176      1.0439     0.0     0.0      6.3234    0.00 
    5585      0.597437   487.9  -4127.15    1257.6   41.27     37.6143      0.5176      1.0677     0.0     0.0      6.3228    0.00 
    5586      0.597529   487.7  -4127.42    1256.9   41.27     37.5914      0.5176      1.0671     0.0     0.0      6.3222    0.00 
    5587      0.597638   487.8  -4127.98    1256.9   41.28     37.5879      0.5177      1.0341     0.0     0.0      6.3216    0.00 
    5588      0.597758   487.8  -4129.36    1256.9   41.29     37.5790      0.5179      1.0547     0.0     0.0      6.3208    0.00 
    5589      0.597867   487.9  -4129.64    1257.6   41.30     37.5984      0.5180      1.0516     0.0     0.0      6.3202    0.00 
    5590      0.597957   487.8  -4130.19    1256.2   41.30     37.5526      0.5181      1.0864     0.0     0.0      6.3196    0.00 
    5591      0.598066   487.8  -4130.47    1258.3   41.30     37.6141      0.5181      1.0782     0.0     0.0      6.3190    0.00 
    5592      0.598176   487.7  -4132.13    1256.2   41.32     37.5402      0.5184      1.0368     0.0     0.0      6.3183    0.00 
    5593      0.598286   487.4  -4134.06    1252.6   41.34     37.4224      0.5187      1.0526     0.0     0.0      6.3177    0.00 
    5594      0.598394   487.8  -4133.51    1256.2   41.34     37.5314      0.5186      1.0378     0.0     0.0      6.3170    0.00 
    5595      0.598504   487.8  -4133.23    1257.6   41.33     37.5753      0.5186      1.0367     0.0     0.0      6.3163    0.00 
    5596      0.598614   487.7  -4134.61    1257.6   41.35     37.5665      0.5188      1.0044     0.0     0.0      6.3157    0.00 
    5597      0.598711   487.9  -4134.06    1260.4   41.34     37.6543      0.5187      0.9957     0.0     0.0      6.3151    0.00 
    5598      0.598821   487.8  -4136.00    1258.3   41.36     37.5787      0.5191      1.0064     0.0     0.0      6.3145    0.00 
    5599      0.598930   487.9  -4136.27    1257.6   41.36     37.5558      0.5191      1.0279     0.0     0.0      6.3138    0.00 
    5600      0.599039   488.1  -4136.55    1259.7   41.37     37.6173      0.5192      1.0544     0.0     0.0      6.3132    0.00 
    5601      0.599148   487.8  -4137.66    1256.9   41.38     37.5259      0.5193      1.0276     0.0     0.0      6.3125    0.00 
    5602      0.599258   487.6  -4139.04    1256.2   41.39     37.4960      0.5196      1.0631     0.0     0.0      6.3118    0.00 
    5603      0.599349   487.9  -4138.76    1257.6   41.39     37.5399      0.5195      1.0221     0.0     0.0      6.3113    0.00 
    5604      0.599459   487.7  -4139.59    1256.9   41.40     37.5135      0.5197      1.1025     0.0     0.0      6.3106    0.00 
    5605      0.599568   488.1  -4139.04    1261.1   41.39     37.6434      0.5196      1.0903     0.0     0.0      6.3100    0.00 
    5606      0.599670   487.7  -4140.70    1256.9   41.41     37.5064      0.5199      1.0987     0.0     0.0      6.3094    0.00 
    5607      0.599778   487.7  -4142.08    1256.2   41.42     37.4765      0.5201      1.1070     0.0     0.0      6.3087    0.00 
    5608      0.599886   487.9  -4142.08    1257.6   41.42     37.5186      0.5201      1.0767     0.0     0.0      6.3081    0.00 
    5609      0.599994   487.4  -4145.40    1251.2   41.45     37.3080      0.5207      1.0807     0.0     0.0      6.3074    0.00 
    5610      0.600103   487.9  -4143.47    1257.6   41.43     37.5098      0.5203      1.0423     0.0     0.0      6.3068    0.00 
    5611      0.600213   488.1  -4143.19    1259.7   41.43     37.5747      0.5203      1.0341     0.0     0.0      6.3061    0.00 
    5612      0.600321   487.8  -4145.13    1256.2   41.45     37.4570      0.5206      0.9950     0.0     0.0      6.3055    0.00 
    5613      0.600431   487.9  -4145.13    1258.3   41.45     37.5202      0.5206      1.0299     0.0     0.0      6.3048    0.00 
    5614      0.600540   487.9  -4146.51    1257.6   41.47     37.4903      0.5209      1.0035     0.0     0.0      6.3042    0.00 
    5615      0.600639   487.8  -4147.34    1257.6   41.47     37.4850      0.5210      1.0092     0.0     0.0      6.3036    0.00 
    5616      0.600748   487.9  -4147.34    1257.6   41.47     37.4850      0.5210      0.9770     0.0     0.0      6.3029    0.00 
    5617      0.600857   487.9  -4148.45    1258.3   41.48     37.4989      0.5212      0.9276     0.0     0.0      6.3023    0.00 
    5618      0.600967   487.9  -4149.28    1258.3   41.49     37.4936      0.5213      0.9875     0.0     0.0      6.3016    0.00 
    5619      0.601075   488.0  -4148.45    1259.7   41.48     37.5410      0.5212      0.9666     0.0     0.0      6.3010    0.00 
    5620      0.601183   488.1  -4149.55    1260.4   41.50     37.5549      0.5214      1.0235     0.0     0.0      6.3003    0.00 
    5621      0.601291   488.0  -4150.38    1259.0   41.50     37.5075      0.5215      1.0043     0.0     0.0      6.2997    0.00 
    5622      0.601381   487.9  -4151.21    1259.7   41.51     37.5232      0.5217      0.9998     0.0     0.0      6.2991    0.00 
    5623      0.601491   487.9  -4152.32    1257.6   41.52     37.4531      0.5218      1.0265     0.0     0.0      6.2984    0.00 
    5624      0.601610   488.0  -4151.77    1259.7   41.52     37.5197      0.5218      1.0195     0.0     0.0      6.2977    0.00 
    5625      0.601721   488.0  -4153.43    1258.3   41.53     37.4670      0.5220      1.0383     0.0     0.0      6.2971    0.00 
    5626      0.601812   488.2  -4153.15    1260.4   41.53     37.5318      0.5220      1.0308     0.0     0.0      6.2965    0.00 
    5627      0.601920   487.9  -4154.81    1257.6   41.55     37.4371      0.5223      1.0598     0.0     0.0      6.2959    0.00 
    5628      0.602029   487.8  -4155.92    1256.9   41.56     37.4090      0.5225      1.0415     0.0     0.0      6.2952    0.00 
    5629      0.602138   488.2  -4155.36    1259.0   41.55     37.4756      0.5224      1.0545     0.0     0.0      6.2946    0.00 
    5630      0.602249   488.2  -4156.19    1259.7   41.56     37.4913      0.5225      1.0440     0.0     0.0      6.2939    0.00 
    5631      0.602357   488.3  -4156.75    1258.3   41.57     37.4457      0.5226      1.0418     0.0     0.0      6.2933    0.00 
    5632      0.602466   488.2  -4157.85    1259.7   41.58     37.4806      0.5228      1.0587     0.0     0.0      6.2926    0.00 
    5633      0.602584   488.2  -4158.13    1259.7   41.58     37.4788      0.5228      1.0633     0.0     0.0      6.2919    0.00 
    5634      0.602675   488.2  -4158.68    1259.7   41.59     37.4753      0.5229      1.0654     0.0     0.0      6.2913    0.00 
    5635      0.602784   487.9  -4160.62    1256.2   41.61     37.3579      0.5233      1.0442     0.0     0.0      6.2907    0.00 
    5636      0.602894   488.0  -4160.07    1259.0   41.60     37.4454      0.5232      1.0514     0.0     0.0      6.2900    0.00 
    5637      0.603003   488.3  -4160.62    1261.8   41.61     37.5258      0.5233      1.0463     0.0     0.0      6.2894    0.00 
    5638      0.603094   488.1  -4162.00    1259.0   41.62     37.4330      0.5235      1.0359     0.0     0.0      6.2889    0.00 
    5639      0.603204   488.2  -4162.28    1260.4   41.62     37.4732      0.5236      1.0178     0.0     0.0      6.2882    0.00 
    5640      0.603313   487.9  -4163.39    1257.6   41.63     37.3822      0.5237      1.0128     0.0     0.0      6.2876    0.00 
    5641      0.603421   488.0  -4163.94    1259.0   41.64     37.4206      0.5238      0.9918     0.0     0.0      6.2869    0.00 
    5642      0.603531   488.3  -4163.94    1259.0   41.64     37.4206      0.5238      0.9851     0.0     0.0      6.2863    0.00 
    5643      0.603631   488.3  -4164.22    1260.4   41.64     37.4608      0.5239      0.9530     0.0     0.0      6.2857    0.00 
    5644      0.603742   488.3  -4165.05    1261.1   41.65     37.4764      0.5240      0.9538     0.0     0.0      6.2850    0.00 
    5645      0.603851   488.1  -4166.43    1259.7   41.66     37.4256      0.5243      0.9520     0.0     0.0      6.2844    0.00 
    5646      0.603960   488.4  -4166.15    1261.8   41.66     37.4903      0.5242      0.9635     0.0     0.0      6.2837    0.00 
    5647      0.604069   488.3  -4167.26    1260.4   41.67     37.4412      0.5244      0.9932     0.0     0.0      6.2830    0.00 
    5648      0.604181   488.4  -4167.54    1261.8   41.68     37.4814      0.5245      0.9720     0.0     0.0      6.2824    0.00 
    5649      0.604273   488.3  -4168.64    1259.7   41.69     37.4114      0.5246      1.0012     0.0     0.0      6.2818    0.00 
    5650      0.604381   488.3  -4169.20    1260.4   41.69     37.4288      0.5247      1.0083     0.0     0.0      6.2812    0.00 
    5651      0.604491   488.3  -4169.20    1263.2   41.69     37.5126      0.5247      1.0486     0.0     0.0      6.2805    0.00 
    5652      0.604592   488.3  -4169.75    1263.2   41.70     37.5091      0.5248      1.0615     0.0     0.0      6.2799    0.00 
    5653      0.604700   488.5  -4170.30    1262.5   41.70     37.4846      0.5249      1.0743     0.0     0.0      6.2793    0.00 
    5654      0.604809   488.5  -4171.41    1261.8   41.71     37.4565      0.5251      1.0874     0.0     0.0      6.2786    0.00 
    5655      0.604919   488.2  -4172.79    1260.4   41.73     37.4057      0.5254      1.0705     0.0     0.0      6.2780    0.00 
    5656      0.605027   488.2  -4173.62    1259.7   41.74     37.3794      0.5255      1.0842     0.0     0.0      6.2773    0.00 
    5657      0.605136   488.4  -4173.90    1262.5   41.74     37.4614      0.5255      1.0468     0.0     0.0      6.2767    0.00 
    5658      0.605246   488.3  -4174.45    1262.5   41.74     37.4579      0.5256      1.0605     0.0     0.0      6.2760    0.00 
    5659      0.605357   488.3  -4175.28    1261.8   41.75     37.4316      0.5258      1.0307     0.0     0.0      6.2754    0.00 
    5660      0.605448   488.5  -4175.56    1262.5   41.76     37.4508      0.5258      1.0456     0.0     0.0      6.2748    0.00 
    5661      0.605567   488.4  -4176.39    1261.8   41.76     37.4245      0.5260      1.0261     0.0     0.0      6.2741    0.00 
    5662      0.605676   488.5  -4176.67    1263.2   41.77     37.4646      0.5260      1.0214     0.0     0.0      6.2735    0.00 
    5663      0.605784   488.5  -4177.50    1262.5   41.77     37.4383      0.5262      1.0125     0.0     0.0      6.2728    0.00 
    5664      0.605892   488.7  -4177.22    1265.3   41.77     37.5238      0.5261      1.0225     0.0     0.0      6.2722    0.00 
    5665      0.605982   488.6  -4178.60    1263.2   41.79     37.4521      0.5264      1.0829     0.0     0.0      6.2716    0.00 
    5666      0.606092   488.5  -4179.16    1263.9   41.79     37.4695      0.5264      1.0795     0.0     0.0      6.2710    0.00 
    5667      0.606203   488.3  -4181.09    1260.4   41.81     37.3524      0.5268      1.1231     0.0     0.0      6.2703    0.00 
    5668      0.606311   488.3  -4181.09    1261.8   41.81     37.3943      0.5268      1.0772     0.0     0.0      6.2697    0.00 
    5669      0.606420   488.4  -4181.92    1262.5   41.82     37.4098      0.5269      1.1137     0.0     0.0      6.2690    0.00 
    5670      0.606522   488.5  -4181.92    1261.8   41.82     37.3889      0.5269      1.0788     0.0     0.0      6.2684    0.00 
    5671      0.606630   488.5  -4181.92    1263.2   41.82     37.4308      0.5269      1.1028     0.0     0.0      6.2678    0.00 
    5672      0.606740   488.6  -4183.03    1264.6   41.83     37.4655      0.5271      1.0916     0.0     0.0      6.2671    0.00 
    5673      0.606850   488.5  -4184.69    1262.5   41.85     37.3921      0.5274      1.0583     0.0     0.0      6.2665    0.00 
    5674      0.606958   488.1  -4187.18    1256.9   41.87     37.2089      0.5278      1.0490     0.0     0.0      6.2658    0.00 
    5675      0.607066   488.6  -4185.80    1263.9   41.86     37.4267      0.5276      0.9984     0.0     0.0      6.2652    0.00 
    5676      0.607174   488.6  -4186.07    1263.9   41.86     37.4249      0.5276      0.9834     0.0     0.0      6.2645    0.00 
    5677      0.607283   488.7  -4186.63    1264.6   41.87     37.4423      0.5277      0.9461     0.0     0.0      6.2639    0.00 
    5678      0.607374   488.7  -4186.35    1266.0   41.86     37.4859      0.5277      0.9731     0.0     0.0      6.2633    0.00 
    5679      0.607494   488.6  -4187.73    1265.3   41.88     37.4560      0.5279      0.9835     0.0     0.0      6.2626    0.00 
    5680      0.607604   488.5  -4188.56    1263.2   41.89     37.3880      0.5281      0.9912     0.0     0.0      6.2620    0.00 
    5681      0.607695   488.6  -4189.12    1263.9   41.89     37.4054      0.5282      0.9724     0.0     0.0      6.2614    0.00 
    5682      0.607803   488.6  -4189.95    1262.5   41.90     37.3583      0.5283      0.9793     0.0     0.0      6.2608    0.00 
    5683      0.607912   488.8  -4190.50    1264.6   41.90     37.4173      0.5284      0.9704     0.0     0.0      6.2602    0.00 
    5684      0.608022   488.6  -4191.33    1263.9   41.91     37.3911      0.5285      0.9981     0.0     0.0      6.2595    0.00 
    5685      0.608132   488.7  -4191.05    1266.7   41.91     37.4764      0.5285      0.9992     0.0     0.0      6.2588    0.00 
    5686      0.608241   488.7  -4192.44    1263.2   41.92     37.3631      0.5287      1.0334     0.0     0.0      6.2582    0.00 
    5687      0.608350   488.5  -4193.82    1263.2   41.94     37.3542      0.5290      0.9943     0.0     0.0      6.2575    0.00 
    5688      0.608451   488.8  -4192.71    1266.0   41.93     37.4448      0.5288      1.0190     0.0     0.0      6.2569    0.00 
    5689      0.608561   488.7  -4193.82    1264.6   41.94     37.3960      0.5290      0.9738     0.0     0.0      6.2563    0.00 
    5690      0.608670   488.8  -4194.65    1266.0   41.95     37.4323      0.5291      0.9867     0.0     0.0      6.2556    0.00 
    5691      0.608781   488.6  -4196.03    1264.6   41.96     37.3817      0.5294      0.9762     0.0     0.0      6.2550    0.00 
    5692      0.608871   488.8  -4195.48    1266.0   41.95     37.4270      0.5293      0.9915     0.0     0.0      6.2544    0.00 
    5693      0.608981   488.7  -4197.14    1263.2   41.97     37.3329      0.5295      0.9924     0.0     0.0      6.2538    0.00 
    5694      0.609089   488.8  -4197.14    1266.0   41.97     37.4163      0.5295      0.9612     0.0     0.0      6.2531    0.00 
    5695      0.609201   488.6  -4198.52    1263.9   41.99     37.3448      0.5298      0.9816     0.0     0.0      6.2525    0.00 
    5696      0.609311   488.9  -4197.69    1268.2   41.98     37.4753      0.5296      0.9715     0.0     0.0      6.2518    0.00 
    5697      0.609411   488.8  -4198.80    1266.0   41.99     37.4056      0.5298      1.0173     0.0     0.0      6.2512    0.00 
    5698      0.609521   489.1  -4198.52    1268.2   41.99     37.4699      0.5298      0.9833     0.0     0.0      6.2505    0.00 
    5699      0.609630   488.9  -4200.73    1266.7   42.01     37.4139      0.5302      1.0427     0.0     0.0      6.2499    0.00 
    5700      0.609738   488.9  -4200.73    1266.7   42.01     37.4139      0.5302      1.0176     0.0     0.0      6.2493    0.00 
    5701      0.609848   488.8  -4202.12    1265.3   42.02     37.3633      0.5304      1.0620     0.0     0.0      6.2486    0.00 
    5702      0.609957   488.8  -4202.40    1266.0   42.02     37.3824      0.5304      1.0325     0.0     0.0      6.2480    0.00 
    5703      0.610048   489.0  -4202.40    1267.5   42.02     37.4241      0.5304      1.0425     0.0     0.0      6.2474    0.00 
    5704      0.610156   488.9  -4203.78    1266.7   42.04     37.3943      0.5307      1.0497     0.0     0.0      6.2468    0.00 
    5705      0.610265   489.0  -4204.33    1266.0   42.04     37.3699      0.5308      1.0397     0.0     0.0      6.2461    0.00 
    5706      0.610385   489.0  -4204.61    1267.5   42.05     37.4098      0.5308      1.0732     0.0     0.0      6.2454    0.00 
    5707      0.610477   489.2  -4204.88    1268.9   42.05     37.4496      0.5309      1.0096     0.0     0.0      6.2449    0.00 
    5708      0.610587   488.8  -4206.82    1264.6   42.07     37.3122      0.5312      1.0553     0.0     0.0      6.2442    0.00 
    5709      0.610697   488.8  -4207.10    1265.3   42.07     37.3312      0.5313      1.0010     0.0     0.0      6.2436    0.00 
    5710      0.610806   489.2  -4206.82    1268.9   42.07     37.4371      0.5312      1.0414     0.0     0.0      6.2429    0.00 
    5711      0.610915   489.1  -4208.20    1266.7   42.08     37.3658      0.5315      1.0060     0.0     0.0      6.2423    0.00 
    5712      0.611024   489.2  -4207.93    1268.9   42.08     37.4300      0.5314      1.0217     0.0     0.0      6.2417    0.00 
    5713      0.611135   488.9  -4210.14    1264.6   42.10     37.2908      0.5318      1.0241     0.0     0.0      6.2410    0.00 
    5714      0.611226   489.2  -4209.31    1269.6   42.09     37.4419      0.5316      1.0249     0.0     0.0      6.2405    0.00 
    5715      0.611335   489.0  -4210.42    1266.0   42.10     37.3307      0.5318      1.0358     0.0     0.0      6.2398    0.00 
    5716      0.611455   489.1  -4210.97    1267.5   42.11     37.3687      0.5319      0.9920     0.0     0.0      6.2391    0.00 
    5717      0.611546   488.8  -4212.91    1265.3   42.13     37.2938      0.5323      1.0289     0.0     0.0      6.2386    0.00 
    5718      0.611654   489.0  -4212.08    1268.2   42.12     37.3824      0.5321      0.9915     0.0     0.0      6.2379    0.00 
    5719      0.611763   489.2  -4212.91    1269.6   42.13     37.4186      0.5323      1.0483     0.0     0.0      6.2373    0.00 
    5720      0.611873   489.3  -4213.18    1268.9   42.13     37.3960      0.5323      0.9992     0.0     0.0      6.2366    0.00 
    5721      0.611982   489.2  -4214.84    1265.3   42.15     37.2813      0.5326      1.0249     0.0     0.0      6.2360    0.00 
    5722      0.612091   489.3  -4214.57    1269.6   42.15     37.4079      0.5326      1.0067     0.0     0.0      6.2353    0.00 
    5723      0.612201   489.2  -4215.40    1268.2   42.15     37.3609      0.5327      1.0237     0.0     0.0      6.2347    0.00 
    5724      0.612311   489.2  -4216.23    1268.2   42.16     37.3556      0.5328      1.0231     0.0     0.0      6.2340    0.00 
    5725      0.612410   489.2  -4216.23    1268.9   42.16     37.3764      0.5328      1.0125     0.0     0.0      6.2334    0.00 
    5726      0.612521   489.1  -4218.16    1267.5   42.18     37.3223      0.5332      1.0353     0.0     0.0      6.2328    0.00 
    5727      0.612630   489.2  -4218.44    1267.5   42.18     37.3205      0.5332      1.0635     0.0     0.0      6.2321    0.00 
    5728      0.612738   489.1  -4218.99    1267.5   42.19     37.3169      0.5333      1.0721     0.0     0.0      6.2315    0.00 
    5729      0.612846   489.2  -4219.82    1268.2   42.20     37.3323      0.5335      1.0718     0.0     0.0      6.2308    0.00 
    5730      0.612955   489.3  -4219.27    1268.9   42.19     37.3567      0.5334      1.0434     0.0     0.0      6.2302    0.00 
    5731      0.613047   489.2  -4220.38    1268.2   42.20     37.3288      0.5336      1.0852     0.0     0.0      6.2296    0.00 
    5732      0.613157   489.3  -4220.93    1268.9   42.21     37.3460      0.5337      1.0917     0.0     0.0      6.2290    0.00 
    5733      0.613266   489.3  -4221.48    1268.9   42.21     37.3424      0.5337      1.1085     0.0     0.0      6.2284    0.00 
    5734      0.613369   489.2  -4222.87    1268.9   42.23     37.3334      0.5340      1.0801     0.0     0.0      6.2277    0.00 
    5735      0.613477   489.2  -4223.97    1268.2   42.24     37.3055      0.5342      1.0334     0.0     0.0      6.2271    0.00 
    5736      0.613585   488.7  -4227.02    1261.8   42.27     37.0991      0.5347      1.0350     0.0     0.0      6.2265    0.00 
    5737      0.613694   489.3  -4224.25    1268.9   42.24     37.3245      0.5342      1.0006     0.0     0.0      6.2258    0.00 
    5738      0.613804   489.4  -4224.53    1271.0   42.25     37.3850      0.5343      1.0103     0.0     0.0      6.2252    0.00 
    5739      0.613913   489.3  -4225.63    1268.9   42.26     37.3156      0.5345      0.9519     0.0     0.0      6.2245    0.00 
    5740      0.614022   489.3  -4226.19    1269.6   42.26     37.3327      0.5346      0.9465     0.0     0.0      6.2239    0.00 
    5741      0.614132   489.1  -4227.85    1267.5   42.28     37.2598      0.5348      0.9612     0.0     0.0      6.2232    0.00 
    5742      0.614223   489.4  -4226.74    1269.6   42.27     37.3292      0.5347      0.9657     0.0     0.0      6.2227    0.00 
    5743      0.614340   489.4  -4227.57    1271.0   42.28     37.3653      0.5348      0.9711     0.0     0.0      6.2220    0.00 
    5744      0.614450   489.2  -4229.23    1268.2   42.29     37.2716      0.5351      0.9264     0.0     0.0      6.2214    0.00 
    5745      0.614543   489.4  -4229.51    1268.9   42.30     37.2905      0.5351      0.9795     0.0     0.0      6.2208    0.00 
    5746      0.614651   489.2  -4231.17    1267.5   42.31     37.2383      0.5354      0.9585     0.0     0.0      6.2202    0.00 
    5747      0.614759   489.3  -4230.61    1270.3   42.31     37.3249      0.5353      1.0133     0.0     0.0      6.2195    0.00 
    5748      0.614867   489.5  -4230.61    1271.0   42.31     37.3456      0.5353      1.0049     0.0     0.0      6.2189    0.00 
    5749      0.614976   489.5  -4231.17    1271.0   42.31     37.3420      0.5354      0.9844     0.0     0.0      6.2182    0.00 
    5750      0.615086   489.5  -4233.10    1270.3   42.33     37.3087      0.5358      1.0309     0.0     0.0      6.2176    0.00 
    5751      0.615194   489.6  -4232.83    1271.7   42.33     37.3520      0.5357      1.0032     0.0     0.0      6.2170    0.00 
    5752      0.615297   489.2  -4234.21    1268.2   42.34     37.2394      0.5360      1.0650     0.0     0.0      6.2164    0.00 
    5753      0.615406   489.6  -4233.93    1271.7   42.34     37.3448      0.5359      1.0148     0.0     0.0      6.2157    0.00 
    5754      0.615515   489.6  -4235.04    1271.7   42.35     37.3377      0.5361      1.0541     0.0     0.0      6.2151    0.00 
    5755      0.615624   489.6  -4235.32    1271.0   42.35     37.3152      0.5361      1.0366     0.0     0.0      6.2144    0.00 
    5756      0.615735   489.5  -4236.42    1271.0   42.36     37.3080      0.5363      1.0671     0.0     0.0      6.2138    0.00 
    5757      0.615843   489.4  -4237.81    1269.6   42.38     37.2576      0.5366      1.0688     0.0     0.0      6.2131    0.00 
    5758      0.615935   489.6  -4237.25    1271.7   42.37     37.3233      0.5365      1.0630     0.0     0.0      6.2126    0.00 
    5759      0.616043   489.5  -4239.19    1269.6   42.39     37.2487      0.5368      1.0564     0.0     0.0      6.2120    0.00 
    5760      0.616153   489.6  -4238.91    1271.0   42.39     37.2919      0.5368      1.0102     0.0     0.0      6.2113    0.00 
    5761      0.616271   489.6  -4239.19    1269.6   42.39     37.2487      0.5368      1.0267     0.0     0.0      6.2106    0.00 
    5762      0.616361   489.5  -4240.57    1269.6   42.41     37.2397      0.5371      0.9658     0.0     0.0      6.2101    0.00 
    5763      0.616471   489.6  -4240.57    1271.0   42.41     37.2811      0.5371      1.0265     0.0     0.0      6.2094    0.00 
    5764      0.616581   489.6  -4240.85    1273.1   42.41     37.3414      0.5371      0.9502     0.0     0.0      6.2088    0.00 
    5765      0.616690   489.6  -4242.51    1270.3   42.43     37.2479      0.5374      1.0230     0.0     0.0      6.2081    0.00 
    5766      0.616798   489.7  -4242.79    1271.7   42.43     37.2875      0.5374      0.9610     0.0     0.0      6.2075    0.00 
    5767      0.616907   489.6  -4243.62    1271.0   42.44     37.2614      0.5376      0.9963     0.0     0.0      6.2068    0.00 
    5768      0.617017   489.6  -4244.72    1270.3   42.45     37.2336      0.5378      0.9914     0.0     0.0      6.2062    0.00 
    5769      0.617126   490.3  -4242.79    1277.3   42.43     37.4530      0.5374      1.0025     0.0     0.0      6.2056    0.00 
    5770      0.617226   489.7  -4245.55    1273.1   42.46     37.3109      0.5379      1.0302     0.0     0.0      6.2050    0.00 
    5771      0.617336   490.3  -4244.17    1276.6   42.44     37.4233      0.5377      1.0281     0.0     0.0      6.2043    0.00 
    5772      0.617446   489.7  -4246.94    1271.7   42.47     37.2606      0.5382      1.0700     0.0     0.0      6.2037    0.00
