Repository: LightForm-group/dilatometer_modelling_and_constitutive_behaviour

# dilatometer_modelling_and_constitutive_behaviour

Created with work by Inigo Howe, Patryk Jedrasiak, Hugh Shercliff

This program contains a method of testing various constitutive models and extracting the constitutive behaviour of dilatometer samples correcting for inhomogeneities in termperature, strain and strain rate. The model is currently configured to a dilatometer run under vacuum, with no active cooling during the deformation for a sample of length 10mm with a diameter of 5mm. For both heatup and deformation the temperature is fitted to the experimental central themocoupole temperature for any general temperature profile.

File: experimental_data/deformation/1/520/009_Compression_Inigo_Al_6110_REF_SHT_540C_Deform_520C_1.0s-1__1.asc (part 19 of 25)
 C:\WinTA100\DIL805.PRO\Data\Deformation\Inigo\009_Compression_Inigo_Al_6110_REF_SHT_540C_Deform_520C_1.0s-1__1.asc
     No.          Time   Tem.1        DL     Force  Strain   kf (Def.)    Phi  (D)    Phi* (D)   Tem.2   Tem.3        Poti      HF 
                     s      °C        µm         N       %       N/mm²                     1/s      °C      °C          mm       % 
    5470      0.634358   523.2  -4365.66    1288.6   43.66     36.9777      0.5661      1.0255     0.0     0.0      6.1358    0.00 
    5471      0.634468   523.2  -4367.35    1287.9   43.67     36.9464      0.5664      1.0722     0.0     0.0      6.1352    0.00 
    5472      0.634577   523.3  -4367.35    1289.3   43.67     36.9869      0.5664      1.0514     0.0     0.0      6.1346    0.00 
    5473      0.634704   523.3  -4368.47    1288.6   43.68     36.9593      0.5666      1.0744     0.0     0.0      6.1338    0.00 
    5474      0.634816   523.0  -4369.60    1286.5   43.70     36.8912      0.5668      1.0605     0.0     0.0      6.1332    0.00 
    5475      0.634925   523.5  -4368.19    1290.7   43.68     37.0218      0.5666      1.0590     0.0     0.0      6.1326    0.00 
    5476      0.635054   523.2  -4371.00    1288.6   43.71     36.9426      0.5671      1.0681     0.0     0.0      6.1318    0.00 
    5477      0.635154   523.3  -4371.00    1289.3   43.71     36.9629      0.5671      1.0423     0.0     0.0      6.1312    0.00 
    5478      0.635283   523.2  -4371.56    1290.0   43.72     36.9794      0.5672      1.0586     0.0     0.0      6.1305    0.00 
    5479      0.635392   523.2  -4372.41    1289.3   43.72     36.9536      0.5673      1.0087     0.0     0.0      6.1298    0.00 
    5480      0.635501   523.3  -4372.97    1290.0   43.73     36.9702      0.5674      1.0513     0.0     0.0      6.1292    0.00 
    5481      0.635629   523.2  -4373.53    1289.3   43.74     36.9463      0.5675      1.0081     0.0     0.0      6.1285    0.00 
    5482      0.635738   523.3  -4374.37    1290.7   43.74     36.9812      0.5677      1.0610     0.0     0.0      6.1278    0.00 
    5483      0.635865   523.3  -4374.37    1292.2   43.74     37.0216      0.5677      1.0598     0.0     0.0      6.1271    0.00 
    5484      0.635976   523.4  -4375.22    1292.2   43.75     37.0161      0.5678      1.0672     0.0     0.0      6.1265    0.00 
    5485      0.636095   523.2  -4377.19    1289.3   43.77     36.9223      0.5682      1.1022     0.0     0.0      6.1258    0.00 
    5486      0.636205   523.3  -4376.34    1292.2   43.76     37.0087      0.5680      1.0956     0.0     0.0      6.1252    0.00 
    5487      0.636313   523.2  -4377.75    1291.4   43.78     36.9792      0.5683      1.1009     0.0     0.0      6.1245    0.00 
    5488      0.636440   523.2  -4378.87    1290.0   43.79     36.9314      0.5685      1.0892     0.0     0.0      6.1238    0.00 
    5489      0.636550   523.2  -4379.43    1291.4   43.79     36.9681      0.5686      1.1022     0.0     0.0      6.1232    0.00 
    5490      0.636675   523.1  -4380.28    1291.4   43.80     36.9626      0.5687      1.0780     0.0     0.0      6.1225    0.00 
    5491      0.636785   523.0  -4381.12    1288.6   43.81     36.8762      0.5689      1.0864     0.0     0.0      6.1218    0.00 
    5492      0.636896   523.2  -4380.84    1292.2   43.81     36.9791      0.5688      1.0380     0.0     0.0      6.1212    0.00 
    5493      0.637024   523.1  -4382.53    1290.7   43.83     36.9276      0.5691      1.0223     0.0     0.0      6.1205    0.00 
    5494      0.637125   522.8  -4383.37    1290.0   43.83     36.9018      0.5693      0.9943     0.0     0.0      6.1199    0.00 
    5495      0.637251   523.3  -4382.53    1294.3   43.83     37.0285      0.5691      0.9948     0.0     0.0      6.1192    0.00 
    5496      0.637360   523.2  -4383.37    1293.6   43.83     37.0028      0.5693      0.9721     0.0     0.0      6.1186    0.00 
    5497      0.637487   523.0  -4385.06    1292.2   43.85     36.9513      0.5696      0.9866     0.0     0.0      6.1178    0.00 
    5498      0.637595   523.1  -4385.34    1293.6   43.85     36.9898      0.5696      0.9497     0.0     0.0      6.1172    0.00 
    5499      0.637722   523.2  -4386.18    1294.3   43.86     37.0044      0.5698      0.9726     0.0     0.0      6.1165    0.00 
    5500      0.637833   523.1  -4386.74    1292.9   43.87     36.9604      0.5699      0.9701     0.0     0.0      6.1159    0.00 
    5501      0.637942   523.2  -4386.46    1294.3   43.86     37.0026      0.5698      0.9614     0.0     0.0      6.1152    0.00 
    5502      0.638062   523.2  -4387.87    1292.9   43.88     36.9530      0.5701      1.0056     0.0     0.0      6.1145    0.00 
    5503      0.638171   523.2  -4387.31    1295.7   43.87     37.0374      0.5700      0.9849     0.0     0.0      6.1139    0.00 
    5504      0.638299   522.9  -4389.55    1292.9   43.90     36.9419      0.5704      1.0432     0.0     0.0      6.1132    0.00 
    5505      0.638408   523.2  -4389.84    1294.3   43.90     36.9803      0.5704      1.0043     0.0     0.0      6.1126    0.00 
    5506      0.638517   523.2  -4390.68    1294.3   43.91     36.9748      0.5706      1.0750     0.0     0.0      6.1119    0.00 
    5507      0.638646   523.2  -4390.96    1295.7   43.91     37.0133      0.5706      1.0255     0.0     0.0      6.1112    0.00 
    5508      0.638755   523.2  -4391.24    1296.4   43.91     37.0316      0.5707      1.0688     0.0     0.0      6.1106    0.00 
    5509      0.638882   523.1  -4392.93    1295.0   43.93     36.9801      0.5710      1.0765     0.0     0.0      6.1098    0.00 
    5510      0.639002   523.2  -4392.65    1295.7   43.93     37.0021      0.5709      1.0849     0.0     0.0      6.1091    0.00 
    5511      0.639113   523.0  -4394.90    1293.6   43.95     36.9268      0.5713      1.1064     0.0     0.0      6.1085    0.00 
    5512      0.639222   523.3  -4393.77    1297.8   43.94     37.0551      0.5711      1.0342     0.0     0.0      6.1079    0.00 
    5513      0.639330   523.0  -4395.46    1294.3   43.95     36.9433      0.5714      1.0622     0.0     0.0      6.1073    0.00 
    5514      0.639457   523.1  -4396.30    1294.3   43.96     36.9377      0.5716      1.0180     0.0     0.0      6.1065    0.00 
    5515      0.639567   523.2  -4396.86    1295.0   43.97     36.9542      0.5717      1.0479     0.0     0.0      6.1059    0.00 
    5516      0.639692   523.0  -4397.43    1294.3   43.97     36.9303      0.5718      1.0212     0.0     0.0      6.1052    0.00 
    5517      0.639802   523.2  -4397.71    1297.1   43.98     37.0090      0.5718      1.0038     0.0     0.0      6.1046    0.00 
    5518      0.639911   522.7  -4399.96    1292.2   44.00     36.8533      0.5722      0.9897     0.0     0.0      6.1039    0.00 
    5519      0.640028   523.1  -4399.67    1294.3   44.00     36.9155      0.5722      0.9833     0.0     0.0      6.1033    0.00 
    5520      0.640157   523.6  -4397.99    1302.0   43.98     37.1481      0.5719      1.0079     0.0     0.0      6.1025    0.00 
    5521      0.640265   523.2  -4399.67    1297.8   44.00     37.0161      0.5722      0.9759     0.0     0.0      6.1019    0.00 
    5522      0.640373   523.0  -4400.80    1297.1   44.01     36.9886      0.5724      1.0230     0.0     0.0      6.1013    0.00 
    5523      0.640502   523.1  -4402.20    1297.1   44.02     36.9793      0.5727      1.0283     0.0     0.0      6.1006    0.00 
    5524      0.640610   523.0  -4403.33    1294.3   44.03     36.8914      0.5729      1.0723     0.0     0.0      6.1000    0.00 
    5525      0.640738   523.1  -4403.33    1297.8   44.03     36.9920      0.5729      1.0507     0.0     0.0      6.0992    0.00 
    5526      0.640849   523.0  -4403.89    1297.1   44.04     36.9681      0.5730      1.0290     0.0     0.0      6.0986    0.00 
    5527      0.640967   522.8  -4405.58    1295.0   44.06     36.8967      0.5733      1.0433     0.0     0.0      6.0979    0.00 
    5528      0.641077   523.1  -4404.45    1299.9   44.04     37.0449      0.5731      1.0444     0.0     0.0      6.0973    0.00 
    5529      0.641186   523.1  -4405.30    1298.5   44.05     36.9991      0.5732      1.0661     0.0     0.0      6.0967    0.00 
    5530      0.641312   523.2  -4405.58    1299.9   44.06     37.0374      0.5733      1.0404     0.0     0.0      6.0960    0.00 
    5531      0.641422   522.7  -4408.11    1296.4   44.08     36.9202      0.5737      1.0398     0.0     0.0      6.0953    0.00 
    5532      0.641549   523.0  -4408.95    1297.1   44.09     36.9347      0.5739      0.9936     0.0     0.0      6.0946    0.00 
    5533      0.641658   523.0  -4408.95    1298.5   44.09     36.9749      0.5739      1.0347     0.0     0.0      6.0940    0.00 
    5534      0.641769   523.2  -4408.95    1300.6   44.09     37.0352      0.5739      1.0030     0.0     0.0      6.0934    0.00 
    5535      0.641894   523.0  -4410.08    1299.9   44.10     37.0077      0.5741      1.0118     0.0     0.0      6.0926    0.00 
    5536      0.642013   523.0  -4410.64    1299.2   44.11     36.9838      0.5742      1.0172     0.0     0.0      6.0920    0.00 
    5537      0.642121   523.2  -4410.36    1302.0   44.10     37.0661      0.5741      1.0266     0.0     0.0      6.0913    0.00 
    5538      0.642229   523.1  -4411.48    1300.6   44.11     37.0184      0.5743      1.0885     0.0     0.0      6.0907    0.00 
    5539      0.642357   523.0  -4412.32    1301.3   44.12     37.0329      0.5745      1.0433     0.0     0.0      6.0900    0.00 
    5540      0.642465   523.0  -4413.45    1300.6   44.13     37.0054      0.5747      1.0811     0.0     0.0      6.0894    0.00 
    5541      0.642593   523.0  -4413.73    1299.9   44.14     36.9835      0.5747      1.0496     0.0     0.0      6.0886    0.00 
    5542      0.642704   523.0  -4415.42    1299.9   44.15     36.9723      0.5750      1.0605     0.0     0.0      6.0880    0.00 
    5543      0.642813   522.7  -4416.82    1297.1   44.17     36.8827      0.5753      1.0571     0.0     0.0      6.0874    0.00 
    5544      0.642933   523.3  -4414.57    1305.6   44.15     37.1385      0.5749      1.0447     0.0     0.0      6.0867    0.00 
    5545      0.643042   523.0  -4417.10    1299.9   44.17     36.9611      0.5753      1.0536     0.0     0.0      6.0861    0.00 
    5546      0.643172   523.0  -4417.67    1299.9   44.18     36.9574      0.5754      1.0174     0.0     0.0      6.0853    0.00 
    5547      0.643280   523.0  -4418.23    1302.0   44.18     37.0139      0.5755      1.0153     0.0     0.0      6.0847    0.00 
    5548      0.643389   523.0  -4418.79    1302.0   44.19     37.0101      0.5756      0.9913     0.0     0.0      6.0841    0.00 
    5549      0.643518   523.0  -4418.79    1302.7   44.19     37.0302      0.5756      1.0086     0.0     0.0      6.0834    0.00 
    5550      0.643627   523.0  -4419.91    1303.4   44.20     37.0428      0.5758      0.9858     0.0     0.0      6.0827    0.00 
    5551      0.643752   523.0  -4420.48    1302.0   44.20     36.9990      0.5759      1.0180     0.0     0.0      6.0820    0.00 
    5552      0.643862   523.1  -4420.48    1304.2   44.20     37.0591      0.5759      1.0320     0.0     0.0      6.0813    0.00 
    5553      0.643981   522.7  -4422.73    1299.9   44.23     36.9239      0.5763      1.0366     0.0     0.0      6.0807    0.00 
    5554      0.644093   523.0  -4423.29    1301.3   44.23     36.9603      0.5764      1.0493     0.0     0.0      6.0801    0.00 
    5555      0.644202   523.0  -4423.01    1303.4   44.23     37.0223      0.5764      1.0592     0.0     0.0      6.0795    0.00 
    5556      0.644329   523.0  -4423.29    1304.2   44.23     37.0405      0.5764      1.0540     0.0     0.0      6.0787    0.00 
    5557      0.644439   523.2  -4424.69    1303.4   44.25     37.0111      0.5767      1.0687     0.0     0.0      6.0781    0.00 
    5558      0.644565   523.0  -4425.82    1302.7   44.26     36.9836      0.5769      1.0557     0.0     0.0      6.0774    0.00 
    5559      0.644673   523.0  -4425.82    1303.4   44.26     37.0036      0.5769      1.0694     0.0     0.0      6.0768    0.00 
    5560      0.644786   522.9  -4427.22    1302.0   44.27     36.9542      0.5771      1.0515     0.0     0.0      6.0761    0.00 
    5561      0.644902   523.0  -4427.79    1302.7   44.28     36.9705      0.5772      1.0285     0.0     0.0      6.0755    0.00 
    5562      0.645030   523.0  -4427.79    1304.2   44.28     37.0106      0.5772      1.0524     0.0     0.0      6.0748    0.00 
    5563      0.645138   523.0  -4428.63    1305.6   44.29     37.0450      0.5774      0.9980     0.0     0.0      6.0741    0.00 
    5564      0.645246   522.8  -4430.03    1302.7   44.30     36.9556      0.5776      1.0367     0.0     0.0      6.0735    0.00 
    5565      0.645374   523.0  -4429.47    1304.2   44.29     36.9994      0.5775      0.9898     0.0     0.0      6.0728    0.00 
    5566      0.645482   522.8  -4430.88    1302.0   44.31     36.9300      0.5778      1.0119     0.0     0.0      6.0722    0.00 
    5567      0.645610   522.7  -4431.72    1302.7   44.32     36.9444      0.5779      0.9877     0.0     0.0      6.0715    0.00 
    5568      0.645721   523.2  -4430.88    1307.7   44.31     37.0901      0.5778      0.9842     0.0     0.0      6.0708    0.00 
    5569      0.645841   522.7  -4433.41    1302.7   44.33     36.9332      0.5782      1.0115     0.0     0.0      6.0701    0.00 
    5570      0.645950   522.8  -4433.41    1305.6   44.33     37.0132      0.5782      0.9842     0.0     0.0      6.0695    0.00 
    5571      0.646060   522.6  -4434.81    1302.7   44.35     36.9239      0.5785      1.0424     0.0     0.0      6.0689    0.00 
    5572      0.646189   523.2  -4433.69    1307.7   44.34     37.0714      0.5783      1.0268     0.0     0.0      6.0682    0.00 
    5573      0.646297   522.9  -4435.09    1305.6   44.35     37.0020      0.5785      1.0740     0.0     0.0      6.0676    0.00 
    5574      0.646405   523.0  -4435.94    1306.3   44.36     37.0164      0.5787      1.0711     0.0     0.0      6.0670    0.00 
    5575      0.646531   523.2  -4435.09    1308.4   44.35     37.0820      0.5785      1.1184     0.0     0.0      6.0662    0.00 
    5576      0.646641   522.8  -4437.91    1304.2   44.38     36.9434      0.5790      1.1299     0.0     0.0      6.0656    0.00 
    5577      0.646768   522.9  -4438.19    1304.9   44.38     36.9615      0.5791      1.1412     0.0     0.0      6.0649    0.00 
    5578      0.646870   523.0  -4438.47    1307.0   44.38     37.0196      0.5792      1.1431     0.0     0.0      6.0643    0.00 
    5579      0.646996   522.5  -4440.72    1302.7   44.41     36.8847      0.5796      1.1354     0.0     0.0      6.0636    0.00 
    5580      0.647106   522.7  -4440.72    1304.9   44.41     36.9447      0.5796      1.1244     0.0     0.0      6.0630    0.00 
    5581      0.647233   522.7  -4441.56    1304.9   44.42     36.9391      0.5797      1.1141     0.0     0.0      6.0622    0.00 
    5582      0.647342   522.7  -4442.40    1304.9   44.42     36.9335      0.5799      1.0699     0.0     0.0      6.0616    0.00 
    5583      0.647452   522.8  -4442.12    1307.7   44.42     37.0152      0.5798      1.0801     0.0     0.0      6.0610    0.00 
    5584      0.647579   522.7  -4442.97    1306.3   44.43     36.9697      0.5800      1.0212     0.0     0.0      6.0603    0.00 
    5585      0.647687   522.8  -4443.25    1307.7   44.43     37.0077      0.5800      1.0720     0.0     0.0      6.0597    0.00 
    5586      0.647805   522.8  -4444.37    1307.0   44.44     36.9803      0.5802      1.0295     0.0     0.0      6.0590    0.00 
    5587      0.647913   522.8  -4444.65    1306.3   44.45     36.9584      0.5803      1.0227     0.0     0.0      6.0584    0.00 
    5588      0.648042   522.6  -4446.90    1305.6   44.47     36.9235      0.5807      1.0421     0.0     0.0      6.0577    0.00 
    5589      0.648152   522.7  -4446.06    1307.7   44.46     36.9890      0.5805      1.0203     0.0     0.0      6.0570    0.00 
    5590      0.648278   522.5  -4448.03    1307.7   44.48     36.9759      0.5809      1.0720     0.0     0.0      6.0563    0.00 
    5591      0.648387   522.9  -4446.62    1309.1   44.47     37.0252      0.5806      1.0284     0.0     0.0      6.0557    0.00 
    5592      0.648497   522.5  -4448.59    1306.3   44.49     36.9323      0.5810      1.0527     0.0     0.0      6.0551    0.00 
    5593      0.648622   522.7  -4449.71    1308.4   44.50     36.9846      0.5812      1.0207     0.0     0.0      6.0544    0.00 
    5594      0.648731   522.7  -4450.27    1307.0   44.50     36.9410      0.5813      1.0474     0.0     0.0      6.0537    0.00 
    5595      0.648850   522.8  -4450.27    1309.1   44.50     37.0008      0.5813      1.0093     0.0     0.0      6.0531    0.00 
    5596      0.648960   522.8  -4450.56    1308.4   44.51     36.9790      0.5813      1.0170     0.0     0.0      6.0524    0.00 
    5597      0.649089   522.7  -4451.96    1308.4   44.52     36.9696      0.5816      0.9939     0.0     0.0      6.0517    0.00 
    5598      0.649197   522.3  -4453.65    1305.6   44.54     36.8787      0.5819      0.9963     0.0     0.0      6.0511    0.00 
    5599      0.649307   522.7  -4452.80    1310.5   44.53     37.0238      0.5817      0.9991     0.0     0.0      6.0505    0.00 
    5600      0.649434   522.8  -4453.09    1310.5   44.53     37.0220      0.5818      0.9881     0.0     0.0      6.0497    0.00 
    5601      0.649543   522.7  -4454.21    1309.1   44.54     36.9746      0.5820      0.9788     0.0     0.0      6.0491    0.00 
    5602      0.649653   522.6  -4454.77    1309.1   44.55     36.9708      0.5821      0.9906     0.0     0.0      6.0485    0.00 
    5603      0.649771   522.7  -4455.33    1311.9   44.55     37.0468      0.5822      0.9855     0.0     0.0      6.0478    0.00 
    5604      0.649899   522.7  -4456.18    1310.5   44.56     37.0013      0.5823      1.0278     0.0     0.0      6.0471    0.00 
    5605      0.650009   522.7  -4457.58    1309.1   44.58     36.9521      0.5826      0.9838     0.0     0.0      6.0465    0.00 
    5606      0.650117   522.5  -4458.43    1308.4   44.58     36.9266      0.5827      1.0228     0.0     0.0      6.0459    0.00 
    5607      0.650246   522.5  -4457.86    1311.2   44.58     37.0100      0.5826      1.0167     0.0     0.0      6.0451    0.00 
    5608      0.650354   522.8  -4457.86    1311.9   44.58     37.0299      0.5826      1.0441     0.0     0.0      6.0445    0.00 
    5609      0.650480   522.5  -4459.83    1311.2   44.60     36.9968      0.5830      1.0409     0.0     0.0      6.0438    0.00 
    5610      0.650589   522.9  -4459.27    1313.3   44.59     37.0603      0.5829      1.0656     0.0     0.0      6.0432    0.00 
    5611      0.650699   522.7  -4461.24    1311.9   44.61     37.0074      0.5833      1.0884     0.0     0.0      6.0425    0.00 
    5612      0.650820   522.7  -4461.24    1311.2   44.61     36.9875      0.5833      1.0683     0.0     0.0      6.0419    0.00 
    5613      0.650945   522.7  -4462.92    1311.2   44.63     36.9762      0.5836      1.0938     0.0     0.0      6.0412    0.00 
    5614      0.651055   522.6  -4462.64    1312.6   44.63     37.0179      0.5835      1.0553     0.0     0.0      6.0406    0.00 
    5615      0.651166   522.1  -4464.89    1308.4   44.65     36.8835      0.5839      1.0824     0.0     0.0      6.0400    0.00 
    5616      0.651292   522.3  -4464.89    1309.8   44.65     36.9233      0.5839      1.0232     0.0     0.0      6.0393    0.00 
    5617      0.651400   522.6  -4464.61    1312.6   44.65     37.0047      0.5839      1.0484     0.0     0.0      6.0386    0.00 
    5618      0.651509   522.7  -4465.17    1314.0   44.65     37.0407      0.5840      1.0243     0.0     0.0      6.0380    0.00 
    5619      0.651637   522.3  -4466.86    1311.2   44.67     36.9499      0.5843      1.0049     0.0     0.0      6.0373    0.00 
    5620      0.651757   522.7  -4466.58    1314.0   44.67     37.0313      0.5842      1.0230     0.0     0.0      6.0366    0.00 
    5621      0.651866   522.7  -4466.86    1314.7   44.67     37.0493      0.5843      0.9782     0.0     0.0      6.0360    0.00 
    5622      0.651976   522.3  -4469.39    1311.2   44.69     36.9330      0.5847      1.0077     0.0     0.0      6.0354    0.00 
    5623      0.652104   522.4  -4469.39    1312.6   44.69     36.9728      0.5847      0.9641     0.0     0.0      6.0347    0.00 
    5624      0.652212   522.8  -4468.55    1315.4   44.69     37.0579      0.5846      1.0080     0.0     0.0      6.0340    0.00 
    5625      0.652339   522.4  -4470.23    1313.3   44.70     36.9870      0.5849      0.9937     0.0     0.0      6.0333    0.00 
    5626      0.652449   522.7  -4470.23    1316.1   44.70     37.0665      0.5849      0.9862     0.0     0.0      6.0327    0.00 
    5627      0.652557   522.1  -4472.76    1310.5   44.73     36.8906      0.5853      0.9820     0.0     0.0      6.0321    0.00 
    5628      0.652676   522.6  -4471.64    1316.1   44.72     37.0571      0.5851      0.9693     0.0     0.0      6.0314    0.00 
    5629      0.652785   522.6  -4472.76    1314.0   44.73     36.9900      0.5853      0.9798     0.0     0.0      6.0308    0.00 
    5630      0.652912   522.6  -4473.33    1314.7   44.73     37.0061      0.5854      0.9376     0.0     0.0      6.0301    0.00 
    5631      0.653022   522.6  -4473.89    1314.7   44.74     37.0023      0.5855      0.9790     0.0     0.0      6.0294    0.00 
    5632      0.653149   522.6  -4474.17    1315.4   44.74     37.0203      0.5856      0.9399     0.0     0.0      6.0287    0.00 
    5633      0.653258   522.3  -4476.14    1314.0   44.76     36.9674      0.5859      0.9873     0.0     0.0      6.0281    0.00 
    5634      0.653369   522.7  -4475.29    1317.6   44.75     37.0723      0.5858      0.9889     0.0     0.0      6.0275    0.00 
    5635      0.653495   522.7  -4475.86    1317.6   44.76     37.0685      0.5859      0.9716     0.0     0.0      6.0268    0.00 
    5636      0.653603   522.6  -4476.70    1316.9   44.77     37.0430      0.5860      1.0181     0.0     0.0      6.0262    0.00 
    5637      0.653722   522.7  -4476.70    1319.0   44.77     37.1026      0.5860      1.0084     0.0     0.0      6.0255    0.00 
    5638      0.653832   522.4  -4478.95    1314.7   44.79     36.9684      0.5865      1.0567     0.0     0.0      6.0249    0.00 
    5639      0.653960   522.5  -4479.79    1315.4   44.80     36.9826      0.5866      1.0433     0.0     0.0      6.0242    0.00 
    5640      0.654069   522.7  -4478.95    1319.0   44.79     37.0875      0.5865      1.0367     0.0     0.0      6.0236    0.00 
    5641      0.654179   522.3  -4481.76    1314.0   44.82     36.9297      0.5870      1.0192     0.0     0.0      6.0229    0.00 
    5642      0.654307   522.7  -4480.92    1318.3   44.81     37.0544      0.5868      1.0171     0.0     0.0      6.0222    0.00 
    5643      0.654415   522.5  -4481.48    1318.3   44.81     37.0506      0.5869      1.0147     0.0     0.0      6.0216    0.00 
    5644      0.654541   522.6  -4481.76    1319.0   44.82     37.0686      0.5870      1.0082     0.0     0.0      6.0209    0.00 
    5645      0.654658   522.4  -4483.16    1316.9   44.83     36.9997      0.5872      1.0239     0.0     0.0      6.0203    0.00 
    5646      0.654768   522.4  -4484.01    1316.9   44.84     36.9940      0.5874      0.9835     0.0     0.0      6.0196    0.00 
    5647      0.654877   522.2  -4484.57    1316.9   44.85     36.9902      0.5875      1.0334     0.0     0.0      6.0190    0.00 
    5648      0.655004   522.6  -4483.73    1321.1   44.84     37.1148      0.5873      1.0123     0.0     0.0      6.0183    0.00 
    5649      0.655114   522.3  -4485.69    1317.6   44.86     37.0025      0.5877      1.0130     0.0     0.0      6.0177    0.00 
    5650      0.655224   522.6  -4486.26    1317.6   44.86     36.9987      0.5878      1.0570     0.0     0.0      6.0171    0.00 
    5651      0.655351   522.6  -4486.26    1321.1   44.86     37.0978      0.5878      1.0576     0.0     0.0      6.0164    0.00 
    5652      0.655461   522.4  -4487.94    1317.6   44.88     36.9874      0.5881      1.0935     0.0     0.0      6.0157    0.00 
    5653      0.655571   522.3  -4488.51    1319.0   44.89     37.0233      0.5882      1.0780     0.0     0.0      6.0151    0.00 
    5654      0.655691   522.6  -4488.51    1321.1   44.89     37.0827      0.5882      1.0809     0.0     0.0      6.0144    0.00 
    5655      0.655818   522.3  -4490.75    1316.9   44.91     36.9487      0.5886      1.0997     0.0     0.0      6.0137    0.00 
    5656      0.655926   522.4  -4490.19    1319.0   44.90     37.0119      0.5885      1.1086     0.0     0.0      6.0131    0.00 
    5657      0.656035   522.3  -4490.75    1320.4   44.91     37.0478      0.5886      1.1263     0.0     0.0      6.0125    0.00 
    5658      0.656162   522.3  -4491.32    1319.7   44.91     37.0242      0.5887      1.0897     0.0     0.0      6.0118    0.00 
    5659      0.656270   522.3  -4493.00    1317.6   44.93     36.9535      0.5890      1.1391     0.0     0.0      6.0111    0.00 
    5660      0.656397   522.6  -4492.72    1320.4   44.93     37.0345      0.5890      1.0835     0.0     0.0      6.0104    0.00 
    5661      0.656507   522.4  -4493.85    1320.4   44.94     37.0270      0.5892      1.1391     0.0     0.0      6.0098    0.00 
    5662      0.656623   522.4  -4494.41    1320.4   44.94     37.0232      0.5893      1.0782     0.0     0.0      6.0092    0.00 
    5663      0.656733   522.2  -4495.25    1319.7   44.95     36.9977      0.5894      1.0864     0.0     0.0      6.0085    0.00 
    5664      0.656858   521.7  -4498.06    1314.0   44.98     36.8206      0.5899      1.0615     0.0     0.0      6.0078    0.00 
    5665      0.656967   522.2  -4496.66    1319.7   44.97     36.9883      0.5897      1.0457     0.0     0.0      6.0072    0.00 
    5666      0.657077   522.4  -4497.22    1321.8   44.97     37.0438      0.5898      1.0134     0.0     0.0      6.0066    0.00 
    5667      0.657204   522.3  -4497.78    1321.8   44.98     37.0401      0.5899      0.9761     0.0     0.0      6.0059    0.00 
    5668      0.657313   522.3  -4498.91    1320.4   44.99     36.9929      0.5901      0.9811     0.0     0.0      6.0053    0.00 
    5669      0.657442   522.5  -4498.34    1322.5   44.98     37.0560      0.5900      0.9740     0.0     0.0      6.0046    0.00 
    5670      0.657560   522.4  -4499.75    1322.5   45.00     37.0466      0.5902      0.9782     0.0     0.0      6.0039    0.00 
    5671      0.657670   522.2  -4500.31    1321.8   45.00     37.0230      0.5903      0.9626     0.0     0.0      6.0033    0.00 
    5672      0.657779   522.2  -4501.44    1320.4   45.01     36.9759      0.5905      0.9596     0.0     0.0      6.0027    0.00 
    5673      0.657905   522.3  -4502.00    1321.8   45.02     37.0117      0.5906      0.9879     0.0     0.0      6.0020    0.00 
    5674      0.658015   522.3  -4502.56    1320.4   45.03     36.9684      0.5907      1.0180     0.0     0.0      6.0014    0.00 
    5675      0.658125   523.0  -4501.44    1327.4   45.01     37.1735      0.5905      1.0304     0.0     0.0      6.0007    0.00 
    5676      0.658252   522.1  -4504.53    1320.4   45.05     36.9551      0.5911      1.0424     0.0     0.0      6.0000    0.00 
    5677      0.658362   522.2  -4504.25    1321.8   45.04     36.9965      0.5910      1.0431     0.0     0.0      5.9994    0.00 
    5678      0.658470   522.3  -4504.81    1321.8   45.05     36.9927      0.5912      1.0658     0.0     0.0      5.9988    0.00 
    5679      0.658590   522.3  -4505.09    1324.6   45.05     37.0698      0.5912      1.0677     0.0     0.0      5.9981    0.00 
    5680      0.658716   522.2  -4506.22    1323.2   45.06     37.0228      0.5914      1.0723     0.0     0.0      5.9974    0.00 
    5681      0.658825   522.3  -4507.06    1322.5   45.07     36.9973      0.5916      1.0435     0.0     0.0      5.9968    0.00 
    5682      0.658935   521.9  -4508.75    1320.4   45.09     36.9268      0.5919      1.0759     0.0     0.0      5.9962    0.00 
    5683      0.659061   522.2  -4508.75    1321.8   45.09     36.9662      0.5919      1.0328     0.0     0.0      5.9955    0.00 
    5684      0.659169   522.2  -4509.59    1323.9   45.10     37.0198      0.5920      1.0609     0.0     0.0      5.9949    0.00 
    5685      0.659297   522.4  -4508.75    1326.0   45.09     37.0847      0.5919      1.0149     0.0     0.0      5.9942    0.00 
    5686      0.659405   522.3  -4510.15    1325.3   45.10     37.0554      0.5921      1.0584     0.0     0.0      5.9936    0.00 
    5687      0.659525   522.3  -4510.71    1326.0   45.11     37.0714      0.5922      1.0283     0.0     0.0      5.9929    0.00 
    5688      0.659634   522.3  -4511.28    1326.0   45.11     37.0676      0.5923      1.0667     0.0     0.0      5.9923    0.00 
    5689      0.659763   522.2  -4512.96    1323.2   45.13     36.9773      0.5926      1.0389     0.0     0.0      5.9915    0.00 
    5690      0.659872   522.2  -4512.68    1325.3   45.13     37.0384      0.5926      1.0303     0.0     0.0      5.9909    0.00 
    5691      0.659981   522.1  -4514.37    1323.9   45.14     36.9875      0.5929      1.0418     0.0     0.0      5.9903    0.00 
    5692      0.660110   522.4  -4513.81    1326.7   45.14     37.0702      0.5928      1.0169     0.0     0.0      5.9896    0.00 
    5693      0.660220   522.2  -4515.49    1324.6   45.15     36.9997      0.5931      1.0728     0.0     0.0      5.9890    0.00 
    5694      0.660328   522.1  -4515.77    1324.6   45.16     36.9978      0.5931      1.0148     0.0     0.0      5.9884    0.00 
    5695      0.660454   522.1  -4516.90    1323.9   45.17     36.9705      0.5934      1.0598     0.0     0.0      5.9877    0.00 
    5696      0.660574   522.2  -4516.90    1324.6   45.17     36.9902      0.5934      1.0101     0.0     0.0      5.9870    0.00 
    5697      0.660685   522.2  -4516.90    1326.7   45.17     37.0493      0.5934      1.0408     0.0     0.0      5.9864    0.00 
    5698      0.660794   522.2  -4518.02    1326.0   45.18     37.0220      0.5936      1.0192     0.0     0.0      5.9858    0.00 
    5699      0.660922   522.2  -4518.30    1328.1   45.18     37.0792      0.5936      1.0388     0.0     0.0      5.9850    0.00 
    5700      0.661033   522.1  -4519.71    1323.2   45.20     36.9318      0.5939      1.0512     0.0     0.0      5.9844    0.00 
    5701      0.661142   522.1  -4520.83    1326.7   45.21     37.0227      0.5941      1.0512     0.0     0.0      5.9838    0.00 
    5702      0.661269   522.0  -4521.68    1325.3   45.22     36.9776      0.5942      1.0488     0.0     0.0      5.9831    0.00 
    5703      0.661379   522.2  -4521.40    1328.1   45.21     37.0583      0.5942      1.0252     0.0     0.0      5.9825    0.00 
    5704      0.661499   522.1  -4522.52    1327.4   45.23     37.0310      0.5944      1.0202     0.0     0.0      5.9818    0.00 
    5705      0.661608   522.3  -4522.80    1327.4   45.23     37.0291      0.5944      1.0104     0.0     0.0      5.9812    0.00 
    5706      0.661717   522.3  -4523.36    1328.1   45.23     37.0450      0.5945      1.0264     0.0     0.0      5.9806    0.00 
    5707      0.661847   522.2  -4523.65    1328.1   45.24     37.0431      0.5946      1.0114     0.0     0.0      5.9799    0.00 
    5708      0.661955   522.1  -4525.05    1327.4   45.25     37.0139      0.5948      1.0112     0.0     0.0      5.9793    0.00 
    5709      0.662082   522.1  -4525.61    1326.0   45.26     36.9708      0.5949      0.9689     0.0     0.0      5.9786    0.00 
    5710      0.662193   522.0  -4526.74    1327.4   45.27     37.0025      0.5951      0.9958     0.0     0.0      5.9780    0.00 
    5711      0.662302   522.1  -4526.17    1328.1   45.26     37.0260      0.5950      0.9717     0.0     0.0      5.9773    0.00 
    5712      0.662438   522.2  -4527.30    1330.3   45.27     37.0774      0.5953      0.9819     0.0     0.0      5.9766    0.00 
    5713      0.662529   522.2  -4527.86    1330.3   45.28     37.0736      0.5954      0.9859     0.0     0.0      5.9761    0.00 
    5714      0.662657   522.1  -4528.14    1328.9   45.28     37.0323      0.5954      0.9738     0.0     0.0      5.9754    0.00 
    5715      0.662767   522.0  -4530.11    1328.1   45.30     36.9994      0.5958      0.9888     0.0     0.0      5.9747    0.00 
    5716      0.662892   522.1  -4529.55    1331.0   45.30     37.0818      0.5957      0.9746     0.0     0.0      5.9740    0.00 
    5717      0.663000   522.1  -4530.11    1330.3   45.30     37.0583      0.5958      1.0237     0.0     0.0      5.9734    0.00 
    5718      0.663110   522.1  -4531.52    1328.9   45.32     37.0095      0.5960      1.0119     0.0     0.0      5.9728    0.00 
    5719      0.663237   522.2  -4531.23    1331.7   45.31     37.0900      0.5960      1.0570     0.0     0.0      5.9721    0.00 
    5720      0.663346   522.2  -4532.36    1331.7   45.32     37.0824      0.5962      1.0306     0.0     0.0      5.9715    0.00 
    5721      0.663465   522.1  -4532.64    1330.3   45.33     37.0412      0.5962      1.0978     0.0     0.0      5.9708    0.00 
    5722      0.663573   522.1  -4533.48    1331.7   45.33     37.0748      0.5964      1.0841     0.0     0.0      5.9702    0.00 
    5723      0.663702   522.1  -4534.05    1331.7   45.34     37.0710      0.5965      1.1154     0.0     0.0      5.9695    0.00 
    5724      0.663811   522.1  -4534.61    1331.0   45.35     37.0475      0.5966      1.1275     0.0     0.0      5.9689    0.00 
    5725      0.663939   522.1  -4536.01    1331.7   45.36     37.0576      0.5968      1.0913     0.0     0.0      5.9682    0.00 
    5726      0.664049   521.4  -4539.67    1323.2   45.40     36.7973      0.5975      1.0932     0.0     0.0      5.9676    0.00 
    5727      0.664158   522.1  -4536.86    1332.4   45.37     37.0715      0.5970      1.0684     0.0     0.0      5.9670    0.00 
    5728      0.664285   522.0  -4537.98    1332.4   45.38     37.0639      0.5972      1.0491     0.0     0.0      5.9662    0.00 
    5729      0.664387   522.1  -4538.26    1332.4   45.38     37.0620      0.5973      1.0189     0.0     0.0      5.9657    0.00 
    5730      0.664516   522.1  -4538.82    1332.4   45.39     37.0582      0.5974      0.9992     0.0     0.0      5.9650    0.00 
    5731      0.664625   522.0  -4539.67    1332.4   45.40     37.0525      0.5975      0.9781     0.0     0.0      5.9644    0.00 
    5732      0.664734   522.0  -4540.79    1331.7   45.41     37.0252      0.5977      1.0025     0.0     0.0      5.9638    0.00 
    5733      0.664863   521.9  -4540.51    1332.4   45.41     37.0467      0.5977      0.9554     0.0     0.0      5.9630    0.00 
    5734      0.664972   521.8  -4542.48    1331.0   45.42     36.9942      0.5980      0.9616     0.0     0.0      5.9624    0.00 
    5735      0.665081   522.1  -4541.64    1333.8   45.42     37.0783      0.5979      0.9513     0.0     0.0      5.9618    0.00 
    5736      0.665210   521.8  -4543.60    1331.0   45.44     36.9865      0.5982      0.9645     0.0     0.0      5.9611    0.00 
    5737      0.665318   522.0  -4543.88    1333.1   45.44     37.0435      0.5983      0.9741     0.0     0.0      5.9605    0.00 
    5738      0.665436   522.1  -4543.88    1334.5   45.44     37.0827      0.5983      0.9768     0.0     0.0      5.9599    0.00 
    5739      0.665545   522.1  -4544.17    1332.4   45.44     37.0219      0.5983      0.9605     0.0     0.0      5.9593    0.00 
    5740      0.665670   522.1  -4545.01    1335.2   45.45     37.0946      0.5985      0.9568     0.0     0.0      5.9586    0.00 
    5741      0.665781   522.0  -4545.85    1333.1   45.46     37.0301      0.5986      0.9480     0.0     0.0      5.9579    0.00 
    5742      0.665908   522.0  -4546.98    1334.5   45.47     37.0617      0.5989      0.9390     0.0     0.0      5.9572    0.00 
    5743      0.666017   522.1  -4546.98    1335.9   45.47     37.1009      0.5989      0.9845     0.0     0.0      5.9566    0.00 
    5744      0.666127   521.7  -4548.66    1331.7   45.49     36.9718      0.5992      0.9381     0.0     0.0      5.9560    0.00 
    5745      0.666255   522.1  -4548.94    1335.2   45.49     37.0679      0.5992      0.9678     0.0     0.0      5.9553    0.00 
    5746      0.666357   522.0  -4548.38    1334.5   45.48     37.0521      0.5991      0.9583     0.0     0.0      5.9547    0.00 
    5747      0.666484   522.1  -4548.94    1336.6   45.49     37.1071      0.5992      0.9730     0.0     0.0      5.9540    0.00 
    5748      0.666593   522.0  -4550.63    1335.2   45.51     37.0564      0.5995      1.0150     0.0     0.0      5.9534    0.00 
    5749      0.666721   522.2  -4548.94    1339.4   45.49     37.1854      0.5992      1.0261     0.0     0.0      5.9527    0.00 
    5750      0.666831   522.0  -4551.48    1336.6   45.51     37.0898      0.5997      1.0914     0.0     0.0      5.9521    0.00 
    5751      0.666941   521.9  -4552.32    1336.6   45.52     37.0841      0.5998      1.0661     0.0     0.0      5.9514    0.00 
    5752      0.667068   521.7  -4554.29    1332.4   45.54     36.9533      0.6002      1.1120     0.0     0.0      5.9507    0.00 
    5753      0.667177   521.9  -4553.72    1336.6   45.54     37.0745      0.6001      1.1188     0.0     0.0      5.9501    0.00 
    5754      0.667287   522.0  -4554.00    1337.3   45.54     37.0922      0.6001      1.1493     0.0     0.0      5.9495    0.00 
    5755      0.667405   521.9  -4555.41    1337.3   45.55     37.0826      0.6004      1.1343     0.0     0.0      5.9489    0.00 
    5756      0.667533   522.0  -4554.85    1340.8   45.55     37.1843      0.6003      1.1790     0.0     0.0      5.9482    0.00 
    5757      0.667642   522.0  -4555.97    1339.4   45.56     37.1375      0.6005      1.1810     0.0     0.0      5.9476    0.00 
    5758      0.667751   521.6  -4558.50    1334.5   45.59     36.9833      0.6010      1.1748     0.0     0.0      5.9469    0.00 
    5759      0.667880   521.9  -4557.66    1338.7   45.58     37.1064      0.6008      1.1892     0.0     0.0      5.9462    0.00 
    5760      0.667988   521.7  -4558.50    1336.6   45.59     37.0420      0.6010      1.1473     0.0     0.0      5.9456    0.00 
    5761      0.668097   521.7  -4560.47    1336.6   45.60     37.0286      0.6013      1.1432     0.0     0.0      5.9450    0.00 
    5762      0.668223   521.8  -4560.19    1335.9   45.60     37.0110      0.6013      1.0942     0.0     0.0      5.9443    0.00 
    5763      0.668342   521.8  -4560.75    1338.0   45.61     37.0658      0.6014      1.0979     0.0     0.0      5.9437    0.00 
    5764      0.668453   521.7  -4561.88    1337.3   45.62     37.0386      0.6016      1.0702     0.0     0.0      5.9431    0.00 
    5765      0.668562   521.7  -4562.44    1336.6   45.62     37.0152      0.6017      1.0365     0.0     0.0      5.9425    0.00 
    5766      0.668689   521.7  -4563.28    1337.3   45.63     37.0290      0.6018      0.9974     0.0     0.0      5.9418    0.00 
    5767      0.668801   521.8  -4563.28    1339.4   45.63     37.0876      0.6018      0.9660     0.0     0.0      5.9411    0.00 
    5768      0.668909   521.6  -4565.25    1337.3   45.65     37.0156      0.6022      0.9170     0.0     0.0      5.9405    0.00 
    5769      0.669036   521.8  -4564.69    1338.7   45.65     37.0585      0.6021      0.9252     0.0     0.0      5.9398    0.00 
    5770      0.669147   521.8  -4564.41    1340.1   45.64     37.0995      0.6021      0.9213     0.0     0.0      5.9392    0.00 
    5771      0.669283   521.9  -4565.25    1341.6   45.65     37.1328      0.6022      0.9247     0.0     0.0      5.9385    0.00 
    5772      0.669374   521.8  -4566.09    1339.4   45.66     37.0685      0.6024      0.9469     0.0     0.0      5.9380    0.00
