Repository: LightForm-group/dilatometer_modelling_and_constitutive_behaviour

# dilatometer_modelling_and_constitutive_behaviour

Created with work by Inigo Howe, Patryk Jedrasiak, Hugh Shercliff

This program contains a method of testing various constitutive models and extracting the constitutive behaviour of dilatometer samples correcting for inhomogeneities in termperature, strain and strain rate. The model is currently configured to a dilatometer run under vacuum, with no active cooling during the deformation for a sample of length 10mm with a diameter of 5mm. For both heatup and deformation the temperature is fitted to the experimental central themocoupole temperature for any general temperature profile.

File: experimental_data/deformation/1/520/018_Compression_Daniel_Al_Hom1_SHT_540C_Deform_520C_1.0s-1_QuenchHeGas__1.asc (part 19 of 27)
 C:\WinTA100\DIL805.PRO\Data\Deformation\ChrisDaniel\018_Compression_Daniel_Al_Hom1_SHT_540C_Deform_520C_1.0s-1_QuenchHeGas__1.asc
     No.          Time   Tem.1        DL     Force  Strain   kf (Def.)    Phi  (D)    Phi* (D)   Tem.2   Tem.3        Poti      HF 
                     s      °C        µm         N       %       N/mm²                     1/s      °C      °C          mm       % 
    5470      0.585117   524.0  -3864.20    1023.3   38.64     31.9768      0.4908      1.0214     0.0     0.0      6.4032    0.00 
    5471      0.585225   524.0  -3865.03    1024.0   38.65     31.9945      0.4909      0.9980     0.0     0.0      6.4025    0.00 
    5472      0.585334   524.6  -3862.82    1030.3   38.63     32.2046      0.4906      1.0028     0.0     0.0      6.4018    0.00 
    5473      0.585444   524.2  -3865.31    1026.8   38.65     32.0813      0.4910      1.0125     0.0     0.0      6.4012    0.00 
    5474      0.585552   523.9  -3867.52    1022.6   38.68     31.9375      0.4913      1.0153     0.0     0.0      6.4005    0.00 
    5475      0.585655   523.6  -3868.91    1018.3   38.69     31.7980      0.4916      1.0443     0.0     0.0      6.3999    0.00 
    5476      0.585765   524.2  -3867.52    1024.7   38.68     32.0036      0.4913      1.0409     0.0     0.0      6.3992    0.00 
    5477      0.585874   524.0  -3868.91    1023.3   38.69     31.9523      0.4916      1.0482     0.0     0.0      6.3986    0.00 
    5478      0.585983   523.9  -3870.01    1021.9   38.70     31.9025      0.4917      0.9968     0.0     0.0      6.3979    0.00 
    5479      0.586095   524.0  -3870.29    1024.0   38.70     31.9671      0.4918      1.0644     0.0     0.0      6.3972    0.00 
    5480      0.586186   524.3  -3869.74    1026.8   38.70     32.0581      0.4917      1.0296     0.0     0.0      6.3967    0.00 
    5481      0.586295   523.9  -3872.78    1021.2   38.73     31.8660      0.4922      1.0571     0.0     0.0      6.3960    0.00 
    5482      0.586404   524.0  -3871.95    1024.7   38.72     31.9805      0.4921      0.9950     0.0     0.0      6.3954    0.00 
    5483      0.586515   524.1  -3872.50    1024.7   38.73     31.9776      0.4922      1.0117     0.0     0.0      6.3947    0.00 
    5484      0.586617   524.0  -3874.44    1023.3   38.74     31.9235      0.4925      0.9731     0.0     0.0      6.3941    0.00 
    5485      0.586726   524.0  -3873.89    1024.0   38.74     31.9484      0.4924      0.9813     0.0     0.0      6.3934    0.00 
    5486      0.586836   524.0  -3874.99    1024.7   38.75     31.9646      0.4926      0.9749     0.0     0.0      6.3927    0.00 
    5487      0.586945   524.1  -3874.99    1026.1   38.75     32.0086      0.4926      0.9663     0.0     0.0      6.3921    0.00 
    5488      0.587054   524.0  -3876.38    1024.0   38.76     31.9354      0.4928      0.9717     0.0     0.0      6.3914    0.00 
    5489      0.587164   524.0  -3876.10    1026.1   38.76     32.0028      0.4927      0.9422     0.0     0.0      6.3908    0.00 
    5490      0.587255   524.0  -3877.48    1024.0   38.77     31.9296      0.4930      0.9724     0.0     0.0      6.3902    0.00 
    5491      0.587364   524.0  -3878.31    1024.0   38.78     31.9253      0.4931      0.9383     0.0     0.0      6.3895    0.00 
    5492      0.587472   524.0  -3879.14    1024.0   38.79     31.9209      0.4932      0.9525     0.0     0.0      6.3889    0.00 
    5493      0.587591   524.0  -3879.42    1024.7   38.79     31.9415      0.4933      0.9425     0.0     0.0      6.3882    0.00 
    5494      0.587699   524.0  -3879.69    1024.7   38.80     31.9401      0.4933      0.9350     0.0     0.0      6.3875    0.00 
    5495      0.587808   524.1  -3879.97    1026.8   38.80     32.0046      0.4934      0.9583     0.0     0.0      6.3868    0.00 
    5496      0.587899   524.1  -3880.80    1026.1   38.81     31.9783      0.4935      0.9628     0.0     0.0      6.3863    0.00 
    5497      0.588008   524.2  -3881.08    1026.8   38.81     31.9988      0.4936      0.9837     0.0     0.0      6.3856    0.00 
    5498      0.588118   524.1  -3882.18    1026.8   38.82     31.9930      0.4937      0.9992     0.0     0.0      6.3850    0.00 
    5499      0.588227   524.0  -3883.01    1025.4   38.83     31.9447      0.4939      0.9917     0.0     0.0      6.3843    0.00 
    5500      0.588336   523.9  -3884.67    1024.0   38.85     31.8921      0.4941      1.0050     0.0     0.0      6.3837    0.00 
    5501      0.588446   524.1  -3884.12    1026.8   38.84     31.9829      0.4941      0.9773     0.0     0.0      6.3830    0.00 
    5502      0.588564   524.1  -3884.95    1028.2   38.85     32.0225      0.4942      1.0130     0.0     0.0      6.3823    0.00 
    5503      0.588656   524.1  -3885.78    1026.8   38.86     31.9742      0.4943      0.9619     0.0     0.0      6.3817    0.00 
    5504      0.588766   524.0  -3886.61    1025.4   38.87     31.9259      0.4945      1.0001     0.0     0.0      6.3811    0.00 
    5505      0.588874   524.1  -3886.61    1026.8   38.87     31.9699      0.4945      0.9614     0.0     0.0      6.3804    0.00 
    5506      0.588984   524.3  -3887.44    1028.2   38.87     32.0095      0.4946      0.9643     0.0     0.0      6.3797    0.00 
    5507      0.589077   523.9  -3889.10    1025.4   38.89     31.9129      0.4949      0.9356     0.0     0.0      6.3792    0.00 
    5508      0.589187   524.3  -3887.99    1028.9   38.88     32.0286      0.4947      0.9494     0.0     0.0      6.3785    0.00 
    5509      0.589295   524.0  -3889.38    1026.1   38.89     31.9335      0.4949      0.9488     0.0     0.0      6.3779    0.00 
    5510      0.589404   524.1  -3889.93    1028.9   38.90     32.0184      0.4950      0.9305     0.0     0.0      6.3772    0.00 
    5511      0.589513   524.2  -3890.48    1029.6   38.90     32.0375      0.4951      0.9766     0.0     0.0      6.3765    0.00 
    5512      0.589614   524.4  -3890.48    1029.6   38.90     32.0375      0.4951      0.9660     0.0     0.0      6.3759    0.00 
    5513      0.589724   524.0  -3892.97    1027.5   38.93     31.9586      0.4955      1.0033     0.0     0.0      6.3753    0.00 
    5514      0.589835   524.4  -3891.87    1030.3   38.92     32.0522      0.4953      0.9807     0.0     0.0      6.3746    0.00 
    5515      0.589944   524.5  -3892.70    1031.7   38.93     32.0917      0.4955      1.0166     0.0     0.0      6.3739    0.00 
    5516      0.590052   524.0  -3894.91    1026.8   38.95     31.9265      0.4958      1.0083     0.0     0.0      6.3733    0.00 
    5517      0.590161   524.1  -3894.91    1028.2   38.95     31.9704      0.4958      1.0456     0.0     0.0      6.3726    0.00 
    5518      0.590252   524.3  -3894.08    1030.3   38.94     32.0406      0.4957      1.0490     0.0     0.0      6.3721    0.00 
    5519      0.590362   524.1  -3895.74    1028.9   38.96     31.9880      0.4960      1.0800     0.0     0.0      6.3714    0.00 
    5520      0.590470   524.0  -3897.12    1026.8   38.97     31.9149      0.4962      1.0547     0.0     0.0      6.3707    0.00 
    5521      0.590588   524.2  -3897.40    1028.2   38.97     31.9573      0.4962      1.0936     0.0     0.0      6.3700    0.00 
    5522      0.590680   524.3  -3897.40    1030.3   38.97     32.0231      0.4962      1.0934     0.0     0.0      6.3695    0.00 
    5523      0.590788   524.1  -3898.51    1028.9   38.99     31.9735      0.4964      1.0962     0.0     0.0      6.3688    0.00 
    5524      0.590897   524.0  -3899.89    1027.5   39.00     31.9224      0.4966      1.0790     0.0     0.0      6.3682    0.00 
    5525      0.591006   524.2  -3899.89    1029.6   39.00     31.9881      0.4966      1.0794     0.0     0.0      6.3675    0.00 
    5526      0.591117   524.0  -3901.83    1026.8   39.02     31.8903      0.4970      1.0409     0.0     0.0      6.3668    0.00 
    5527      0.591226   524.0  -3901.55    1027.5   39.02     31.9137      0.4969      1.0169     0.0     0.0      6.3662    0.00 
    5528      0.591334   524.0  -3902.66    1027.5   39.03     31.9079      0.4971      0.9788     0.0     0.0      6.3655    0.00 
    5529      0.591443   524.1  -3902.93    1027.5   39.03     31.9064      0.4971      0.9538     0.0     0.0      6.3649    0.00 
    5530      0.591545   524.0  -3903.76    1028.9   39.04     31.9459      0.4973      0.9232     0.0     0.0      6.3643    0.00 
    5531      0.591654   524.0  -3903.76    1030.3   39.04     31.9897      0.4973      0.9111     0.0     0.0      6.3636    0.00 
    5532      0.591764   524.0  -3905.15    1027.5   39.05     31.8949      0.4975      0.8873     0.0     0.0      6.3629    0.00 
    5533      0.591872   524.1  -3905.15    1029.6   39.05     31.9606      0.4975      0.8657     0.0     0.0      6.3623    0.00 
    5534      0.591964   524.2  -3905.70    1030.3   39.06     31.9796      0.4976      0.8850     0.0     0.0      6.3617    0.00 
    5535      0.592075   524.6  -3904.59    1033.2   39.05     32.0730      0.4974      0.8753     0.0     0.0      6.3611    0.00 
    5536      0.592186   524.0  -3907.36    1028.9   39.07     31.9271      0.4979      0.9155     0.0     0.0      6.3604    0.00 
    5537      0.592295   524.3  -3906.81    1031.0   39.07     31.9957      0.4978      0.9173     0.0     0.0      6.3598    0.00 
    5538      0.592403   524.1  -3908.47    1030.3   39.08     31.9651      0.4980      0.9784     0.0     0.0      6.3591    0.00 
    5539      0.592505   524.2  -3909.30    1029.6   39.09     31.9388      0.4982      0.9629     0.0     0.0      6.3585    0.00 
    5540      0.592614   524.2  -3909.57    1032.5   39.10     32.0249      0.4982      1.0162     0.0     0.0      6.3579    0.00 
    5541      0.592722   524.4  -3909.57    1032.5   39.10     32.0249      0.4982      1.0182     0.0     0.0      6.3572    0.00 
    5542      0.592833   524.1  -3910.68    1029.6   39.11     31.9316      0.4984      1.0596     0.0     0.0      6.3565    0.00 
    5543      0.592926   524.3  -3911.23    1032.5   39.11     32.0162      0.4985      1.0663     0.0     0.0      6.3560    0.00 
    5544      0.593034   524.2  -3911.23    1032.5   39.11     32.0162      0.4985      1.0962     0.0     0.0      6.3553    0.00 
    5545      0.593143   524.1  -3912.62    1031.0   39.13     31.9652      0.4987      1.1098     0.0     0.0      6.3547    0.00 
    5546      0.593253   524.0  -3914.28    1029.6   39.14     31.9127      0.4990      1.1108     0.0     0.0      6.3540    0.00 
    5547      0.593363   524.2  -3914.00    1032.5   39.14     32.0016      0.4990      1.1034     0.0     0.0      6.3533    0.00 
    5548      0.593464   524.1  -3915.11    1030.3   39.15     31.9302      0.4991      1.0758     0.0     0.0      6.3527    0.00 
    5549      0.593575   524.0  -3917.04    1028.9   39.17     31.8763      0.4995      1.0695     0.0     0.0      6.3521    0.00 
    5550      0.593684   524.1  -3916.49    1032.5   39.16     31.9886      0.4994      1.0350     0.0     0.0      6.3514    0.00 
    5551      0.593793   524.0  -3917.32    1031.7   39.17     31.9623      0.4995      1.0323     0.0     0.0      6.3507    0.00 
    5552      0.593902   524.0  -3917.32    1031.7   39.17     31.9623      0.4995      0.9917     0.0     0.0      6.3501    0.00 
    5553      0.594012   524.3  -3918.15    1033.2   39.18     32.0017      0.4996      0.9800     0.0     0.0      6.3494    0.00 
    5554      0.594104   524.0  -3919.81    1029.6   39.20     31.8837      0.4999      0.9323     0.0     0.0      6.3489    0.00 
    5555      0.594213   524.0  -3919.53    1031.0   39.20     31.9288      0.4999      0.9609     0.0     0.0      6.3482    0.00 
    5556      0.594321   524.4  -3919.53    1032.5   39.20     31.9726      0.4999      0.9270     0.0     0.0      6.3476    0.00 
    5557      0.594439   524.3  -3920.64    1034.6   39.21     32.0323      0.5000      0.9707     0.0     0.0      6.3468    0.00 
    5558      0.594547   524.2  -3921.75    1032.5   39.22     31.9609      0.5002      0.9410     0.0     0.0      6.3462    0.00 
    5559      0.594638   524.3  -3921.47    1034.6   39.21     32.0279      0.5002      0.9715     0.0     0.0      6.3456    0.00 
    5560      0.594747   524.0  -3922.85    1031.0   39.23     31.9114      0.5004      0.9582     0.0     0.0      6.3450    0.00 
    5561      0.594858   524.1  -3923.41    1032.5   39.23     31.9522      0.5005      0.9722     0.0     0.0      6.3443    0.00 
    5562      0.594967   524.0  -3924.24    1030.3   39.24     31.8823      0.5006      0.9795     0.0     0.0      6.3437    0.00 
    5563      0.595077   524.5  -3923.41    1037.4   39.23     32.1051      0.5005      0.9561     0.0     0.0      6.3430    0.00 
    5564      0.595188   523.9  -3926.45    1029.6   39.26     31.8489      0.5010      0.9704     0.0     0.0      6.3423    0.00 
    5565      0.595297   524.2  -3925.90    1033.2   39.26     31.9609      0.5009      0.9067     0.0     0.0      6.3417    0.00 
    5566      0.595397   523.9  -3927.83    1031.0   39.28     31.8853      0.5012      0.9597     0.0     0.0      6.3411    0.00 
    5567      0.595507   524.2  -3926.45    1035.3   39.26     32.0235      0.5010      0.8848     0.0     0.0      6.3404    0.00 
    5568      0.595616   524.3  -3927.00    1036.0   39.27     32.0424      0.5011      0.9436     0.0     0.0      6.3398    0.00 
    5569      0.595724   524.2  -3927.56    1035.3   39.28     32.0177      0.5012      0.9032     0.0     0.0      6.3391    0.00 
    5570      0.595816   524.1  -3928.66    1035.3   39.29     32.0118      0.5014      0.9499     0.0     0.0      6.3386    0.00 
    5571      0.595927   524.1  -3930.32    1032.5   39.30     31.9158      0.5016      0.9530     0.0     0.0      6.3379    0.00 
    5572      0.596037   524.2  -3929.22    1036.0   39.29     32.0307      0.5015      0.9887     0.0     0.0      6.3372    0.00 
    5573      0.596145   524.1  -3930.60    1034.6   39.31     31.9798      0.5017      0.9960     0.0     0.0      6.3366    0.00 
    5574      0.596255   524.0  -3931.71    1034.6   39.32     31.9740      0.5019      0.9921     0.0     0.0      6.3359    0.00 
    5575      0.596375   524.2  -3931.43    1035.3   39.31     31.9972      0.5018      1.0533     0.0     0.0      6.3352    0.00 
    5576      0.596466   524.1  -3932.26    1035.3   39.32     31.9929      0.5020      1.0414     0.0     0.0      6.3347    0.00 
    5577      0.596577   523.8  -3934.75    1032.5   39.35     31.8925      0.5024      1.0631     0.0     0.0      6.3340    0.00 
    5578      0.596686   524.2  -3933.64    1035.3   39.34     31.9856      0.5022      1.0399     0.0     0.0      6.3333    0.00 
    5579      0.596778   524.2  -3934.47    1035.3   39.34     31.9812      0.5023      1.0263     0.0     0.0      6.3328    0.00 
    5580      0.596888   524.0  -3936.41    1033.2   39.36     31.9056      0.5026      1.0143     0.0     0.0      6.3321    0.00 
    5581      0.596999   524.3  -3935.86    1036.0   39.36     31.9957      0.5025      0.9907     0.0     0.0      6.3314    0.00 
    5582      0.597108   524.1  -3936.41    1034.6   39.36     31.9492      0.5026      0.9640     0.0     0.0      6.3308    0.00 
    5583      0.597217   523.8  -3938.35    1033.2   39.38     31.8954      0.5030      0.9579     0.0     0.0      6.3301    0.00 
    5584      0.597327   524.1  -3937.79    1035.3   39.38     31.9637      0.5029      0.9201     0.0     0.0      6.3294    0.00 
    5585      0.597426   524.2  -3938.35    1036.7   39.38     32.0044      0.5030      0.9262     0.0     0.0      6.3289    0.00 
    5586      0.597534   524.1  -3938.62    1037.4   39.39     32.0247      0.5030      0.9183     0.0     0.0      6.3282    0.00 
    5587      0.597643   524.3  -3939.45    1037.4   39.39     32.0203      0.5031      0.9141     0.0     0.0      6.3276    0.00 
    5588      0.597753   524.0  -3940.84    1034.6   39.41     31.9259      0.5034      0.9332     0.0     0.0      6.3269    0.00 
    5589      0.597861   524.2  -3940.84    1037.4   39.41     32.0130      0.5034      0.9481     0.0     0.0      6.3263    0.00 
    5590      0.597970   524.4  -3941.39    1036.0   39.41     31.9665      0.5035      0.9467     0.0     0.0      6.3256    0.00 
    5591      0.598062   524.3  -3941.67    1038.1   39.42     32.0304      0.5035      0.9719     0.0     0.0      6.3251    0.00 
    5592      0.598171   524.1  -3942.50    1037.4   39.42     32.0042      0.5036      1.0169     0.0     0.0      6.3244    0.00 
    5593      0.598281   524.1  -3943.60    1036.0   39.44     31.9548      0.5038      1.0265     0.0     0.0      6.3238    0.00 
    5594      0.598400   524.2  -3943.88    1037.4   39.44     31.9969      0.5039      1.0666     0.0     0.0      6.3230    0.00 
    5595      0.598492   524.1  -3944.71    1036.7   39.45     31.9708      0.5040      1.0751     0.0     0.0      6.3225    0.00 
    5596      0.598600   524.0  -3946.09    1034.6   39.46     31.8982      0.5042      1.0921     0.0     0.0      6.3219    0.00 
    5597      0.598709   524.1  -3946.37    1038.1   39.46     32.0055      0.5043      1.1016     0.0     0.0      6.3212    0.00 
    5598      0.598820   524.4  -3946.09    1039.5   39.46     32.0505      0.5042      1.0997     0.0     0.0      6.3205    0.00 
    5599      0.598930   524.2  -3947.20    1036.0   39.47     31.9359      0.5044      1.1262     0.0     0.0      6.3199    0.00 
    5600      0.599040   524.1  -3949.13    1036.0   39.49     31.9256      0.5047      1.0800     0.0     0.0      6.3192    0.00 
    5601      0.599148   524.0  -3950.24    1034.6   39.50     31.8763      0.5049      1.1041     0.0     0.0      6.3186    0.00 
    5602      0.599239   524.3  -3949.13    1038.1   39.49     31.9909      0.5047      1.0519     0.0     0.0      6.3180    0.00 
    5603      0.599358   524.0  -3950.79    1035.3   39.51     31.8951      0.5050      1.0460     0.0     0.0      6.3173    0.00 
    5604      0.599468   523.7  -3952.45    1031.0   39.52     31.7560      0.5053      0.9808     0.0     0.0      6.3166    0.00 
    5605      0.599578   524.2  -3951.35    1037.4   39.51     31.9574      0.5051      0.9735     0.0     0.0      6.3160    0.00 
    5606      0.599669   524.0  -3952.45    1036.7   39.52     31.9299      0.5053      0.9529     0.0     0.0      6.3154    0.00 
    5607      0.599778   524.0  -3952.73    1036.0   39.53     31.9067      0.5053      0.9165     0.0     0.0      6.3148    0.00 
    5608      0.599887   524.0  -3954.11    1035.3   39.54     31.8776      0.5056      0.9281     0.0     0.0      6.3141    0.00 
    5609      0.599997   524.4  -3953.28    1038.8   39.53     31.9907      0.5054      0.8782     0.0     0.0      6.3135    0.00 
    5610      0.600108   524.0  -3955.22    1036.7   39.55     31.9152      0.5057      0.9226     0.0     0.0      6.3128    0.00 
    5611      0.600216   524.2  -3955.22    1038.1   39.55     31.9587      0.5057      0.8610     0.0     0.0      6.3122    0.00 
    5612      0.600319   524.2  -3956.05    1039.5   39.56     31.9978      0.5059      0.9072     0.0     0.0      6.3115    0.00 
    5613      0.600428   524.3  -3956.60    1040.2   39.57     32.0166      0.5060      0.8850     0.0     0.0      6.3109    0.00 
    5614      0.600536   524.3  -3956.33    1040.9   39.56     32.0397      0.5059      0.9005     0.0     0.0      6.3102    0.00 
    5615      0.600645   524.3  -3957.99    1040.9   39.58     32.0309      0.5062      0.9077     0.0     0.0      6.3096    0.00 
    5616      0.600737   524.2  -3957.99    1038.1   39.58     31.9441      0.5062      0.9182     0.0     0.0      6.3090    0.00 
    5617      0.600847   524.0  -3959.09    1038.8   39.59     31.9599      0.5064      0.9276     0.0     0.0      6.3084    0.00 
    5618      0.600956   524.0  -3959.92    1036.7   39.60     31.8904      0.5065      0.9261     0.0     0.0      6.3077    0.00 
    5619      0.601064   524.4  -3959.65    1040.9   39.60     32.0221      0.5065      0.9417     0.0     0.0      6.3071    0.00 
    5620      0.601173   524.2  -3960.20    1040.2   39.60     31.9975      0.5066      0.9345     0.0     0.0      6.3064    0.00 
    5621      0.601272   524.1  -3961.31    1038.8   39.61     31.9482      0.5068      0.9607     0.0     0.0      6.3058    0.00 
    5622      0.601381   524.4  -3961.03    1042.3   39.61     32.0582      0.5067      0.9934     0.0     0.0      6.3052    0.00 
    5623      0.601490   524.3  -3962.41    1040.2   39.62     31.9858      0.5069      0.9931     0.0     0.0      6.3045    0.00 
    5624      0.601600   524.2  -3963.52    1040.2   39.64     31.9799      0.5071      1.0125     0.0     0.0      6.3039    0.00 
    5625      0.601708   524.0  -3964.07    1040.2   39.64     31.9770      0.5072      1.0052     0.0     0.0      6.3032    0.00 
    5626      0.601817   524.2  -3964.63    1040.9   39.65     31.9957      0.5073      1.0162     0.0     0.0      6.3026    0.00 
    5627      0.601927   524.1  -3965.73    1038.8   39.66     31.9248      0.5075      1.0358     0.0     0.0      6.3019    0.00 
    5628      0.602038   524.3  -3964.90    1043.0   39.65     32.0593      0.5074      1.0194     0.0     0.0      6.3013    0.00 
    5629      0.602130   524.2  -3966.56    1040.9   39.67     31.9855      0.5076      1.0323     0.0     0.0      6.3007    0.00 
    5630      0.602249   524.0  -3967.39    1040.2   39.67     31.9594      0.5078      1.0312     0.0     0.0      6.3000    0.00 
    5631      0.602358   524.2  -3967.95    1040.9   39.68     31.9781      0.5079      1.0727     0.0     0.0      6.2994    0.00 
    5632      0.602449   524.2  -3968.22    1040.9   39.68     31.9767      0.5079      1.0683     0.0     0.0      6.2988    0.00 
    5633      0.602569   524.1  -3969.05    1041.6   39.69     31.9939      0.5080      1.0767     0.0     0.0      6.2981    0.00 
    5634      0.602678   524.1  -3969.88    1040.9   39.70     31.9679      0.5082      1.0357     0.0     0.0      6.2975    0.00 
    5635      0.602787   524.0  -3971.27    1038.8   39.71     31.8955      0.5084      1.0815     0.0     0.0      6.2968    0.00 
    5636      0.602878   524.1  -3970.99    1040.9   39.71     31.9620      0.5084      1.0878     0.0     0.0      6.2963    0.00 
    5637      0.602987   524.3  -3971.27    1042.3   39.71     32.0039      0.5084      1.0984     0.0     0.0      6.2956    0.00 
    5638      0.603097   524.3  -3972.37    1041.6   39.72     31.9763      0.5086      1.0887     0.0     0.0      6.2950    0.00 
    5639      0.603198   524.1  -3973.48    1041.6   39.73     31.9705      0.5088      1.0582     0.0     0.0      6.2944    0.00 
    5640      0.603307   523.7  -3976.25    1036.7   39.76     31.8042      0.5092      1.0155     0.0     0.0      6.2937    0.00 
    5641      0.603416   524.2  -3974.86    1040.2   39.75     31.9198      0.5090      1.0149     0.0     0.0      6.2931    0.00 
    5642      0.603525   524.3  -3974.03    1042.3   39.74     31.9892      0.5089      0.9602     0.0     0.0      6.2924    0.00 
    5643      0.603636   524.0  -3976.25    1040.9   39.76     31.9341      0.5092      0.9375     0.0     0.0      6.2918    0.00 
    5644      0.603744   524.1  -3976.80    1040.9   39.77     31.9312      0.5093      0.9323     0.0     0.0      6.2911    0.00 
    5645      0.603854   524.2  -3976.80    1043.0   39.77     31.9962      0.5093      0.9197     0.0     0.0      6.2904    0.00 
    5646      0.603964   523.9  -3979.29    1037.4   39.79     31.8098      0.5097      0.9456     0.0     0.0      6.2898    0.00 
    5647      0.604056   524.1  -3977.91    1041.6   39.78     31.9470      0.5095      0.9061     0.0     0.0      6.2892    0.00 
    5648      0.604175   524.1  -3978.74    1041.6   39.79     31.9426      0.5096      0.9415     0.0     0.0      6.2885    0.00 
    5649      0.604285   524.5  -3978.46    1044.4   39.78     32.0306      0.5096      0.9296     0.0     0.0      6.2879    0.00 
    5650      0.604376   524.3  -3979.29    1044.4   39.79     32.0262      0.5097      0.9931     0.0     0.0      6.2873    0.00 
    5651      0.604485   524.3  -3980.12    1043.7   39.80     32.0002      0.5099      0.9914     0.0     0.0      6.2867    0.00 
    5652      0.604594   524.0  -3981.50    1041.6   39.82     31.9279      0.5101      1.0357     0.0     0.0      6.2860    0.00 
    5653      0.604703   523.8  -3983.16    1039.5   39.83     31.8542      0.5104      1.0076     0.0     0.0      6.2854    0.00 
    5654      0.604815   524.1  -3982.89    1043.0   39.83     31.9638      0.5103      0.9772     0.0     0.0      6.2847    0.00 
    5655      0.604923   524.0  -3984.55    1040.9   39.85     31.8901      0.5106      0.9881     0.0     0.0      6.2841    0.00 
    5656      0.605031   524.0  -3984.55    1041.6   39.85     31.9118      0.5106      0.9326     0.0     0.0      6.2834    0.00 
    5657      0.605150   524.1  -3985.10    1040.9   39.85     31.8872      0.5107      0.9600     0.0     0.0      6.2827    0.00 
    5658      0.605242   524.1  -3984.82    1044.4   39.85     31.9968      0.5107      0.9224     0.0     0.0      6.2822    0.00 
    5659      0.605352   524.1  -3984.82    1044.4   39.85     31.9968      0.5107      0.9368     0.0     0.0      6.2815    0.00 
    5660      0.605461   524.0  -3986.48    1043.0   39.86     31.9447      0.5109      0.9199     0.0     0.0      6.2809    0.00 
    5661      0.605552   524.3  -3986.21    1043.7   39.86     31.9678      0.5109      0.9722     0.0     0.0      6.2803    0.00 
    5662      0.605661   524.1  -3987.04    1044.4   39.87     31.9850      0.5110      0.9908     0.0     0.0      6.2797    0.00 
    5663      0.605770   524.0  -3988.42    1043.7   39.88     31.9560      0.5113      1.0267     0.0     0.0      6.2790    0.00 
    5664      0.605879   524.0  -3989.25    1043.0   39.89     31.9300      0.5114      1.0344     0.0     0.0      6.2784    0.00 
    5665      0.605990   524.1  -3989.80    1043.0   39.90     31.9271      0.5115      1.0622     0.0     0.0      6.2777    0.00 
    5666      0.606100   524.1  -3990.63    1043.7   39.91     31.9443      0.5116      1.0771     0.0     0.0      6.2771    0.00 
    5667      0.606202   524.4  -3990.36    1045.2   39.90     31.9889      0.5116      1.0833     0.0     0.0      6.2765    0.00 
    5668      0.606310   524.1  -3991.74    1043.7   39.92     31.9384      0.5118      1.0788     0.0     0.0      6.2758    0.00 
    5669      0.606419   524.2  -3992.29    1045.9   39.92     32.0002      0.5119      1.0397     0.0     0.0      6.2752    0.00 
    5670      0.606528   523.8  -3994.78    1038.1   39.95     31.7495      0.5123      1.0434     0.0     0.0      6.2745    0.00 
    5671      0.606638   524.0  -3993.95    1043.7   39.94     31.9266      0.5122      0.9779     0.0     0.0      6.2739    0.00 
    5672      0.606730   523.9  -3994.78    1042.3   39.95     31.8790      0.5123      0.9966     0.0     0.0      6.2733    0.00 
    5673      0.606839   524.2  -3994.51    1044.4   39.95     31.9453      0.5123      0.9303     0.0     0.0      6.2727    0.00 
    5674      0.606947   524.3  -3995.06    1044.4   39.95     31.9423      0.5124      0.9701     0.0     0.0      6.2720    0.00 
    5675      0.607058   524.1  -3996.17    1043.7   39.96     31.9149      0.5125      0.9450     0.0     0.0      6.2714    0.00 
    5676      0.607157   524.2  -3996.17    1045.9   39.96     31.9796      0.5125      0.9732     0.0     0.0      6.2708    0.00 
    5677      0.607267   524.0  -3997.27    1043.7   39.97     31.9090      0.5127      0.9710     0.0     0.0      6.2701    0.00 
    5678      0.607377   524.2  -3997.83    1047.3   39.98     32.0139      0.5128      0.9534     0.0     0.0      6.2695    0.00 
    5679      0.607485   524.0  -3999.21    1044.4   39.99     31.9202      0.5131      0.9721     0.0     0.0      6.2688    0.00 
    5680      0.607594   524.1  -3999.21    1045.9   39.99     31.9634      0.5131      0.9482     0.0     0.0      6.2682    0.00 
    5681      0.607704   524.0  -4000.32    1045.9   40.00     31.9575      0.5132      0.9817     0.0     0.0      6.2675    0.00 
    5682      0.607816   524.0  -4001.15    1043.7   40.01     31.8884      0.5134      0.9380     0.0     0.0      6.2668    0.00 
    5683      0.607907   524.0  -4001.42    1044.4   40.01     31.9085      0.5134      0.9748     0.0     0.0      6.2663    0.00 
    5684      0.608015   524.0  -4001.15    1047.3   40.01     31.9962      0.5134      0.9695     0.0     0.0      6.2657    0.00 
    5685      0.608135   524.1  -4002.25    1045.2   40.02     31.9256      0.5136      0.9864     0.0     0.0      6.2649    0.00 
    5686      0.608244   524.1  -4003.08    1045.2   40.03     31.9212      0.5137      0.9810     0.0     0.0      6.2643    0.00 
    5687      0.608335   524.2  -4002.53    1048.0   40.03     32.0104      0.5136      0.9934     0.0     0.0      6.2638    0.00 
    5688      0.608444   524.1  -4004.47    1046.6   40.04     31.9569      0.5139      1.0053     0.0     0.0      6.2631    0.00 
    5689      0.608554   524.1  -4005.02    1046.6   40.05     31.9540      0.5140      1.0366     0.0     0.0      6.2625    0.00 
    5690      0.608663   524.2  -4004.74    1047.3   40.05     31.9770      0.5140      1.0556     0.0     0.0      6.2618    0.00 
    5691      0.608772   524.2  -4006.40    1048.7   40.06     32.0112      0.5143      1.0550     0.0     0.0      6.2612    0.00 
    5692      0.608881   523.9  -4008.34    1043.7   40.08     31.8502      0.5146      1.0597     0.0     0.0      6.2605    0.00 
    5693      0.608992   524.0  -4008.34    1046.6   40.08     31.9363      0.5146      1.0384     0.0     0.0      6.2599    0.00 
    5694      0.609094   523.9  -4009.17    1045.9   40.09     31.9103      0.5147      1.0576     0.0     0.0      6.2593    0.00 
    5695      0.609204   524.2  -4008.06    1048.7   40.08     32.0024      0.5145      1.0352     0.0     0.0      6.2586    0.00 
    5696      0.609313   524.2  -4008.89    1049.4   40.09     32.0195      0.5147      1.0102     0.0     0.0      6.2580    0.00 
    5697      0.609421   524.0  -4010.27    1047.3   40.10     31.9475      0.5149      1.0112     0.0     0.0      6.2574    0.00 
    5698      0.609511   524.1  -4010.83    1048.0   40.11     31.9661      0.5150      1.0139     0.0     0.0      6.2568    0.00 
    5699      0.609620   524.1  -4011.93    1047.3   40.12     31.9386      0.5152      1.0095     0.0     0.0      6.2562    0.00 
    5700      0.609730   524.0  -4012.49    1048.0   40.12     31.9572      0.5153      0.9834     0.0     0.0      6.2555    0.00 
    5701      0.609839   524.0  -4012.76    1048.7   40.13     31.9773      0.5153      0.9591     0.0     0.0      6.2549    0.00 
    5702      0.609948   524.0  -4014.15    1047.3   40.14     31.9268      0.5155      0.9435     0.0     0.0      6.2542    0.00 
    5703      0.610050   524.0  -4014.42    1046.6   40.14     31.9038      0.5156      0.9608     0.0     0.0      6.2536    0.00 
    5704      0.610159   523.9  -4014.70    1048.0   40.15     31.9454      0.5156      0.9640     0.0     0.0      6.2530    0.00 
    5705      0.610268   524.3  -4014.42    1049.4   40.14     31.9899      0.5156      0.9427     0.0     0.0      6.2523    0.00 
    5706      0.610379   524.1  -4016.08    1048.7   40.16     31.9595      0.5159      0.9403     0.0     0.0      6.2517    0.00 
    5707      0.610487   524.0  -4016.64    1048.0   40.17     31.9351      0.5160      0.9198     0.0     0.0      6.2510    0.00 
    5708      0.610596   524.0  -4016.91    1049.4   40.17     31.9766      0.5160      0.9697     0.0     0.0      6.2504    0.00 
    5709      0.610706   524.2  -4017.19    1050.1   40.17     31.9966      0.5161      0.9578     0.0     0.0      6.2497    0.00 
    5710      0.610799   524.2  -4018.30    1049.4   40.18     31.9692      0.5162      0.9688     0.0     0.0      6.2492    0.00 
    5711      0.610909   524.0  -4019.40    1047.3   40.19     31.8988      0.5164      0.9841     0.0     0.0      6.2485    0.00 
    5712      0.611009   523.9  -4019.68    1048.7   40.20     31.9403      0.5165      1.0007     0.0     0.0      6.2479    0.00 
    5713      0.611120   524.0  -4020.51    1050.1   40.21     31.9789      0.5166      1.0266     0.0     0.0      6.2473    0.00 
    5714      0.611229   524.2  -4020.23    1051.5   40.20     32.0233      0.5166      0.9945     0.0     0.0      6.2466    0.00 
    5715      0.611336   524.1  -4021.06    1049.4   40.21     31.9544      0.5167      1.0301     0.0     0.0      6.2460    0.00 
    5716      0.611446   524.0  -4022.72    1049.4   40.23     31.9455      0.5170      0.9931     0.0     0.0      6.2453    0.00 
    5717      0.611556   524.2  -4023.28    1050.1   40.23     31.9641      0.5171      1.0494     0.0     0.0      6.2447    0.00 
    5718      0.611665   524.2  -4023.00    1052.2   40.23     32.0300      0.5170      1.0244     0.0     0.0      6.2441    0.00 
    5719      0.611774   524.1  -4024.11    1050.1   40.24     31.9596      0.5172      1.0357     0.0     0.0      6.2434    0.00 
    5720      0.611883   523.8  -4026.04    1047.3   40.26     31.8634      0.5175      1.0091     0.0     0.0      6.2428    0.00 
    5721      0.611974   524.0  -4024.94    1050.8   40.25     31.9767      0.5173      0.9930     0.0     0.0      6.2422    0.00 
    5722      0.612096   524.0  -4026.32    1049.4   40.26     31.9263      0.5176      1.0356     0.0     0.0      6.2415    0.00 
    5723      0.612189   524.2  -4025.49    1052.9   40.25     32.0381      0.5174      1.0022     0.0     0.0      6.2410    0.00 
    5724      0.612297   523.9  -4027.98    1048.7   40.28     31.8960      0.5179      1.0260     0.0     0.0      6.2403    0.00 
    5725      0.612405   524.1  -4027.98    1051.5   40.28     31.9818      0.5179      0.9907     0.0     0.0      6.2397    0.00 
    5726      0.612513   524.0  -4028.81    1050.8   40.29     31.9559      0.5180      0.9906     0.0     0.0      6.2391    0.00 
    5727      0.612622   523.9  -4030.75    1049.4   40.31     31.9027      0.5183      0.9431     0.0     0.0      6.2384    0.00 
    5728      0.612732   524.1  -4029.92    1052.9   40.30     32.0144      0.5182      0.9465     0.0     0.0      6.2378    0.00 
    5729      0.612841   524.2  -4029.64    1052.9   40.30     32.0159      0.5181      0.9185     0.0     0.0      6.2371    0.00 
    5730      0.612950   524.0  -4031.30    1052.2   40.31     31.9855      0.5184      0.9181     0.0     0.0      6.2364    0.00 
    5731      0.613051   524.0  -4031.30    1051.5   40.31     31.9641      0.5184      0.9216     0.0     0.0      6.2359    0.00 
    5732      0.613160   524.0  -4032.68    1051.5   40.33     31.9567      0.5186      0.8979     0.0     0.0      6.2352    0.00 
    5733      0.613270   523.9  -4033.51    1050.1   40.34     31.9093      0.5188      0.9171     0.0     0.0      6.2346    0.00 
    5734      0.613381   524.1  -4032.96    1054.3   40.33     32.0410      0.5187      0.9124     0.0     0.0      6.2339    0.00 
    5735      0.613471   524.0  -4033.51    1052.9   40.34     31.9951      0.5188      0.9137     0.0     0.0      6.2334    0.00 
    5736      0.613579   524.1  -4034.34    1054.3   40.34     32.0335      0.5189      0.9475     0.0     0.0      6.2327    0.00 
    5737      0.613689   524.1  -4034.62    1055.0   40.35     32.0535      0.5190      0.9581     0.0     0.0      6.2321    0.00 
    5738      0.613799   524.0  -4036.00    1052.9   40.36     31.9818      0.5192      1.0016     0.0     0.0      6.2314    0.00 
    5739      0.613909   524.0  -4036.83    1052.9   40.37     31.9773      0.5193      1.0027     0.0     0.0      6.2308    0.00 
    5740      0.614009   524.1  -4036.83    1052.9   40.37     31.9773      0.5193      1.0111     0.0     0.0      6.2302    0.00 
    5741      0.614120   524.1  -4037.39    1055.0   40.37     32.0386      0.5194      1.0054     0.0     0.0      6.2295    0.00 
    5742      0.614228   524.0  -4039.05    1052.9   40.39     31.9654      0.5197      1.0046     0.0     0.0      6.2289    0.00 
    5743      0.614337   523.9  -4039.60    1052.9   40.40     31.9625      0.5198      1.0226     0.0     0.0      6.2282    0.00 
    5744      0.614447   524.1  -4039.05    1055.0   40.39     32.0297      0.5197      0.9816     0.0     0.0      6.2276    0.00 
    5745      0.614557   524.0  -4040.98    1052.9   40.41     31.9550      0.5200      1.0083     0.0     0.0      6.2270    0.00 
    5746      0.614649   524.2  -4040.71    1053.6   40.41     31.9779      0.5200      0.9436     0.0     0.0      6.2264    0.00 
    5747      0.614759   524.1  -4041.54    1055.0   40.42     32.0163      0.5201      1.0095     0.0     0.0      6.2258    0.00 
    5748      0.614869   523.9  -4042.37    1053.6   40.42     31.9690      0.5203      0.9412     0.0     0.0      6.2251    0.00 
    5749      0.614970   524.0  -4042.37    1055.0   40.42     32.0119      0.5203      0.9719     0.0     0.0      6.2245    0.00 
    5750      0.615079   523.9  -4044.03    1052.9   40.44     31.9387      0.5205      0.9370     0.0     0.0      6.2239    0.00 
    5751      0.615190   524.0  -4043.47    1055.0   40.43     32.0059      0.5205      0.9517     0.0     0.0      6.2232    0.00 
    5752      0.615299   523.8  -4045.41    1052.9   40.45     31.9313      0.5208      0.9589     0.0     0.0      6.2226    0.00 
    5753      0.615407   524.4  -4043.47    1058.6   40.43     32.1130      0.5205      0.9541     0.0     0.0      6.2220    0.00 
    5754      0.615515   524.0  -4046.24    1055.0   40.46     31.9911      0.5209      1.0209     0.0     0.0      6.2214    0.00 
    5755      0.615624   524.0  -4047.35    1055.0   40.47     31.9851      0.5211      0.9606     0.0     0.0      6.2207    0.00 
    5756      0.615734   524.0  -4047.90    1055.7   40.48     32.0035      0.5212      1.0391     0.0     0.0      6.2201    0.00 
    5757      0.615825   524.3  -4046.52    1060.0   40.47     32.1394      0.5210      0.9749     0.0     0.0      6.2195    0.00 
    5758      0.615943   524.0  -4048.73    1055.0   40.49     31.9777      0.5213      1.0602     0.0     0.0      6.2188    0.00 
    5759      0.616053   524.0  -4048.73    1055.7   40.49     31.9991      0.5213      1.0235     0.0     0.0      6.2182    0.00 
    5760      0.616161   524.1  -4049.01    1056.4   40.49     32.0190      0.5214      1.0856     0.0     0.0      6.2175    0.00 
    5761      0.616252   524.0  -4050.11    1055.7   40.50     31.9916      0.5216      1.0795     0.0     0.0      6.2170    0.00 
    5762      0.616360   524.0  -4051.77    1054.3   40.52     31.9399      0.5218      1.0546     0.0     0.0      6.2164    0.00 
    5763      0.616469   523.7  -4053.43    1052.9   40.53     31.8883      0.5221      1.0736     0.0     0.0      6.2157    0.00 
    5764      0.616579   524.2  -4051.50    1055.7   40.51     31.9842      0.5218      1.0129     0.0     0.0      6.2151    0.00 
    5765      0.616687   523.9  -4053.16    1055.7   40.53     31.9753      0.5221      1.0389     0.0     0.0      6.2145    0.00 
    5766      0.616797   524.0  -4053.71    1056.4   40.54     31.9937      0.5222      0.9595     0.0     0.0      6.2138    0.00 
    5767      0.616898   524.0  -4054.82    1056.4   40.55     31.9877      0.5224      0.9966     0.0     0.0      6.2132    0.00 
    5768      0.617007   523.9  -4055.92    1055.0   40.56     31.9390      0.5225      0.9265     0.0     0.0      6.2126    0.00 
    5769      0.617117   524.0  -4054.82    1057.2   40.55     32.0091      0.5224      0.9316     0.0     0.0      6.2119    0.00 
    5770      0.617227   523.9  -4056.48    1055.0   40.56     31.9361      0.5226      0.8593     0.0     0.0      6.2112    0.00 
    5771      0.617335   523.9  -4056.75    1057.9   40.57     32.0200      0.5227      0.8507     0.0     0.0      6.2106    0.00 
    5772      0.617445   524.0  -4057.31    1056.4   40.57     31.9743      0.5228      0.8728     0.0     0.0      6.2100    0.00
