Repository: LightForm-group/dilatometer_modelling_and_constitutive_behaviour

# dilatometer_modelling_and_constitutive_behaviour

Created with work by Inigo Howe, Patryk Jedrasiak, Hugh Shercliff

This program contains a method of testing various constitutive models and extracting the constitutive behaviour of dilatometer samples correcting for inhomogeneities in termperature, strain and strain rate. The model is currently configured to a dilatometer run under vacuum, with no active cooling during the deformation for a sample of length 10mm with a diameter of 5mm. For both heatup and deformation the temperature is fitted to the experimental central themocoupole temperature for any general temperature profile.

File: experimental_data/deformation/1/520/039_Compression_Inigo_Al_6110_REF_SHT_540C_Deform_520C_1.0s-1__1.asc (part 19 of 24)
 C:\WinTA100\DIL805.PRO\Data\Deformation\Inigo\039_Compression_Inigo_Al_6110_REF_SHT_540C_Deform_520C_1.0s-1__1.asc
     No.          Time   Tem.1        DL     Force  Strain   kf (Def.)    Phi  (D)    Phi* (D)   Tem.2   Tem.3        Poti      HF 
                     s      °C        µm         N       %       N/mm²                     1/s      °C      °C          mm       % 
    5470      0.634400   524.9  -4494.53    1273.1   44.95     35.6966      0.5874      1.0862     0.0     0.0      6.1486    0.00 
    5471      0.634520   525.1  -4493.69    1273.8   44.94     35.7218      0.5873      1.0630     0.0     0.0      6.1480    0.00 
    5472      0.634630   525.0  -4495.38    1273.1   44.95     35.6911      0.5876      1.0722     0.0     0.0      6.1473    0.00 
    5473      0.634757   524.9  -4495.10    1275.2   44.95     35.7523      0.5875      1.0196     0.0     0.0      6.1466    0.00 
    5474      0.634867   525.4  -4495.38    1275.9   44.95     35.7703      0.5876      1.0648     0.0     0.0      6.1460    0.00 
    5475      0.634976   525.1  -4496.50    1275.9   44.97     35.7630      0.5878      1.0304     0.0     0.0      6.1453    0.00 
    5476      0.635105   524.8  -4498.19    1273.1   44.98     35.6729      0.5881      1.0817     0.0     0.0      6.1446    0.00 
    5477      0.635212   524.9  -4498.19    1275.2   44.98     35.7322      0.5881      1.0402     0.0     0.0      6.1440    0.00 
    5478      0.635339   525.0  -4498.75    1274.5   44.99     35.7088      0.5882      1.0550     0.0     0.0      6.1432    0.00 
    5479      0.635438   524.9  -4499.59    1274.5   45.00     35.7033      0.5883      1.0311     0.0     0.0      6.1427    0.00 
    5480      0.635564   525.1  -4499.59    1276.6   45.00     35.7626      0.5883      1.0444     0.0     0.0      6.1420    0.00 
    5481      0.635675   525.0  -4501.28    1273.8   45.01     35.6726      0.5887      1.0788     0.0     0.0      6.1413    0.00 
    5482      0.635801   525.0  -4500.72    1276.6   45.01     35.7553      0.5886      1.0575     0.0     0.0      6.1406    0.00 
    5483      0.635909   524.9  -4502.12    1275.9   45.02     35.7264      0.5888      1.0656     0.0     0.0      6.1400    0.00 
    5484      0.636018   525.1  -4502.69    1276.6   45.03     35.7425      0.5889      1.0463     0.0     0.0      6.1394    0.00 
    5485      0.636146   524.8  -4504.37    1275.2   45.04     35.6920      0.5892      1.0707     0.0     0.0      6.1386    0.00 
    5486      0.636254   524.9  -4504.37    1275.9   45.04     35.7118      0.5892      1.0460     0.0     0.0      6.1380    0.00 
    5487      0.636382   524.9  -4504.65    1275.2   45.05     35.6902      0.5893      1.0374     0.0     0.0      6.1373    0.00 
    5488      0.636482   524.9  -4505.50    1275.9   45.05     35.7045      0.5894      1.0418     0.0     0.0      6.1367    0.00 
    5489      0.636610   524.9  -4506.62    1275.9   45.07     35.6972      0.5896      1.0312     0.0     0.0      6.1360    0.00 
    5490      0.636719   525.0  -4506.62    1278.0   45.07     35.7564      0.5896      1.0762     0.0     0.0      6.1353    0.00 
    5491      0.636829   525.1  -4506.34    1280.2   45.06     35.8175      0.5896      1.0843     0.0     0.0      6.1347    0.00 
    5492      0.636957   525.3  -4507.18    1281.6   45.07     35.8515      0.5897      1.1152     0.0     0.0      6.1340    0.00 
    5493      0.637066   524.6  -4510.56    1274.5   45.11     35.6322      0.5903      1.1133     0.0     0.0      6.1333    0.00 
    5494      0.637193   524.8  -4509.71    1276.6   45.10     35.6968      0.5902      1.1330     0.0     0.0      6.1326    0.00 
    5495      0.637304   525.1  -4509.71    1281.6   45.10     35.8350      0.5902      1.1652     0.0     0.0      6.1320    0.00 
    5496      0.637420   525.0  -4510.56    1280.2   45.11     35.7900      0.5903      1.1407     0.0     0.0      6.1313    0.00 
    5497      0.637531   524.8  -4512.53    1276.6   45.13     35.6785      0.5907      1.1745     0.0     0.0      6.1307    0.00 
    5498      0.637656   525.0  -4511.96    1279.5   45.12     35.7611      0.5906      1.1452     0.0     0.0      6.1300    0.00 
    5499      0.637764   524.8  -4513.93    1276.6   45.14     35.6694      0.5910      1.1544     0.0     0.0      6.1294    0.00 
    5500      0.637875   524.8  -4515.06    1276.6   45.15     35.6621      0.5912      1.0788     0.0     0.0      6.1287    0.00 
    5501      0.638002   524.6  -4515.34    1278.0   45.15     35.6997      0.5912      1.0290     0.0     0.0      6.1280    0.00 
    5502      0.638110   524.8  -4515.62    1278.0   45.16     35.6979      0.5913      1.0017     0.0     0.0      6.1274    0.00 
    5503      0.638238   524.9  -4515.62    1278.7   45.16     35.7176      0.5913      0.9696     0.0     0.0      6.1266    0.00 
    5504      0.638356   524.8  -4516.46    1279.5   45.16     35.7318      0.5914      0.9630     0.0     0.0      6.1260    0.00 
    5505      0.638466   524.9  -4517.30    1279.5   45.17     35.7263      0.5916      0.9527     0.0     0.0      6.1253    0.00 
    5506      0.638574   524.8  -4517.87    1279.5   45.18     35.7226      0.5917      0.9357     0.0     0.0      6.1247    0.00 
    5507      0.638700   524.9  -4518.99    1279.5   45.19     35.7153      0.5919      0.9418     0.0     0.0      6.1240    0.00 
    5508      0.638809   525.1  -4517.87    1283.7   45.18     35.8409      0.5917      0.9466     0.0     0.0      6.1234    0.00 
    5509      0.638919   525.0  -4518.43    1281.6   45.18     35.7781      0.5918      0.9873     0.0     0.0      6.1227    0.00 
    5510      0.639044   525.0  -4519.83    1283.0   45.20     35.8083      0.5920      0.9848     0.0     0.0      6.1220    0.00 
    5511      0.639154   524.8  -4520.96    1279.5   45.21     35.7025      0.5922      1.0524     0.0     0.0      6.1214    0.00 
    5512      0.639282   524.8  -4522.08    1281.6   45.22     35.7542      0.5924      1.0595     0.0     0.0      6.1207    0.00 
    5513      0.639397   524.8  -4522.93    1280.9   45.23     35.7290      0.5926      1.0736     0.0     0.0      6.1200    0.00 
    5514      0.639507   524.9  -4523.49    1280.9   45.23     35.7254      0.5927      1.0804     0.0     0.0      6.1194    0.00 
    5515      0.639615   524.8  -4522.65    1282.3   45.23     35.7702      0.5925      1.0546     0.0     0.0      6.1188    0.00 
    5516      0.639740   524.8  -4524.89    1280.9   45.25     35.7162      0.5930      1.1084     0.0     0.0      6.1181    0.00 
    5517      0.639850   525.1  -4524.33    1284.4   45.24     35.8183      0.5929      1.0982     0.0     0.0      6.1174    0.00 
    5518      0.639977   524.8  -4525.18    1282.3   45.25     35.7537      0.5930      1.1341     0.0     0.0      6.1167    0.00 
    5519      0.640086   524.7  -4526.58    1281.6   45.27     35.7249      0.5933      1.1012     0.0     0.0      6.1161    0.00 
    5520      0.640196   524.8  -4526.58    1284.4   45.27     35.8036      0.5933      1.0948     0.0     0.0      6.1154    0.00 
    5521      0.640316   524.7  -4528.55    1281.6   45.29     35.7120      0.5936      1.0781     0.0     0.0      6.1148    0.00 
    5522      0.640426   524.6  -4528.55    1282.3   45.29     35.7317      0.5936      1.1023     0.0     0.0      6.1141    0.00 
    5523      0.640553   524.6  -4529.11    1281.6   45.29     35.7084      0.5937      1.0764     0.0     0.0      6.1134    0.00 
    5524      0.640661   524.5  -4530.52    1280.9   45.31     35.6795      0.5940      1.0805     0.0     0.0      6.1128    0.00 
    5525      0.640789   524.6  -4530.80    1282.3   45.31     35.7170      0.5940      1.0651     0.0     0.0      6.1121    0.00 
    5526      0.640898   524.7  -4531.64    1282.3   45.32     35.7115      0.5942      1.0597     0.0     0.0      6.1115    0.00 
    5527      0.641006   524.8  -4531.92    1285.1   45.32     35.7883      0.5942      1.0555     0.0     0.0      6.1108    0.00 
    5528      0.641136   525.0  -4530.80    1286.5   45.31     35.8349      0.5940      1.0658     0.0     0.0      6.1101    0.00 
    5529      0.641244   524.5  -4533.33    1282.3   45.33     35.7005      0.5945      1.0650     0.0     0.0      6.1095    0.00 
    5530      0.641362   524.8  -4533.61    1283.7   45.34     35.7379      0.5946      1.0957     0.0     0.0      6.1088    0.00 
    5531      0.641470   524.6  -4534.73    1284.4   45.35     35.7502      0.5948      1.1044     0.0     0.0      6.1082    0.00 
    5532      0.641596   524.6  -4535.30    1284.4   45.35     35.7465      0.5949      1.0888     0.0     0.0      6.1075    0.00 
    5533      0.641705   524.5  -4536.70    1283.7   45.37     35.7177      0.5951      1.1075     0.0     0.0      6.1068    0.00 
    5534      0.641832   524.6  -4536.70    1283.0   45.37     35.6981      0.5951      1.0682     0.0     0.0      6.1061    0.00 
    5535      0.641940   524.6  -4537.83    1283.7   45.38     35.7104      0.5953      1.1142     0.0     0.0      6.1055    0.00 
    5536      0.642049   524.8  -4537.54    1285.1   45.38     35.7515      0.5953      1.0743     0.0     0.0      6.1049    0.00 
    5537      0.642178   524.6  -4538.95    1284.4   45.39     35.7226      0.5955      1.0893     0.0     0.0      6.1041    0.00 
    5538      0.642299   524.5  -4540.07    1285.1   45.40     35.7349      0.5957      1.0283     0.0     0.0      6.1035    0.00 
    5539      0.642407   524.6  -4540.36    1284.4   45.40     35.7134      0.5958      1.0612     0.0     0.0      6.1028    0.00 
    5540      0.642516   524.6  -4539.79    1287.2   45.40     35.7956      0.5957      0.9971     0.0     0.0      6.1022    0.00 
    5541      0.642644   524.6  -4541.20    1287.2   45.41     35.7864      0.5959      1.0291     0.0     0.0      6.1015    0.00 
    5542      0.642752   524.6  -4542.04    1285.8   45.42     35.7417      0.5961      0.9937     0.0     0.0      6.1009    0.00 
    5543      0.642862   524.6  -4542.32    1287.9   45.42     35.7987      0.5961      1.0128     0.0     0.0      6.1003    0.00 
    5544      0.642991   524.1  -4544.85    1281.6   45.45     35.6056      0.5966      1.0304     0.0     0.0      6.0995    0.00 
    5545      0.643100   524.7  -4543.17    1287.2   45.43     35.7735      0.5963      1.0082     0.0     0.0      6.0989    0.00 
    5546      0.643209   524.4  -4545.13    1285.1   45.45     35.7018      0.5967      1.0100     0.0     0.0      6.0983    0.00 
    5547      0.643328   524.6  -4544.85    1287.2   45.45     35.7625      0.5966      0.9732     0.0     0.0      6.0976    0.00 
    5548      0.643455   524.5  -4545.70    1287.2   45.46     35.7569      0.5968      1.0182     0.0     0.0      6.0969    0.00 
    5549      0.643565   524.6  -4545.98    1288.6   45.46     35.7943      0.5968      1.0054     0.0     0.0      6.0962    0.00 
    5550      0.643673   524.8  -4546.82    1287.9   45.47     35.7692      0.5970      1.0555     0.0     0.0      6.0956    0.00 
    5551      0.643801   524.5  -4547.38    1290.0   45.47     35.8243      0.5971      1.0117     0.0     0.0      6.0949    0.00 
    5552      0.643912   524.3  -4549.35    1284.4   45.49     35.6546      0.5974      1.0200     0.0     0.0      6.0943    0.00 
    5553      0.644037   524.4  -4549.63    1287.2   45.50     35.7311      0.5975      1.0309     0.0     0.0      6.0936    0.00 
    5554      0.644145   524.5  -4549.91    1287.9   45.50     35.7489      0.5975      1.0192     0.0     0.0      6.0930    0.00 
    5555      0.644264   524.5  -4549.91    1287.9   45.50     35.7489      0.5975      1.0589     0.0     0.0      6.0923    0.00 
    5556      0.644371   524.7  -4550.19    1290.0   45.50     35.8058      0.5976      1.0347     0.0     0.0      6.0917    0.00 
    5557      0.644500   524.5  -4551.88    1287.9   45.52     35.7360      0.5979      1.0631     0.0     0.0      6.0909    0.00 
    5558      0.644608   524.5  -4553.01    1287.2   45.53     35.7090      0.5981      1.0819     0.0     0.0      6.0903    0.00 
    5559      0.644717   524.6  -4552.44    1290.7   45.52     35.8106      0.5980      1.0953     0.0     0.0      6.0897    0.00 
    5560      0.644847   524.5  -4554.13    1288.6   45.54     35.7408      0.5983      1.1124     0.0     0.0      6.0890    0.00 
    5561      0.644955   524.8  -4553.85    1290.7   45.54     35.8014      0.5983      1.0967     0.0     0.0      6.0884    0.00 
    5562      0.645080   524.4  -4555.54    1288.6   45.56     35.7316      0.5986      1.1417     0.0     0.0      6.0876    0.00 
    5563      0.645199   524.4  -4555.82    1289.3   45.56     35.7493      0.5986      1.1277     0.0     0.0      6.0870    0.00 
    5564      0.645306   524.4  -4556.66    1289.3   45.57     35.7437      0.5988      1.1979     0.0     0.0      6.0864    0.00 
    5565      0.645415   524.5  -4556.94    1290.7   45.57     35.7810      0.5988      1.1369     0.0     0.0      6.0857    0.00 
    5566      0.645543   524.5  -4558.35    1290.0   45.58     35.7522      0.5991      1.1584     0.0     0.0      6.0850    0.00 
    5567      0.645651   524.4  -4559.47    1288.6   45.59     35.7057      0.5993      1.0980     0.0     0.0      6.0844    0.00 
    5568      0.645778   524.5  -4559.47    1291.4   45.59     35.7839      0.5993      1.1059     0.0     0.0      6.0837    0.00 
    5569      0.645888   524.4  -4561.16    1289.3   45.61     35.7142      0.5996      1.0614     0.0     0.0      6.0831    0.00 
    5570      0.645996   524.4  -4560.60    1290.7   45.61     35.7570      0.5995      1.0287     0.0     0.0      6.0824    0.00 
    5571      0.646125   524.3  -4561.72    1289.3   45.62     35.7105      0.5997      0.9921     0.0     0.0      6.0817    0.00 
    5572      0.646225   524.3  -4562.28    1290.0   45.62     35.7264      0.5998      0.9543     0.0     0.0      6.0812    0.00 
    5573      0.646353   524.1  -4563.41    1287.2   45.63     35.6408      0.6000      0.9515     0.0     0.0      6.0804    0.00 
    5574      0.646463   524.5  -4562.56    1293.6   45.63     35.8222      0.5999      0.9125     0.0     0.0      6.0798    0.00 
    5575      0.646589   524.5  -4563.97    1292.2   45.64     35.7739      0.6001      0.9460     0.0     0.0      6.0791    0.00 
    5576      0.646697   524.5  -4563.69    1294.3   45.64     35.8344      0.6001      0.8911     0.0     0.0      6.0785    0.00 
    5577      0.646808   524.3  -4565.66    1290.7   45.66     35.7237      0.6004      0.9503     0.0     0.0      6.0778    0.00 
    5578      0.646935   524.5  -4564.81    1293.6   45.65     35.8074      0.6003      0.9616     0.0     0.0      6.0771    0.00 
    5579      0.647044   524.4  -4565.94    1292.9   45.66     35.7805      0.6005      1.0162     0.0     0.0      6.0765    0.00 
    5580      0.647166   524.3  -4567.34    1292.2   45.67     35.7517      0.6007      0.9996     0.0     0.0      6.0758    0.00 
    5581      0.647276   524.6  -4566.78    1295.7   45.67     35.8530      0.6006      1.0560     0.0     0.0      6.0752    0.00 
    5582      0.647385   524.4  -4568.19    1292.9   45.68     35.7657      0.6009      1.0473     0.0     0.0      6.0746    0.00 
    5583      0.647511   524.1  -4569.59    1291.4   45.70     35.7174      0.6012      1.0840     0.0     0.0      6.0738    0.00 
    5584      0.647622   524.4  -4569.03    1296.4   45.69     35.8577      0.6011      1.0790     0.0     0.0      6.0732    0.00 
    5585      0.647748   524.5  -4569.59    1295.7   45.70     35.8345      0.6012      1.0788     0.0     0.0      6.0725    0.00 
    5586      0.647858   524.3  -4571.84    1292.9   45.72     35.7416      0.6016      1.0828     0.0     0.0      6.0719    0.00 
    5587      0.647969   524.3  -4572.12    1293.6   45.72     35.7593      0.6016      1.0436     0.0     0.0      6.0713    0.00 
    5588      0.648095   524.3  -4572.68    1292.9   45.73     35.7361      0.6017      1.0720     0.0     0.0      6.0705    0.00 
    5589      0.648197   524.4  -4572.12    1296.4   45.72     35.8373      0.6016      1.0323     0.0     0.0      6.0700    0.00 
    5590      0.648323   524.1  -4574.37    1292.9   45.74     35.7250      0.6020      1.0370     0.0     0.0      6.0693    0.00 
    5591      0.648433   524.4  -4573.81    1295.7   45.74     35.8067      0.6019      1.0164     0.0     0.0      6.0686    0.00 
    5592      0.648560   524.5  -4574.09    1297.1   45.74     35.8438      0.6020      1.0332     0.0     0.0      6.0679    0.00 
    5593      0.648668   524.3  -4575.78    1295.0   45.76     35.7742      0.6023      1.0096     0.0     0.0      6.0673    0.00 
    5594      0.648795   524.1  -4576.06    1295.7   45.76     35.7918      0.6023      1.0128     0.0     0.0      6.0666    0.00 
    5595      0.648905   524.4  -4576.90    1295.7   45.77     35.7863      0.6025      1.0165     0.0     0.0      6.0660    0.00 
    5596      0.649013   524.4  -4577.46    1296.4   45.77     35.8020      0.6026      1.0102     0.0     0.0      6.0654    0.00 
    5597      0.649133   524.1  -4578.31    1295.0   45.78     35.7575      0.6028      1.0131     0.0     0.0      6.0647    0.00 
    5598      0.649241   524.3  -4579.15    1295.0   45.79     35.7519      0.6029      1.0044     0.0     0.0      6.0641    0.00 
    5599      0.649367   524.3  -4579.43    1297.1   45.79     35.8085      0.6030      1.0226     0.0     0.0      6.0634    0.00 
    5600      0.649478   524.3  -4579.99    1297.8   45.80     35.8243      0.6031      1.0356     0.0     0.0      6.0627    0.00 
    5601      0.649603   524.4  -4579.71    1298.5   45.80     35.8456      0.6030      1.0457     0.0     0.0      6.0620    0.00 
    5602      0.649711   524.4  -4580.55    1298.5   45.81     35.8401      0.6032      1.0736     0.0     0.0      6.0614    0.00 
    5603      0.649822   524.1  -4581.96    1296.4   45.82     35.7723      0.6034      1.0818     0.0     0.0      6.0608    0.00 
    5604      0.649949   524.3  -4582.52    1296.4   45.83     35.7686      0.6035      1.1175     0.0     0.0      6.0601    0.00 
    5605      0.650057   524.3  -4583.65    1297.8   45.84     35.8001      0.6037      1.1136     0.0     0.0      6.0595    0.00 
    5606      0.650178   524.4  -4583.93    1298.5   45.84     35.8177      0.6038      1.1236     0.0     0.0      6.0588    0.00 
    5607      0.650287   524.5  -4584.77    1299.2   45.85     35.8316      0.6040      1.1204     0.0     0.0      6.0582    0.00 
    5608      0.650414   524.1  -4586.18    1296.4   45.86     35.7445      0.6042      1.1238     0.0     0.0      6.0575    0.00 
    5609      0.650522   524.1  -4586.46    1295.7   45.86     35.7232      0.6043      1.1112     0.0     0.0      6.0568    0.00 
    5610      0.650650   524.1  -4586.74    1297.1   45.87     35.7602      0.6043      1.0724     0.0     0.0      6.0561    0.00 
    5611      0.650760   524.0  -4588.14    1297.8   45.88     35.7704      0.6046      1.0633     0.0     0.0      6.0555    0.00 
    5612      0.650869   524.2  -4588.14    1298.5   45.88     35.7899      0.6046      1.0450     0.0     0.0      6.0549    0.00 
    5613      0.650996   524.0  -4588.99    1298.5   45.89     35.7843      0.6047      1.0378     0.0     0.0      6.0542    0.00 
    5614      0.651097   524.3  -4588.71    1299.2   45.89     35.8056      0.6047      1.0479     0.0     0.0      6.0536    0.00 
    5615      0.651225   524.1  -4589.83    1298.5   45.90     35.7787      0.6049      1.0387     0.0     0.0      6.0529    0.00 
    5616      0.651334   523.9  -4591.80    1296.4   45.92     35.7074      0.6053      1.0244     0.0     0.0      6.0522    0.00 
    5617      0.651460   524.1  -4591.52    1296.4   45.92     35.7092      0.6052      1.0679     0.0     0.0      6.0515    0.00 
    5618      0.651570   524.5  -4590.67    1302.0   45.91     35.8703      0.6050      1.0645     0.0     0.0      6.0509    0.00 
    5619      0.651680   524.1  -4592.64    1299.9   45.93     35.7990      0.6054      1.0966     0.0     0.0      6.0503    0.00 
    5620      0.651806   524.1  -4593.77    1298.5   45.94     35.7527      0.6056      1.0291     0.0     0.0      6.0496    0.00 
    5621      0.651916   524.1  -4594.61    1300.6   45.95     35.8054      0.6058      1.0909     0.0     0.0      6.0490    0.00 
    5622      0.652034   524.1  -4595.17    1299.2   45.95     35.7628      0.6059      1.0485     0.0     0.0      6.0483    0.00 
    5623      0.652144   523.9  -4596.30    1298.5   45.96     35.7360      0.6061      1.0816     0.0     0.0      6.0477    0.00 
    5624      0.652272   524.0  -4596.30    1300.6   45.96     35.7942      0.6061      1.0190     0.0     0.0      6.0470    0.00 
    5625      0.652380   524.5  -4595.17    1304.2   45.95     35.8988      0.6059      1.0329     0.0     0.0      6.0464    0.00 
    5626      0.652490   523.9  -4599.11    1298.5   45.99     35.7174      0.6066      1.0252     0.0     0.0      6.0457    0.00 
    5627      0.652618   524.4  -4597.70    1303.4   45.98     35.8626      0.6063      1.0323     0.0     0.0      6.0450    0.00 
    5628      0.652726   524.3  -4597.98    1303.4   45.98     35.8607      0.6064      1.0895     0.0     0.0      6.0444    0.00 
    5629      0.652853   524.4  -4597.70    1305.6   45.98     35.9208      0.6063      1.0337     0.0     0.0      6.0437    0.00 
    5630      0.652962   523.9  -4601.08    1299.2   46.01     35.7238      0.6070      1.0831     0.0     0.0      6.0431    0.00 
    5631      0.653079   523.9  -4600.79    1300.6   46.01     35.7644      0.6069      1.0464     0.0     0.0      6.0424    0.00 
    5632      0.653190   523.9  -4601.92    1300.6   46.02     35.7570      0.6071      1.1111     0.0     0.0      6.0418    0.00 
    5633      0.653316   524.1  -4602.20    1302.0   46.02     35.7939      0.6072      1.0645     0.0     0.0      6.0411    0.00 
    5634      0.653425   524.0  -4602.76    1304.2   46.03     35.8484      0.6073      1.0507     0.0     0.0      6.0405    0.00 
    5635      0.653535   523.9  -4603.61    1302.0   46.04     35.7846      0.6074      1.0558     0.0     0.0      6.0399    0.00 
    5636      0.653661   524.0  -4604.45    1302.0   46.04     35.7790      0.6076      1.0428     0.0     0.0      6.0392    0.00 
    5637      0.653769   523.9  -4604.73    1302.0   46.05     35.7771      0.6076      1.0471     0.0     0.0      6.0386    0.00 
    5638      0.653898   524.0  -4605.29    1302.7   46.05     35.7928      0.6078      1.0317     0.0     0.0      6.0378    0.00 
    5639      0.654014   524.1  -4605.57    1304.2   46.06     35.8297      0.6078      1.0215     0.0     0.0      6.0372    0.00 
    5640      0.654124   523.8  -4607.26    1302.7   46.07     35.7797      0.6081      1.0440     0.0     0.0      6.0365    0.00 
    5641      0.654233   524.3  -4606.14    1307.0   46.06     35.9035      0.6079      1.0422     0.0     0.0      6.0359    0.00 
    5642      0.654360   524.0  -4607.54    1305.6   46.08     35.8554      0.6082      1.0909     0.0     0.0      6.0352    0.00 
    5643      0.654471   523.8  -4608.67    1302.0   46.09     35.7510      0.6084      1.0607     0.0     0.0      6.0346    0.00 
    5644      0.654580   523.9  -4609.79    1304.2   46.10     35.8017      0.6086      1.1069     0.0     0.0      6.0340    0.00 
    5645      0.654706   523.8  -4610.63    1304.9   46.11     35.8155      0.6087      1.0846     0.0     0.0      6.0333    0.00 
    5646      0.654817   524.0  -4610.07    1306.3   46.10     35.8580      0.6086      1.1260     0.0     0.0      6.0326    0.00 
    5647      0.654926   523.8  -4611.76    1304.9   46.12     35.8080      0.6090      1.0798     0.0     0.0      6.0320    0.00 
    5648      0.655044   523.8  -4612.60    1304.2   46.13     35.7830      0.6091      1.0914     0.0     0.0      6.0314    0.00 
    5649      0.655171   523.9  -4612.88    1303.4   46.13     35.7618      0.6092      1.0704     0.0     0.0      6.0306    0.00 
    5650      0.655281   524.0  -4612.88    1306.3   46.13     35.8392      0.6092      1.0528     0.0     0.0      6.0300    0.00 
    5651      0.655391   523.7  -4614.29    1304.9   46.14     35.7912      0.6094      1.0495     0.0     0.0      6.0294    0.00 
    5652      0.655518   524.1  -4613.73    1307.0   46.14     35.8530      0.6093      1.0238     0.0     0.0      6.0287    0.00 
    5653      0.655627   523.7  -4615.97    1303.4   46.16     35.7413      0.6097      1.0360     0.0     0.0      6.0281    0.00 
    5654      0.655738   523.7  -4615.97    1305.6   46.16     35.7993      0.6097      1.0149     0.0     0.0      6.0275    0.00 
    5655      0.655863   523.7  -4617.38    1305.6   46.17     35.7900      0.6100      1.0230     0.0     0.0      6.0268    0.00 
    5656      0.655982   523.7  -4617.38    1306.3   46.17     35.8093      0.6100      0.9807     0.0     0.0      6.0261    0.00 
    5657      0.656091   523.8  -4618.22    1305.6   46.18     35.7844      0.6102      1.0133     0.0     0.0      6.0255    0.00 
    5658      0.656218   524.4  -4617.38    1309.8   46.17     35.9061      0.6100      1.0068     0.0     0.0      6.0248    0.00 
    5659      0.656327   523.9  -4618.79    1309.1   46.19     35.8773      0.6103      1.0453     0.0     0.0      6.0242    0.00 
    5660      0.656435   523.8  -4619.63    1307.7   46.20     35.8330      0.6104      1.0524     0.0     0.0      6.0236    0.00 
    5661      0.656562   523.9  -4620.47    1308.4   46.20     35.8468      0.6106      1.0522     0.0     0.0      6.0229    0.00 
    5662      0.656671   523.8  -4621.60    1306.3   46.22     35.7813      0.6108      1.0746     0.0     0.0      6.0222    0.00 
    5663      0.656781   523.8  -4621.88    1307.0   46.22     35.7987      0.6108      1.0828     0.0     0.0      6.0216    0.00 
    5664      0.656916   523.9  -4621.88    1308.4   46.22     35.8374      0.6108      1.0869     0.0     0.0      6.0209    0.00 
    5665      0.657024   523.8  -4623.00    1307.7   46.23     35.8106      0.6110      1.1272     0.0     0.0      6.0203    0.00 
    5666      0.657133   523.9  -4623.56    1309.8   46.24     35.8648      0.6111      1.1001     0.0     0.0      6.0197    0.00 
    5667      0.657262   523.6  -4625.81    1307.0   46.26     35.7725      0.6116      1.1462     0.0     0.0      6.0189    0.00 
    5668      0.657371   523.9  -4624.97    1309.1   46.25     35.8361      0.6114      1.0965     0.0     0.0      6.0183    0.00 
    5669      0.657480   523.7  -4625.81    1309.1   46.26     35.8305      0.6116      1.1219     0.0     0.0      6.0177    0.00 
    5670      0.657608   523.6  -4626.94    1307.0   46.27     35.7651      0.6118      1.0755     0.0     0.0      6.0170    0.00 
    5671      0.657716   523.8  -4626.66    1309.8   46.27     35.8442      0.6117      1.0852     0.0     0.0      6.0164    0.00 
    5672      0.657825   523.5  -4628.91    1307.7   46.29     35.7713      0.6121      1.0710     0.0     0.0      6.0158    0.00 
    5673      0.657945   523.8  -4628.06    1309.8   46.28     35.8348      0.6120      1.0473     0.0     0.0      6.0151    0.00 
    5674      0.658072   523.3  -4630.03    1307.0   46.30     35.7445      0.6123      1.0448     0.0     0.0      6.0144    0.00 
    5675      0.658182   523.6  -4629.75    1309.8   46.30     35.8235      0.6123      0.9995     0.0     0.0      6.0138    0.00 
    5676      0.658290   523.8  -4630.31    1309.8   46.30     35.8198      0.6124      1.0206     0.0     0.0      6.0132    0.00 
    5677      0.658415   523.8  -4631.15    1310.5   46.31     35.8335      0.6126      0.9816     0.0     0.0      6.0125    0.00 
    5678      0.658524   523.6  -4632.00    1309.8   46.32     35.8085      0.6127      0.9844     0.0     0.0      6.0118    0.00 
    5679      0.658652   523.6  -4632.84    1309.8   46.33     35.8029      0.6129      0.9639     0.0     0.0      6.0111    0.00 
    5680      0.658760   523.6  -4633.12    1310.5   46.33     35.8203      0.6129      0.9670     0.0     0.0      6.0105    0.00 
    5681      0.658878   523.8  -4632.84    1312.6   46.33     35.8801      0.6129      0.9784     0.0     0.0      6.0099    0.00 
    5682      0.658986   523.7  -4634.25    1312.6   46.34     35.8707      0.6131      0.9648     0.0     0.0      6.0093    0.00 
    5683      0.659113   523.8  -4634.25    1313.3   46.34     35.8900      0.6131      0.9975     0.0     0.0      6.0085    0.00 
    5684      0.659224   523.6  -4635.65    1311.2   46.36     35.8227      0.6134      1.0167     0.0     0.0      6.0079    0.00 
    5685      0.659333   523.7  -4636.50    1310.5   46.36     35.7978      0.6136      1.0259     0.0     0.0      6.0073    0.00 
    5686      0.659459   523.6  -4636.50    1310.5   46.36     35.7978      0.6136      1.0534     0.0     0.0      6.0066    0.00 
    5687      0.659569   524.0  -4636.21    1313.3   46.36     35.8768      0.6135      1.0341     0.0     0.0      6.0060    0.00 
    5688      0.659695   523.6  -4638.46    1310.5   46.38     35.7847      0.6139      1.0822     0.0     0.0      6.0053    0.00 
    5689      0.659805   523.6  -4638.75    1313.3   46.39     35.8599      0.6140      1.0708     0.0     0.0      6.0047    0.00 
    5690      0.659924   523.7  -4639.31    1312.6   46.39     35.8369      0.6141      1.0872     0.0     0.0      6.0040    0.00 
    5691      0.660033   523.6  -4640.15    1312.6   46.40     35.8312      0.6142      1.0654     0.0     0.0      6.0034    0.00 
    5692      0.660161   523.6  -4641.27    1311.9   46.41     35.8044      0.6144      1.0443     0.0     0.0      6.0027    0.00 
    5693      0.660270   523.6  -4642.12    1311.9   46.42     35.7988      0.6146      1.0379     0.0     0.0      6.0021    0.00 
    5694      0.660378   523.7  -4641.56    1314.0   46.42     35.8603      0.6145      1.0208     0.0     0.0      6.0015    0.00 
    5695      0.660506   523.6  -4642.40    1314.7   46.42     35.8740      0.6147      1.0368     0.0     0.0      6.0008    0.00 
    5696      0.660614   523.6  -4643.24    1312.6   46.43     35.8106      0.6148      1.0186     0.0     0.0      6.0002    0.00 
    5697      0.660740   523.5  -4644.37    1312.6   46.44     35.8030      0.6150      1.0354     0.0     0.0      5.9995    0.00 
    5698      0.660858   523.7  -4644.37    1315.4   46.44     35.8800      0.6150      1.0391     0.0     0.0      5.9988    0.00 
    5699      0.660957   523.9  -4643.81    1316.9   46.44     35.9223      0.6149      1.0529     0.0     0.0      5.9983    0.00 
    5700      0.661083   523.5  -4646.05    1312.6   46.46     35.7918      0.6153      1.0626     0.0     0.0      5.9975    0.00 
    5701      0.661193   523.5  -4646.62    1313.3   46.47     35.8072      0.6154      1.0529     0.0     0.0      5.9969    0.00 
    5702      0.661321   523.6  -4646.90    1314.7   46.47     35.8438      0.6155      1.0942     0.0     0.0      5.9962    0.00 
    5703      0.661430   523.5  -4648.02    1314.7   46.48     35.8363      0.6157      1.0744     0.0     0.0      5.9956    0.00 
    5704      0.661538   523.5  -4649.43    1312.6   46.49     35.7692      0.6160      1.0838     0.0     0.0      5.9950    0.00 
    5705      0.661666   523.4  -4649.71    1313.3   46.50     35.7865      0.6160      1.0500     0.0     0.0      5.9943    0.00 
    5706      0.661774   523.6  -4649.43    1316.1   46.49     35.8654      0.6160      1.0489     0.0     0.0      5.9937    0.00 
    5707      0.661894   523.4  -4651.11    1312.6   46.51     35.7579      0.6163      1.0373     0.0     0.0      5.9930    0.00 
    5708      0.662003   523.6  -4650.83    1315.4   46.51     35.8367      0.6162      1.0402     0.0     0.0      5.9924    0.00 
    5709      0.662130   523.7  -4651.11    1318.3   46.51     35.9117      0.6163      1.0506     0.0     0.0      5.9917    0.00 
    5710      0.662239   523.5  -4651.96    1318.3   46.52     35.9061      0.6164      1.0461     0.0     0.0      5.9911    0.00 
    5711      0.662365   523.5  -4653.08    1315.4   46.53     35.8216      0.6166      1.0620     0.0     0.0      5.9904    0.00 
    5712      0.662473   523.6  -4653.64    1317.6   46.54     35.8755      0.6168      1.0779     0.0     0.0      5.9898    0.00 
    5713      0.662582   523.4  -4654.77    1317.6   46.55     35.8680      0.6170      1.1071     0.0     0.0      5.9892    0.00 
    5714      0.662709   523.4  -4654.77    1316.1   46.55     35.8296      0.6170      1.1045     0.0     0.0      5.9885    0.00 
    5715      0.662829   523.4  -4655.89    1316.9   46.56     35.8412      0.6172      1.1113     0.0     0.0      5.9878    0.00 
    5716      0.662938   523.4  -4656.74    1316.1   46.57     35.8164      0.6173      1.1048     0.0     0.0      5.9872    0.00 
    5717      0.663046   523.1  -4657.58    1315.4   46.58     35.7915      0.6175      1.1168     0.0     0.0      5.9866    0.00 
    5718      0.663175   523.5  -4657.58    1317.6   46.58     35.8491      0.6175      1.1119     0.0     0.0      5.9859    0.00 
    5719      0.663283   523.4  -4658.42    1317.6   46.58     35.8435      0.6176      1.1071     0.0     0.0      5.9853    0.00 
    5720      0.663408   523.5  -4659.55    1317.6   46.60     35.8359      0.6179      1.0686     0.0     0.0      5.9846    0.00 
    5721      0.663517   523.4  -4660.39    1316.1   46.60     35.7919      0.6180      1.0526     0.0     0.0      5.9840    0.00 
    5722      0.663627   523.4  -4660.67    1316.9   46.61     35.8092      0.6181      1.0513     0.0     0.0      5.9833    0.00 
    5723      0.663763   523.4  -4660.95    1317.6   46.61     35.8265      0.6181      1.0430     0.0     0.0      5.9826    0.00 
    5724      0.663872   523.5  -4661.52    1319.0   46.62     35.8611      0.6182      1.0295     0.0     0.0      5.9820    0.00 
    5725      0.663980   523.5  -4662.08    1321.1   46.62     35.9149      0.6183      1.0178     0.0     0.0      5.9814    0.00 
    5726      0.664089   523.1  -4663.20    1318.3   46.63     35.8306      0.6185      0.9982     0.0     0.0      5.9808    0.00 
    5727      0.664217   523.2  -4664.61    1317.6   46.65     35.8020      0.6188      1.0151     0.0     0.0      5.9801    0.00 
    5728      0.664325   523.4  -4664.04    1319.7   46.64     35.8633      0.6187      0.9940     0.0     0.0      5.9795    0.00 
    5729      0.664451   523.4  -4664.89    1321.1   46.65     35.8959      0.6189      0.9871     0.0     0.0      5.9788    0.00 
    5730      0.664560   523.4  -4665.73    1319.0   46.66     35.8328      0.6190      0.9734     0.0     0.0      5.9782    0.00 
    5731      0.664669   523.2  -4665.73    1320.4   46.66     35.8711      0.6190      0.9882     0.0     0.0      5.9776    0.00 
    5732      0.664788   523.1  -4667.42    1319.0   46.67     35.8214      0.6193      1.0043     0.0     0.0      5.9769    0.00 
    5733      0.664915   523.4  -4666.86    1321.8   46.67     35.9019      0.6192      1.0448     0.0     0.0      5.9762    0.00 
    5734      0.665024   523.4  -4667.14    1322.5   46.67     35.9192      0.6193      1.0404     0.0     0.0      5.9756    0.00 
    5735      0.665135   523.4  -4668.82    1321.1   46.69     35.8695      0.6196      1.0522     0.0     0.0      5.9750    0.00 
    5736      0.665261   523.2  -4669.39    1321.8   46.69     35.8848      0.6197      1.0856     0.0     0.0      5.9742    0.00 
    5737      0.665369   523.4  -4669.39    1321.8   46.69     35.8848      0.6197      1.1154     0.0     0.0      5.9736    0.00 
    5738      0.665498   523.1  -4671.07    1321.1   46.71     35.8543      0.6200      1.1599     0.0     0.0      5.9729    0.00 
    5739      0.665606   523.5  -4671.07    1323.9   46.71     35.9309      0.6200      1.1444     0.0     0.0      5.9723    0.00 
    5740      0.665726   523.0  -4672.48    1319.0   46.72     35.7874      0.6203      1.1462     0.0     0.0      5.9716    0.00 
    5741      0.665835   523.2  -4673.32    1321.8   46.73     35.8583      0.6204      1.1180     0.0     0.0      5.9710    0.00 
    5742      0.665961   523.1  -4674.45    1321.1   46.74     35.8316      0.6207      1.1269     0.0     0.0      5.9703    0.00 
    5743      0.666071   523.2  -4673.88    1321.8   46.74     35.8546      0.6205      1.0937     0.0     0.0      5.9697    0.00 
    5744      0.666180   523.4  -4674.45    1323.9   46.74     35.9082      0.6207      1.0978     0.0     0.0      5.9691    0.00 
    5745      0.666308   523.1  -4676.13    1321.1   46.76     35.8203      0.6210      1.0505     0.0     0.0      5.9684    0.00 
    5746      0.666418   523.1  -4676.70    1321.1   46.77     35.8165      0.6211      1.0424     0.0     0.0      5.9678    0.00 
    5747      0.666526   523.0  -4677.26    1321.8   46.77     35.8319      0.6212      1.0417     0.0     0.0      5.9672    0.00 
    5748      0.666653   523.1  -4677.26    1323.9   46.77     35.8892      0.6212      1.0157     0.0     0.0      5.9665    0.00 
    5749      0.666772   523.4  -4677.54    1326.0   46.78     35.9447      0.6212      1.0468     0.0     0.0      5.9658    0.00 
    5750      0.666883   523.2  -4677.82    1324.6   46.78     35.9046      0.6213      1.0310     0.0     0.0      5.9652    0.00 
    5751      0.666993   523.1  -4679.51    1323.2   46.80     35.8550      0.6216      1.0823     0.0     0.0      5.9646    0.00 
    5752      0.667121   523.0  -4680.35    1323.2   46.80     35.8493      0.6218      1.0821     0.0     0.0      5.9639    0.00 
    5753      0.667232   523.1  -4680.91    1323.2   46.81     35.8455      0.6219      1.1062     0.0     0.0      5.9633    0.00 
    5754      0.667341   523.0  -4682.04    1322.5   46.82     35.8188      0.6221      1.0974     0.0     0.0      5.9627    0.00 
    5755      0.667466   523.1  -4681.76    1324.6   46.82     35.8780      0.6220      1.0634     0.0     0.0      5.9620    0.00 
    5756      0.667575   523.0  -4682.88    1325.3   46.83     35.8896      0.6222      1.1165     0.0     0.0      5.9614    0.00 
    5757      0.667691   523.1  -4683.16    1326.0   46.83     35.9068      0.6223      1.0898     0.0     0.0      5.9607    0.00 
    5758      0.667802   523.0  -4684.57    1323.9   46.85     35.8400      0.6226      1.1427     0.0     0.0      5.9601    0.00 
    5759      0.667929   522.9  -4685.13    1323.2   46.85     35.8171      0.6227      1.0606     0.0     0.0      5.9594    0.00 
    5760      0.668038   523.0  -4685.13    1326.0   46.85     35.8935      0.6227      1.1158     0.0     0.0      5.9588    0.00 
    5761      0.668168   522.9  -4686.81    1323.2   46.87     35.8057      0.6230      1.0163     0.0     0.0      5.9581    0.00 
    5762      0.668276   523.1  -4686.81    1327.4   46.87     35.9203      0.6230      1.0768     0.0     0.0      5.9575    0.00 
    5763      0.668384   523.1  -4686.53    1326.7   46.87     35.9031      0.6229      1.0434     0.0     0.0      5.9569    0.00 
    5764      0.668510   523.1  -4687.10    1326.0   46.87     35.8802      0.6230      1.0435     0.0     0.0      5.9562    0.00 
    5765      0.668629   522.6  -4691.31    1320.4   46.91     35.6991      0.6238      1.0324     0.0     0.0      5.9555    0.00 
    5766      0.668741   523.2  -4688.50    1328.9   46.89     35.9471      0.6233      1.0016     0.0     0.0      5.9549    0.00 
    5767      0.668849   522.6  -4691.03    1322.5   46.91     35.7582      0.6238      0.9760     0.0     0.0      5.9543    0.00 
    5768      0.668975   523.0  -4690.47    1326.0   46.90     35.8574      0.6237      0.9319     0.0     0.0      5.9536    0.00 
    5769      0.669084   523.0  -4691.03    1326.0   46.91     35.8536      0.6238      0.9486     0.0     0.0      5.9530    0.00 
    5770      0.669193   523.1  -4690.75    1326.7   46.91     35.8746      0.6237      0.9342     0.0     0.0      5.9524    0.00 
    5771      0.669319   522.9  -4693.28    1326.0   46.93     35.8384      0.6242      0.9623     0.0     0.0      5.9517    0.00 
    5772      0.669427   523.1  -4691.88    1328.9   46.92     35.9242      0.6239      0.9304     0.0     0.0      5.9511    0.00
