Repository: LightForm-group/dilatometer_modelling_and_constitutive_behaviour

# dilatometer_modelling_and_constitutive_behaviour

Created with work by Inigo Howe, Patryk Jedrasiak, Hugh Shercliff

This program contains a method of testing various constitutive models and extracting the constitutive behaviour of dilatometer samples correcting for inhomogeneities in termperature, strain and strain rate. The model is currently configured to a dilatometer run under vacuum, with no active cooling during the deformation for a sample of length 10mm with a diameter of 5mm. For both heatup and deformation the temperature is fitted to the experimental central themocoupole temperature for any general temperature profile.

File: experimental_data/deformation/1/490/008_Compression_Daniel_Al_Hom1_SHT_540C_Deform_490C_1.0s-1_QuenchHeGas__1.asc (part 20 of 27)
 C:\WinTA100\DIL805.PRO\Data\Deformation\ChrisDaniel\008_Compression_Daniel_Al_Hom1_SHT_540C_Deform_490C_1.0s-1_QuenchHeGas__1.asc
     No.          Time   Tem.1        DL     Force  Strain   kf (Def.)    Phi  (D)    Phi* (D)   Tem.2   Tem.3        Poti      HF 
                     s      °C        µm         N       %       N/mm²                     1/s      °C      °C          mm       % 
    5773      0.617555   489.7  -4246.94    1272.4   42.47     37.2813      0.5382      1.0350     0.0     0.0      6.2030    0.00 
    5774      0.617647   489.5  -4248.87    1270.3   42.49     37.2067      0.5385      1.0858     0.0     0.0      6.2025    0.00 
    5775      0.617756   489.7  -4248.60    1273.1   42.49     37.2912      0.5385      1.0331     0.0     0.0      6.2018    0.00 
    5776      0.617864   489.7  -4249.15    1272.4   42.49     37.2670      0.5385      1.0649     0.0     0.0      6.2012    0.00 
    5777      0.617972   489.8  -4249.43    1273.8   42.49     37.3065      0.5386      1.0413     0.0     0.0      6.2006    0.00 
    5778      0.618080   489.8  -4250.26    1272.4   42.50     37.2598      0.5387      1.0474     0.0     0.0      6.1999    0.00 
    5779      0.618200   490.1  -4250.26    1275.9   42.50     37.3631      0.5387      1.0621     0.0     0.0      6.1992    0.00 
    5780      0.618291   489.8  -4251.64    1271.7   42.52     37.2302      0.5390      1.0393     0.0     0.0      6.1987    0.00 
    5781      0.618401   490.1  -4251.36    1275.9   42.51     37.3559      0.5389      1.0571     0.0     0.0      6.1981    0.00 
    5782      0.618510   489.7  -4253.30    1273.1   42.53     37.2607      0.5393      1.0290     0.0     0.0      6.1974    0.00 
    5783      0.618618   489.8  -4254.13    1273.1   42.54     37.2553      0.5394      1.0591     0.0     0.0      6.1968    0.00 
    5784      0.618727   489.8  -4254.68    1273.1   42.55     37.2518      0.5395      1.0599     0.0     0.0      6.1962    0.00 
    5785      0.618835   489.9  -4254.68    1274.5   42.55     37.2930      0.5395      1.0519     0.0     0.0      6.1955    0.00 
    5786      0.618944   489.8  -4256.07    1273.1   42.56     37.2428      0.5397      1.0747     0.0     0.0      6.1949    0.00 
    5787      0.619054   490.1  -4254.96    1276.6   42.55     37.3532      0.5396      1.0544     0.0     0.0      6.1943    0.00 
    5788      0.619146   489.9  -4256.90    1273.8   42.57     37.2580      0.5399      1.0755     0.0     0.0      6.1937    0.00 
    5789      0.619265   490.1  -4256.62    1275.9   42.57     37.3218      0.5398      1.0533     0.0     0.0      6.1930    0.00 
    5790      0.619374   490.1  -4258.00    1275.2   42.58     37.2921      0.5401      1.0708     0.0     0.0      6.1924    0.00 
    5791      0.619466   489.8  -4259.11    1273.1   42.59     37.2230      0.5403      1.0482     0.0     0.0      6.1918    0.00 
    5792      0.619574   489.8  -4260.49    1272.4   42.60     37.1934      0.5405      1.0327     0.0     0.0      6.1912    0.00 
    5793      0.619683   489.9  -4260.22    1273.1   42.60     37.2159      0.5405      0.9959     0.0     0.0      6.1905    0.00 
    5794      0.619793   489.9  -4260.49    1274.5   42.60     37.2553      0.5405      0.9676     0.0     0.0      6.1899    0.00 
    5795      0.619902   489.9  -4261.88    1273.1   42.62     37.2051      0.5408      0.9436     0.0     0.0      6.1893    0.00 
    5796      0.620011   490.1  -4261.60    1275.9   42.62     37.2894      0.5407      0.9407     0.0     0.0      6.1886    0.00 
    5797      0.620120   490.3  -4260.77    1278.7   42.61     37.3773      0.5406      0.9315     0.0     0.0      6.1880    0.00 
    5798      0.620221   489.9  -4263.54    1274.5   42.64     37.2356      0.5411      0.9326     0.0     0.0      6.1874    0.00 
    5799      0.620331   489.9  -4263.54    1275.2   42.64     37.2562      0.5411      0.9131     0.0     0.0      6.1867    0.00 
    5800      0.620441   490.1  -4264.64    1275.2   42.65     37.2490      0.5412      0.9191     0.0     0.0      6.1861    0.00 
    5801      0.620551   490.0  -4264.64    1274.5   42.65     37.2284      0.5412      0.9629     0.0     0.0      6.1854    0.00 
    5802      0.620642   490.3  -4263.81    1277.3   42.64     37.3162      0.5411      0.9629     0.0     0.0      6.1849    0.00 
    5803      0.620750   490.1  -4265.75    1276.6   42.66     37.2830      0.5414      1.0202     0.0     0.0      6.1843    0.00 
    5804      0.620859   490.1  -4265.75    1277.3   42.66     37.3036      0.5414      1.0346     0.0     0.0      6.1836    0.00 
    5805      0.620969   490.1  -4266.58    1275.9   42.67     37.2570      0.5416      1.0826     0.0     0.0      6.1830    0.00 
    5806      0.621077   489.9  -4268.79    1273.8   42.69     37.1809      0.5420      1.0771     0.0     0.0      6.1823    0.00 
    5807      0.621180   490.4  -4267.96    1278.7   42.68     37.3305      0.5418      1.1108     0.0     0.0      6.1817    0.00 
    5808      0.621289   490.1  -4269.62    1275.9   42.70     37.2373      0.5421      1.0972     0.0     0.0      6.1811    0.00 
    5809      0.621398   490.2  -4269.62    1275.9   42.70     37.2373      0.5421      1.0896     0.0     0.0      6.1804    0.00 
    5810      0.621508   489.9  -4271.28    1273.8   42.71     37.1647      0.5424      1.1221     0.0     0.0      6.1798    0.00 
    5811      0.621618   490.3  -4270.73    1275.9   42.71     37.2301      0.5423      1.0824     0.0     0.0      6.1792    0.00 
    5812      0.621727   490.0  -4272.11    1275.9   42.72     37.2211      0.5425      1.1267     0.0     0.0      6.1785    0.00 
    5813      0.621818   490.3  -4271.83    1277.3   42.72     37.2641      0.5425      1.0674     0.0     0.0      6.1780    0.00 
    5814      0.621927   490.3  -4272.39    1277.3   42.72     37.2605      0.5426      1.0981     0.0     0.0      6.1773    0.00 
    5815      0.622036   490.1  -4274.05    1275.9   42.74     37.2085      0.5429      1.0712     0.0     0.0      6.1767    0.00 
    5816      0.622155   490.0  -4275.15    1274.5   42.75     37.1602      0.5431      1.0770     0.0     0.0      6.1760    0.00 
    5817      0.622246   490.1  -4275.15    1277.3   42.75     37.2425      0.5431      1.0559     0.0     0.0      6.1755    0.00 
    5818      0.622357   490.2  -4275.98    1275.2   42.76     37.1753      0.5432      1.0419     0.0     0.0      6.1748    0.00 
    5819      0.622467   490.1  -4276.81    1275.2   42.77     37.1699      0.5434      1.0313     0.0     0.0      6.1742    0.00 
    5820      0.622575   490.3  -4276.81    1276.6   42.77     37.2111      0.5434      1.0221     0.0     0.0      6.1736    0.00 
    5821      0.622685   490.3  -4277.37    1276.6   42.77     37.2075      0.5435      1.0143     0.0     0.0      6.1729    0.00 
    5822      0.622795   490.3  -4278.20    1276.6   42.78     37.2021      0.5436      1.0060     0.0     0.0      6.1723    0.00 
    5823      0.622904   490.3  -4279.03    1275.9   42.79     37.1761      0.5438      0.9969     0.0     0.0      6.1716    0.00 
    5824      0.622995   490.3  -4279.58    1277.3   42.80     37.2137      0.5439      0.9866     0.0     0.0      6.1711    0.00 
    5825      0.623114   490.1  -4280.13    1276.6   42.80     37.1895      0.5439      0.9919     0.0     0.0      6.1704    0.00 
    5826      0.623223   490.6  -4279.86    1278.7   42.80     37.2530      0.5439      0.9885     0.0     0.0      6.1697    0.00 
    5827      0.623333   490.1  -4281.79    1276.6   42.82     37.1787      0.5442      1.0006     0.0     0.0      6.1691    0.00 
    5828      0.623425   490.1  -4282.35    1275.2   42.82     37.1340      0.5443      1.0096     0.0     0.0      6.1686    0.00 
    5829      0.623535   490.3  -4282.07    1278.7   42.82     37.2386      0.5443      1.0213     0.0     0.0      6.1679    0.00 
    5830      0.623644   490.3  -4282.90    1278.7   42.83     37.2332      0.5444      1.0379     0.0     0.0      6.1673    0.00 
    5831      0.623752   490.3  -4284.01    1277.3   42.84     37.1849      0.5446      1.0437     0.0     0.0      6.1666    0.00 
    5832      0.623861   490.4  -4284.28    1277.3   42.84     37.1831      0.5447      1.0408     0.0     0.0      6.1660    0.00 
    5833      0.623971   490.3  -4284.84    1277.3   42.85     37.1795      0.5448      1.0408     0.0     0.0      6.1654    0.00 
    5834      0.624073   490.3  -4285.67    1277.3   42.86     37.1741      0.5449      1.0289     0.0     0.0      6.1648    0.00 
    5835      0.624184   490.3  -4286.77    1277.3   42.87     37.1669      0.5451      1.0343     0.0     0.0      6.1641    0.00 
    5836      0.624292   490.3  -4286.77    1278.7   42.87     37.2079      0.5451      1.0181     0.0     0.0      6.1635    0.00 
    5837      0.624401   490.3  -4287.88    1275.9   42.88     37.1186      0.5453      1.0200     0.0     0.0      6.1629    0.00 
    5838      0.624510   490.4  -4288.16    1278.7   42.88     37.1989      0.5454      0.9867     0.0     0.0      6.1622    0.00 
    5839      0.624601   490.2  -4289.54    1277.3   42.90     37.1489      0.5456      0.9710     0.0     0.0      6.1617    0.00 
    5840      0.624710   490.3  -4290.37    1277.3   42.90     37.1435      0.5457      0.9763     0.0     0.0      6.1611    0.00 
    5841      0.624819   490.7  -4288.71    1281.6   42.89     37.2774      0.5454      0.9682     0.0     0.0      6.1604    0.00 
    5842      0.624928   490.5  -4290.09    1279.5   42.90     37.2068      0.5457      0.9830     0.0     0.0      6.1598    0.00 
    5843      0.625046   490.5  -4290.92    1280.9   42.91     37.2425      0.5458      0.9903     0.0     0.0      6.1591    0.00 
    5844      0.625137   490.6  -4291.20    1280.2   42.91     37.2201      0.5459      1.0224     0.0     0.0      6.1586    0.00 
    5845      0.625245   490.5  -4293.14    1278.7   42.93     37.1665      0.5462      1.0337     0.0     0.0      6.1579    0.00 
    5846      0.625355   490.6  -4292.58    1280.9   42.93     37.2316      0.5461      1.0770     0.0     0.0      6.1573    0.00 
    5847      0.625466   490.5  -4293.41    1279.5   42.93     37.1852      0.5463      1.0396     0.0     0.0      6.1566    0.00 
    5848      0.625575   490.3  -4294.80    1279.5   42.95     37.1762      0.5465      1.0726     0.0     0.0      6.1560    0.00 
    5849      0.625683   490.5  -4294.80    1280.2   42.95     37.1967      0.5465      1.0657     0.0     0.0      6.1554    0.00 
    5850      0.625792   490.6  -4295.90    1280.2   42.96     37.1895      0.5467      1.0760     0.0     0.0      6.1547    0.00 
    5851      0.625902   490.5  -4297.01    1279.5   42.97     37.1618      0.5469      1.0729     0.0     0.0      6.1541    0.00 
    5852      0.625992   490.6  -4296.73    1280.9   42.97     37.2046      0.5469      1.0212     0.0     0.0      6.1536    0.00 
    5853      0.626111   490.3  -4298.67    1278.7   42.99     37.1305      0.5472      1.0277     0.0     0.0      6.1529    0.00 
    5854      0.626221   490.7  -4297.56    1282.3   42.98     37.2401      0.5470      1.0022     0.0     0.0      6.1522    0.00 
    5855      0.626312   490.3  -4299.22    1279.5   42.99     37.1474      0.5473      1.0041     0.0     0.0      6.1517    0.00 
    5856      0.626421   490.7  -4298.67    1281.6   42.99     37.2124      0.5472      0.9918     0.0     0.0      6.1510    0.00 
    5857      0.626531   490.7  -4299.22    1282.3   42.99     37.2293      0.5473      1.0144     0.0     0.0      6.1504    0.00 
    5858      0.626641   490.5  -4301.44    1278.7   43.01     37.1125      0.5477      1.0193     0.0     0.0      6.1498    0.00 
    5859      0.626750   490.7  -4300.88    1282.3   43.01     37.2185      0.5476      1.0565     0.0     0.0      6.1491    0.00 
    5860      0.626859   490.8  -4301.44    1283.0   43.01     37.2353      0.5477      1.0653     0.0     0.0      6.1485    0.00 
    5861      0.626969   490.5  -4303.10    1280.2   43.03     37.1426      0.5480      1.0721     0.0     0.0      6.1478    0.00 
    5862      0.627070   490.6  -4303.37    1280.2   43.03     37.1408      0.5480      1.0661     0.0     0.0      6.1472    0.00 
    5863      0.627182   490.6  -4304.48    1280.2   43.04     37.1336      0.5482      1.0699     0.0     0.0      6.1466    0.00 
    5864      0.627292   490.8  -4303.65    1283.0   43.04     37.2209      0.5481      1.0917     0.0     0.0      6.1459    0.00 
    5865      0.627383   490.6  -4305.03    1280.2   43.05     37.1300      0.5483      1.0692     0.0     0.0      6.1454    0.00 
    5866      0.627491   490.5  -4306.42    1280.9   43.06     37.1414      0.5486      1.0423     0.0     0.0      6.1448    0.00 
    5867      0.627599   490.7  -4306.42    1282.3   43.06     37.1823      0.5486      1.0277     0.0     0.0      6.1442    0.00 
    5868      0.627708   490.5  -4308.08    1280.2   43.08     37.1101      0.5488      0.9994     0.0     0.0      6.1435    0.00 
    5869      0.627818   490.6  -4308.35    1280.2   43.08     37.1083      0.5489      0.9826     0.0     0.0      6.1429    0.00 
    5870      0.627927   490.7  -4307.80    1283.0   43.08     37.1938      0.5488      0.9523     0.0     0.0      6.1423    0.00 
    5871      0.628029   490.7  -4308.35    1282.3   43.08     37.1697      0.5489      0.9449     0.0     0.0      6.1417    0.00 
    5872      0.628137   490.8  -4308.91    1283.0   43.09     37.1865      0.5490      0.9291     0.0     0.0      6.1410    0.00 
    5873      0.628246   490.6  -4310.57    1280.9   43.11     37.1143      0.5493      0.9371     0.0     0.0      6.1404    0.00 
    5874      0.628356   490.8  -4310.29    1283.0   43.10     37.1775      0.5492      0.9312     0.0     0.0      6.1398    0.00 
    5875      0.628468   491.0  -4310.57    1284.4   43.11     37.2166      0.5493      0.9605     0.0     0.0      6.1391    0.00 
    5876      0.628559   490.6  -4312.23    1280.9   43.12     37.1035      0.5496      0.9271     0.0     0.0      6.1386    0.00 
    5877      0.628667   490.8  -4312.50    1282.3   43.13     37.1426      0.5496      0.9735     0.0     0.0      6.1380    0.00 
    5878      0.628775   490.8  -4312.78    1283.0   43.13     37.1612      0.5497      0.9666     0.0     0.0      6.1373    0.00 
    5879      0.628884   490.8  -4313.33    1283.7   43.13     37.1781      0.5498      0.9775     0.0     0.0      6.1367    0.00 
    5880      0.629004   490.6  -4314.44    1283.0   43.14     37.1504      0.5500      1.0086     0.0     0.0      6.1360    0.00 
    5881      0.629095   491.0  -4313.33    1285.8   43.13     37.2394      0.5498      1.0024     0.0     0.0      6.1355    0.00 
    5882      0.629207   490.8  -4315.27    1283.7   43.15     37.1654      0.5501      1.0466     0.0     0.0      6.1348    0.00 
    5883      0.629316   490.7  -4315.82    1283.0   43.16     37.1413      0.5502      1.0153     0.0     0.0      6.1342    0.00 
    5884      0.629424   490.8  -4316.93    1285.1   43.17     37.1954      0.5504      1.0462     0.0     0.0      6.1335    0.00 
    5885      0.629533   490.7  -4318.04    1280.9   43.18     37.0656      0.5506      1.0311     0.0     0.0      6.1329    0.00 
    5886      0.629643   490.8  -4318.31    1283.7   43.18     37.1455      0.5506      1.0521     0.0     0.0      6.1322    0.00 
    5887      0.629752   491.0  -4317.76    1287.2   43.18     37.2512      0.5505      1.0453     0.0     0.0      6.1316    0.00 
    5888      0.629843   491.0  -4318.59    1285.8   43.19     37.2049      0.5507      1.0416     0.0     0.0      6.1311    0.00 
    5889      0.629963   490.8  -4320.25    1283.7   43.20     37.1328      0.5510      1.0895     0.0     0.0      6.1304    0.00 
    5890      0.630072   491.0  -4320.25    1284.4   43.20     37.1532      0.5510      1.0516     0.0     0.0      6.1297    0.00 
    5891      0.630165   490.8  -4321.08    1284.4   43.21     37.1478      0.5511      1.1015     0.0     0.0      6.1292    0.00 
    5892      0.630276   491.0  -4321.36    1285.8   43.21     37.1868      0.5512      1.0488     0.0     0.0      6.1286    0.00 
    5893      0.630384   491.0  -4321.91    1285.1   43.22     37.1628      0.5513      1.0884     0.0     0.0      6.1279    0.00 
    5894      0.630493   490.8  -4324.12    1283.7   43.24     37.1075      0.5517      1.0499     0.0     0.0      6.1273    0.00 
    5895      0.630601   491.0  -4323.29    1287.2   43.23     37.2149      0.5515      1.0812     0.0     0.0      6.1267    0.00 
    5896      0.630710   491.0  -4324.40    1285.1   43.24     37.1465      0.5517      1.0642     0.0     0.0      6.1260    0.00 
    5897      0.630820   490.8  -4325.23    1283.7   43.25     37.1003      0.5519      1.0366     0.0     0.0      6.1254    0.00 
    5898      0.630919   490.8  -4326.89    1283.0   43.27     37.0690      0.5522      1.0500     0.0     0.0      6.1248    0.00 
    5899      0.631030   491.2  -4324.68    1287.2   43.25     37.2059      0.5518      0.9959     0.0     0.0      6.1242    0.00 
    5900      0.631139   490.8  -4327.17    1284.4   43.27     37.1080      0.5522      1.0370     0.0     0.0      6.1235    0.00 
    5901      0.631247   491.0  -4327.72    1285.1   43.28     37.1248      0.5523      0.9618     0.0     0.0      6.1229    0.00 
    5902      0.631355   490.8  -4328.27    1285.8   43.28     37.1415      0.5524      1.0147     0.0     0.0      6.1223    0.00 
    5903      0.631465   491.1  -4328.00    1288.6   43.28     37.2249      0.5524      0.9716     0.0     0.0      6.1216    0.00 
    5904      0.631558   491.1  -4329.38    1287.2   43.29     37.1750      0.5526      1.0072     0.0     0.0      6.1211    0.00 
    5905      0.631667   491.0  -4329.93    1287.2   43.30     37.1714      0.5527      0.9756     0.0     0.0      6.1205    0.00 
    5906      0.631775   491.1  -4330.21    1287.2   43.30     37.1696      0.5527      0.9969     0.0     0.0      6.1199    0.00 
    5907      0.631876   490.9  -4331.59    1283.7   43.32     37.0587      0.5530      0.9961     0.0     0.0      6.1193    0.00 
    5908      0.631985   491.1  -4331.31    1287.2   43.31     37.1623      0.5529      1.0089     0.0     0.0      6.1187    0.00 
    5909      0.632093   491.2  -4331.87    1288.6   43.32     37.1995      0.5530      1.0210     0.0     0.0      6.1180    0.00 
    5910      0.632203   491.0  -4332.98    1285.8   43.33     37.1107      0.5532      1.0220     0.0     0.0      6.1174    0.00 
    5911      0.632313   491.1  -4333.25    1287.2   43.33     37.1497      0.5533      1.0495     0.0     0.0      6.1167    0.00 
    5912      0.632422   491.1  -4333.81    1287.2   43.34     37.1460      0.5534      1.0351     0.0     0.0      6.1161    0.00 
    5913      0.632531   491.0  -4335.74    1285.1   43.36     37.0723      0.5537      1.0492     0.0     0.0      6.1155    0.00 
    5914      0.632641   491.2  -4334.91    1287.2   43.35     37.1388      0.5536      1.0282     0.0     0.0      6.1148    0.00 
    5915      0.632750   491.1  -4335.74    1287.2   43.36     37.1333      0.5537      1.0418     0.0     0.0      6.1142    0.00 
    5916      0.632850   491.1  -4337.13    1285.8   43.37     37.0836      0.5540      1.0272     0.0     0.0      6.1136    0.00 
    5917      0.632961   491.1  -4337.40    1287.2   43.37     37.1225      0.5540      1.0218     0.0     0.0      6.1129    0.00 
    5918      0.633070   491.1  -4337.95    1287.9   43.38     37.1392      0.5541      0.9880     0.0     0.0      6.1123    0.00 
    5919      0.633161   490.9  -4339.34    1285.1   43.39     37.0487      0.5544      0.9846     0.0     0.0      6.1118    0.00 
    5920      0.633270   491.1  -4339.34    1287.9   43.39     37.1301      0.5544      0.9592     0.0     0.0      6.1112    0.00 
    5921      0.633380   491.1  -4339.06    1287.2   43.39     37.1116      0.5543      0.9393     0.0     0.0      6.1105    0.00 
    5922      0.633491   491.2  -4339.89    1287.9   43.40     37.1265      0.5545      0.9493     0.0     0.0      6.1099    0.00 
    5923      0.633600   491.2  -4340.44    1287.9   43.40     37.1228      0.5545      0.9220     0.0     0.0      6.1093    0.00 
    5924      0.633708   491.0  -4341.83    1287.2   43.42     37.0934      0.5548      0.9621     0.0     0.0      6.1086    0.00 
    5925      0.633828   491.3  -4342.10    1288.6   43.42     37.1323      0.5548      0.9753     0.0     0.0      6.1079    0.00 
    5926      0.633919   491.3  -4341.83    1290.7   43.42     37.1951      0.5548      0.9888     0.0     0.0      6.1074    0.00 
    5927      0.634028   491.2  -4343.21    1287.9   43.43     37.1047      0.5550      0.9843     0.0     0.0      6.1068    0.00 
    5928      0.634138   491.2  -4343.76    1288.6   43.44     37.1214      0.5551      1.0186     0.0     0.0      6.1061    0.00 
    5929      0.634230   491.4  -4344.32    1288.6   43.44     37.1178      0.5552      1.0679     0.0     0.0      6.1056    0.00 
    5930      0.634339   491.3  -4344.59    1289.3   43.45     37.1363      0.5553      1.0799     0.0     0.0      6.1050    0.00 
    5931      0.634450   491.3  -4345.42    1289.3   43.45     37.1308      0.5554      1.1074     0.0     0.0      6.1043    0.00 
    5932      0.634560   491.3  -4345.98    1289.3   43.46     37.1272      0.5555      1.0660     0.0     0.0      6.1037    0.00 
    5933      0.634669   491.1  -4347.91    1286.5   43.48     37.0332      0.5559      1.1037     0.0     0.0      6.1031    0.00 
    5934      0.634777   491.3  -4348.19    1287.9   43.48     37.0720      0.5559      1.0590     0.0     0.0      6.1024    0.00 
    5935      0.634877   491.2  -4347.64    1290.0   43.48     37.1366      0.5558      1.0702     0.0     0.0      6.1018    0.00 
    5936      0.634987   491.3  -4349.02    1290.7   43.49     37.1478      0.5561      0.9975     0.0     0.0      6.1012    0.00 
    5937      0.635095   491.0  -4350.13    1285.8   43.50     36.9984      0.5563      0.9921     0.0     0.0      6.1006    0.00 
    5938      0.635207   491.1  -4351.23    1287.9   43.51     37.0521      0.5565      0.9545     0.0     0.0      6.0999    0.00 
    5939      0.635317   491.3  -4350.40    1289.3   43.50     37.0981      0.5563      0.9869     0.0     0.0      6.0993    0.00 
    5940      0.635408   491.5  -4350.96    1292.2   43.51     37.1757      0.5564      0.9525     0.0     0.0      6.0988    0.00 
    5941      0.635517   491.3  -4351.79    1289.3   43.52     37.0890      0.5566      0.9298     0.0     0.0      6.0981    0.00 
    5942      0.635627   491.3  -4352.89    1290.0   43.53     37.1021      0.5568      0.9846     0.0     0.0      6.0975    0.00 
    5943      0.635737   491.7  -4351.23    1294.3   43.51     37.2348      0.5565      0.9909     0.0     0.0      6.0969    0.00 
    5944      0.635835   491.1  -4354.00    1287.2   43.54     37.0136      0.5569      1.0659     0.0     0.0      6.0963    0.00 
    5945      0.635944   491.7  -4352.62    1292.2   43.53     37.1648      0.5567      1.0673     0.0     0.0      6.0957    0.00 
    5946      0.636054   491.4  -4354.55    1290.7   43.55     37.1115      0.5570      1.1070     0.0     0.0      6.0950    0.00 
    5947      0.636163   491.2  -4357.04    1287.2   43.57     36.9937      0.5575      1.0910     0.0     0.0      6.0944    0.00 
    5948      0.636272   491.2  -4356.77    1287.9   43.57     37.0158      0.5574      1.1326     0.0     0.0      6.0938    0.00 
    5949      0.636382   491.5  -4356.77    1290.7   43.57     37.0969      0.5574      1.0954     0.0     0.0      6.0931    0.00 
    5950      0.636491   491.0  -4358.70    1287.9   43.59     37.0031      0.5578      1.0901     0.0     0.0      6.0925    0.00 
    5951      0.636599   491.2  -4358.43    1288.6   43.58     37.0252      0.5577      1.0491     0.0     0.0      6.0919    0.00 
    5952      0.636691   491.3  -4358.98    1289.3   43.59     37.0418      0.5578      1.0363     0.0     0.0      6.0914    0.00 
    5953      0.636811   491.3  -4359.81    1289.3   43.60     37.0364      0.5580      1.0362     0.0     0.0      6.0907    0.00 
    5954      0.636920   491.4  -4360.09    1292.2   43.60     37.1156      0.5580      0.9848     0.0     0.0      6.0900    0.00 
    5955      0.637030   491.4  -4360.09    1290.7   43.60     37.0751      0.5580      0.9740     0.0     0.0      6.0894    0.00 
    5956      0.637121   491.5  -4360.64    1291.4   43.61     37.0917      0.5581      0.9797     0.0     0.0      6.0889    0.00 
    5957      0.637231   491.5  -4362.02    1291.4   43.62     37.0826      0.5584      0.9599     0.0     0.0      6.0883    0.00 
    5958      0.637339   491.5  -4362.58    1290.7   43.63     37.0587      0.5585      0.9934     0.0     0.0      6.0876    0.00 
    5959      0.637448   491.5  -4362.85    1292.2   43.63     37.0974      0.5585      0.9768     0.0     0.0      6.0870    0.00 
    5960      0.637558   491.3  -4364.51    1290.7   43.65     37.0460      0.5588      0.9974     0.0     0.0      6.0864    0.00 
    5961      0.637668   491.6  -4364.79    1291.4   43.65     37.0644      0.5589      0.9596     0.0     0.0      6.0857    0.00 
    5962      0.637768   491.5  -4364.79    1292.9   43.65     37.1049      0.5589      0.9923     0.0     0.0      6.0852    0.00 
    5963      0.637879   491.6  -4365.07    1292.2   43.65     37.0829      0.5589      0.9717     0.0     0.0      6.0845    0.00 
    5964      0.637987   491.6  -4365.62    1294.3   43.66     37.1400      0.5590      0.9569     0.0     0.0      6.0839    0.00 
    5965      0.638096   491.4  -4367.28    1290.7   43.67     37.0278      0.5593      0.9679     0.0     0.0      6.0833    0.00 
    5966      0.638206   491.7  -4365.90    1296.4   43.66     37.1989      0.5591      0.9363     0.0     0.0      6.0826    0.00 
    5967      0.638297   491.3  -4368.39    1291.4   43.68     37.0408      0.5595      0.9782     0.0     0.0      6.0821    0.00 
    5968      0.638408   491.7  -4368.39    1293.6   43.68     37.1015      0.5595      0.9393     0.0     0.0      6.0815    0.00 
    5969      0.638516   491.5  -4368.94    1291.4   43.69     37.0371      0.5596      1.0077     0.0     0.0      6.0808    0.00 
    5970      0.638625   491.5  -4370.05    1293.6   43.70     37.0906      0.5598      0.9731     0.0     0.0      6.0802    0.00 
    5971      0.638726   491.7  -4370.05    1294.3   43.70     37.1108      0.5598      1.0192     0.0     0.0      6.0796    0.00 
    5972      0.638834   491.6  -4370.60    1293.6   43.71     37.0869      0.5599      1.0069     0.0     0.0      6.0790    0.00 
    5973      0.638942   491.7  -4370.32    1297.1   43.70     37.1899      0.5598      1.0415     0.0     0.0      6.0784    0.00 
    5974      0.639051   491.7  -4371.43    1295.0   43.71     37.1219      0.5600      1.0804     0.0     0.0      6.0777    0.00 
    5975      0.639162   491.7  -4371.98    1294.3   43.72     37.0980      0.5601      1.0664     0.0     0.0      6.0771    0.00 
    5976      0.639271   491.6  -4373.64    1293.6   43.74     37.0669      0.5604      1.1104     0.0     0.0      6.0765    0.00 
    5977      0.639380   491.4  -4374.75    1293.6   43.75     37.0596      0.5606      1.0634     0.0     0.0      6.0758    0.00 
    5978      0.639489   491.3  -4375.86    1290.0   43.76     36.9512      0.5608      1.1042     0.0     0.0      6.0752    0.00 
    5979      0.639580   491.6  -4375.30    1294.3   43.75     37.0761      0.5607      1.0803     0.0     0.0      6.0747    0.00 
    5980      0.639697   491.6  -4375.58    1293.6   43.76     37.0541      0.5608      1.0937     0.0     0.0      6.0740    0.00 
    5981      0.639806   491.7  -4376.13    1294.3   43.76     37.0707      0.5609      1.0906     0.0     0.0      6.0734    0.00 
    5982      0.639916   491.7  -4376.96    1293.6   43.77     37.0450      0.5610      1.0858     0.0     0.0      6.0728    0.00 
    5983      0.640024   491.5  -4378.35    1292.9   43.78     37.0157      0.5613      1.1103     0.0     0.0      6.0721    0.00 
    5984      0.640115   491.7  -4377.79    1295.0   43.78     37.0799      0.5612      1.0831     0.0     0.0      6.0716    0.00 
    5985      0.640224   491.5  -4378.90    1293.6   43.79     37.0322      0.5614      1.1015     0.0     0.0      6.0710    0.00 
    5986      0.640334   491.6  -4380.01    1292.9   43.80     37.0047      0.5616      1.0635     0.0     0.0      6.0703    0.00 
    5987      0.640445   491.6  -4381.11    1292.9   43.81     36.9975      0.5618      1.0787     0.0     0.0      6.0697    0.00 
    5988      0.640554   491.3  -4381.94    1291.4   43.82     36.9516      0.5619      1.0661     0.0     0.0      6.0691    0.00 
    5989      0.640672   491.5  -4381.67    1294.3   43.82     37.0342      0.5619      1.0674     0.0     0.0      6.0684    0.00 
    5990      0.640763   491.6  -4383.05    1293.6   43.83     37.0049      0.5621      1.0487     0.0     0.0      6.0679    0.00 
    5991      0.640871   491.7  -4382.50    1294.3   43.82     37.0287      0.5620      1.0457     0.0     0.0      6.0673    0.00 
    5992      0.640979   491.7  -4383.33    1295.7   43.83     37.0636      0.5622      1.0420     0.0     0.0      6.0666    0.00 
    5993      0.641088   491.6  -4384.43    1295.0   43.84     37.0361      0.5624      1.0568     0.0     0.0      6.0660    0.00 
    5994      0.641200   491.5  -4384.71    1295.7   43.85     37.0545      0.5624      1.0562     0.0     0.0      6.0654    0.00 
    5995      0.641294   491.7  -4385.54    1294.3   43.86     37.0087      0.5625      1.0634     0.0     0.0      6.0648    0.00 
    5996      0.641404   491.6  -4386.09    1295.7   43.86     37.0454      0.5626      1.0596     0.0     0.0      6.0642    0.00 
    5997      0.641515   491.7  -4386.09    1297.1   43.86     37.0857      0.5626      1.0564     0.0     0.0      6.0636    0.00 
    5998      0.641623   491.2  -4388.31    1292.2   43.88     36.9299      0.5630      1.0772     0.0     0.0      6.0629    0.00 
    5999      0.641722   491.7  -4387.75    1295.7   43.88     37.0344      0.5629      1.0568     0.0     0.0      6.0624    0.00 
    6000      0.641831   491.6  -4389.69    1294.3   43.90     36.9813      0.5633      1.0399     0.0     0.0      6.0617    0.00 
    6001      0.641939   491.6  -4389.69    1294.3   43.90     36.9813      0.5633      0.9871     0.0     0.0      6.0611    0.00 
    6002      0.642047   491.7  -4390.24    1295.7   43.90     37.0180      0.5634      0.9929     0.0     0.0      6.0605    0.00 
    6003      0.642155   491.6  -4391.07    1294.3   43.91     36.9722      0.5635      0.9280     0.0     0.0      6.0599    0.00 
    6004      0.642265   491.8  -4390.80    1294.3   43.91     36.9740      0.5635      0.9541     0.0     0.0      6.0592    0.00 
    6005      0.642374   491.9  -4390.80    1297.1   43.91     37.0547      0.5635      0.9213     0.0     0.0      6.0586    0.00 
    6006      0.642485   491.9  -4392.46    1296.4   43.92     37.0235      0.5638      0.9330     0.0     0.0      6.0580    0.00 
    6007      0.642593   491.7  -4393.29    1297.1   43.93     37.0382      0.5639      0.9408     0.0     0.0      6.0574    0.00 
    6008      0.642695   491.9  -4392.46    1297.1   43.92     37.0437      0.5638      0.9588     0.0     0.0      6.0568    0.00 
    6009      0.642804   492.0  -4393.29    1298.5   43.93     37.0785      0.5639      1.0087     0.0     0.0      6.0562    0.00 
    6010      0.642913   491.7  -4394.67    1296.4   43.95     37.0089      0.5642      1.0081     0.0     0.0      6.0555    0.00 
    6011      0.643004   491.9  -4395.50    1295.7   43.95     36.9833      0.5643      1.0589     0.0     0.0      6.0550    0.00 
    6012      0.643114   491.9  -4395.22    1299.2   43.95     37.0858      0.5643      1.0659     0.0     0.0      6.0544    0.00 
    6013      0.643223   491.7  -4396.88    1296.4   43.97     36.9943      0.5646      1.0913     0.0     0.0      6.0537    0.00 
    6014      0.643332   491.9  -4397.44    1296.4   43.97     36.9907      0.5647      1.0584     0.0     0.0      6.0531    0.00 
    6015      0.643442   491.9  -4397.16    1299.2   43.97     37.0730      0.5646      1.0748     0.0     0.0      6.0525    0.00 
    6016      0.643551   491.7  -4398.54    1296.4   43.99     36.9834      0.5649      1.0509     0.0     0.0      6.0518    0.00 
    6017      0.643649   491.9  -4399.37    1297.1   43.99     36.9980      0.5650      1.0458     0.0     0.0      6.0513    0.00 
    6018      0.643758   491.7  -4400.20    1296.4   44.00     36.9724      0.5652      1.0208     0.0     0.0      6.0507    0.00 
    6019      0.643868   491.9  -4400.48    1295.7   44.00     36.9504      0.5652      1.0128     0.0     0.0      6.0500    0.00 
    6020      0.643977   491.9  -4401.03    1297.1   44.01     36.9870      0.5653      1.0101     0.0     0.0      6.0494    0.00 
    6021      0.644086   492.2  -4401.03    1297.8   44.01     37.0072      0.5653      0.9780     0.0     0.0      6.0488    0.00 
    6022      0.644196   491.9  -4401.86    1297.1   44.02     36.9816      0.5655      1.0156     0.0     0.0      6.0481    0.00 
    6023      0.644305   492.1  -4401.58    1298.5   44.02     37.0236      0.5654      1.0211     0.0     0.0      6.0475    0.00 
    6024      0.644398   491.9  -4403.25    1297.8   44.03     36.9925      0.5657      1.0503     0.0     0.0      6.0470    0.00 
    6025      0.644506   491.9  -4404.07    1298.5   44.04     37.0072      0.5659      1.0178     0.0     0.0      6.0464    0.00 
    6026      0.644626   491.9  -4404.07    1299.2   44.04     37.0273      0.5659      1.0070     0.0     0.0      6.0457    0.00 
    6027      0.644717   491.9  -4405.46    1298.5   44.05     36.9980      0.5661      0.9731     0.0     0.0      6.0452    0.00 
    6028      0.644825   491.6  -4406.84    1295.7   44.07     36.9085      0.5664      1.0030     0.0     0.0      6.0445    0.00 
    6029      0.644935   491.9  -4406.29    1299.2   44.06     37.0126      0.5663      0.9844     0.0     0.0      6.0439    0.00 
    6030      0.645044   492.1  -4406.56    1300.6   44.07     37.0510      0.5663      0.9575     0.0     0.0      6.0433    0.00 
    6031      0.645154   491.9  -4408.22    1297.8   44.08     36.9596      0.5666      0.9210     0.0     0.0      6.0427    0.00 
    6032      0.645262   491.9  -4408.50    1299.2   44.09     36.9980      0.5666      0.8861     0.0     0.0      6.0420    0.00 
    6033      0.645372   492.1  -4408.50    1299.9   44.09     37.0181      0.5666      0.9316     0.0     0.0      6.0414    0.00 
    6034      0.645465   492.7  -4406.84    1305.6   44.07     37.1899      0.5664      0.9613     0.0     0.0      6.0409    0.00 
    6035      0.645582   492.7  -4407.95    1304.9   44.08     37.1624      0.5665      0.9979     0.0     0.0      6.0402    0.00 
    6036      0.645693   491.9  -4410.71    1300.6   44.11     37.0235      0.5670      0.9855     0.0     0.0      6.0396    0.00 
    6037      0.645801   491.9  -4412.10    1299.9   44.12     36.9943      0.5673      1.0498     0.0     0.0      6.0390    0.00 
    6038      0.645909   492.1  -4411.82    1299.2   44.12     36.9760      0.5672      1.0583     0.0     0.0      6.0383    0.00 
    6039      0.646000   492.1  -4411.82    1300.6   44.12     37.0162      0.5672      1.0990     0.0     0.0      6.0378    0.00 
    6040      0.646108   492.2  -4412.10    1302.7   44.12     37.0746      0.5673      1.0836     0.0     0.0      6.0372    0.00 
    6041      0.646217   492.1  -4412.65    1302.0   44.13     37.0509      0.5674      1.1071     0.0     0.0      6.0366    0.00 
    6042      0.646326   491.7  -4415.14    1297.1   44.15     36.8938      0.5678      1.1356     0.0     0.0      6.0359    0.00 
    6043      0.646435   491.9  -4415.97    1298.5   44.16     36.9285      0.5680      1.1261     0.0     0.0      6.0353    0.00 
    6044      0.646538   491.7  -4415.69    1297.8   44.16     36.9103      0.5679      1.1282     0.0     0.0      6.0347    0.00 
    6045      0.646647   492.1  -4414.86    1302.7   44.15     37.0563      0.5678      1.0412     0.0     0.0      6.0341    0.00 
    6046      0.646756   492.0  -4417.08    1299.2   44.17     36.9412      0.5682      1.0437     0.0     0.0      6.0335    0.00 
    6047      0.646865   492.2  -4416.80    1302.7   44.17     37.0434      0.5681      1.0376     0.0     0.0      6.0329    0.00 
    6048      0.646975   492.2  -4417.35    1302.0   44.17     37.0197      0.5682      1.0878     0.0     0.0      6.0322    0.00 
    6049      0.647084   491.9  -4419.57    1300.6   44.20     36.9649      0.5686      1.0442     0.0     0.0      6.0316    0.00 
    6050      0.647193   491.9  -4419.57    1301.3   44.20     36.9849      0.5686      1.0228     0.0     0.0      6.0310    0.00 
    6051      0.647284   491.9  -4420.40    1299.9   44.20     36.9393      0.5688      0.9855     0.0     0.0      6.0305    0.00 
    6052      0.647393   491.7  -4421.23    1299.2   44.21     36.9138      0.5689      0.9626     0.0     0.0      6.0298    0.00 
    6053      0.647512   492.2  -4420.67    1302.0   44.21     36.9977      0.5688      0.9721     0.0     0.0      6.0292    0.00 
    6054      0.647623   492.4  -4420.12    1307.0   44.20     37.1417      0.5687      0.9647     0.0     0.0      6.0285    0.00 
    6055      0.647714   492.1  -4422.33    1302.7   44.22     37.0067      0.5691      1.0072     0.0     0.0      6.0280    0.00 
    6056      0.647824   492.1  -4423.16    1301.3   44.23     36.9611      0.5693      0.9772     0.0     0.0      6.0274    0.00 
    6057      0.647932   492.2  -4423.16    1301.3   44.23     36.9611      0.5693      1.0150     0.0     0.0      6.0267    0.00 
    6058      0.648042   492.1  -4423.44    1302.0   44.23     36.9793      0.5693      1.0216     0.0     0.0      6.0261    0.00 
    6059      0.648152   492.1  -4424.82    1302.7   44.25     36.9902      0.5696      1.0328     0.0     0.0      6.0255    0.00 
    6060      0.648261   492.1  -4425.38    1301.3   44.25     36.9464      0.5697      1.0643     0.0     0.0      6.0249    0.00 
    6061      0.648370   492.2  -4424.55    1304.9   44.25     37.0521      0.5695      1.0988     0.0     0.0      6.0243    0.00 
    6062      0.648473   492.1  -4426.48    1303.4   44.26     36.9992      0.5699      1.1066     0.0     0.0      6.0237    0.00 
    6063      0.648582   491.9  -4428.14    1301.3   44.28     36.9281      0.5702      1.1068     0.0     0.0      6.0230    0.00 
    6064      0.648691   492.0  -4427.87    1302.7   44.28     36.9700      0.5701      1.1202     0.0     0.0      6.0224    0.00 
    6065      0.648782   492.1  -4428.42    1304.2   44.28     37.0064      0.5702      1.0774     0.0     0.0      6.0219    0.00 
    6066      0.648891   491.9  -4429.53    1302.0   44.30     36.9389      0.5704      1.0599     0.0     0.0      6.0213    0.00 
    6067      0.649000   492.1  -4429.80    1304.2   44.30     36.9972      0.5705      1.0234     0.0     0.0      6.0207    0.00 
    6068      0.649109   492.1  -4430.91    1302.7   44.31     36.9498      0.5707      1.0116     0.0     0.0      6.0200    0.00 
    6069      0.649219   492.1  -4431.19    1302.7   44.31     36.9480      0.5707      0.9905     0.0     0.0      6.0194    0.00 
    6070      0.649328   492.2  -4430.63    1305.6   44.31     37.0317      0.5706      0.9562     0.0     0.0      6.0188    0.00 
    6071      0.649437   492.1  -4432.02    1304.2   44.32     36.9825      0.5709      0.9570     0.0     0.0      6.0181    0.00 
    6072      0.649537   491.9  -4433.12    1301.3   44.33     36.8951      0.5711      0.9279     0.0     0.0      6.0176    0.00 
    6073      0.649647   492.1  -4433.40    1302.7   44.33     36.9333      0.5711      0.9308     0.0     0.0      6.0170    0.00 
    6074      0.649756   492.3  -4433.12    1305.6   44.33     37.0151      0.5711      0.9248     0.0     0.0      6.0163    0.00 
    6075      0.649864   492.2  -4434.23    1304.2   44.34     36.9678      0.5713      0.9358     0.0     0.0      6.0157    0.00
