Repository: LightForm-group/dilatometer_modelling_and_constitutive_behaviour

# dilatometer_modelling_and_constitutive_behaviour

Created with work by Inigo Howe, Patryk Jedrasiak, Hugh Shercliff

This program contains a method of testing various constitutive models and extracting the constitutive behaviour of dilatometer samples correcting for inhomogeneities in termperature, strain and strain rate. The model is currently configured to a dilatometer run under vacuum, with no active cooling during the deformation for a sample of length 10mm with a diameter of 5mm. For both heatup and deformation the temperature is fitted to the experimental central themocoupole temperature for any general temperature profile.

File: experimental_data/deformation/1/520/009_Compression_Inigo_Al_6110_REF_SHT_540C_Deform_520C_1.0s-1__1.asc (part 20 of 25)
 C:\WinTA100\DIL805.PRO\Data\Deformation\Inigo\009_Compression_Inigo_Al_6110_REF_SHT_540C_Deform_520C_1.0s-1__1.asc
     No.          Time   Tem.1        DL     Force  Strain   kf (Def.)    Phi  (D)    Phi* (D)   Tem.2   Tem.3        Poti      HF 
                     s      °C        µm         N       %       N/mm²                     1/s      °C      °C          mm       % 
    5773      0.669499   521.8  -4566.66    1340.1   45.67     37.0841      0.6025      0.9735     0.0     0.0      5.9373    0.00 
    5774      0.669607   521.7  -4568.34    1339.4   45.68     37.0531      0.6028      0.9826     0.0     0.0      5.9367    0.00 
    5775      0.669736   521.8  -4567.78    1342.3   45.68     37.1350      0.6027      1.0053     0.0     0.0      5.9359    0.00 
    5776      0.669845   521.8  -4568.62    1340.1   45.69     37.0707      0.6028      1.0041     0.0     0.0      5.9353    0.00 
    5777      0.669954   521.9  -4569.47    1341.6   45.69     37.1040      0.6030      1.0220     0.0     0.0      5.9347    0.00 
    5778      0.670083   521.7  -4570.87    1340.1   45.71     37.0554      0.6032      1.0702     0.0     0.0      5.9340    0.00 
    5779      0.670192   521.8  -4570.03    1343.0   45.70     37.1392      0.6031      1.0775     0.0     0.0      5.9334    0.00 
    5780      0.670311   521.7  -4572.28    1339.4   45.72     37.0263      0.6035      1.0997     0.0     0.0      5.9327    0.00 
    5781      0.670420   521.7  -4572.56    1340.8   45.73     37.0634      0.6036      1.0294     0.0     0.0      5.9321    0.00 
    5782      0.670546   521.7  -4572.84    1342.3   45.73     37.1005      0.6036      1.0840     0.0     0.0      5.9314    0.00 
    5783      0.670656   521.8  -4572.84    1342.3   45.73     37.1005      0.6036      1.0406     0.0     0.0      5.9308    0.00 
    5784      0.670765   521.6  -4574.25    1340.1   45.74     37.0323      0.6039      1.0843     0.0     0.0      5.9302    0.00 
    5785      0.670893   521.8  -4573.96    1344.4   45.74     37.1513      0.6038      1.0299     0.0     0.0      5.9295    0.00 
    5786      0.671003   521.6  -4575.65    1340.1   45.76     37.0227      0.6041      1.0569     0.0     0.0      5.9289    0.00 
    5787      0.671113   521.3  -4578.46    1337.3   45.78     36.9256      0.6046      1.0246     0.0     0.0      5.9283    0.00 
    5788      0.671231   521.8  -4576.77    1343.7   45.77     37.1125      0.6043      1.0213     0.0     0.0      5.9276    0.00 
    5789      0.671357   521.7  -4577.34    1343.0   45.77     37.0892      0.6044      0.9989     0.0     0.0      5.9269    0.00 
    5790      0.671466   521.8  -4577.34    1343.7   45.77     37.1087      0.6044      0.9888     0.0     0.0      5.9263    0.00 
    5791      0.671594   521.7  -4579.31    1343.0   45.79     37.0757      0.6048      0.9768     0.0     0.0      5.9256    0.00 
    5792      0.671702   521.7  -4579.02    1343.7   45.79     37.0971      0.6047      1.0131     0.0     0.0      5.9250    0.00 
    5793      0.671810   521.8  -4579.02    1343.7   45.79     37.0971      0.6047      1.0251     0.0     0.0      5.9244    0.00 
    5794      0.671938   521.8  -4580.15    1343.7   45.80     37.0894      0.6050      0.9967     0.0     0.0      5.9237    0.00 
    5795      0.672046   521.4  -4582.40    1342.3   45.82     37.0351      0.6054      0.9945     0.0     0.0      5.9231    0.00 
    5796      0.672174   521.8  -4581.27    1345.1   45.81     37.1207      0.6052      1.0015     0.0     0.0      5.9224    0.00 
    5797      0.672275   521.5  -4583.52    1342.3   45.84     37.0274      0.6056      1.0249     0.0     0.0      5.9219    0.00 
    5798      0.672402   521.8  -4582.68    1345.8   45.83     37.1305      0.6054      1.0124     0.0     0.0      5.9212    0.00 
    5799      0.672511   521.6  -4584.08    1344.4   45.84     37.0820      0.6057      1.0114     0.0     0.0      5.9206    0.00 
    5800      0.672637   521.6  -4584.37    1344.4   45.84     37.0801      0.6057      0.9867     0.0     0.0      5.9199    0.00 
    5801      0.672747   521.4  -4585.49    1343.7   45.85     37.0529      0.6059      1.0440     0.0     0.0      5.9193    0.00 
    5802      0.672858   521.9  -4584.93    1346.5   45.85     37.1346      0.6058      1.0066     0.0     0.0      5.9187    0.00 
    5803      0.672984   521.7  -4586.33    1346.5   45.86     37.1250      0.6061      1.0430     0.0     0.0      5.9180    0.00 
    5804      0.673092   521.8  -4586.33    1345.1   45.86     37.0860      0.6061      1.0132     0.0     0.0      5.9174    0.00 
    5805      0.673210   521.6  -4588.30    1345.8   45.88     37.0920      0.6065      1.0414     0.0     0.0      5.9167    0.00 
    5806      0.673318   521.5  -4588.58    1345.1   45.89     37.0706      0.6065      1.0721     0.0     0.0      5.9161    0.00 
    5807      0.673447   522.0  -4588.02    1348.6   45.88     37.1717      0.6064      1.1005     0.0     0.0      5.9154    0.00 
    5808      0.673555   521.7  -4589.14    1347.2   45.89     37.1251      0.6066      1.1073     0.0     0.0      5.9148    0.00 
    5809      0.673680   521.4  -4591.11    1343.7   45.91     37.0144      0.6070      1.0853     0.0     0.0      5.9141    0.00 
    5810      0.673791   521.4  -4591.67    1344.4   45.92     37.0300      0.6071      1.0780     0.0     0.0      5.9135    0.00 
    5811      0.673901   521.7  -4591.67    1347.2   45.92     37.1078      0.6071      1.0670     0.0     0.0      5.9129    0.00 
    5812      0.674027   521.7  -4591.96    1347.9   45.92     37.1253      0.6071      1.0719     0.0     0.0      5.9122    0.00 
    5813      0.674136   521.4  -4593.36    1345.8   45.93     37.0573      0.6074      1.0225     0.0     0.0      5.9115    0.00 
    5814      0.674256   521.7  -4593.64    1347.9   45.94     37.1137      0.6074      1.0338     0.0     0.0      5.9109    0.00 
    5815      0.674367   521.4  -4594.77    1345.1   45.95     37.0283      0.6077      0.9883     0.0     0.0      5.9103    0.00 
    5816      0.674494   521.4  -4596.45    1343.7   45.96     36.9779      0.6080      0.9917     0.0     0.0      5.9096    0.00 
    5817      0.674603   521.4  -4595.61    1347.2   45.96     37.0808      0.6078      0.9977     0.0     0.0      5.9090    0.00 
    5818      0.674714   522.0  -4594.49    1350.7   45.94     37.1856      0.6076      0.9927     0.0     0.0      5.9084    0.00 
    5819      0.674839   521.6  -4596.45    1349.3   45.96     37.1332      0.6080      1.0298     0.0     0.0      5.9077    0.00 
    5820      0.674948   521.9  -4596.17    1350.7   45.96     37.1740      0.6079      1.0281     0.0     0.0      5.9071    0.00 
    5821      0.675058   521.4  -4598.70    1347.2   45.99     37.0595      0.6084      1.0992     0.0     0.0      5.9065    0.00 
    5822      0.675175   521.4  -4598.98    1345.8   45.99     37.0188      0.6084      1.0936     0.0     0.0      5.9058    0.00 
    5823      0.675303   521.5  -4599.55    1349.3   46.00     37.1120      0.6085      1.1209     0.0     0.0      5.9052    0.00 
    5824      0.675405   521.6  -4600.11    1348.6   46.00     37.0887      0.6086      1.0921     0.0     0.0      5.9046    0.00 
    5825      0.675532   521.4  -4600.95    1349.3   46.01     37.1023      0.6088      1.0934     0.0     0.0      5.9039    0.00 
    5826      0.675641   521.3  -4602.92    1345.8   46.03     36.9918      0.6092      1.0819     0.0     0.0      5.9033    0.00 
    5827      0.675770   521.4  -4602.08    1348.6   46.02     37.0752      0.6090      1.0768     0.0     0.0      5.9026    0.00 
    5828      0.675878   521.4  -4602.92    1348.6   46.03     37.0694      0.6092      1.0634     0.0     0.0      5.9020    0.00 
    5829      0.675986   521.2  -4604.04    1348.6   46.04     37.0617      0.6094      1.0110     0.0     0.0      5.9014    0.00 
    5830      0.676104   521.7  -4603.48    1351.4   46.03     37.1431      0.6093      0.9978     0.0     0.0      5.9007    0.00 
    5831      0.676232   521.2  -4605.17    1350.0   46.05     37.0927      0.6096      0.9661     0.0     0.0      5.9000    0.00 
    5832      0.676343   521.4  -4605.73    1349.3   46.06     37.0695      0.6097      0.9978     0.0     0.0      5.8994    0.00 
    5833      0.676451   521.6  -4605.17    1350.7   46.05     37.1121      0.6096      0.9934     0.0     0.0      5.8988    0.00 
    5834      0.676576   521.5  -4606.85    1350.0   46.07     37.0812      0.6099      0.9974     0.0     0.0      5.8981    0.00 
    5835      0.676686   521.4  -4606.85    1350.0   46.07     37.0812      0.6099      1.0293     0.0     0.0      5.8975    0.00 
    5836      0.676798   521.4  -4607.42    1351.4   46.07     37.1160      0.6100      1.0274     0.0     0.0      5.8969    0.00 
    5837      0.676925   521.2  -4609.67    1347.9   46.10     37.0037      0.6104      1.0637     0.0     0.0      5.8962    0.00 
    5838      0.677037   521.4  -4608.82    1352.8   46.09     37.1451      0.6103      1.0801     0.0     0.0      5.8956    0.00 
    5839      0.677153   521.4  -4609.38    1352.8   46.09     37.1413      0.6104      1.0659     0.0     0.0      5.8950    0.00 
    5840      0.677263   521.1  -4611.07    1349.3   46.11     37.0328      0.6107      1.0947     0.0     0.0      5.8944    0.00 
    5841      0.677389   521.3  -4611.35    1351.4   46.11     37.0890      0.6107      1.0650     0.0     0.0      5.8937    0.00 
    5842      0.677497   521.3  -4612.20    1350.7   46.12     37.0638      0.6109      1.0953     0.0     0.0      5.8931    0.00 
    5843      0.677625   521.4  -4612.48    1351.4   46.12     37.0812      0.6109      1.0564     0.0     0.0      5.8924    0.00 
    5844      0.677733   521.3  -4613.60    1352.1   46.14     37.0928      0.6111      1.0471     0.0     0.0      5.8918    0.00 
    5845      0.677842   521.3  -4614.44    1351.4   46.14     37.0677      0.6113      1.0121     0.0     0.0      5.8912    0.00 
    5846      0.677972   521.4  -4613.88    1353.6   46.14     37.1296      0.6112      1.0328     0.0     0.0      5.8905    0.00 
    5847      0.678090   521.3  -4616.13    1350.7   46.16     37.0367      0.6116      1.0044     0.0     0.0      5.8898    0.00 
    5848      0.678200   521.4  -4615.29    1354.3   46.15     37.1393      0.6115      0.9967     0.0     0.0      5.8892    0.00 
    5849      0.678309   521.2  -4616.69    1352.8   46.17     37.0909      0.6117      1.0005     0.0     0.0      5.8886    0.00 
    5850      0.678435   521.3  -4617.26    1352.1   46.17     37.0677      0.6118      0.9753     0.0     0.0      5.8879    0.00 
    5851      0.678545   521.4  -4617.82    1352.8   46.18     37.0831      0.6119      1.0169     0.0     0.0      5.8873    0.00 
    5852      0.678653   521.3  -4617.26    1354.3   46.17     37.1257      0.6118      1.0037     0.0     0.0      5.8867    0.00 
    5853      0.678781   521.3  -4618.94    1353.6   46.19     37.0947      0.6121      1.0521     0.0     0.0      5.8860    0.00 
    5854      0.678892   521.2  -4619.50    1354.3   46.20     37.1102      0.6122      1.0489     0.0     0.0      5.8854    0.00 
    5855      0.679018   521.0  -4620.91    1352.1   46.21     37.0425      0.6125      1.0705     0.0     0.0      5.8846    0.00 
    5856      0.679120   521.4  -4620.63    1354.3   46.21     37.1024      0.6125      1.0992     0.0     0.0      5.8841    0.00 
    5857      0.679246   521.2  -4621.47    1353.6   46.21     37.0773      0.6126      1.0722     0.0     0.0      5.8834    0.00 
    5858      0.679356   520.9  -4622.60    1352.1   46.23     37.0309      0.6128      1.1014     0.0     0.0      5.8828    0.00 
    5859      0.679465   521.2  -4622.60    1354.3   46.23     37.0889      0.6128      1.1094     0.0     0.0      5.8822    0.00 
    5860      0.679591   521.2  -4623.44    1353.6   46.23     37.0637      0.6130      1.1066     0.0     0.0      5.8815    0.00 
    5861      0.679699   520.7  -4625.69    1350.7   46.26     36.9710      0.6134      1.0839     0.0     0.0      5.8809    0.00 
    5862      0.679829   521.2  -4624.56    1354.3   46.25     37.0753      0.6132      1.0746     0.0     0.0      5.8802    0.00 
    5863      0.679937   520.9  -4626.53    1352.8   46.27     37.0231      0.6136      1.0510     0.0     0.0      5.8796    0.00 
    5864      0.680058   521.1  -4626.53    1353.6   46.27     37.0424      0.6136      1.0497     0.0     0.0      5.8790    0.00 
    5865      0.680167   521.3  -4626.25    1356.4   46.26     37.1216      0.6135      1.0145     0.0     0.0      5.8784    0.00 
    5866      0.680295   521.2  -4627.38    1355.7   46.27     37.0945      0.6137      1.0201     0.0     0.0      5.8777    0.00 
    5867      0.680403   520.9  -4629.06    1354.3   46.29     37.0443      0.6140      1.0154     0.0     0.0      5.8771    0.00 
    5868      0.680511   521.0  -4629.06    1355.7   46.29     37.0829      0.6140      1.0101     0.0     0.0      5.8765    0.00 
    5869      0.680638   520.9  -4629.62    1355.0   46.30     37.0597      0.6141      1.0293     0.0     0.0      5.8758    0.00 
    5870      0.680748   521.4  -4628.78    1359.9   46.29     37.2007      0.6140      1.0133     0.0     0.0      5.8752    0.00 
    5871      0.680857   521.0  -4632.15    1355.0   46.32     37.0422      0.6146      1.0050     0.0     0.0      5.8746    0.00 
    5872      0.680994   521.1  -4631.31    1357.8   46.31     37.1252      0.6144      1.0277     0.0     0.0      5.8738    0.00 
    5873      0.681102   521.2  -4631.59    1357.8   46.32     37.1233      0.6145      1.0541     0.0     0.0      5.8732    0.00 
    5874      0.681211   521.2  -4632.44    1358.5   46.32     37.1368      0.6147      1.0542     0.0     0.0      5.8726    0.00 
    5875      0.681321   521.0  -4633.56    1356.4   46.34     37.0711      0.6149      1.0623     0.0     0.0      5.8720    0.00 
    5876      0.681448   521.0  -4633.84    1357.1   46.34     37.0885      0.6149      1.0565     0.0     0.0      5.8713    0.00 
    5877      0.681557   521.0  -4635.53    1355.7   46.36     37.0382      0.6152      1.0551     0.0     0.0      5.8707    0.00 
    5878      0.681685   521.1  -4635.53    1356.4   46.36     37.0575      0.6152      1.0566     0.0     0.0      5.8700    0.00 
    5879      0.681794   521.0  -4636.09    1357.1   46.36     37.0729      0.6153      1.0464     0.0     0.0      5.8694    0.00 
    5880      0.681901   521.2  -4636.09    1358.5   46.36     37.1115      0.6153      1.0224     0.0     0.0      5.8688    0.00 
    5881      0.682021   520.9  -4637.78    1357.8   46.38     37.0805      0.6156      1.0263     0.0     0.0      5.8682    0.00 
    5882      0.682150   521.3  -4637.21    1359.2   46.37     37.1230      0.6155      0.9711     0.0     0.0      5.8675    0.00 
    5883      0.682258   520.7  -4639.74    1354.3   46.40     36.9706      0.6160      1.0212     0.0     0.0      5.8669    0.00 
    5884      0.682367   521.0  -4639.18    1359.2   46.39     37.1094      0.6159      0.9594     0.0     0.0      5.8663    0.00 
    5885      0.682493   521.0  -4639.74    1359.2   46.40     37.1055      0.6160      0.9804     0.0     0.0      5.8656    0.00 
    5886      0.682603   521.0  -4640.59    1360.6   46.41     37.1381      0.6162      0.9376     0.0     0.0      5.8650    0.00 
    5887      0.682729   521.1  -4640.59    1359.2   46.41     37.0996      0.6162      0.9544     0.0     0.0      5.8643    0.00 
    5888      0.682836   520.8  -4641.99    1357.1   46.42     37.0321      0.6164      0.9650     0.0     0.0      5.8637    0.00 
    5889      0.682955   521.2  -4641.43    1361.3   46.41     37.1516      0.6163      0.9661     0.0     0.0      5.8631    0.00 
    5890      0.683063   521.1  -4641.99    1361.3   46.42     37.1477      0.6164      1.0011     0.0     0.0      5.8625    0.00 
    5891      0.683191   521.2  -4643.12    1362.0   46.43     37.1591      0.6166      0.9638     0.0     0.0      5.8618    0.00 
    5892      0.683299   520.9  -4644.80    1359.2   46.45     37.0704      0.6170      1.0139     0.0     0.0      5.8612    0.00 
    5893      0.683425   521.1  -4645.09    1361.3   46.45     37.1262      0.6170      0.9795     0.0     0.0      5.8605    0.00 
    5894      0.683534   521.1  -4645.09    1362.0   46.45     37.1455      0.6170      1.0127     0.0     0.0      5.8599    0.00 
    5895      0.683644   521.1  -4645.93    1361.3   46.46     37.1204      0.6172      1.0103     0.0     0.0      5.8593    0.00 
    5896      0.683771   521.0  -4646.49    1361.3   46.46     37.1165      0.6173      0.9862     0.0     0.0      5.8586    0.00 
    5897      0.683881   521.0  -4647.33    1361.3   46.47     37.1106      0.6174      1.0217     0.0     0.0      5.8580    0.00 
    5898      0.684001   521.4  -4646.77    1366.3   46.47     37.2492      0.6173      0.9886     0.0     0.0      5.8574    0.00 
    5899      0.684113   521.0  -4648.74    1362.0   46.49     37.1201      0.6177      0.9977     0.0     0.0      5.8567    0.00 
    5900      0.684221   521.0  -4649.30    1363.4   46.49     37.1547      0.6178      0.9873     0.0     0.0      5.8561    0.00 
    5901      0.684349   521.2  -4648.74    1365.5   46.49     37.2163      0.6177      0.9891     0.0     0.0      5.8554    0.00 
    5902      0.684458   520.8  -4650.71    1361.3   46.51     37.0872      0.6181      0.9975     0.0     0.0      5.8549    0.00 
    5903      0.684584   521.0  -4650.99    1362.7   46.51     37.1237      0.6181      0.9765     0.0     0.0      5.8542    0.00 
    5904      0.684692   520.8  -4651.83    1361.3   46.52     37.0794      0.6183      1.0169     0.0     0.0      5.8536    0.00 
    5905      0.684801   521.2  -4652.11    1362.7   46.52     37.1159      0.6183      1.0107     0.0     0.0      5.8530    0.00 
    5906      0.684919   521.2  -4652.11    1365.5   46.52     37.1928      0.6183      1.0459     0.0     0.0      5.8523    0.00 
    5907      0.685047   521.0  -4652.96    1364.1   46.53     37.1485      0.6185      1.0566     0.0     0.0      5.8516    0.00 
    5908      0.685155   521.1  -4652.96    1366.3   46.53     37.2062      0.6185      1.0844     0.0     0.0      5.8510    0.00 
    5909      0.685280   520.8  -4655.49    1362.0   46.55     37.0733      0.6190      1.1141     0.0     0.0      5.8504    0.00 
    5910      0.685389   520.9  -4655.21    1365.5   46.55     37.1713      0.6189      1.1003     0.0     0.0      5.8497    0.00 
    5911      0.685499   521.0  -4655.49    1365.5   46.55     37.1694      0.6190      1.1525     0.0     0.0      5.8492    0.00 
    5912      0.685625   520.9  -4657.17    1364.8   46.57     37.1384      0.6193      1.0961     0.0     0.0      5.8485    0.00 
    5913      0.685733   520.8  -4658.02    1362.7   46.58     37.0750      0.6194      1.1541     0.0     0.0      5.8479    0.00 
    5914      0.685871   520.9  -4658.30    1364.8   46.58     37.1306      0.6195      1.1008     0.0     0.0      5.8471    0.00 
    5915      0.685962   520.8  -4659.14    1364.1   46.59     37.1056      0.6196      1.1286     0.0     0.0      5.8466    0.00 
    5916      0.686091   520.7  -4660.55    1362.7   46.61     37.0574      0.6199      1.0582     0.0     0.0      5.8459    0.00 
    5917      0.686200   520.9  -4659.98    1364.8   46.60     37.1189      0.6198      1.0589     0.0     0.0      5.8453    0.00 
    5918      0.686310   521.0  -4660.83    1367.0   46.61     37.1706      0.6200      1.0350     0.0     0.0      5.8447    0.00 
    5919      0.686437   521.3  -4660.55    1367.7   46.61     37.1917      0.6199      1.0312     0.0     0.0      5.8440    0.00 
    5920      0.686545   520.8  -4662.23    1363.4   46.62     37.0649      0.6202      1.0403     0.0     0.0      5.8434    0.00 
    5921      0.686672   520.9  -4662.23    1366.3   46.62     37.1416      0.6202      1.0178     0.0     0.0      5.8427    0.00 
    5922      0.686783   520.5  -4664.76    1363.4   46.65     37.0473      0.6207      1.0511     0.0     0.0      5.8421    0.00 
    5923      0.686903   521.2  -4663.36    1367.7   46.63     37.1722      0.6204      1.0050     0.0     0.0      5.8415    0.00 
    5924      0.687012   520.8  -4665.04    1364.8   46.65     37.0837      0.6207      1.0511     0.0     0.0      5.8409    0.00 
    5925      0.687121   520.9  -4664.76    1369.1   46.65     37.2007      0.6207      0.9943     0.0     0.0      5.8403    0.00 
    5926      0.687249   520.9  -4665.89    1367.7   46.66     37.1545      0.6209      1.0372     0.0     0.0      5.8396    0.00 
    5927      0.687357   520.8  -4666.73    1366.3   46.67     37.1103      0.6211      1.0115     0.0     0.0      5.8390    0.00 
    5928      0.687485   520.8  -4667.57    1366.3   46.68     37.1045      0.6212      1.0466     0.0     0.0      5.8383    0.00 
    5929      0.687596   520.7  -4668.14    1366.3   46.68     37.1006      0.6213      0.9950     0.0     0.0      5.8377    0.00 
    5930      0.687704   520.9  -4668.70    1366.3   46.69     37.0966      0.6214      1.0106     0.0     0.0      5.8371    0.00 
    5931      0.687823   520.9  -4668.70    1368.4   46.69     37.1541      0.6214      1.0102     0.0     0.0      5.8365    0.00 
    5932      0.687949   520.8  -4669.82    1367.7   46.70     37.1271      0.6216      1.0142     0.0     0.0      5.8358    0.00 
    5933      0.688059   520.8  -4670.10    1369.8   46.70     37.1826      0.6217      1.0970     0.0     0.0      5.8352    0.00 
    5934      0.688169   521.2  -4669.54    1372.6   46.70     37.2632      0.6216      1.0988     0.0     0.0      5.8346    0.00 
    5935      0.688296   520.7  -4672.07    1367.7   46.72     37.1115      0.6221      1.1516     0.0     0.0      5.8339    0.00 
    5936      0.688406   520.7  -4672.63    1367.0   46.73     37.0884      0.6222      1.0998     0.0     0.0      5.8333    0.00 
    5937      0.688516   520.7  -4672.92    1367.7   46.73     37.1056      0.6222      1.1796     0.0     0.0      5.8327    0.00 
    5938      0.688643   520.5  -4673.76    1368.4   46.74     37.1189      0.6224      1.1567     0.0     0.0      5.8320    0.00 
    5939      0.688753   520.7  -4674.88    1365.5   46.75     37.0345      0.6226      1.1609     0.0     0.0      5.8314    0.00 
    5940      0.688871   520.5  -4675.73    1366.3   46.76     37.0477      0.6227      1.1462     0.0     0.0      5.8308    0.00 
    5941      0.688980   520.9  -4675.16    1371.2   46.75     37.1856      0.6226      1.0839     0.0     0.0      5.8302    0.00 
    5942      0.689108   520.2  -4679.94    1362.0   46.80     36.9037      0.6235      1.0958     0.0     0.0      5.8295    0.00 
    5943      0.689217   520.7  -4677.41    1367.7   46.77     37.0743      0.6231      0.9882     0.0     0.0      5.8289    0.00 
    5944      0.689327   520.8  -4676.57    1371.2   46.77     37.1758      0.6229      1.0458     0.0     0.0      5.8283    0.00 
    5945      0.689454   520.7  -4678.26    1369.8   46.78     37.1258      0.6232      0.9277     0.0     0.0      5.8276    0.00 
    5946      0.689562   520.6  -4679.38    1367.0   46.79     37.0414      0.6234      0.9739     0.0     0.0      5.8270    0.00 
    5947      0.689689   520.6  -4679.94    1369.1   46.80     37.0949      0.6235      0.9437     0.0     0.0      5.8263    0.00 
    5948      0.689789   520.8  -4679.10    1371.9   46.79     37.1773      0.6234      0.9975     0.0     0.0      5.8257    0.00 
    5949      0.689919   520.5  -4681.63    1368.4   46.82     37.0640      0.6239      0.9913     0.0     0.0      5.8250    0.00 
    5950      0.690027   520.7  -4680.79    1373.3   46.81     37.2037      0.6237      0.9649     0.0     0.0      5.8244    0.00 
    5951      0.690155   520.7  -4682.19    1370.5   46.82     37.1174      0.6240      1.0338     0.0     0.0      5.8237    0.00 
    5952      0.690266   520.7  -4682.75    1371.9   46.83     37.1517      0.6241      0.9930     0.0     0.0      5.8231    0.00 
    5953      0.690374   520.5  -4684.16    1370.5   46.84     37.1037      0.6243      1.0585     0.0     0.0      5.8226    0.00 
    5954      0.690500   520.5  -4683.60    1371.2   46.84     37.1267      0.6242      1.0026     0.0     0.0      5.8219    0.00 
    5955      0.690609   520.5  -4684.72    1371.2   46.85     37.1189      0.6244      1.0325     0.0     0.0      5.8213    0.00 
    5956      0.690719   520.7  -4685.57    1371.9   46.86     37.1321      0.6246      0.9945     0.0     0.0      5.8207    0.00 
    5957      0.690839   520.5  -4686.41    1371.2   46.86     37.1071      0.6248      1.0177     0.0     0.0      5.8200    0.00 
    5958      0.690965   520.6  -4686.69    1372.6   46.87     37.1433      0.6248      0.9961     0.0     0.0      5.8194    0.00 
    5959      0.691073   520.5  -4686.97    1371.2   46.87     37.1032      0.6249      0.9791     0.0     0.0      5.8188    0.00 
    5960      0.691182   520.5  -4687.53    1371.2   46.88     37.0992      0.6250      0.9942     0.0     0.0      5.8182    0.00 
    5961      0.691309   520.8  -4687.81    1376.1   46.88     37.2309      0.6250      0.9783     0.0     0.0      5.8175    0.00 
    5962      0.691417   520.5  -4688.66    1374.0   46.89     37.1677      0.6252      1.0255     0.0     0.0      5.8169    0.00 
    5963      0.691544   520.7  -4688.66    1376.1   46.89     37.2250      0.6252      0.9925     0.0     0.0      5.8162    0.00 
    5964      0.691654   520.5  -4690.91    1372.6   46.91     37.1139      0.6256      1.0081     0.0     0.0      5.8156    0.00 
    5965      0.691775   520.2  -4692.31    1371.2   46.92     37.0659      0.6259      0.9910     0.0     0.0      5.8150    0.00 
    5966      0.691884   520.7  -4691.19    1374.7   46.91     37.1691      0.6257      0.9898     0.0     0.0      5.8144    0.00 
    5967      0.692011   520.4  -4692.31    1372.6   46.92     37.1040      0.6259      0.9770     0.0     0.0      5.8137    0.00 
    5968      0.692123   520.6  -4692.31    1374.0   46.92     37.1422      0.6259      0.9454     0.0     0.0      5.8131    0.00 
    5969      0.692232   520.5  -4693.44    1374.0   46.93     37.1343      0.6261      0.9695     0.0     0.0      5.8125    0.00 
    5970      0.692359   520.7  -4693.72    1376.1   46.94     37.1896      0.6261      0.9581     0.0     0.0      5.8118    0.00 
    5971      0.692468   520.5  -4694.28    1375.4   46.94     37.1665      0.6262      0.9758     0.0     0.0      5.8112    0.00 
    5972      0.692578   520.7  -4694.56    1376.1   46.95     37.1836      0.6263      0.9678     0.0     0.0      5.8106    0.00 
    5973      0.692715   520.7  -4695.12    1376.8   46.95     37.1988      0.6264      0.9718     0.0     0.0      5.8099    0.00 
    5974      0.692805   520.4  -4697.09    1374.0   46.97     37.1087      0.6268      1.0027     0.0     0.0      5.8094    0.00 
    5975      0.692932   520.5  -4696.53    1376.1   46.97     37.1699      0.6267      1.0132     0.0     0.0      5.8087    0.00 
    5976      0.693042   520.7  -4696.53    1378.3   46.97     37.2270      0.6267      1.0660     0.0     0.0      5.8081    0.00 
    5977      0.693167   520.4  -4698.78    1375.4   46.99     37.1350      0.6271      1.0611     0.0     0.0      5.8074    0.00 
    5978      0.693275   520.5  -4698.78    1376.8   46.99     37.1731      0.6271      1.0834     0.0     0.0      5.8068    0.00 
    5979      0.693404   520.7  -4699.34    1377.5   46.99     37.1883      0.6272      1.0892     0.0     0.0      5.8061    0.00 
    5980      0.693512   520.4  -4699.90    1376.1   47.00     37.1462      0.6273      1.0852     0.0     0.0      5.8055    0.00 
    5981      0.693620   520.1  -4701.31    1372.6   47.01     37.0411      0.6276      1.1021     0.0     0.0      5.8049    0.00 
    5982      0.693740   520.5  -4701.31    1376.8   47.01     37.1554      0.6276      1.0603     0.0     0.0      5.8043    0.00 
    5983      0.693867   520.4  -4702.43    1376.1   47.02     37.1285      0.6278      1.0917     0.0     0.0      5.8036    0.00 
    5984      0.693977   520.4  -4702.71    1376.8   47.03     37.1455      0.6278      1.0645     0.0     0.0      5.8030    0.00 
    5985      0.694086   520.3  -4703.56    1376.8   47.04     37.1396      0.6280      1.0551     0.0     0.0      5.8024    0.00 
    5986      0.694213   520.2  -4704.96    1376.1   47.05     37.1107      0.6283      1.0443     0.0     0.0      5.8017    0.00 
    5987      0.694324   520.4  -4704.12    1378.3   47.04     37.1738      0.6281      1.0302     0.0     0.0      5.8011    0.00 
    5988      0.694433   520.5  -4704.96    1377.5   47.05     37.1488      0.6283      1.0434     0.0     0.0      5.8006    0.00 
    5989      0.694560   520.3  -4706.37    1376.8   47.06     37.1199      0.6285      1.0331     0.0     0.0      5.7999    0.00 
    5990      0.694662   520.3  -4706.37    1378.3   47.06     37.1580      0.6285      1.0522     0.0     0.0      5.7993    0.00 
    5991      0.694793   520.4  -4706.93    1381.8   47.07     37.2491      0.6286      1.0477     0.0     0.0      5.7986    0.00 
    5992      0.694901   520.3  -4708.34    1378.3   47.08     37.1442      0.6289      1.0553     0.0     0.0      5.7980    0.00 
    5993      0.695010   520.3  -4709.18    1377.5   47.09     37.1192      0.6291      1.0720     0.0     0.0      5.7974    0.00 
    5994      0.695138   520.5  -4708.34    1379.7   47.08     37.1822      0.6289      1.0722     0.0     0.0      5.7967    0.00 
    5995      0.695246   520.3  -4709.74    1379.7   47.10     37.1723      0.6292      1.0818     0.0     0.0      5.7962    0.00 
    5996      0.695372   520.2  -4710.87    1378.3   47.11     37.1264      0.6294      1.0787     0.0     0.0      5.7955    0.00 
    5997      0.695481   520.4  -4710.87    1380.4   47.11     37.1834      0.6294      1.0851     0.0     0.0      5.7949    0.00 
    5998      0.695591   520.3  -4712.55    1378.3   47.13     37.1146      0.6297      1.0922     0.0     0.0      5.7943    0.00 
    5999      0.695707   520.3  -4712.55    1379.0   47.13     37.1336      0.6297      1.0702     0.0     0.0      5.7937    0.00 
    6000      0.695835   520.5  -4712.83    1381.8   47.13     37.2076      0.6297      1.0489     0.0     0.0      5.7930    0.00 
    6001      0.695943   520.0  -4714.52    1377.5   47.15     37.0818      0.6301      1.0221     0.0     0.0      5.7924    0.00 
    6002      0.696054   520.0  -4714.80    1378.3   47.15     37.0988      0.6301      1.0119     0.0     0.0      5.7918    0.00 
    6003      0.696182   520.2  -4714.80    1379.0   47.15     37.1178      0.6301      1.0110     0.0     0.0      5.7911    0.00 
    6004      0.696291   520.4  -4715.36    1381.1   47.15     37.1708      0.6302      0.9695     0.0     0.0      5.7905    0.00 
    6005      0.696420   520.2  -4716.77    1379.7   47.17     37.1229      0.6305      0.9742     0.0     0.0      5.7898    0.00 
    6006      0.696528   520.2  -4716.77    1380.4   47.17     37.1419      0.6305      0.9144     0.0     0.0      5.7892    0.00 
    6007      0.696648   520.2  -4717.89    1380.4   47.18     37.1340      0.6307      0.9582     0.0     0.0      5.7886    0.00 
    6008      0.696758   520.2  -4718.17    1381.8   47.18     37.1700      0.6308      0.9230     0.0     0.0      5.7880    0.00 
    6009      0.696867   520.5  -4717.61    1383.9   47.18     37.2309      0.6306      0.9417     0.0     0.0      5.7874    0.00 
    6010      0.696996   520.2  -4719.58    1380.4   47.20     37.1222      0.6310      0.9639     0.0     0.0      5.7867    0.00 
    6011      0.697105   520.4  -4719.30    1384.6   47.19     37.2380      0.6310      0.9731     0.0     0.0      5.7861    0.00 
    6012      0.697215   520.3  -4720.70    1383.2   47.21     37.1902      0.6312      1.0368     0.0     0.0      5.7855    0.00 
    6013      0.697343   520.4  -4720.14    1384.6   47.20     37.2321      0.6311      1.0261     0.0     0.0      5.7848    0.00 
    6014      0.697452   520.2  -4721.55    1383.2   47.22     37.1842      0.6314      1.0910     0.0     0.0      5.7842    0.00 
    6015      0.697562   520.3  -4722.11    1383.9   47.22     37.1992      0.6315      1.0532     0.0     0.0      5.7836    0.00 
    6016      0.697682   520.2  -4722.67    1383.9   47.23     37.1953      0.6316      1.1382     0.0     0.0      5.7830    0.00 
    6017      0.697793   520.2  -4723.52    1381.8   47.24     37.1324      0.6318      1.1127     0.0     0.0      5.7824    0.00 
    6018      0.697919   520.2  -4724.64    1383.2   47.25     37.1624      0.6320      1.1298     0.0     0.0      5.7817    0.00 
    6019      0.698027   519.9  -4725.76    1382.5   47.26     37.1356      0.6322      1.1088     0.0     0.0      5.7811    0.00 
    6020      0.698155   520.0  -4726.05    1382.5   47.26     37.1336      0.6322      1.0807     0.0     0.0      5.7804    0.00 
    6021      0.698264   520.0  -4727.17    1381.8   47.27     37.1067      0.6325      1.0987     0.0     0.0      5.7799    0.00 
    6022      0.698373   520.2  -4726.61    1385.3   47.27     37.2054      0.6324      1.0306     0.0     0.0      5.7793    0.00 
    6023      0.698502   520.1  -4727.73    1383.9   47.28     37.1596      0.6326      1.0578     0.0     0.0      5.7786    0.00 
    6024      0.698619   520.2  -4727.73    1386.0   47.28     37.2164      0.6326      1.0010     0.0     0.0      5.7779    0.00 
    6025      0.698729   520.2  -4729.14    1384.6   47.29     37.1686      0.6328      1.0330     0.0     0.0      5.7774    0.00 
    6026      0.698838   520.0  -4729.70    1384.6   47.30     37.1647      0.6329      1.0095     0.0     0.0      5.7768    0.00 
    6027      0.698965   520.3  -4729.14    1387.4   47.29     37.2444      0.6328      1.0267     0.0     0.0      5.7761    0.00 
    6028      0.699077   520.0  -4731.39    1383.9   47.31     37.1338      0.6333      1.0007     0.0     0.0      5.7755    0.00 
    6029      0.699186   520.1  -4731.67    1384.6   47.32     37.1508      0.6333      0.9999     0.0     0.0      5.7749    0.00 
    6030      0.699312   520.0  -4732.23    1384.6   47.32     37.1468      0.6334      1.0018     0.0     0.0      5.7742    0.00 
    6031      0.699422   520.3  -4732.51    1386.0   47.33     37.1827      0.6335      1.0141     0.0     0.0      5.7736    0.00 
    6032      0.699541   520.2  -4733.07    1386.0   47.33     37.1787      0.6336      1.0324     0.0     0.0      5.7730    0.00 
    6033      0.699651   520.2  -4733.64    1386.0   47.34     37.1748      0.6337      0.9881     0.0     0.0      5.7724    0.00 
    6034      0.699778   520.1  -4735.04    1386.7   47.35     37.1838      0.6340      0.9953     0.0     0.0      5.7717    0.00 
    6035      0.699888   520.2  -4734.76    1388.8   47.35     37.2425      0.6339      0.9682     0.0     0.0      5.7711    0.00 
    6036      0.699998   519.9  -4736.17    1385.3   47.36     37.1380      0.6342      0.9869     0.0     0.0      5.7705    0.00 
    6037      0.700126   520.2  -4735.88    1388.8   47.36     37.2346      0.6341      0.9674     0.0     0.0      5.7698    0.00 
    6038      0.700237   520.2  -4736.17    1387.4   47.36     37.1948      0.6342      0.9892     0.0     0.0      5.7692    0.00 
    6039      0.700346   520.2  -4737.29    1388.1   47.37     37.2057      0.6344      0.9618     0.0     0.0      5.7686    0.00 
    6040      0.700474   520.0  -4739.26    1386.7   47.39     37.1540      0.6348      0.9734     0.0     0.0      5.7679    0.00 
    6041      0.700593   520.0  -4739.26    1388.1   47.39     37.1918      0.6348      0.9748     0.0     0.0      5.7673    0.00 
    6042      0.700704   520.2  -4738.13    1391.0   47.38     37.2754      0.6345      0.9775     0.0     0.0      5.7667    0.00 
    6043      0.700815   520.2  -4739.54    1390.2   47.40     37.2466      0.6348      1.0027     0.0     0.0      5.7661    0.00 
    6044      0.700942   520.3  -4740.38    1390.2   47.40     37.2406      0.6350      0.9548     0.0     0.0      5.7654    0.00 
    6045      0.701052   520.1  -4740.94    1390.2   47.41     37.2366      0.6351      1.0331     0.0     0.0      5.7648    0.00 
    6046      0.701161   520.0  -4741.79    1388.8   47.42     37.1928      0.6352      0.9790     0.0     0.0      5.7642    0.00 
    6047      0.701288   519.9  -4742.91    1387.4   47.43     37.1471      0.6354      1.0247     0.0     0.0      5.7636    0.00 
    6048      0.701399   520.1  -4742.63    1390.2   47.43     37.2247      0.6354      0.9628     0.0     0.0      5.7630    0.00 
    6049      0.701519   520.4  -4742.63    1393.1   47.43     37.3002      0.6354      0.9829     0.0     0.0      5.7623    0.00 
    6050      0.701627   519.8  -4745.16    1387.4   47.45     37.1312      0.6359      1.0032     0.0     0.0      5.7618    0.00 
    6051      0.701737   520.3  -4744.04    1393.8   47.44     37.3092      0.6357      0.9701     0.0     0.0      5.7612    0.00 
    6052      0.701866   519.9  -4746.57    1388.1   47.47     37.1401      0.6361      1.0291     0.0     0.0      5.7605    0.00 
    6053      0.701975   520.1  -4744.88    1394.5   47.45     37.3221      0.6358      0.9680     0.0     0.0      5.7599    0.00 
    6054      0.702085   519.9  -4746.85    1389.5   47.47     37.1759      0.6362      1.0387     0.0     0.0      5.7593    0.00 
    6055      0.702213   520.1  -4747.13    1391.7   47.47     37.2306      0.6362      1.0088     0.0     0.0      5.7586    0.00 
    6056      0.702321   520.5  -4746.29    1395.9   47.46     37.3498      0.6361      1.0887     0.0     0.0      5.7580    0.00 
    6057      0.702449   520.0  -4748.25    1392.4   47.48     37.2415      0.6365      1.0644     0.0     0.0      5.7573    0.00 
    6058      0.702550   519.9  -4749.38    1391.0   47.49     37.1958      0.6367      1.1074     0.0     0.0      5.7568    0.00 
    6059      0.702677   520.1  -4749.94    1392.4   47.50     37.2295      0.6368      1.1201     0.0     0.0      5.7561    0.00 
    6060      0.702786   520.2  -4750.22    1393.1   47.50     37.2464      0.6368      1.1034     0.0     0.0      5.7555    0.00 
    6061      0.702912   520.0  -4751.35    1392.4   47.51     37.2195      0.6371      1.1321     0.0     0.0      5.7548    0.00 
    6062      0.703020   519.9  -4752.19    1392.4   47.52     37.2136      0.6372      1.0806     0.0     0.0      5.7543    0.00 
    6063      0.703129   519.7  -4753.59    1389.5   47.54     37.1282      0.6375      1.1121     0.0     0.0      5.7537    0.00 
    6064      0.703256   519.9  -4753.31    1392.4   47.53     37.2056      0.6374      1.0886     0.0     0.0      5.7530    0.00 
    6065      0.703365   520.0  -4753.31    1391.7   47.53     37.1867      0.6374      1.0532     0.0     0.0      5.7524    0.00 
    6066      0.703484   520.0  -4754.44    1392.4   47.54     37.1976      0.6376      1.0469     0.0     0.0      5.7518    0.00 
    6067      0.703593   519.9  -4754.44    1393.1   47.54     37.2165      0.6376      1.0259     0.0     0.0      5.7512    0.00 
    6068      0.703721   519.9  -4755.56    1393.8   47.56     37.2273      0.6379      1.0438     0.0     0.0      5.7505    0.00 
    6069      0.703831   520.0  -4756.13    1393.1   47.56     37.2045      0.6380      1.0603     0.0     0.0      5.7499    0.00 
    6070      0.703958   520.1  -4756.69    1394.5   47.57     37.2382      0.6381      1.0497     0.0     0.0      5.7492    0.00 
    6071      0.704070   519.8  -4758.65    1392.4   47.59     37.1677      0.6384      1.0439     0.0     0.0      5.7486    0.00 
    6072      0.704179   519.9  -4758.65    1392.4   47.59     37.1677      0.6384      1.0265     0.0     0.0      5.7480    0.00 
    6073      0.704306   519.8  -4758.94    1392.4   47.59     37.1657      0.6385      1.0550     0.0     0.0      5.7473    0.00 
    6074      0.704425   520.0  -4758.94    1395.2   47.59     37.2411      0.6385      1.0436     0.0     0.0      5.7467    0.00 
    6075      0.704536   519.8  -4760.06    1393.1   47.60     37.1766      0.6387      1.0455     0.0     0.0      5.7461    0.00
