Repository: LightForm-group/dilatometer_modelling_and_constitutive_behaviour

# dilatometer_modelling_and_constitutive_behaviour

Created with work by Inigo Howe, Patryk Jedrasiak, Hugh Shercliff

This program contains a method of testing various constitutive models and extracting the constitutive behaviour of dilatometer samples correcting for inhomogeneities in termperature, strain and strain rate. The model is currently configured to a dilatometer run under vacuum, with no active cooling during the deformation for a sample of length 10mm with a diameter of 5mm. For both heatup and deformation the temperature is fitted to the experimental central themocoupole temperature for any general temperature profile.

File: experimental_data/deformation/1/520/018_Compression_Daniel_Al_Hom1_SHT_540C_Deform_520C_1.0s-1_QuenchHeGas__1.asc (part 20 of 27)
 C:\WinTA100\DIL805.PRO\Data\Deformation\ChrisDaniel\018_Compression_Daniel_Al_Hom1_SHT_540C_Deform_520C_1.0s-1_QuenchHeGas__1.asc
     No.          Time   Tem.1        DL     Force  Strain   kf (Def.)    Phi  (D)    Phi* (D)   Tem.2   Tem.3        Poti      HF 
                     s      °C        µm         N       %       N/mm²                     1/s      °C      °C          mm       % 
    5773      0.617536   524.0  -4057.03    1057.9   40.57     32.0185      0.5227      0.8632     0.0     0.0      6.2094    0.00 
    5774      0.617646   524.0  -4058.69    1057.9   40.59     32.0096      0.5230      0.9066     0.0     0.0      6.2088    0.00 
    5775      0.617757   524.4  -4058.41    1058.6   40.58     32.0324      0.5230      0.8728     0.0     0.0      6.2081    0.00 
    5776      0.617858   524.0  -4059.80    1057.9   40.60     32.0036      0.5232      0.9341     0.0     0.0      6.2075    0.00 
    5777      0.617968   524.1  -4059.52    1059.3   40.60     32.0478      0.5232      0.9471     0.0     0.0      6.2069    0.00 
    5778      0.618077   524.0  -4060.35    1060.0   40.60     32.0647      0.5233      0.9844     0.0     0.0      6.2062    0.00 
    5779      0.618185   524.3  -4060.63    1062.1   40.61     32.1272      0.5233      0.9952     0.0     0.0      6.2056    0.00 
    5780      0.618294   524.3  -4062.01    1060.0   40.62     32.0557      0.5236      0.9911     0.0     0.0      6.2049    0.00 
    5781      0.618404   523.9  -4063.39    1057.9   40.63     31.9842      0.5238      1.0079     0.0     0.0      6.2043    0.00 
    5782      0.618513   524.1  -4063.12    1059.3   40.63     32.0284      0.5238      1.0182     0.0     0.0      6.2037    0.00 
    5783      0.618622   524.0  -4063.67    1060.7   40.64     32.0681      0.5239      1.0319     0.0     0.0      6.2030    0.00 
    5784      0.618713   523.9  -4065.33    1058.6   40.65     31.9951      0.5241      1.0020     0.0     0.0      6.2025    0.00 
    5785      0.618831   524.0  -4065.33    1060.0   40.65     32.0378      0.5241      0.9961     0.0     0.0      6.2018    0.00 
    5786      0.618939   523.8  -4066.71    1057.2   40.67     31.9450      0.5244      0.9853     0.0     0.0      6.2012    0.00 
    5787      0.619048   524.2  -4066.16    1061.4   40.66     32.0760      0.5243      0.9915     0.0     0.0      6.2005    0.00 
    5788      0.619158   524.2  -4066.16    1062.8   40.66     32.1186      0.5243      0.9949     0.0     0.0      6.1999    0.00 
    5789      0.619250   524.4  -4066.44    1062.1   40.66     32.0958      0.5243      0.9855     0.0     0.0      6.1994    0.00 
    5790      0.619359   524.0  -4068.10    1060.7   40.68     32.0442      0.5246      1.0309     0.0     0.0      6.1987    0.00 
    5791      0.619467   524.1  -4069.48    1060.7   40.69     32.0367      0.5248      1.0130     0.0     0.0      6.1981    0.00 
    5792      0.619576   523.8  -4070.86    1057.9   40.71     31.9440      0.5251      1.0720     0.0     0.0      6.1975    0.00 
    5793      0.619686   524.0  -4070.03    1059.3   40.70     31.9911      0.5249      1.0323     0.0     0.0      6.1968    0.00 
    5794      0.619803   524.0  -4071.14    1060.7   40.71     32.0277      0.5251      1.0437     0.0     0.0      6.1961    0.00 
    5795      0.619893   523.9  -4071.69    1060.0   40.72     32.0034      0.5252      1.0266     0.0     0.0      6.1956    0.00 
    5796      0.620003   524.1  -4071.42    1062.1   40.71     32.0689      0.5252      1.0764     0.0     0.0      6.1950    0.00 
    5797      0.620113   523.9  -4073.07    1060.7   40.73     32.0173      0.5254      1.0598     0.0     0.0      6.1943    0.00 
    5798      0.620221   523.9  -4073.35    1061.4   40.73     32.0371      0.5255      1.0770     0.0     0.0      6.1937    0.00 
    5799      0.620331   523.8  -4074.74    1058.6   40.75     31.9444      0.5257      1.0233     0.0     0.0      6.1930    0.00 
    5800      0.620440   523.8  -4075.57    1059.3   40.76     31.9612      0.5259      1.0414     0.0     0.0      6.1924    0.00 
    5801      0.620548   523.8  -4076.39    1059.3   40.76     31.9568      0.5260      1.0220     0.0     0.0      6.1918    0.00 
    5802      0.620640   524.0  -4075.57    1062.1   40.76     32.0464      0.5259      1.0323     0.0     0.0      6.1912    0.00 
    5803      0.620749   524.0  -4076.95    1060.7   40.77     31.9964      0.5261      1.0261     0.0     0.0      6.1906    0.00 
    5804      0.620869   524.0  -4076.95    1062.8   40.77     32.0602      0.5261      1.0083     0.0     0.0      6.1899    0.00 
    5805      0.620960   523.8  -4079.16    1060.7   40.79     31.9844      0.5265      0.9958     0.0     0.0      6.1893    0.00 
    5806      0.621070   524.0  -4077.78    1064.9   40.78     32.1196      0.5262      0.9830     0.0     0.0      6.1887    0.00 
    5807      0.621180   524.0  -4079.71    1062.8   40.80     32.0453      0.5266      0.9761     0.0     0.0      6.1880    0.00 
    5808      0.621288   523.9  -4079.99    1062.1   40.80     32.0225      0.5266      0.9115     0.0     0.0      6.1874    0.00 
    5809      0.621396   523.7  -4081.93    1060.0   40.82     31.9482      0.5269      0.9347     0.0     0.0      6.1868    0.00 
    5810      0.621504   523.9  -4081.10    1063.5   40.81     32.0590      0.5268      0.8871     0.0     0.0      6.1861    0.00 
    5811      0.621613   523.5  -4082.76    1060.0   40.83     31.9437      0.5271      0.9361     0.0     0.0      6.1855    0.00 
    5812      0.621723   524.0  -4081.93    1062.8   40.82     32.0333      0.5269      0.8837     0.0     0.0      6.1849    0.00 
    5813      0.621821   524.0  -4082.20    1063.5   40.82     32.0530      0.5270      0.9438     0.0     0.0      6.1843    0.00 
    5814      0.621930   524.0  -4082.48    1064.2   40.82     32.0728      0.5270      0.9315     0.0     0.0      6.1836    0.00 
    5815      0.622040   523.8  -4084.14    1062.1   40.84     32.0000      0.5273      0.9807     0.0     0.0      6.1830    0.00 
    5816      0.622149   524.0  -4084.14    1064.2   40.84     32.0638      0.5273      0.9879     0.0     0.0      6.1824    0.00 
    5817      0.622258   524.0  -4084.69    1064.2   40.85     32.0608      0.5274      1.0108     0.0     0.0      6.1817    0.00 
    5818      0.622367   523.9  -4086.91    1062.8   40.87     32.0063      0.5278      1.0409     0.0     0.0      6.1811    0.00 
    5819      0.622458   523.9  -4086.91    1062.8   40.87     32.0063      0.5278      1.0266     0.0     0.0      6.1806    0.00 
    5820      0.622567   523.5  -4088.01    1062.1   40.88     31.9791      0.5280      1.0590     0.0     0.0      6.1799    0.00 
    5821      0.622675   523.9  -4088.29    1062.1   40.88     31.9776      0.5280      1.0271     0.0     0.0      6.1793    0.00 
    5822      0.622796   523.8  -4089.12    1063.5   40.89     32.0156      0.5281      1.0231     0.0     0.0      6.1786    0.00 
    5823      0.622887   523.9  -4089.95    1063.5   40.90     32.0111      0.5283      0.9940     0.0     0.0      6.1781    0.00 
    5824      0.622995   524.0  -4088.57    1067.0   40.89     32.1248      0.5281      1.0076     0.0     0.0      6.1774    0.00 
    5825      0.623103   523.9  -4089.67    1064.2   40.90     32.0338      0.5282      0.9700     0.0     0.0      6.1768    0.00 
    5826      0.623212   523.8  -4091.61    1063.5   40.92     32.0021      0.5286      0.9687     0.0     0.0      6.1761    0.00 
    5827      0.623321   523.8  -4091.89    1062.1   40.92     31.9581      0.5286      1.0043     0.0     0.0      6.1755    0.00 
    5828      0.623430   523.8  -4092.44    1064.2   40.92     32.0188      0.5287      1.0080     0.0     0.0      6.1749    0.00 
    5829      0.623538   523.7  -4093.82    1062.8   40.94     31.9689      0.5289      1.0263     0.0     0.0      6.1743    0.00 
    5830      0.623646   523.8  -4093.27    1063.5   40.93     31.9931      0.5289      1.0071     0.0     0.0      6.1736    0.00 
    5831      0.623747   523.9  -4094.10    1064.9   40.94     32.0311      0.5290      1.0391     0.0     0.0      6.1730    0.00 
    5832      0.623856   523.9  -4095.21    1064.9   40.95     32.0251      0.5292      1.0452     0.0     0.0      6.1724    0.00 
    5833      0.623966   523.9  -4095.21    1066.3   40.95     32.0675      0.5292      1.0485     0.0     0.0      6.1717    0.00 
    5834      0.624078   523.9  -4095.21    1069.1   40.95     32.1524      0.5292      1.0303     0.0     0.0      6.1711    0.00 
    5835      0.624186   523.9  -4097.42    1064.9   40.97     32.0131      0.5296      1.0077     0.0     0.0      6.1705    0.00 
    5836      0.624277   523.5  -4099.63    1060.0   41.00     31.8526      0.5299      0.9639     0.0     0.0      6.1699    0.00 
    5837      0.624385   523.7  -4098.80    1064.2   40.99     31.9843      0.5298      0.9608     0.0     0.0      6.1693    0.00 
    5838      0.624494   524.0  -4098.53    1066.3   40.99     32.0495      0.5297      0.9190     0.0     0.0      6.1687    0.00 
    5839      0.624604   523.8  -4099.91    1064.9   41.00     31.9996      0.5300      0.8875     0.0     0.0      6.1680    0.00 
    5840      0.624724   523.6  -4100.19    1064.2   41.00     31.9768      0.5300      0.8738     0.0     0.0      6.1673    0.00 
    5841      0.624817   524.0  -4099.36    1068.4   40.99     32.1086      0.5299      0.9164     0.0     0.0      6.1668    0.00 
    5842      0.624925   524.0  -4100.19    1068.4   41.00     32.1041      0.5300      0.9174     0.0     0.0      6.1661    0.00 
    5843      0.625034   523.8  -4101.02    1064.9   41.01     31.9936      0.5302      0.9418     0.0     0.0      6.1655    0.00 
    5844      0.625143   523.9  -4102.12    1066.3   41.02     32.0299      0.5304      0.9506     0.0     0.0      6.1649    0.00 
    5845      0.625252   523.9  -4102.95    1067.7   41.03     32.0678      0.5305      0.9681     0.0     0.0      6.1642    0.00 
    5846      0.625361   523.8  -4104.34    1064.9   41.04     31.9755      0.5307      0.9948     0.0     0.0      6.1636    0.00 
    5847      0.625470   524.1  -4103.23    1069.9   41.03     32.1299      0.5305      1.0118     0.0     0.0      6.1630    0.00 
    5848      0.625561   523.7  -4105.17    1065.6   41.05     31.9922      0.5309      1.0376     0.0     0.0      6.1624    0.00 
    5849      0.625679   523.8  -4106.00    1064.9   41.06     31.9665      0.5310      1.0091     0.0     0.0      6.1617    0.00 
    5850      0.625788   523.7  -4106.27    1066.3   41.06     32.0074      0.5311      1.0225     0.0     0.0      6.1611    0.00 
    5851      0.625897   523.9  -4106.55    1068.4   41.07     32.0695      0.5311      1.0093     0.0     0.0      6.1605    0.00 
    5852      0.625989   523.7  -4107.93    1064.9   41.08     31.9560      0.5313      1.0224     0.0     0.0      6.1599    0.00 
    5853      0.626099   523.8  -4107.66    1068.4   41.08     32.0634      0.5313      1.0072     0.0     0.0      6.1593    0.00 
    5854      0.626208   523.8  -4107.66    1067.7   41.08     32.0423      0.5313      1.0243     0.0     0.0      6.1587    0.00 
    5855      0.626316   523.7  -4109.04    1067.0   41.09     32.0136      0.5315      1.0403     0.0     0.0      6.1580    0.00 
    5856      0.626425   523.7  -4110.42    1066.3   41.10     31.9849      0.5318      1.0617     0.0     0.0      6.1574    0.00 
    5857      0.626535   523.8  -4110.15    1067.7   41.10     32.0287      0.5317      1.0769     0.0     0.0      6.1567    0.00 
    5858      0.626635   523.7  -4110.70    1068.4   41.11     32.0469      0.5318      1.0847     0.0     0.0      6.1561    0.00 
    5859      0.626746   524.0  -4111.53    1069.9   41.12     32.0847      0.5319      1.0790     0.0     0.0      6.1555    0.00 
    5860      0.626855   523.7  -4113.47    1065.6   41.13     31.9472      0.5323      1.0721     0.0     0.0      6.1549    0.00 
    5861      0.626964   523.7  -4114.57    1064.9   41.15     31.9200      0.5325      1.0751     0.0     0.0      6.1542    0.00 
    5862      0.627075   523.6  -4114.02    1067.0   41.14     31.9865      0.5324      1.0576     0.0     0.0      6.1536    0.00 
    5863      0.627168   523.7  -4114.85    1067.7   41.15     32.0031      0.5325      1.0141     0.0     0.0      6.1530    0.00 
    5864      0.627276   523.7  -4116.23    1067.0   41.16     31.9745      0.5327      0.9837     0.0     0.0      6.1524    0.00 
    5865      0.627385   523.8  -4115.40    1067.0   41.15     31.9790      0.5326      0.9673     0.0     0.0      6.1518    0.00 
    5866      0.627495   523.9  -4115.68    1071.3   41.16     32.1044      0.5327      0.9629     0.0     0.0      6.1511    0.00 
    5867      0.627615   523.7  -4116.79    1069.1   41.17     32.0349      0.5328      0.9749     0.0     0.0      6.1504    0.00 
    5868      0.627707   524.1  -4117.34    1071.3   41.17     32.0953      0.5329      0.9700     0.0     0.0      6.1499    0.00 
    5869      0.627818   523.7  -4118.45    1068.4   41.18     32.0047      0.5331      0.9878     0.0     0.0      6.1493    0.00 
    5870      0.627927   523.6  -4119.55    1067.0   41.20     31.9564      0.5333      0.9866     0.0     0.0      6.1486    0.00 
    5871      0.628037   523.6  -4119.55    1068.4   41.20     31.9987      0.5333      1.0010     0.0     0.0      6.1480    0.00 
    5872      0.628129   523.8  -4120.11    1069.9   41.20     32.0380      0.5334      0.9955     0.0     0.0      6.1475    0.00 
    5873      0.628239   523.7  -4120.94    1069.1   41.21     32.0123      0.5335      1.0285     0.0     0.0      6.1468    0.00 
    5874      0.628348   523.9  -4120.94    1069.1   41.21     32.0123      0.5335      1.0366     0.0     0.0      6.1462    0.00 
    5875      0.628457   523.9  -4121.77    1071.3   41.22     32.0712      0.5337      1.0266     0.0     0.0      6.1456    0.00 
    5876      0.628567   523.5  -4123.70    1067.7   41.24     31.9550      0.5340      1.0423     0.0     0.0      6.1449    0.00 
    5877      0.628668   523.5  -4123.15    1068.4   41.23     31.9791      0.5339      0.9789     0.0     0.0      6.1443    0.00 
    5878      0.628780   523.5  -4125.09    1067.7   41.25     31.9475      0.5343      0.9989     0.0     0.0      6.1437    0.00 
    5879      0.628889   523.9  -4124.26    1069.1   41.24     31.9942      0.5341      0.9630     0.0     0.0      6.1430    0.00 
    5880      0.628998   523.8  -4124.53    1069.1   41.25     31.9927      0.5342      0.9711     0.0     0.0      6.1424    0.00 
    5881      0.629106   523.5  -4126.75    1068.4   41.27     31.9596      0.5345      0.9697     0.0     0.0      6.1418    0.00 
    5882      0.629215   523.9  -4126.19    1072.0   41.26     32.0681      0.5344      0.9808     0.0     0.0      6.1411    0.00 
    5883      0.629306   523.7  -4127.58    1069.1   41.28     31.9761      0.5347      0.9727     0.0     0.0      6.1406    0.00 
    5884      0.629416   523.8  -4127.58    1070.6   41.28     32.0184      0.5347      0.9574     0.0     0.0      6.1400    0.00 
    5885      0.629525   523.7  -4127.85    1072.0   41.28     32.0591      0.5347      0.9537     0.0     0.0      6.1394    0.00 
    5886      0.629627   523.6  -4128.68    1069.9   41.29     31.9912      0.5349      0.9473     0.0     0.0      6.1388    0.00 
    5887      0.629735   524.0  -4128.96    1072.7   41.29     32.0741      0.5349      0.9796     0.0     0.0      6.1381    0.00 
    5888      0.629843   523.8  -4130.07    1072.0   41.30     32.0470      0.5351      0.9847     0.0     0.0      6.1375    0.00 
    5889      0.629951   523.7  -4131.17    1069.9   41.31     31.9777      0.5353      0.9669     0.0     0.0      6.1369    0.00 
    5890      0.630062   523.7  -4132.00    1071.3   41.32     32.0153      0.5354      0.9593     0.0     0.0      6.1362    0.00 
    5891      0.630172   523.4  -4132.83    1069.9   41.33     31.9686      0.5356      0.9082     0.0     0.0      6.1356    0.00 
    5892      0.630280   523.9  -4132.00    1072.0   41.32     32.0364      0.5354      0.9188     0.0     0.0      6.1349    0.00 
    5893      0.630388   523.8  -4132.83    1072.7   41.33     32.0530      0.5356      0.9087     0.0     0.0      6.1343    0.00 
    5894      0.630498   523.9  -4133.11    1074.8   41.33     32.1147      0.5356      0.9319     0.0     0.0      6.1337    0.00 
    5895      0.630598   523.7  -4134.22    1072.0   41.34     32.0243      0.5358      0.9535     0.0     0.0      6.1331    0.00 
    5896      0.630708   523.5  -4135.05    1070.6   41.35     31.9776      0.5359      0.9423     0.0     0.0      6.1324    0.00 
    5897      0.630820   523.5  -4136.15    1070.6   41.36     31.9716      0.5361      0.9725     0.0     0.0      6.1318    0.00 
    5898      0.630911   523.8  -4135.32    1072.0   41.35     32.0183      0.5360      1.0147     0.0     0.0      6.1313    0.00 
    5899      0.631020   523.7  -4136.43    1072.0   41.36     32.0122      0.5362      1.0480     0.0     0.0      6.1306    0.00 
    5900      0.631130   523.9  -4136.15    1074.1   41.36     32.0770      0.5361      1.1182     0.0     0.0      6.1300    0.00 
    5901      0.631241   523.8  -4137.26    1073.4   41.37     32.0499      0.5363      1.1001     0.0     0.0      6.1294    0.00 
    5902      0.631349   523.4  -4139.47    1070.6   41.39     31.9535      0.5367      1.1862     0.0     0.0      6.1287    0.00 
    5903      0.631457   523.5  -4140.30    1069.9   41.40     31.9279      0.5368      1.1386     0.0     0.0      6.1281    0.00 
    5904      0.631559   523.7  -4140.30    1072.7   41.40     32.0122      0.5368      1.1562     0.0     0.0      6.1275    0.00 
    5905      0.631668   523.6  -4141.13    1072.0   41.41     31.9866      0.5370      1.1325     0.0     0.0      6.1269    0.00 
    5906      0.631778   523.6  -4141.13    1074.8   41.41     32.0708      0.5370      1.0444     0.0     0.0      6.1263    0.00 
    5907      0.631889   522.9  -4146.11    1063.5   41.46     31.7069      0.5378      1.0676     0.0     0.0      6.1256    0.00 
    5908      0.631998   523.7  -4141.69    1073.4   41.42     32.0257      0.5371      0.9719     0.0     0.0      6.1250    0.00 
    5909      0.632088   523.4  -4143.90    1070.6   41.44     31.9294      0.5375      1.0047     0.0     0.0      6.1245    0.00 
    5910      0.632196   523.5  -4144.17    1071.3   41.44     31.9489      0.5375      0.8565     0.0     0.0      6.1238    0.00 
    5911      0.632304   523.6  -4143.62    1072.7   41.44     31.9940      0.5374      0.9230     0.0     0.0      6.1232    0.00 
    5912      0.632413   523.4  -4145.28    1072.7   41.45     31.9849      0.5377      0.8342     0.0     0.0      6.1226    0.00 
    5913      0.632531   523.6  -4145.83    1074.1   41.46     32.0240      0.5378      0.9240     0.0     0.0      6.1219    0.00 
    5914      0.632640   523.5  -4146.66    1074.1   41.47     32.0195      0.5379      0.8695     0.0     0.0      6.1213    0.00 
    5915      0.632730   523.6  -4146.39    1075.5   41.46     32.0631      0.5379      0.9015     0.0     0.0      6.1207    0.00 
    5916      0.632841   523.6  -4148.05    1072.7   41.48     31.9698      0.5382      0.9187     0.0     0.0      6.1201    0.00 
    5917      0.632950   523.6  -4147.77    1074.8   41.48     32.0345      0.5381      0.9145     0.0     0.0      6.1195    0.00 
    5918      0.633060   523.7  -4148.60    1075.5   41.49     32.0509      0.5383      0.9839     0.0     0.0      6.1188    0.00 
    5919      0.633171   523.8  -4148.32    1076.2   41.48     32.0735      0.5382      0.9571     0.0     0.0      6.1182    0.00 
    5920      0.633280   523.2  -4150.81    1072.0   41.51     31.9337      0.5386      0.9943     0.0     0.0      6.1176    0.00 
    5921      0.633372   523.7  -4149.71    1075.5   41.50     32.0449      0.5385      0.9777     0.0     0.0      6.1170    0.00 
    5922      0.633491   523.5  -4151.92    1072.7   41.52     31.9487      0.5388      1.0361     0.0     0.0      6.1163    0.00 
    5923      0.633599   523.5  -4151.64    1074.8   41.52     32.0132      0.5388      0.9881     0.0     0.0      6.1157    0.00 
    5924      0.633707   523.4  -4152.75    1074.1   41.53     31.9862      0.5390      1.0253     0.0     0.0      6.1151    0.00 
    5925      0.633818   523.5  -4153.03    1075.5   41.53     32.0267      0.5390      0.9829     0.0     0.0      6.1144    0.00 
    5926      0.633911   523.5  -4153.86    1075.5   41.54     32.0221      0.5392      1.0457     0.0     0.0      6.1139    0.00 
    5927      0.634019   523.6  -4153.86    1074.8   41.54     32.0011      0.5392      1.0320     0.0     0.0      6.1133    0.00 
    5928      0.634129   523.6  -4154.13    1076.9   41.54     32.0626      0.5392      1.0371     0.0     0.0      6.1126    0.00 
    5929      0.634239   523.5  -4155.79    1075.5   41.56     32.0115      0.5395      1.0203     0.0     0.0      6.1120    0.00 
    5930      0.634349   523.4  -4156.90    1074.8   41.57     31.9845      0.5397      1.0004     0.0     0.0      6.1114    0.00 
    5931      0.634449   523.2  -4157.73    1074.8   41.58     31.9799      0.5398      1.0059     0.0     0.0      6.1108    0.00 
    5932      0.634560   523.5  -4157.45    1077.6   41.57     32.0654      0.5398      0.9571     0.0     0.0      6.1102    0.00 
    5933      0.634668   523.6  -4157.45    1078.3   41.57     32.0864      0.5398      0.9616     0.0     0.0      6.1095    0.00 
    5934      0.634777   523.6  -4158.84    1077.6   41.59     32.0578      0.5400      0.9135     0.0     0.0      6.1089    0.00 
    5935      0.634887   523.1  -4160.77    1072.7   41.61     31.9003      0.5403      0.9305     0.0     0.0      6.1083    0.00 
    5936      0.634978   523.6  -4159.67    1076.9   41.60     32.0323      0.5402      0.9174     0.0     0.0      6.1077    0.00 
    5937      0.635089   523.8  -4159.39    1081.1   41.59     32.1598      0.5401      0.9065     0.0     0.0      6.1071    0.00 
    5938      0.635198   523.2  -4161.60    1074.8   41.62     31.9587      0.5405      0.9030     0.0     0.0      6.1065    0.00 
    5939      0.635306   523.4  -4161.05    1076.9   41.61     32.0247      0.5404      0.9154     0.0     0.0      6.1058    0.00 
    5940      0.635425   523.5  -4161.33    1078.3   41.61     32.0652      0.5404      0.9645     0.0     0.0      6.1052    0.00 
    5941      0.635516   523.6  -4162.16    1078.3   41.62     32.0606      0.5406      0.9904     0.0     0.0      6.1046    0.00 
    5942      0.635626   523.5  -4163.26    1078.3   41.63     32.0545      0.5408      1.0155     0.0     0.0      6.1040    0.00 
    5943      0.635736   523.4  -4164.37    1076.2   41.64     31.9855      0.5410      1.0172     0.0     0.0      6.1034    0.00 
    5944      0.635845   523.4  -4164.92    1076.9   41.65     32.0035      0.5411      1.0403     0.0     0.0      6.1027    0.00 
    5945      0.635954   523.3  -4165.20    1077.6   41.65     32.0229      0.5411      1.0401     0.0     0.0      6.1021    0.00 
    5946      0.636064   523.5  -4166.03    1077.6   41.66     32.0184      0.5412      1.0400     0.0     0.0      6.1015    0.00 
    5947      0.636155   523.4  -4167.14    1075.5   41.67     31.9494      0.5414      1.0353     0.0     0.0      6.1009    0.00 
    5948      0.636264   523.5  -4167.69    1078.3   41.68     32.0302      0.5415      1.0153     0.0     0.0      6.1003    0.00 
    5949      0.636373   523.4  -4167.69    1079.0   41.68     32.0512      0.5415      1.0173     0.0     0.0      6.0997    0.00 
    5950      0.636475   523.6  -4168.52    1078.3   41.69     32.0257      0.5417      0.9984     0.0     0.0      6.0991    0.00 
    5951      0.636583   523.5  -4169.07    1078.3   41.69     32.0226      0.5418      0.9908     0.0     0.0      6.0985    0.00 
    5952      0.636691   523.5  -4169.07    1080.4   41.69     32.0855      0.5418      0.9911     0.0     0.0      6.0978    0.00 
    5953      0.636801   523.5  -4169.90    1079.0   41.70     32.0390      0.5419      1.0091     0.0     0.0      6.0972    0.00 
    5954      0.636912   523.1  -4171.29    1078.3   41.71     32.0105      0.5421      1.0011     0.0     0.0      6.0966    0.00 
    5955      0.637021   523.5  -4171.56    1078.3   41.72     32.0090      0.5422      1.0154     0.0     0.0      6.0959    0.00 
    5956      0.637131   523.4  -4172.12    1079.7   41.72     32.0478      0.5423      1.0030     0.0     0.0      6.0953    0.00 
    5957      0.637241   523.3  -4173.22    1078.3   41.73     31.9998      0.5425      1.0248     0.0     0.0      6.0947    0.00 
    5958      0.637331   523.4  -4173.78    1078.3   41.74     31.9968      0.5426      1.0194     0.0     0.0      6.0941    0.00 
    5959      0.637448   523.3  -4174.05    1079.7   41.74     32.0372      0.5426      1.0085     0.0     0.0      6.0935    0.00 
    5960      0.637557   523.3  -4175.44    1078.3   41.75     31.9877      0.5429      1.0054     0.0     0.0      6.0928    0.00 
    5961      0.637667   523.4  -4175.16    1080.4   41.75     32.0520      0.5428      0.9814     0.0     0.0      6.0922    0.00 
    5962      0.637759   523.2  -4176.27    1078.3   41.76     31.9831      0.5430      1.0033     0.0     0.0      6.0917    0.00 
    5963      0.637868   523.6  -4175.99    1082.6   41.76     32.1102      0.5430      0.9783     0.0     0.0      6.0910    0.00 
    5964      0.637976   523.5  -4176.54    1081.1   41.77     32.0653      0.5430      1.0054     0.0     0.0      6.0904    0.00 
    5965      0.638085   523.1  -4177.93    1079.7   41.78     32.0159      0.5433      0.9867     0.0     0.0      6.0898    0.00 
    5966      0.638195   523.2  -4179.31    1078.3   41.79     31.9664      0.5435      1.0146     0.0     0.0      6.0892    0.00 
    5967      0.638303   523.3  -4179.31    1078.3   41.79     31.9664      0.5435      0.9981     0.0     0.0      6.0885    0.00 
    5968      0.638404   523.5  -4179.03    1081.1   41.79     32.0516      0.5435      1.0002     0.0     0.0      6.0880    0.00 
    5969      0.638514   523.4  -4180.42    1081.1   41.80     32.0440      0.5437      1.0033     0.0     0.0      6.0873    0.00 
    5970      0.638622   523.2  -4180.97    1079.0   41.81     31.9782      0.5438      0.9819     0.0     0.0      6.0867    0.00 
    5971      0.638730   523.2  -4181.80    1080.4   41.82     32.0155      0.5440      0.9921     0.0     0.0      6.0861    0.00 
    5972      0.638839   523.3  -4182.08    1081.1   41.82     32.0349      0.5440      0.9692     0.0     0.0      6.0854    0.00 
    5973      0.638949   523.2  -4183.18    1080.4   41.83     32.0079      0.5442      0.9532     0.0     0.0      6.0848    0.00 
    5974      0.639059   523.2  -4184.29    1081.1   41.84     32.0227      0.5444      0.9078     0.0     0.0      6.0842    0.00 
    5975      0.639150   523.3  -4183.74    1080.4   41.84     32.0048      0.5443      0.9044     0.0     0.0      6.0837    0.00 
    5976      0.639258   523.5  -4184.01    1084.0   41.84     32.1078      0.5443      0.8751     0.0     0.0      6.0830    0.00 
    5977      0.639378   523.4  -4185.40    1081.1   41.85     32.0166      0.5446      0.8882     0.0     0.0      6.0824    0.00 
    5978      0.639487   523.3  -4185.67    1083.3   41.86     32.0778      0.5446      0.8746     0.0     0.0      6.0817    0.00 
    5979      0.639579   523.5  -4185.67    1084.0   41.86     32.0986      0.5446      0.9115     0.0     0.0      6.0812    0.00 
    5980      0.639688   523.5  -4186.23    1084.7   41.86     32.1165      0.5447      0.9259     0.0     0.0      6.0806    0.00 
    5981      0.639797   523.4  -4187.33    1083.3   41.87     32.0686      0.5449      0.9349     0.0     0.0      6.0800    0.00 
    5982      0.639906   523.2  -4188.16    1081.9   41.88     32.0222      0.5450      0.9756     0.0     0.0      6.0793    0.00 
    5983      0.640015   523.4  -4187.33    1084.0   41.87     32.0895      0.5449      0.9834     0.0     0.0      6.0787    0.00 
    5984      0.640127   523.3  -4189.55    1083.3   41.90     32.0564      0.5453      1.0313     0.0     0.0      6.0781    0.00 
    5985      0.640236   523.4  -4189.27    1084.0   41.89     32.0788      0.5452      1.0322     0.0     0.0      6.0774    0.00 
    5986      0.640338   523.4  -4190.10    1085.4   41.90     32.1160      0.5454      1.0526     0.0     0.0      6.0768    0.00 
    5987      0.640447   523.1  -4191.76    1081.9   41.92     32.0024      0.5457      1.0354     0.0     0.0      6.0762    0.00 
    5988      0.640556   523.1  -4192.31    1081.9   41.92     31.9994      0.5458      1.0091     0.0     0.0      6.0756    0.00 
    5989      0.640665   523.1  -4193.42    1081.9   41.93     31.9933      0.5460      1.0008     0.0     0.0      6.0750    0.00 
    5990      0.640757   523.2  -4192.87    1083.3   41.93     32.0381      0.5459      0.9665     0.0     0.0      6.0744    0.00 
    5991      0.640867   523.1  -4193.70    1083.3   41.94     32.0335      0.5460      0.9551     0.0     0.0      6.0738    0.00 
    5992      0.640976   523.3  -4193.97    1085.4   41.94     32.0946      0.5460      0.9366     0.0     0.0      6.0732    0.00 
    5993      0.641084   523.5  -4193.97    1086.8   41.94     32.1363      0.5460      0.8940     0.0     0.0      6.0725    0.00 
    5994      0.641193   523.1  -4196.19    1082.6   41.96     31.9989      0.5464      0.8921     0.0     0.0      6.0719    0.00 
    5995      0.641293   523.6  -4194.53    1086.8   41.95     32.1332      0.5461      0.8722     0.0     0.0      6.0713    0.00 
    5996      0.641400   523.2  -4196.19    1083.3   41.96     32.0198      0.5464      0.9168     0.0     0.0      6.0707    0.00 
    5997      0.641509   523.1  -4197.29    1084.0   41.97     32.0345      0.5466      0.9134     0.0     0.0      6.0701    0.00 
    5998      0.641619   523.4  -4196.74    1086.8   41.97     32.1210      0.5465      0.9058     0.0     0.0      6.0695    0.00 
    5999      0.641728   523.0  -4199.78    1081.1   42.00     31.9374      0.5470      0.9309     0.0     0.0      6.0688    0.00 
    6000      0.641837   523.3  -4198.68    1086.1   41.99     32.0894      0.5469      0.9441     0.0     0.0      6.0682    0.00 
    6001      0.641947   523.4  -4199.23    1085.4   41.99     32.0655      0.5470      0.9907     0.0     0.0      6.0676    0.00 
    6002      0.642057   523.6  -4198.68    1089.6   41.99     32.1937      0.5469      0.9920     0.0     0.0      6.0669    0.00 
    6003      0.642149   523.8  -4198.12    1093.1   41.98     32.3010      0.5468      1.0416     0.0     0.0      6.0664    0.00 
    6004      0.642268   523.1  -4202.55    1084.7   42.03     32.0263      0.5475      1.0222     0.0     0.0      6.0657    0.00 
    6005      0.642376   523.1  -4202.83    1084.0   42.03     32.0040      0.5476      1.0790     0.0     0.0      6.0651    0.00 
    6006      0.642467   523.4  -4202.00    1087.5   42.02     32.1127      0.5474      1.0710     0.0     0.0      6.0646    0.00 
    6007      0.642576   523.2  -4203.10    1086.8   42.03     32.0858      0.5476      1.0354     0.0     0.0      6.0640    0.00 
    6008      0.642685   523.1  -4203.93    1086.8   42.04     32.0812      0.5478      1.0523     0.0     0.0      6.0633    0.00 
    6009      0.642797   523.2  -4204.76    1086.1   42.05     32.0558      0.5479      1.0019     0.0     0.0      6.0627    0.00 
    6010      0.642906   523.1  -4205.87    1086.1   42.06     32.0496      0.5481      1.0687     0.0     0.0      6.0621    0.00 
    6011      0.643014   523.3  -4205.04    1087.5   42.05     32.0959      0.5480      1.0089     0.0     0.0      6.0615    0.00 
    6012      0.643124   523.1  -4206.70    1086.8   42.07     32.0659      0.5482      0.9868     0.0     0.0      6.0608    0.00 
    6013      0.643243   523.2  -4207.25    1087.5   42.07     32.0836      0.5483      0.9535     0.0     0.0      6.0602    0.00 
    6014      0.643334   523.3  -4206.70    1088.2   42.07     32.1075      0.5482      0.9597     0.0     0.0      6.0597    0.00 
    6015      0.643444   523.1  -4208.36    1085.4   42.08     32.0150      0.5485      0.9648     0.0     0.0      6.0590    0.00 
    6016      0.643553   523.3  -4208.08    1088.2   42.08     32.0998      0.5485      0.9922     0.0     0.0      6.0584    0.00 
    6017      0.643661   523.1  -4209.74    1087.5   42.10     32.0698      0.5488      0.9780     0.0     0.0      6.0578    0.00 
    6018      0.643751   523.1  -4210.29    1088.9   42.10     32.1084      0.5489      0.9915     0.0     0.0      6.0573    0.00 
    6019      0.643859   523.1  -4210.57    1086.8   42.11     32.0444      0.5489      1.0183     0.0     0.0      6.0566    0.00 
    6020      0.643968   523.4  -4210.57    1089.6   42.11     32.1277      0.5489      1.0108     0.0     0.0      6.0560    0.00 
    6021      0.644080   523.3  -4211.68    1088.2   42.12     32.0799      0.5491      1.0572     0.0     0.0      6.0554    0.00 
    6022      0.644188   523.1  -4211.95    1088.9   42.12     32.0992      0.5491      1.0411     0.0     0.0      6.0548    0.00 
    6023      0.644289   523.1  -4213.61    1088.9   42.14     32.0900      0.5494      1.0728     0.0     0.0      6.0542    0.00 
    6024      0.644397   523.0  -4213.61    1087.5   42.14     32.0484      0.5494      1.0579     0.0     0.0      6.0536    0.00 
    6025      0.644505   523.1  -4214.72    1087.5   42.15     32.0422      0.5496      1.0748     0.0     0.0      6.0530    0.00 
    6026      0.644613   523.0  -4215.00    1086.1   42.15     31.9991      0.5497      1.0360     0.0     0.0      6.0523    0.00 
    6027      0.644723   523.0  -4215.83    1087.5   42.16     32.0361      0.5498      1.0450     0.0     0.0      6.0517    0.00 
    6028      0.644834   523.0  -4216.66    1087.5   42.17     32.0315      0.5500      1.0108     0.0     0.0      6.0511    0.00 
    6029      0.644942   523.1  -4216.93    1088.9   42.17     32.0716      0.5500      1.0357     0.0     0.0      6.0505    0.00 
    6030      0.645052   522.9  -4218.32    1086.8   42.18     32.0015      0.5502      0.9821     0.0     0.0      6.0498    0.00 
    6031      0.645144   523.1  -4218.32    1089.6   42.18     32.0847      0.5502      0.9789     0.0     0.0      6.0493    0.00 
    6032      0.645262   523.1  -4218.32    1090.3   42.18     32.1054      0.5502      0.9328     0.0     0.0      6.0486    0.00 
    6033      0.645371   523.0  -4219.70    1089.6   42.20     32.0770      0.5505      0.9202     0.0     0.0      6.0480    0.00 
    6034      0.645481   523.0  -4220.81    1086.8   42.21     31.9878      0.5507      0.9386     0.0     0.0      6.0474    0.00 
    6035      0.645572   523.3  -4219.15    1092.4   42.19     32.1632      0.5504      0.9513     0.0     0.0      6.0468    0.00 
    6036      0.645681   523.1  -4221.64    1088.9   42.22     32.0455      0.5508      0.9556     0.0     0.0      6.0462    0.00 
    6037      0.645790   523.0  -4221.64    1089.6   42.22     32.0662      0.5508      0.9539     0.0     0.0      6.0456    0.00 
    6038      0.645899   523.0  -4222.47    1089.6   42.22     32.0616      0.5510      0.9669     0.0     0.0      6.0450    0.00 
    6039      0.646010   523.2  -4222.74    1091.0   42.23     32.1016      0.5510      1.0029     0.0     0.0      6.0443    0.00 
    6040      0.646119   523.1  -4223.02    1091.7   42.23     32.1209      0.5511      1.0370     0.0     0.0      6.0437    0.00 
    6041      0.646221   523.2  -4223.02    1093.1   42.23     32.1624      0.5511      1.0342     0.0     0.0      6.0431    0.00 
    6042      0.646330   522.9  -4225.23    1089.6   42.25     32.0463      0.5514      1.0773     0.0     0.0      6.0425    0.00 
    6043      0.646439   522.8  -4226.06    1088.2   42.26     32.0002      0.5516      1.0489     0.0     0.0      6.0419    0.00 
    6044      0.646548   522.6  -4227.72    1086.8   42.28     31.9495      0.5519      1.0746     0.0     0.0      6.0413    0.00 
    6045      0.646658   523.0  -4226.06    1091.0   42.26     32.0832      0.5516      1.0373     0.0     0.0      6.0406    0.00 
    6046      0.646749   523.0  -4227.72    1091.0   42.28     32.0740      0.5519      1.0325     0.0     0.0      6.0401    0.00 
    6047      0.646858   522.8  -4228.28    1088.9   42.28     32.0087      0.5520      1.0022     0.0     0.0      6.0395    0.00 
    6048      0.646967   523.0  -4228.28    1091.7   42.28     32.0916      0.5520      1.0081     0.0     0.0      6.0389    0.00 
    6049      0.647077   522.9  -4229.94    1088.9   42.30     31.9995      0.5523      0.9886     0.0     0.0      6.0382    0.00 
    6050      0.647177   523.1  -4229.66    1091.7   42.30     32.0839      0.5522      0.9780     0.0     0.0      6.0377    0.00 
    6051      0.647287   522.9  -4230.49    1091.7   42.30     32.0793      0.5524      0.9461     0.0     0.0      6.0371    0.00 
    6052      0.647397   522.9  -4231.60    1091.0   42.32     32.0524      0.5525      0.9452     0.0     0.0      6.0364    0.00 
    6053      0.647505   523.3  -4230.77    1094.6   42.31     32.1607      0.5524      0.9711     0.0     0.0      6.0358    0.00 
    6054      0.647614   522.9  -4232.43    1091.7   42.32     32.0686      0.5527      0.9553     0.0     0.0      6.0352    0.00 
    6055      0.647724   522.8  -4233.53    1091.7   42.34     32.0624      0.5529      0.9947     0.0     0.0      6.0346    0.00 
    6056      0.647817   523.0  -4232.98    1092.4   42.33     32.0862      0.5528      0.9831     0.0     0.0      6.0340    0.00 
    6057      0.647926   522.7  -4234.09    1091.0   42.34     32.0386      0.5530      1.0268     0.0     0.0      6.0334    0.00 
    6058      0.648037   522.9  -4234.64    1092.4   42.35     32.0770      0.5531      1.0373     0.0     0.0      6.0328    0.00 
    6059      0.648138   523.0  -4234.92    1091.7   42.35     32.0547      0.5531      1.0640     0.0     0.0      6.0322    0.00 
    6060      0.648246   522.8  -4236.02    1092.4   42.36     32.0693      0.5533      1.0649     0.0     0.0      6.0316    0.00 
    6061      0.648354   522.9  -4236.85    1092.4   42.37     32.0647      0.5535      1.0639     0.0     0.0      6.0310    0.00 
    6062      0.648463   522.7  -4237.96    1091.7   42.38     32.0378      0.5537      1.0596     0.0     0.0      6.0303    0.00 
    6063      0.648573   523.0  -4237.13    1094.6   42.37     32.1253      0.5535      1.0527     0.0     0.0      6.0297    0.00 
    6064      0.648683   522.9  -4239.07    1093.8   42.39     32.0938      0.5538      1.0647     0.0     0.0      6.0291    0.00 
    6065      0.648794   522.9  -4239.34    1093.8   42.39     32.0922      0.5539      1.0049     0.0     0.0      6.0284    0.00 
    6066      0.648905   522.6  -4241.00    1092.4   42.41     32.0416      0.5542      0.9963     0.0     0.0      6.0278    0.00 
    6067      0.648996   522.6  -4241.56    1091.7   42.42     32.0178      0.5543      0.9576     0.0     0.0      6.0273    0.00 
    6068      0.649116   522.9  -4241.28    1093.8   42.41     32.0814      0.5542      0.9261     0.0     0.0      6.0266    0.00 
    6069      0.649224   522.9  -4241.83    1094.6   42.42     32.0990      0.5543      0.9087     0.0     0.0      6.0260    0.00 
    6070      0.649315   523.1  -4240.73    1098.8   42.41     32.2294      0.5541      0.9014     0.0     0.0      6.0255    0.00 
    6071      0.649424   523.0  -4242.11    1096.7   42.42     32.1596      0.5544      0.8920     0.0     0.0      6.0249    0.00 
    6072      0.649534   522.6  -4244.60    1091.7   42.45     32.0009      0.5548      0.9157     0.0     0.0      6.0242    0.00 
    6073      0.649644   523.0  -4243.22    1097.4   42.43     32.1741      0.5546      0.9356     0.0     0.0      6.0236    0.00 
    6074      0.649753   522.9  -4244.60    1094.6   42.45     32.0836      0.5548      0.9486     0.0     0.0      6.0230    0.00 
    6075      0.649862   522.9  -4245.15    1094.6   42.45     32.0805      0.5549      0.9543     0.0     0.0      6.0224    0.00
