Repository: LightForm-group/dilatometer_modelling_and_constitutive_behaviour

# dilatometer_modelling_and_constitutive_behaviour

Created with work by Inigo Howe, Patryk Jedrasiak, Hugh Shercliff

This program contains a method of testing various constitutive models and extracting the constitutive behaviour of dilatometer samples correcting for inhomogeneities in termperature, strain and strain rate. The model is currently configured to a dilatometer run under vacuum, with no active cooling during the deformation for a sample of length 10mm with a diameter of 5mm. For both heatup and deformation the temperature is fitted to the experimental central themocoupole temperature for any general temperature profile.

File: experimental_data/deformation/1/520/039_Compression_Inigo_Al_6110_REF_SHT_540C_Deform_520C_1.0s-1__1.asc (part 20 of 24)
 C:\WinTA100\DIL805.PRO\Data\Deformation\Inigo\039_Compression_Inigo_Al_6110_REF_SHT_540C_Deform_520C_1.0s-1__1.asc
     No.          Time   Tem.1        DL     Force  Strain   kf (Def.)    Phi  (D)    Phi* (D)   Tem.2   Tem.3        Poti      HF 
                     s      °C        µm         N       %       N/mm²                     1/s      °C      °C          mm       % 
    5773      0.669555   522.9  -4694.12    1326.0   46.94     35.8327      0.6244      0.9842     0.0     0.0      5.9504    0.00 
    5774      0.669672   523.0  -4694.12    1326.7   46.94     35.8518      0.6244      0.9545     0.0     0.0      5.9497    0.00 
    5775      0.669782   523.0  -4694.69    1328.9   46.95     35.9052      0.6245      1.0414     0.0     0.0      5.9491    0.00 
    5776      0.669891   523.5  -4692.72    1335.9   46.93     36.1093      0.6241      1.0045     0.0     0.0      5.9485    0.00 
    5777      0.670018   522.7  -4697.22    1326.7   46.97     35.8309      0.6249      1.1114     0.0     0.0      5.9478    0.00 
    5778      0.670129   523.0  -4696.94    1326.7   46.97     35.8328      0.6249      1.0622     0.0     0.0      5.9472    0.00 
    5779      0.670237   523.0  -4696.94    1330.3   46.97     35.9281      0.6249      1.1600     0.0     0.0      5.9466    0.00 
    5780      0.670362   522.9  -4698.34    1328.1   46.98     35.8614      0.6251      1.1148     0.0     0.0      5.9459    0.00 
    5781      0.670471   523.0  -4698.34    1331.0   46.98     35.9376      0.6251      1.1059     0.0     0.0      5.9453    0.00 
    5782      0.670591   522.6  -4700.59    1326.0   47.01     35.7891      0.6256      1.0985     0.0     0.0      5.9446    0.00 
    5783      0.670702   523.0  -4699.75    1330.3   47.00     35.9091      0.6254      1.0843     0.0     0.0      5.9440    0.00 
    5784      0.670828   522.8  -4701.15    1328.9   47.01     35.8615      0.6257      1.1146     0.0     0.0      5.9433    0.00 
    5785      0.670938   523.2  -4700.87    1331.7   47.01     35.9395      0.6256      1.0394     0.0     0.0      5.9427    0.00 
    5786      0.671049   523.0  -4702.00    1330.3   47.02     35.8938      0.6258      1.0801     0.0     0.0      5.9421    0.00 
    5787      0.671176   522.9  -4703.12    1330.3   47.03     35.8862      0.6261      1.0204     0.0     0.0      5.9414    0.00 
    5788      0.671285   522.7  -4703.68    1328.9   47.04     35.8443      0.6262      1.0607     0.0     0.0      5.9408    0.00 
    5789      0.671413   522.9  -4703.68    1332.4   47.04     35.9395      0.6262      1.0424     0.0     0.0      5.9401    0.00 
    5790      0.671521   523.0  -4704.24    1332.4   47.04     35.9357      0.6263      1.0081     0.0     0.0      5.9395    0.00 
    5791      0.671639   522.8  -4705.37    1331.0   47.05     35.8900      0.6265      1.0384     0.0     0.0      5.9389    0.00 
    5792      0.671747   523.0  -4705.37    1333.1   47.05     35.9471      0.6265      1.0201     0.0     0.0      5.9383    0.00 
    5793      0.671874   522.9  -4706.77    1331.7   47.07     35.8995      0.6267      1.0671     0.0     0.0      5.9376    0.00 
    5794      0.671984   522.7  -4707.34    1332.4   47.07     35.9147      0.6268      1.0482     0.0     0.0      5.9370    0.00 
    5795      0.672109   522.9  -4707.62    1333.1   47.08     35.9318      0.6269      1.0360     0.0     0.0      5.9363    0.00 
    5796      0.672217   522.6  -4710.15    1330.3   47.10     35.8386      0.6274      1.0328     0.0     0.0      5.9357    0.00 
    5797      0.672326   522.9  -4708.74    1332.4   47.09     35.9052      0.6271      1.0240     0.0     0.0      5.9351    0.00 
    5798      0.672454   522.9  -4708.74    1335.9   47.09     36.0003      0.6271      1.0282     0.0     0.0      5.9344    0.00 
    5799      0.672572   522.9  -4709.87    1333.1   47.10     35.9166      0.6273      1.0159     0.0     0.0      5.9337    0.00 
    5800      0.672680   522.8  -4710.71    1332.4   47.11     35.8918      0.6275      1.0676     0.0     0.0      5.9331    0.00 
    5801      0.672790   522.7  -4711.55    1331.7   47.12     35.8671      0.6276      1.0524     0.0     0.0      5.9325    0.00 
    5802      0.672919   522.5  -4713.24    1331.0   47.13     35.8366      0.6280      1.0714     0.0     0.0      5.9318    0.00 
    5803      0.673027   522.7  -4712.96    1332.4   47.13     35.8766      0.6279      1.0529     0.0     0.0      5.9312    0.00 
    5804      0.673153   522.6  -4713.52    1333.8   47.14     35.9107      0.6280      1.0368     0.0     0.0      5.9305    0.00 
    5805      0.673262   522.5  -4715.21    1330.3   47.15     35.8043      0.6283      1.0663     0.0     0.0      5.9299    0.00 
    5806      0.673372   523.0  -4713.52    1337.3   47.14     36.0057      0.6280      1.0843     0.0     0.0      5.9293    0.00 
    5807      0.673499   522.9  -4714.08    1338.0   47.14     36.0209      0.6281      1.0929     0.0     0.0      5.9285    0.00 
    5808      0.673618   522.4  -4717.46    1331.7   47.17     35.8270      0.6288      1.1021     0.0     0.0      5.9279    0.00 
    5809      0.673726   522.5  -4717.46    1332.4   47.17     35.8460      0.6288      1.0752     0.0     0.0      5.9273    0.00 
    5810      0.673836   522.6  -4717.74    1333.8   47.18     35.8821      0.6288      1.0850     0.0     0.0      5.9267    0.00 
    5811      0.673963   522.7  -4718.30    1335.2   47.18     35.9162      0.6289      1.0811     0.0     0.0      5.9260    0.00 
    5812      0.674071   522.7  -4718.30    1335.9   47.18     35.9352      0.6289      1.0734     0.0     0.0      5.9254    0.00 
    5813      0.674197   522.5  -4719.99    1333.1   47.20     35.8478      0.6292      1.0799     0.0     0.0      5.9247    0.00 
    5814      0.674307   522.7  -4719.99    1335.9   47.20     35.9238      0.6292      1.1149     0.0     0.0      5.9241    0.00 
    5815      0.674416   522.6  -4720.83    1335.9   47.21     35.9180      0.6294      1.1205     0.0     0.0      5.9235    0.00 
    5816      0.674537   522.6  -4721.67    1333.8   47.22     35.8554      0.6296      1.1079     0.0     0.0      5.9229    0.00 
    5817      0.674645   522.6  -4721.95    1335.9   47.22     35.9104      0.6296      1.1181     0.0     0.0      5.9223    0.00 
    5818      0.674774   522.6  -4722.52    1335.9   47.23     35.9065      0.6297      1.0724     0.0     0.0      5.9216    0.00 
    5819      0.674883   522.6  -4723.92    1334.5   47.24     35.8591      0.6300      1.1093     0.0     0.0      5.9210    0.00 
    5820      0.675008   522.5  -4724.20    1335.2   47.24     35.8761      0.6300      1.0999     0.0     0.0      5.9203    0.00 
    5821      0.675118   522.4  -4725.33    1334.5   47.25     35.8495      0.6303      1.0833     0.0     0.0      5.9197    0.00 
    5822      0.675227   522.5  -4726.17    1335.9   47.26     35.8817      0.6304      1.0823     0.0     0.0      5.9191    0.00 
    5823      0.675353   522.5  -4726.17    1335.9   47.26     35.8817      0.6304      1.0258     0.0     0.0      5.9184    0.00 
    5824      0.675470   522.4  -4727.86    1335.9   47.28     35.8702      0.6307      1.0317     0.0     0.0      5.9178    0.00 
    5825      0.675578   522.6  -4727.30    1338.0   47.27     35.9309      0.6306      1.0025     0.0     0.0      5.9172    0.00 
    5826      0.675704   522.7  -4727.30    1338.7   47.27     35.9498      0.6306      1.0157     0.0     0.0      5.9165    0.00 
    5827      0.675813   522.6  -4728.70    1335.9   47.29     35.8645      0.6309      1.0052     0.0     0.0      5.9159    0.00 
    5828      0.675922   522.7  -4728.70    1338.7   47.29     35.9402      0.6309      1.0111     0.0     0.0      5.9153    0.00 
    5829      0.676048   522.4  -4730.39    1338.0   47.30     35.9098      0.6312      1.0192     0.0     0.0      5.9146    0.00 
    5830      0.676158   522.6  -4730.39    1338.0   47.30     35.9098      0.6312      1.0311     0.0     0.0      5.9140    0.00 
    5831      0.676286   522.4  -4731.51    1336.6   47.32     35.8643      0.6314      1.0895     0.0     0.0      5.9132    0.00 
    5832      0.676394   522.6  -4731.79    1337.3   47.32     35.8813      0.6315      1.0587     0.0     0.0      5.9127    0.00 
    5833      0.676512   522.6  -4732.36    1338.7   47.32     35.9153      0.6316      1.1221     0.0     0.0      5.9120    0.00 
    5834      0.676620   522.4  -4733.20    1338.0   47.33     35.8906      0.6317      1.0715     0.0     0.0      5.9114    0.00 
    5835      0.676747   522.5  -4734.04    1338.0   47.34     35.8849      0.6319      1.1534     0.0     0.0      5.9107    0.00 
    5836      0.676858   522.4  -4734.32    1339.4   47.34     35.9208      0.6320      1.1096     0.0     0.0      5.9101    0.00 
    5837      0.676967   522.4  -4734.89    1339.4   47.35     35.9170      0.6321      1.1101     0.0     0.0      5.9095    0.00 
    5838      0.677094   522.4  -4736.01    1338.0   47.36     35.8715      0.6323      1.0763     0.0     0.0      5.9088    0.00 
    5839      0.677203   522.4  -4736.85    1338.0   47.37     35.8657      0.6324      1.0050     0.0     0.0      5.9082    0.00 
    5840      0.677329   521.8  -4739.95    1333.1   47.40     35.7123      0.6330      1.0261     0.0     0.0      5.9075    0.00 
    5841      0.677431   522.6  -4736.57    1343.0   47.37     36.0001      0.6324      0.9351     0.0     0.0      5.9069    0.00 
    5842      0.677557   522.4  -4738.54    1339.4   47.39     35.8921      0.6328      0.9425     0.0     0.0      5.9062    0.00 
    5843      0.677667   522.4  -4739.38    1339.4   47.39     35.8863      0.6329      0.8423     0.0     0.0      5.9056    0.00 
    5844      0.677777   522.4  -4739.38    1340.8   47.39     35.9241      0.6329      0.8965     0.0     0.0      5.9050    0.00 
    5845      0.677903   522.3  -4740.23    1340.1   47.40     35.8995      0.6331      0.8473     0.0     0.0      5.9043    0.00 
    5846      0.678013   522.6  -4739.66    1342.3   47.40     35.9600      0.6330      0.8987     0.0     0.0      5.9037    0.00 
    5847      0.678125   522.6  -4740.23    1343.7   47.40     35.9940      0.6331      0.8717     0.0     0.0      5.9031    0.00 
    5848      0.678251   522.5  -4741.07    1343.7   47.41     35.9882      0.6332      0.9122     0.0     0.0      5.9024    0.00 
    5849      0.678361   522.4  -4742.48    1341.6   47.42     35.9219      0.6335      0.9763     0.0     0.0      5.9018    0.00 
    5850      0.678480   522.6  -4741.91    1344.4   47.42     36.0014      0.6334      1.0052     0.0     0.0      5.9012    0.00 
    5851      0.678591   522.5  -4743.32    1343.7   47.43     35.9728      0.6337      1.0766     0.0     0.0      5.9006    0.00 
    5852      0.678717   522.4  -4744.16    1344.4   47.44     35.9860      0.6338      1.0853     0.0     0.0      5.8999    0.00 
    5853      0.678826   522.3  -4745.57    1341.6   47.46     35.9008      0.6341      1.1041     0.0     0.0      5.8993    0.00 
    5854      0.678937   522.5  -4745.01    1344.4   47.45     35.9802      0.6340      1.1632     0.0     0.0      5.8987    0.00 
    5855      0.679063   522.3  -4745.85    1343.7   47.46     35.9555      0.6342      1.1444     0.0     0.0      5.8980    0.00 
    5856      0.679172   522.4  -4746.97    1343.0   47.47     35.9289      0.6344      1.1516     0.0     0.0      5.8974    0.00 
    5857      0.679300   522.4  -4747.82    1344.4   47.48     35.9609      0.6345      1.1255     0.0     0.0      5.8967    0.00 
    5858      0.679418   522.5  -4747.54    1345.1   47.48     35.9817      0.6345      1.1403     0.0     0.0      5.8960    0.00 
    5859      0.679528   522.1  -4750.07    1343.0   47.50     35.9078      0.6350      1.1086     0.0     0.0      5.8954    0.00 
    5860      0.679637   522.4  -4749.22    1344.4   47.49     35.9513      0.6348      1.0724     0.0     0.0      5.8948    0.00 
    5861      0.679763   522.4  -4750.91    1343.7   47.51     35.9209      0.6351      1.0653     0.0     0.0      5.8941    0.00 
    5862      0.679874   522.4  -4750.91    1344.4   47.51     35.9398      0.6351      1.0368     0.0     0.0      5.8935    0.00 
    5863      0.679983   522.1  -4752.88    1340.8   47.53     35.8320      0.6355      1.0662     0.0     0.0      5.8929    0.00 
    5864      0.680110   522.6  -4750.91    1349.3   47.51     36.0718      0.6351      1.0221     0.0     0.0      5.8922    0.00 
    5865      0.680220   522.3  -4752.31    1346.5   47.52     35.9867      0.6354      1.0481     0.0     0.0      5.8916    0.00 
    5866      0.680356   522.3  -4753.44    1345.8   47.53     35.9601      0.6356      1.0210     0.0     0.0      5.8909    0.00 
    5867      0.680448   522.3  -4754.00    1345.8   47.54     35.9563      0.6357      1.0522     0.0     0.0      5.8904    0.00 
    5868      0.680574   522.4  -4754.00    1347.2   47.54     35.9940      0.6357      1.0705     0.0     0.0      5.8897    0.00 
    5869      0.680684   522.4  -4754.84    1345.8   47.55     35.9505      0.6359      1.0787     0.0     0.0      5.8891    0.00 
    5870      0.680794   522.2  -4756.25    1345.8   47.56     35.9409      0.6361      1.0550     0.0     0.0      5.8885    0.00 
    5871      0.680920   521.7  -4758.50    1342.3   47.58     35.8313      0.6366      1.0458     0.0     0.0      5.8878    0.00 
    5872      0.681030   522.3  -4757.09    1345.8   47.57     35.9351      0.6363      1.0427     0.0     0.0      5.8872    0.00 
    5873      0.681158   522.3  -4757.94    1348.6   47.58     36.0047      0.6365      1.0161     0.0     0.0      5.8865    0.00 
    5874      0.681266   522.2  -4758.50    1345.8   47.58     35.9255      0.6366      1.0009     0.0     0.0      5.8859    0.00 
    5875      0.681385   522.4  -4758.78    1347.2   47.59     35.9612      0.6366      1.0102     0.0     0.0      5.8852    0.00 
    5876      0.681494   522.2  -4759.34    1345.8   47.59     35.9197      0.6367      1.0056     0.0     0.0      5.8847    0.00 
    5877      0.681623   522.1  -4761.03    1344.4   47.61     35.8705      0.6370      1.0186     0.0     0.0      5.8839    0.00 
    5878      0.681731   522.2  -4760.75    1347.2   47.61     35.9477      0.6370      1.0075     0.0     0.0      5.8834    0.00 
    5879      0.681839   522.2  -4761.31    1349.3   47.61     36.0003      0.6371      1.0317     0.0     0.0      5.8828    0.00 
    5880      0.681966   522.3  -4761.87    1348.6   47.62     35.9777      0.6372      1.0610     0.0     0.0      5.8821    0.00 
    5881      0.682076   522.3  -4762.15    1350.0   47.62     36.0134      0.6373      1.1105     0.0     0.0      5.8815    0.00 
    5882      0.682185   522.2  -4762.72    1350.0   47.63     36.0095      0.6374      1.1409     0.0     0.0      5.8809    0.00 
    5883      0.682303   522.1  -4764.68    1347.2   47.65     35.9207      0.6377      1.1891     0.0     0.0      5.8802    0.00 
    5884      0.682429   522.0  -4765.81    1348.6   47.66     35.9506      0.6380      1.1594     0.0     0.0      5.8796    0.00 
    5885      0.682539   522.1  -4766.09    1347.2   47.66     35.9111      0.6380      1.2075     0.0     0.0      5.8790    0.00 
    5886      0.682649   522.2  -4765.81    1349.3   47.66     35.9694      0.6380      1.1711     0.0     0.0      5.8783    0.00 
    5887      0.682774   522.2  -4767.21    1347.9   47.67     35.9222      0.6382      1.1615     0.0     0.0      5.8777    0.00 
    5888      0.682882   521.9  -4768.34    1347.2   47.68     35.8956      0.6384      1.1524     0.0     0.0      5.8771    0.00 
    5889      0.683011   522.1  -4768.06    1349.3   47.68     35.9540      0.6384      1.1358     0.0     0.0      5.8764    0.00 
    5890      0.683119   521.9  -4770.31    1345.8   47.70     35.8445      0.6388      1.1524     0.0     0.0      5.8758    0.00 
    5891      0.683245   522.1  -4769.74    1350.0   47.70     35.9612      0.6387      1.0644     0.0     0.0      5.8751    0.00 
    5892      0.683347   521.9  -4770.59    1347.2   47.71     35.8802      0.6389      1.1043     0.0     0.0      5.8745    0.00 
    5893      0.683474   522.0  -4771.15    1349.3   47.71     35.9327      0.6390      1.0203     0.0     0.0      5.8738    0.00 
    5894      0.683584   521.9  -4772.27    1348.6   47.72     35.9062      0.6392      1.0937     0.0     0.0      5.8732    0.00 
    5895      0.683710   521.9  -4772.27    1350.7   47.72     35.9626      0.6392      1.0405     0.0     0.0      5.8725    0.00 
    5896      0.683819   522.1  -4771.99    1352.1   47.72     36.0021      0.6391      1.0690     0.0     0.0      5.8719    0.00 
    5897      0.683929   521.7  -4774.52    1347.2   47.75     35.8532      0.6396      1.0501     0.0     0.0      5.8713    0.00 
    5898      0.684056   522.0  -4773.96    1351.4   47.74     35.9698      0.6395      1.0109     0.0     0.0      5.8706    0.00 
    5899      0.684165   521.6  -4775.93    1347.2   47.76     35.8436      0.6399      1.0859     0.0     0.0      5.8701    0.00 
    5900      0.684283   522.1  -4774.80    1352.1   47.75     35.9827      0.6397      1.0120     0.0     0.0      5.8694    0.00 
    5901      0.684391   521.3  -4777.05    1347.9   47.77     35.8546      0.6401      1.0694     0.0     0.0      5.8688    0.00 
    5902      0.684519   521.9  -4777.33    1349.3   47.77     35.8902      0.6402      0.9797     0.0     0.0      5.8681    0.00 
    5903      0.684627   521.9  -4777.33    1351.4   47.77     35.9465      0.6402      1.0394     0.0     0.0      5.8675    0.00 
    5904      0.684753   521.9  -4778.46    1350.7   47.78     35.9200      0.6404      0.9959     0.0     0.0      5.8668    0.00 
    5905      0.684864   522.0  -4777.90    1353.6   47.78     35.9990      0.6403      1.0100     0.0     0.0      5.8662    0.00 
    5906      0.684973   521.9  -4779.02    1351.4   47.79     35.9349      0.6405      1.0055     0.0     0.0      5.8656    0.00 
    5907      0.685102   521.9  -4779.58    1352.8   47.80     35.9686      0.6406      0.9773     0.0     0.0      5.8649    0.00 
    5908      0.685212   521.7  -4781.55    1350.0   47.82     35.8800      0.6410      1.0156     0.0     0.0      5.8643    0.00 
    5909      0.685330   521.7  -4781.55    1350.0   47.82     35.8800      0.6410      0.9662     0.0     0.0      5.8637    0.00 
    5910      0.685440   521.9  -4781.55    1352.1   47.82     35.9363      0.6410      1.0155     0.0     0.0      5.8631    0.00 
    5911      0.685549   521.7  -4782.11    1352.8   47.82     35.9512      0.6411      0.9632     0.0     0.0      5.8625    0.00 
    5912      0.685676   521.7  -4783.24    1352.8   47.83     35.9434      0.6413      1.0052     0.0     0.0      5.8618    0.00 
    5913      0.685786   521.9  -4783.24    1354.3   47.83     35.9809      0.6413      0.9829     0.0     0.0      5.8612    0.00 
    5914      0.685913   521.9  -4783.80    1355.0   47.84     35.9958      0.6414      1.0115     0.0     0.0      5.8605    0.00 
    5915      0.686023   521.9  -4784.92    1355.7   47.85     36.0068      0.6416      1.0116     0.0     0.0      5.8599    0.00 
    5916      0.686135   521.9  -4784.92    1356.4   47.85     36.0255      0.6416      1.0307     0.0     0.0      5.8593    0.00 
    5917      0.686255   521.8  -4786.33    1355.7   47.86     35.9971      0.6419      1.0250     0.0     0.0      5.8587    0.00 
    5918      0.686364   521.9  -4786.33    1357.1   47.86     36.0345      0.6419      1.0359     0.0     0.0      5.8581    0.00 
    5919      0.686491   521.9  -4787.45    1355.7   47.87     35.9893      0.6421      1.0335     0.0     0.0      5.8574    0.00 
    5920      0.686601   521.7  -4788.30    1355.0   47.88     35.9647      0.6423      1.0429     0.0     0.0      5.8568    0.00 
    5921      0.686709   521.7  -4788.58    1355.0   47.89     35.9628      0.6423      1.0766     0.0     0.0      5.8562    0.00 
    5922      0.686837   522.0  -4787.73    1358.5   47.88     36.0623      0.6422      1.0523     0.0     0.0      5.8555    0.00 
    5923      0.686948   521.6  -4790.55    1354.3   47.91     35.9305      0.6427      1.0607     0.0     0.0      5.8549    0.00 
    5924      0.687074   521.7  -4790.83    1355.7   47.91     35.9660      0.6427      1.0297     0.0     0.0      5.8542    0.00 
    5925      0.687191   521.7  -4791.67    1357.1   47.92     35.9976      0.6429      1.0432     0.0     0.0      5.8536    0.00 
    5926      0.687300   521.8  -4791.67    1357.1   47.92     35.9976      0.6429      1.0316     0.0     0.0      5.8530    0.00 
    5927      0.687408   521.8  -4791.67    1357.8   47.92     36.0163      0.6429      1.0447     0.0     0.0      5.8524    0.00 
    5928      0.687536   522.1  -4792.51    1360.6   47.93     36.0854      0.6431      1.0071     0.0     0.0      5.8517    0.00 
    5929      0.687644   521.6  -4794.20    1352.8   47.94     35.8679      0.6434      1.0321     0.0     0.0      5.8511    0.00 
    5930      0.687770   521.7  -4794.48    1357.1   47.94     35.9782      0.6434      1.0125     0.0     0.0      5.8504    0.00 
    5931      0.687881   521.7  -4794.76    1357.8   47.95     35.9950      0.6435      1.0507     0.0     0.0      5.8498    0.00 
    5932      0.687991   521.9  -4795.04    1359.2   47.95     36.0304      0.6436      1.0279     0.0     0.0      5.8492    0.00 
    5933      0.688119   521.8  -4795.89    1358.5   47.96     36.0059      0.6437      1.0505     0.0     0.0      5.8485    0.00 
    5934      0.688220   521.8  -4796.45    1358.5   47.96     36.0020      0.6438      1.0349     0.0     0.0      5.8480    0.00 
    5935      0.688347   521.7  -4797.57    1358.5   47.98     35.9942      0.6440      1.0954     0.0     0.0      5.8473    0.00 
    5936      0.688457   521.6  -4798.70    1357.1   47.99     35.9491      0.6443      1.0944     0.0     0.0      5.8467    0.00 
    5937      0.688566   521.9  -4797.57    1360.6   47.98     36.0503      0.6440      1.1280     0.0     0.0      5.8461    0.00 
    5938      0.688693   521.7  -4799.26    1358.5   47.99     35.9825      0.6444      1.1212     0.0     0.0      5.8454    0.00 
    5939      0.688805   521.9  -4799.54    1361.3   48.00     36.0554      0.6444      1.1390     0.0     0.0      5.8448    0.00 
    5940      0.688914   521.6  -4801.23    1357.8   48.01     35.9502      0.6447      1.1518     0.0     0.0      5.8442    0.00 
    5941      0.689041   521.5  -4801.51    1358.5   48.02     35.9670      0.6448      1.1373     0.0     0.0      5.8435    0.00 
    5942      0.689162   521.6  -4802.35    1358.5   48.02     35.9612      0.6450      1.1770     0.0     0.0      5.8428    0.00 
    5943      0.689271   521.8  -4802.07    1360.6   48.02     36.0191      0.6449      1.0933     0.0     0.0      5.8423    0.00 
    5944      0.689379   521.3  -4804.88    1357.1   48.05     35.9063      0.6454      1.1353     0.0     0.0      5.8417    0.00 
    5945      0.689505   521.7  -4803.76    1359.9   48.04     35.9888      0.6452      1.0392     0.0     0.0      5.8410    0.00 
    5946      0.689614   521.6  -4805.16    1359.9   48.05     35.9790      0.6455      1.0959     0.0     0.0      5.8404    0.00 
    5947      0.689741   521.6  -4806.01    1358.5   48.06     35.9359      0.6457      1.0103     0.0     0.0      5.8397    0.00 
    5948      0.689849   521.6  -4805.73    1361.3   48.06     36.0125      0.6456      1.0372     0.0     0.0      5.8391    0.00 
    5949      0.689957   521.4  -4806.29    1359.9   48.06     35.9713      0.6457      0.9790     0.0     0.0      5.8385    0.00 
    5950      0.690086   521.6  -4806.57    1362.0   48.07     36.0253      0.6458      1.0065     0.0     0.0      5.8378    0.00 
    5951      0.690204   521.4  -4808.82    1360.6   48.09     35.9724      0.6462      1.0217     0.0     0.0      5.8372    0.00 
    5952      0.690314   521.7  -4807.69    1364.1   48.08     36.0735      0.6460      1.0023     0.0     0.0      5.8366    0.00 
    5953      0.690422   521.5  -4809.10    1362.0   48.09     36.0078      0.6463      1.0567     0.0     0.0      5.8360    0.00 
    5954      0.690549   521.7  -4808.82    1364.8   48.09     36.0843      0.6462      0.9953     0.0     0.0      5.8353    0.00 
    5955      0.690659   521.3  -4811.07    1359.9   48.11     35.9382      0.6466      1.0760     0.0     0.0      5.8347    0.00 
    5956      0.690784   521.6  -4810.79    1362.7   48.11     36.0147      0.6466      1.0424     0.0     0.0      5.8340    0.00 
    5957      0.690895   521.6  -4811.07    1362.7   48.11     36.0128      0.6466      1.0819     0.0     0.0      5.8334    0.00 
    5958      0.691006   521.3  -4812.47    1360.6   48.12     35.9471      0.6469      1.0525     0.0     0.0      5.8328    0.00 
    5959      0.691126   521.3  -4813.32    1361.3   48.13     35.9599      0.6471      1.0555     0.0     0.0      5.8322    0.00 
    5960      0.691235   521.3  -4814.16    1362.0   48.14     35.9727      0.6472      1.0336     0.0     0.0      5.8316    0.00 
    5961      0.691360   521.6  -4813.88    1363.4   48.14     36.0119      0.6472      1.0157     0.0     0.0      5.8309    0.00 
    5962      0.691469   521.6  -4813.88    1364.1   48.14     36.0305      0.6472      1.0277     0.0     0.0      5.8303    0.00 
    5963      0.691597   521.4  -4815.85    1363.4   48.16     35.9982      0.6476      1.0001     0.0     0.0      5.8296    0.00 
    5964      0.691705   521.4  -4816.13    1362.7   48.16     35.9776      0.6476      1.0296     0.0     0.0      5.8290    0.00 
    5965      0.691831   521.6  -4815.85    1365.5   48.16     36.0541      0.6476      1.0000     0.0     0.0      5.8284    0.00 
    5966      0.691941   521.3  -4817.25    1364.1   48.17     36.0071      0.6478      1.0331     0.0     0.0      5.8278    0.00 
    5967      0.692050   521.4  -4818.09    1363.4   48.18     35.9826      0.6480      1.0174     0.0     0.0      5.8272    0.00 
    5968      0.692170   521.4  -4818.38    1364.8   48.18     36.0179      0.6481      1.0375     0.0     0.0      5.8265    0.00 
    5969      0.692278   521.6  -4818.38    1366.3   48.18     36.0551      0.6481      1.0591     0.0     0.0      5.8260    0.00 
    5970      0.692404   521.6  -4818.66    1364.8   48.19     36.0159      0.6481      1.0616     0.0     0.0      5.8253    0.00 
    5971      0.692514   521.0  -4821.75    1362.0   48.22     35.9200      0.6487      1.0464     0.0     0.0      5.8247    0.00 
    5972      0.692640   521.5  -4820.91    1366.3   48.21     36.0375      0.6485      1.0582     0.0     0.0      5.8240    0.00 
    5973      0.692748   521.7  -4820.91    1368.4   48.21     36.0934      0.6485      1.0457     0.0     0.0      5.8234    0.00 
    5974      0.692859   521.4  -4822.59    1364.8   48.23     35.9886      0.6489      1.0332     0.0     0.0      5.8228    0.00 
    5975      0.692987   521.4  -4823.15    1366.3   48.23     36.0219      0.6490      1.0385     0.0     0.0      5.8221    0.00 
    5976      0.693089   521.5  -4823.15    1367.0   48.23     36.0405      0.6490      1.0042     0.0     0.0      5.8216    0.00 
    5977      0.693215   521.2  -4824.84    1365.5   48.25     35.9916      0.6493      1.0530     0.0     0.0      5.8209    0.00 
    5978      0.693325   521.6  -4824.00    1367.0   48.24     36.0346      0.6491      1.0167     0.0     0.0      5.8203    0.00 
    5979      0.693452   521.2  -4825.40    1364.8   48.25     35.9691      0.6494      1.0477     0.0     0.0      5.8196    0.00 
    5980      0.693560   521.4  -4825.12    1368.4   48.25     36.0640      0.6494      1.0188     0.0     0.0      5.8190    0.00 
    5981      0.693686   521.3  -4825.68    1368.4   48.26     36.0601      0.6495      1.0673     0.0     0.0      5.8184    0.00 
    5982      0.693796   521.3  -4827.37    1367.0   48.27     36.0111      0.6498      1.0660     0.0     0.0      5.8178    0.00 
    5983      0.693904   521.3  -4827.93    1367.0   48.28     36.0072      0.6499      1.1263     0.0     0.0      5.8172    0.00 
    5984      0.694023   521.2  -4828.78    1365.5   48.29     35.9642      0.6501      1.1381     0.0     0.0      5.8165    0.00 
    5985      0.694149   521.3  -4829.06    1369.1   48.29     36.0552      0.6501      1.1285     0.0     0.0      5.8158    0.00 
    5986      0.694256   521.0  -4831.03    1364.1   48.31     35.9114      0.6505      1.1632     0.0     0.0      5.8153    0.00 
    5987      0.694365   521.2  -4830.18    1369.8   48.30     36.0659      0.6503      1.0953     0.0     0.0      5.8147    0.00 
    5988      0.694493   521.3  -4830.74    1369.8   48.31     36.0620      0.6504      1.1851     0.0     0.0      5.8140    0.00 
    5989      0.694601   521.4  -4830.74    1369.8   48.31     36.0620      0.6504      1.1061     0.0     0.0      5.8134    0.00 
    5990      0.694727   521.2  -4832.43    1368.4   48.32     36.0131      0.6508      1.1508     0.0     0.0      5.8127    0.00 
    5991      0.694838   521.0  -4833.84    1367.7   48.34     35.9847      0.6510      1.0834     0.0     0.0      5.8121    0.00 
    5992      0.694947   521.1  -4834.40    1366.3   48.34     35.9437      0.6511      1.0752     0.0     0.0      5.8115    0.00 
    5993      0.695066   520.7  -4836.65    1363.4   48.37     35.8538      0.6516      1.0204     0.0     0.0      5.8109    0.00 
    5994      0.695194   521.2  -4834.96    1369.1   48.35     36.0140      0.6513      0.9854     0.0     0.0      5.8102    0.00 
    5995      0.695304   521.2  -4835.80    1369.8   48.36     36.0267      0.6514      0.9965     0.0     0.0      5.8096    0.00 
    5996      0.695413   521.3  -4835.24    1371.2   48.35     36.0677      0.6513      0.9668     0.0     0.0      5.8090    0.00 
    5997      0.695538   521.2  -4836.93    1368.4   48.37     35.9817      0.6516      1.0029     0.0     0.0      5.8083    0.00 
    5998      0.695648   521.3  -4836.65    1371.2   48.37     36.0579      0.6516      1.0040     0.0     0.0      5.8077    0.00 
    5999      0.695759   521.1  -4837.77    1369.8   48.38     36.0130      0.6518      1.0274     0.0     0.0      5.8071    0.00 
    6000      0.695885   521.2  -4838.90    1370.5   48.39     36.0237      0.6520      1.0252     0.0     0.0      5.8065    0.00 
    6001      0.696004   521.2  -4838.90    1371.9   48.39     36.0608      0.6520      1.0510     0.0     0.0      5.8058    0.00 
    6002      0.696113   521.2  -4839.18    1371.9   48.39     36.0588      0.6521      1.0665     0.0     0.0      5.8052    0.00 
    6003      0.696224   521.0  -4841.99    1369.1   48.42     35.9650      0.6526      1.1064     0.0     0.0      5.8046    0.00 
    6004      0.696350   521.2  -4841.15    1371.2   48.41     36.0265      0.6525      1.1118     0.0     0.0      5.8040    0.00 
    6005      0.696458   521.0  -4842.55    1371.2   48.43     36.0167      0.6527      1.1398     0.0     0.0      5.8034    0.00 
    6006      0.696587   521.1  -4842.55    1371.9   48.43     36.0352      0.6527      1.0890     0.0     0.0      5.8027    0.00 
    6007      0.696695   521.2  -4843.40    1372.6   48.43     36.0479      0.6529      1.0967     0.0     0.0      5.8021    0.00 
    6008      0.696805   521.3  -4843.68    1374.0   48.44     36.0830      0.6529      1.0519     0.0     0.0      5.8015    0.00 
    6009      0.696934   521.2  -4844.24    1374.0   48.44     36.0790      0.6531      1.0829     0.0     0.0      5.8008    0.00 
    6010      0.697034   521.0  -4845.08    1372.6   48.45     36.0361      0.6532      1.0425     0.0     0.0      5.8003    0.00 
    6011      0.697161   521.0  -4845.64    1373.3   48.46     36.0507      0.6533      1.0493     0.0     0.0      5.7996    0.00 
    6012      0.697270   521.0  -4847.05    1371.9   48.47     36.0038      0.6536      1.0427     0.0     0.0      5.7990    0.00 
    6013      0.697397   521.0  -4847.61    1371.9   48.48     35.9999      0.6537      1.0197     0.0     0.0      5.7983    0.00 
    6014      0.697507   520.9  -4847.89    1374.0   48.48     36.0535      0.6538      1.0255     0.0     0.0      5.7978    0.00 
    6015      0.697615   521.1  -4847.89    1374.0   48.48     36.0535      0.6538      1.0093     0.0     0.0      5.7972    0.00 
    6016      0.697741   521.1  -4848.74    1374.0   48.49     36.0476      0.6539      1.0267     0.0     0.0      5.7965    0.00 
    6017      0.697850   521.1  -4849.02    1375.4   48.49     36.0826      0.6540      0.9987     0.0     0.0      5.7959    0.00 
    6018      0.697966   521.1  -4849.86    1375.4   48.50     36.0767      0.6541      1.0245     0.0     0.0      5.7953    0.00 
    6019      0.698095   520.9  -4850.42    1374.7   48.50     36.0543      0.6543      1.0250     0.0     0.0      5.7946    0.00 
    6020      0.698203   520.8  -4851.83    1372.6   48.52     35.9889      0.6545      1.0574     0.0     0.0      5.7940    0.00 
    6021      0.698311   520.8  -4852.67    1373.3   48.53     36.0015      0.6547      1.0285     0.0     0.0      5.7934    0.00 
    6022      0.698438   520.8  -4852.39    1375.4   48.52     36.0590      0.6546      1.0850     0.0     0.0      5.7927    0.00 
    6023      0.698548   521.0  -4852.67    1375.4   48.53     36.0570      0.6547      1.0693     0.0     0.0      5.7921    0.00 
    6024      0.698657   520.9  -4854.36    1375.4   48.54     36.0452      0.6550      1.0971     0.0     0.0      5.7915    0.00 
    6025      0.698785   521.0  -4854.08    1376.8   48.54     36.0842      0.6550      1.1004     0.0     0.0      5.7908    0.00 
    6026      0.698906   521.3  -4852.95    1380.4   48.53     36.1845      0.6547      1.1040     0.0     0.0      5.7902    0.00 
    6027      0.699016   520.7  -4856.89    1374.0   48.57     35.9905      0.6555      1.1256     0.0     0.0      5.7896    0.00 
    6028      0.699124   520.8  -4857.17    1374.0   48.57     35.9885      0.6556      1.0804     0.0     0.0      5.7890    0.00 
    6029      0.699249   520.8  -4857.73    1375.4   48.58     36.0216      0.6557      1.0746     0.0     0.0      5.7883    0.00 
    6030      0.699358   520.8  -4858.29    1375.4   48.58     36.0176      0.6558      1.0125     0.0     0.0      5.7878    0.00 
    6031      0.699485   520.6  -4859.70    1372.6   48.60     35.9339      0.6561      1.0219     0.0     0.0      5.7871    0.00 
    6032      0.699594   520.9  -4859.14    1375.4   48.59     36.0117      0.6559      0.9903     0.0     0.0      5.7865    0.00 
    6033      0.699702   521.1  -4858.57    1379.7   48.59     36.1265      0.6558      0.9942     0.0     0.0      5.7859    0.00 
    6034      0.699830   521.0  -4859.14    1377.5   48.59     36.0672      0.6559      1.0029     0.0     0.0      5.7852    0.00 
    6035      0.699947   521.0  -4860.26    1377.5   48.60     36.0593      0.6562      1.0041     0.0     0.0      5.7846    0.00 
    6036      0.700057   520.8  -4862.23    1374.7   48.62     35.9716      0.6565      1.0532     0.0     0.0      5.7840    0.00 
    6037      0.700166   521.0  -4861.39    1379.7   48.61     36.1068      0.6564      1.0592     0.0     0.0      5.7834    0.00 
    6038      0.700293   521.1  -4860.82    1381.1   48.61     36.1477      0.6563      1.0719     0.0     0.0      5.7828    0.00 
    6039      0.700403   520.6  -4864.48    1375.4   48.64     35.9743      0.6570      1.0952     0.0     0.0      5.7822    0.00 
    6040      0.700529   520.7  -4864.76    1378.3   48.65     36.0462      0.6570      1.1091     0.0     0.0      5.7815    0.00 
    6041      0.700637   520.9  -4864.48    1377.5   48.64     36.0297      0.6570      1.1520     0.0     0.0      5.7809    0.00 
    6042      0.700746   520.8  -4864.76    1378.3   48.65     36.0462      0.6570      1.1303     0.0     0.0      5.7803    0.00 
    6043      0.700868   520.7  -4866.45    1377.5   48.66     36.0159      0.6574      1.1034     0.0     0.0      5.7797    0.00 
    6044      0.700977   520.6  -4867.85    1376.1   48.68     35.9691      0.6576      1.0569     0.0     0.0      5.7791    0.00 
    6045      0.701102   520.8  -4867.01    1377.5   48.67     36.0119      0.6575      1.0677     0.0     0.0      5.7784    0.00 
    6046      0.701210   520.8  -4867.29    1380.4   48.67     36.0838      0.6575      1.0225     0.0     0.0      5.7779    0.00 
    6047      0.701339   520.8  -4868.41    1379.7   48.68     36.0574      0.6578      1.0034     0.0     0.0      5.7772    0.00 
    6048      0.701447   520.8  -4868.98    1379.7   48.69     36.0535      0.6579      0.9897     0.0     0.0      5.7766    0.00 
    6049      0.701572   520.7  -4869.82    1379.7   48.70     36.0475      0.6580      0.9977     0.0     0.0      5.7759    0.00 
    6050      0.701681   520.8  -4870.38    1378.3   48.70     36.0067      0.6581      0.9884     0.0     0.0      5.7753    0.00 
    6051      0.701792   521.0  -4870.38    1383.2   48.70     36.1358      0.6581      1.0107     0.0     0.0      5.7747    0.00 
    6052      0.701908   520.8  -4871.51    1380.4   48.72     36.0541      0.6584      0.9811     0.0     0.0      5.7741    0.00 
    6053      0.702035   520.7  -4872.35    1379.0   48.72     36.0113      0.6585      1.0156     0.0     0.0      5.7734    0.00 
    6054      0.702143   520.8  -4872.35    1381.8   48.72     36.0850      0.6585      1.0417     0.0     0.0      5.7728    0.00 
    6055      0.702269   520.9  -4872.07    1382.5   48.72     36.1054      0.6585      1.0570     0.0     0.0      5.7722    0.00 
    6056      0.702379   520.5  -4874.88    1378.3   48.75     35.9751      0.6590      1.0855     0.0     0.0      5.7716    0.00 
    6057      0.702488   520.8  -4874.04    1382.5   48.74     36.0916      0.6589      1.0670     0.0     0.0      5.7710    0.00 
    6058      0.702613   520.7  -4875.44    1381.1   48.75     36.0449      0.6591      1.1206     0.0     0.0      5.7703    0.00 
    6059      0.702722   520.7  -4875.72    1380.4   48.76     36.0245      0.6592      1.0970     0.0     0.0      5.7697    0.00 
    6060      0.702839   520.8  -4876.29    1383.2   48.76     36.0942      0.6593      1.1359     0.0     0.0      5.7691    0.00 
    6061      0.702968   520.6  -4877.13    1381.1   48.77     36.0330      0.6595      1.0952     0.0     0.0      5.7684    0.00 
    6062      0.703076   520.5  -4877.97    1381.1   48.78     36.0271      0.6596      1.1262     0.0     0.0      5.7678    0.00 
    6063      0.703185   520.5  -4878.81    1381.1   48.79     36.0211      0.6598      1.0661     0.0     0.0      5.7673    0.00 
    6064      0.703312   520.6  -4879.38    1382.5   48.79     36.0540      0.6599      1.0992     0.0     0.0      5.7666    0.00 
    6065      0.703422   520.6  -4879.66    1382.5   48.80     36.0520      0.6599      1.0510     0.0     0.0      5.7660    0.00 
    6066      0.703530   520.6  -4880.78    1382.5   48.81     36.0441      0.6602      1.0357     0.0     0.0      5.7654    0.00 
    6067      0.703656   520.6  -4881.35    1383.9   48.81     36.0769      0.6603      1.0055     0.0     0.0      5.7647    0.00 
    6068      0.703767   520.7  -4881.06    1385.3   48.81     36.1157      0.6602      0.9777     0.0     0.0      5.7641    0.00 
    6069      0.703885   520.3  -4883.31    1382.5   48.83     36.0263      0.6607      0.9719     0.0     0.0      5.7635    0.00 
    6070      0.703995   520.8  -4881.63    1386.7   48.82     36.1485      0.6603      0.9621     0.0     0.0      5.7629    0.00 
    6071      0.704122   520.7  -4882.75    1384.6   48.83     36.0854      0.6606      0.9934     0.0     0.0      5.7623    0.00 
    6072      0.704230   520.7  -4883.59    1386.0   48.84     36.1162      0.6607      0.9546     0.0     0.0      5.7617    0.00 
    6073      0.704358   520.5  -4885.28    1383.2   48.85     36.0308      0.6610      1.0211     0.0     0.0      5.7610    0.00 
    6074      0.704466   520.7  -4885.00    1385.3   48.85     36.0879      0.6610      0.9904     0.0     0.0      5.7604    0.00 
    6075      0.704574   520.5  -4885.84    1383.9   48.86     36.0452      0.6612      1.0521     0.0     0.0      5.7598    0.00
