Repository: LightForm-group/dilatometer_modelling_and_constitutive_behaviour

# dilatometer_modelling_and_constitutive_behaviour

Created with work by Inigo Howe, Patryk Jedrasiak, Hugh Shercliff

This program contains a method of testing various constitutive models and extracting the constitutive behaviour of dilatometer samples correcting for inhomogeneities in termperature, strain and strain rate. The model is currently configured to a dilatometer run under vacuum, with no active cooling during the deformation for a sample of length 10mm with a diameter of 5mm. For both heatup and deformation the temperature is fitted to the experimental central themocoupole temperature for any general temperature profile.

File: experimental_data/deformation/1/490/008_Compression_Daniel_Al_Hom1_SHT_540C_Deform_490C_1.0s-1_QuenchHeGas__1.asc (part 21 of 27)
 C:\WinTA100\DIL805.PRO\Data\Deformation\ChrisDaniel\008_Compression_Daniel_Al_Hom1_SHT_540C_Deform_490C_1.0s-1_QuenchHeGas__1.asc
     No.          Time   Tem.1        DL     Force  Strain   kf (Def.)    Phi  (D)    Phi* (D)   Tem.2   Tem.3        Poti      HF 
                     s      °C        µm         N       %       N/mm²                     1/s      °C      °C          mm       % 
    6076      0.649973   492.2  -4435.34    1305.6   44.35     37.0004      0.5715      0.9454     0.0     0.0      6.0151    0.00 
    6077      0.650084   492.4  -4434.78    1307.0   44.35     37.0441      0.5714      0.9697     0.0     0.0      6.0145    0.00 
    6078      0.650175   492.2  -4435.61    1305.6   44.36     36.9986      0.5715      1.0006     0.0     0.0      6.0140    0.00 
    6079      0.650284   492.2  -4436.72    1304.2   44.37     36.9512      0.5717      0.9801     0.0     0.0      6.0133    0.00 
    6080      0.650392   492.1  -4437.83    1304.9   44.38     36.9639      0.5719      1.0148     0.0     0.0      6.0127    0.00 
    6081      0.650495   492.2  -4437.55    1307.0   44.38     37.0257      0.5719      1.0188     0.0     0.0      6.0121    0.00 
    6082      0.650603   492.2  -4437.55    1307.7   44.38     37.0457      0.5719      1.0543     0.0     0.0      6.0115    0.00 
    6083      0.650712   492.2  -4438.93    1305.6   44.39     36.9765      0.5721      1.0377     0.0     0.0      6.0109    0.00 
    6084      0.650822   492.2  -4439.76    1306.3   44.40     36.9910      0.5723      1.0576     0.0     0.0      6.0103    0.00 
    6085      0.650930   492.1  -4440.87    1304.9   44.41     36.9437      0.5725      1.0782     0.0     0.0      6.0097    0.00 
    6086      0.651039   492.3  -4440.87    1307.0   44.41     37.0036      0.5725      1.0763     0.0     0.0      6.0090    0.00 
    6087      0.651153   492.1  -4441.70    1307.0   44.42     36.9981      0.5726      1.0798     0.0     0.0      6.0084    0.00 
    6088      0.651244   492.4  -4441.70    1308.4   44.42     37.0380      0.5726      1.0739     0.0     0.0      6.0079    0.00 
    6089      0.651352   492.4  -4442.81    1307.7   44.43     37.0107      0.5728      1.0748     0.0     0.0      6.0072    0.00 
    6090      0.651473   492.2  -4444.19    1305.6   44.44     36.9416      0.5730      1.0597     0.0     0.0      6.0065    0.00 
    6091      0.651564   492.2  -4443.91    1307.0   44.44     36.9833      0.5730      1.0766     0.0     0.0      6.0060    0.00 
    6092      0.651673   492.6  -4443.91    1309.1   44.44     37.0432      0.5730      1.0639     0.0     0.0      6.0054    0.00 
    6093      0.651783   492.1  -4446.40    1304.9   44.46     36.9069      0.5734      1.0404     0.0     0.0      6.0048    0.00 
    6094      0.651893   492.2  -4446.13    1305.6   44.46     36.9287      0.5734      1.0289     0.0     0.0      6.0041    0.00 
    6095      0.652002   492.3  -4446.13    1308.4   44.46     37.0085      0.5734      1.0119     0.0     0.0      6.0035    0.00 
    6096      0.652111   492.2  -4448.06    1307.0   44.48     36.9557      0.5737      1.0141     0.0     0.0      6.0029    0.00 
    6097      0.652220   492.2  -4448.34    1307.0   44.48     36.9539      0.5738      1.0202     0.0     0.0      6.0023    0.00 
    6098      0.652330   492.4  -4447.51    1309.8   44.48     37.0392      0.5736      1.0324     0.0     0.0      6.0017    0.00 
    6099      0.652430   492.4  -4448.62    1308.4   44.49     36.9919      0.5738      1.0587     0.0     0.0      6.0011    0.00 
    6100      0.652541   492.2  -4449.72    1307.7   44.50     36.9646      0.5740      1.0370     0.0     0.0      6.0005    0.00 
    6101      0.652650   492.1  -4450.83    1307.7   44.51     36.9572      0.5742      1.0792     0.0     0.0      5.9998    0.00 
    6102      0.652741   492.4  -4450.28    1309.8   44.50     37.0208      0.5741      1.0920     0.0     0.0      5.9993    0.00 
    6103      0.652850   492.4  -4451.11    1308.4   44.51     36.9753      0.5743      1.0966     0.0     0.0      5.9987    0.00 
    6104      0.652960   492.4  -4451.94    1309.8   44.52     37.0097      0.5744      1.0719     0.0     0.0      5.9981    0.00 
    6105      0.653069   492.3  -4452.77    1307.7   44.53     36.9444      0.5746      1.0740     0.0     0.0      5.9975    0.00 
    6106      0.653179   491.9  -4454.98    1304.9   44.55     36.8499      0.5750      1.0481     0.0     0.0      5.9968    0.00 
    6107      0.653287   492.1  -4454.98    1304.2   44.55     36.8300      0.5750      1.0031     0.0     0.0      5.9962    0.00 
    6108      0.653389   492.2  -4454.98    1308.4   44.55     36.9495      0.5750      0.9841     0.0     0.0      5.9956    0.00 
    6109      0.653498   492.2  -4455.26    1308.4   44.55     36.9477      0.5750      0.9300     0.0     0.0      5.9950    0.00 
    6110      0.653608   492.1  -4456.36    1307.7   44.56     36.9204      0.5752      0.9146     0.0     0.0      5.9944    0.00 
    6111      0.653718   492.2  -4456.36    1309.1   44.56     36.9602      0.5752      0.9012     0.0     0.0      5.9938    0.00 
    6112      0.653827   492.7  -4455.53    1312.6   44.56     37.0654      0.5751      0.9374     0.0     0.0      5.9932    0.00 
    6113      0.653919   492.4  -4457.19    1310.5   44.57     36.9946      0.5754      0.9242     0.0     0.0      5.9926    0.00 
    6114      0.654027   492.3  -4458.02    1308.4   44.58     36.9293      0.5755      0.9468     0.0     0.0      5.9920    0.00 
    6115      0.654136   492.6  -4457.19    1311.2   44.57     37.0145      0.5754      0.9826     0.0     0.0      5.9914    0.00 
    6116      0.654246   492.4  -4458.85    1310.5   44.59     36.9835      0.5757      1.0180     0.0     0.0      5.9908    0.00 
    6117      0.654348   492.1  -4460.79    1307.0   44.61     36.8710      0.5760      1.0532     0.0     0.0      5.9902    0.00 
    6118      0.654457   492.4  -4460.51    1309.1   44.61     36.9326      0.5760      1.0566     0.0     0.0      5.9896    0.00 
    6119      0.654565   492.3  -4461.34    1309.8   44.61     36.9470      0.5761      1.0863     0.0     0.0      5.9889    0.00 
    6120      0.654673   492.2  -4461.90    1309.8   44.62     36.9433      0.5762      1.0622     0.0     0.0      5.9883    0.00 
    6121      0.654781   492.2  -4462.73    1310.5   44.63     36.9576      0.5764      1.0676     0.0     0.0      5.9877    0.00 
    6122      0.654890   492.4  -4462.45    1310.5   44.62     36.9595      0.5763      1.0750     0.0     0.0      5.9871    0.00 
    6123      0.655000   492.5  -4463.00    1312.6   44.63     37.0155      0.5764      1.0926     0.0     0.0      5.9865    0.00 
    6124      0.655109   492.3  -4464.66    1307.7   44.65     36.8651      0.5767      1.0666     0.0     0.0      5.9858    0.00 
    6125      0.655219   492.4  -4464.94    1309.8   44.65     36.9230      0.5768      1.0556     0.0     0.0      5.9852    0.00 
    6126      0.655320   492.3  -4465.49    1309.8   44.65     36.9193      0.5769      1.0675     0.0     0.0      5.9847    0.00 
    6127      0.655430   492.4  -4466.04    1310.5   44.66     36.9355      0.5770      1.0572     0.0     0.0      5.9840    0.00 
    6128      0.655539   492.2  -4466.88    1309.8   44.67     36.9100      0.5771      1.0910     0.0     0.0      5.9834    0.00 
    6129      0.655630   492.4  -4466.88    1311.9   44.67     36.9697      0.5771      1.0791     0.0     0.0      5.9829    0.00 
    6130      0.655739   492.4  -4467.98    1311.2   44.68     36.9424      0.5773      1.1006     0.0     0.0      5.9823    0.00 
    6131      0.655849   492.0  -4469.92    1307.0   44.70     36.8102      0.5777      1.0755     0.0     0.0      5.9817    0.00 
    6132      0.655957   492.4  -4469.64    1309.8   44.70     36.8916      0.5776      1.0774     0.0     0.0      5.9811    0.00 
    6133      0.656067   492.6  -4469.36    1312.6   44.69     36.9729      0.5776      1.0664     0.0     0.0      5.9804    0.00 
    6134      0.656178   492.4  -4469.92    1312.6   44.70     36.9692      0.5777      1.0373     0.0     0.0      5.9798    0.00 
    6135      0.656298   492.4  -4471.58    1311.2   44.72     36.9184      0.5780      1.0171     0.0     0.0      5.9791    0.00 
    6136      0.656389   492.4  -4471.85    1311.9   44.72     36.9364      0.5780      1.0076     0.0     0.0      5.9786    0.00 
    6137      0.656499   492.3  -4472.68    1310.5   44.73     36.8912      0.5782      1.0201     0.0     0.0      5.9780    0.00 
    6138      0.656607   492.3  -4473.51    1310.5   44.74     36.8856      0.5783      0.9766     0.0     0.0      5.9774    0.00 
    6139      0.656716   492.4  -4474.07    1312.6   44.74     36.9415      0.5784      0.9530     0.0     0.0      5.9768    0.00 
    6140      0.656807   492.5  -4473.79    1313.3   44.74     36.9632      0.5784      0.9345     0.0     0.0      5.9763    0.00 
    6141      0.656916   492.4  -4474.90    1311.2   44.75     36.8962      0.5786      0.9463     0.0     0.0      5.9757    0.00 
    6142      0.657025   492.4  -4475.17    1311.9   44.75     36.9142      0.5786      0.9523     0.0     0.0      5.9750    0.00 
    6143      0.657134   492.6  -4474.90    1315.4   44.75     37.0154      0.5786      0.9631     0.0     0.0      5.9744    0.00 
    6144      0.657244   492.6  -4475.45    1316.1   44.75     37.0315      0.5787      0.9724     0.0     0.0      5.9737    0.00 
    6145      0.657345   492.4  -4477.11    1313.3   44.77     36.9410      0.5790      0.9689     0.0     0.0      5.9732    0.00 
    6146      0.657455   492.4  -4478.22    1311.2   44.78     36.8741      0.5792      0.9973     0.0     0.0      5.9726    0.00 
    6147      0.657565   492.6  -4477.66    1313.3   44.78     36.9373      0.5791      1.0289     0.0     0.0      5.9720    0.00 
    6148      0.657673   492.5  -4478.49    1314.0   44.78     36.9516      0.5792      1.0214     0.0     0.0      5.9714    0.00 
    6149      0.657782   492.4  -4480.43    1311.9   44.80     36.8791      0.5796      1.0264     0.0     0.0      5.9707    0.00 
    6150      0.657892   492.6  -4479.60    1314.0   44.80     36.9442      0.5794      1.0423     0.0     0.0      5.9701    0.00 
    6151      0.658002   492.6  -4480.43    1315.4   44.80     36.9783      0.5796      1.0576     0.0     0.0      5.9695    0.00 
    6152      0.658093   492.4  -4481.26    1313.3   44.81     36.9132      0.5797      1.0667     0.0     0.0      5.9690    0.00 
    6153      0.658202   492.6  -4480.98    1315.4   44.81     36.9746      0.5797      1.0572     0.0     0.0      5.9684    0.00 
    6154      0.658321   492.4  -4482.64    1313.3   44.83     36.9040      0.5800      1.0578     0.0     0.0      5.9677    0.00 
    6155      0.658413   492.4  -4483.47    1312.6   44.83     36.8786      0.5801      1.0675     0.0     0.0      5.9672    0.00 
    6156      0.658522   492.4  -4483.75    1313.3   44.84     36.8966      0.5802      1.0440     0.0     0.0      5.9665    0.00 
    6157      0.658631   492.6  -4484.30    1314.0   44.84     36.9127      0.5803      1.0658     0.0     0.0      5.9659    0.00 
    6158      0.658741   492.6  -4484.58    1316.1   44.85     36.9703      0.5803      1.0298     0.0     0.0      5.9653    0.00 
    6159      0.658849   492.4  -4486.24    1313.3   44.86     36.8799      0.5806      1.0405     0.0     0.0      5.9647    0.00 
    6160      0.658957   492.6  -4485.96    1316.1   44.86     36.9611      0.5806      1.0196     0.0     0.0      5.9641    0.00 
    6161      0.659065   492.5  -4486.52    1316.1   44.87     36.9573      0.5807      1.0176     0.0     0.0      5.9635    0.00 
    6162      0.659175   492.4  -4488.18    1313.3   44.88     36.8670      0.5810      0.9967     0.0     0.0      5.9629    0.00 
    6163      0.659275   492.6  -4487.35    1316.9   44.87     36.9716      0.5808      0.9737     0.0     0.0      5.9623    0.00 
    6164      0.659385   492.3  -4489.28    1314.0   44.89     36.8794      0.5812      0.9816     0.0     0.0      5.9617    0.00 
    6165      0.659496   492.6  -4488.45    1317.6   44.88     36.9840      0.5810      0.9640     0.0     0.0      5.9611    0.00 
    6166      0.659605   492.8  -4489.56    1316.9   44.90     36.9568      0.5812      0.9798     0.0     0.0      5.9605    0.00 
    6167      0.659696   492.5  -4490.67    1314.7   44.91     36.8899      0.5815      0.9770     0.0     0.0      5.9599    0.00 
    6168      0.659804   492.6  -4490.11    1316.9   44.90     36.9531      0.5814      1.0094     0.0     0.0      5.9593    0.00 
    6169      0.659914   492.6  -4491.22    1316.9   44.91     36.9456      0.5816      1.0164     0.0     0.0      5.9587    0.00 
    6170      0.660023   492.4  -4492.05    1315.4   44.92     36.9005      0.5817      1.0224     0.0     0.0      5.9581    0.00 
    6171      0.660132   492.6  -4492.33    1316.1   44.92     36.9184      0.5818      1.0463     0.0     0.0      5.9575    0.00 
    6172      0.660234   492.5  -4493.43    1315.4   44.93     36.8912      0.5820      1.0405     0.0     0.0      5.9569    0.00 
    6173      0.660343   492.5  -4493.71    1316.9   44.94     36.9289      0.5820      1.0706     0.0     0.0      5.9563    0.00 
    6174      0.660452   492.6  -4494.54    1317.6   44.95     36.9432      0.5822      1.0602     0.0     0.0      5.9557    0.00 
    6175      0.660562   492.6  -4494.82    1318.3   44.95     36.9611      0.5822      1.0338     0.0     0.0      5.9551    0.00 
    6176      0.660672   492.4  -4496.48    1316.1   44.96     36.8906      0.5825      1.0431     0.0     0.0      5.9544    0.00 
    6177      0.660780   492.4  -4496.48    1316.1   44.96     36.8906      0.5825      0.9869     0.0     0.0      5.9538    0.00 
    6178      0.660889   492.4  -4497.31    1314.0   44.97     36.8257      0.5827      1.0256     0.0     0.0      5.9532    0.00 
    6179      0.660980   492.5  -4497.31    1319.0   44.97     36.9641      0.5827      0.9873     0.0     0.0      5.9527    0.00 
    6180      0.661090   492.6  -4497.86    1316.9   44.98     36.9011      0.5828      0.9956     0.0     0.0      5.9521    0.00 
    6181      0.661210   492.4  -4499.24    1316.1   44.99     36.8720      0.5830      0.9857     0.0     0.0      5.9514    0.00 
    6182      0.661302   492.6  -4498.69    1318.3   44.99     36.9351      0.5829      0.9953     0.0     0.0      5.9509    0.00 
    6183      0.661412   492.6  -4499.80    1317.6   45.00     36.9079      0.5831      1.0003     0.0     0.0      5.9502    0.00 
    6184      0.661521   492.6  -4499.80    1319.0   45.00     36.9474      0.5831      1.0157     0.0     0.0      5.9496    0.00 
    6185      0.661629   492.7  -4500.07    1321.1   45.00     37.0049      0.5832      1.0572     0.0     0.0      5.9490    0.00 
    6186      0.661739   492.5  -4501.73    1318.3   45.02     36.9146      0.5835      1.0653     0.0     0.0      5.9484    0.00 
    6187      0.661849   492.5  -4503.12    1317.6   45.03     36.8856      0.5837      1.1128     0.0     0.0      5.9478    0.00 
    6188      0.661958   492.6  -4503.12    1319.7   45.03     36.9449      0.5837      1.0864     0.0     0.0      5.9472    0.00 
    6189      0.662067   492.4  -4504.50    1316.9   45.04     36.8566      0.5840      1.0963     0.0     0.0      5.9465    0.00 
    6190      0.662169   492.6  -4504.22    1319.7   45.04     36.9374      0.5839      1.0746     0.0     0.0      5.9460    0.00 
    6191      0.662277   492.7  -4504.22    1321.1   45.04     36.9769      0.5839      1.0661     0.0     0.0      5.9454    0.00 
    6192      0.662387   492.6  -4505.05    1319.7   45.05     36.9319      0.5841      1.0654     0.0     0.0      5.9447    0.00 
    6193      0.662481   492.7  -4505.88    1321.1   45.06     36.9658      0.5842      1.0420     0.0     0.0      5.9442    0.00 
    6194      0.662590   492.4  -4507.54    1317.6   45.08     36.8559      0.5845      1.0274     0.0     0.0      5.9436    0.00 
    6195      0.662698   492.5  -4508.10    1316.9   45.08     36.8324      0.5846      0.9936     0.0     0.0      5.9430    0.00 
    6196      0.662806   492.6  -4508.37    1321.8   45.08     36.9688      0.5847      0.9706     0.0     0.0      5.9424    0.00 
    6197      0.662915   492.6  -4508.37    1320.4   45.08     36.9293      0.5847      0.9281     0.0     0.0      5.9418    0.00 
    6198      0.663025   492.6  -4508.65    1319.7   45.09     36.9077      0.5847      0.9231     0.0     0.0      5.9412    0.00 
    6199      0.663126   492.7  -4509.48    1321.1   45.09     36.9416      0.5849      0.9291     0.0     0.0      5.9406    0.00 
    6200      0.663237   492.9  -4509.20    1323.2   45.09     37.0026      0.5848      0.9349     0.0     0.0      5.9400    0.00 
    6201      0.663346   492.6  -4510.59    1321.8   45.11     36.9539      0.5851      0.9492     0.0     0.0      5.9394    0.00 
    6202      0.663454   492.7  -4511.14    1322.5   45.11     36.9699      0.5852      0.9332     0.0     0.0      5.9388    0.00 
    6203      0.663564   492.6  -4511.97    1320.4   45.12     36.9051      0.5853      0.9517     0.0     0.0      5.9381    0.00 
    6204      0.663655   492.5  -4513.08    1319.0   45.13     36.8582      0.5855      0.9647     0.0     0.0      5.9376    0.00 
    6205      0.663764   492.8  -4512.52    1322.5   45.13     36.9605      0.5854      1.0022     0.0     0.0      5.9370    0.00 
    6206      0.663873   492.8  -4513.08    1322.5   45.13     36.9568      0.5855      1.0053     0.0     0.0      5.9364    0.00 
    6207      0.663981   492.8  -4513.91    1323.9   45.14     36.9907      0.5857      1.0301     0.0     0.0      5.9358    0.00 
    6208      0.664098   492.8  -4513.91    1323.9   45.14     36.9907      0.5857      1.0671     0.0     0.0      5.9351    0.00 
    6209      0.664206   492.8  -4515.29    1322.5   45.15     36.9419      0.5859      1.0582     0.0     0.0      5.9345    0.00 
    6210      0.664297   492.7  -4515.84    1323.9   45.16     36.9776      0.5860      1.1148     0.0     0.0      5.9340    0.00 
    6211      0.664407   492.7  -4516.12    1323.9   45.16     36.9757      0.5861      1.0248     0.0     0.0      5.9334    0.00 
    6212      0.664518   492.4  -4518.61    1319.7   45.19     36.8407      0.5865      1.0747     0.0     0.0      5.9328    0.00 
    6213      0.664627   492.7  -4518.33    1323.9   45.18     36.9608      0.5865      1.0188     0.0     0.0      5.9322    0.00 
    6214      0.664735   492.7  -4518.33    1322.5   45.18     36.9214      0.5865      1.0576     0.0     0.0      5.9315    0.00 
    6215      0.664843   492.7  -4519.44    1322.5   45.19     36.9140      0.5867      1.0089     0.0     0.0      5.9309    0.00 
    6216      0.664952   493.1  -4518.33    1326.7   45.18     37.0396      0.5865      1.0070     0.0     0.0      5.9303    0.00 
    6217      0.665072   492.2  -4521.65    1321.1   45.22     36.8597      0.5871      1.0009     0.0     0.0      5.9297    0.00 
    6218      0.665167   492.8  -4519.99    1325.3   45.20     36.9890      0.5868      0.9935     0.0     0.0      5.9291    0.00 
    6219      0.665275   492.9  -4521.65    1325.3   45.22     36.9778      0.5871      1.0247     0.0     0.0      5.9285    0.00 
    6220      0.665367   492.9  -4520.55    1325.3   45.21     36.9853      0.5869      0.9821     0.0     0.0      5.9280    0.00 
    6221      0.665476   492.9  -4522.76    1323.9   45.23     36.9310      0.5873      1.0327     0.0     0.0      5.9274    0.00 
    6222      0.665586   492.6  -4523.87    1322.5   45.24     36.8841      0.5875      0.9838     0.0     0.0      5.9268    0.00 
    6223      0.665695   492.7  -4523.87    1323.9   45.24     36.9235      0.5875      1.0609     0.0     0.0      5.9262    0.00 
    6224      0.665803   492.9  -4523.59    1326.0   45.24     36.9844      0.5874      1.0202     0.0     0.0      5.9256    0.00 
    6225      0.665913   492.5  -4526.08    1321.1   45.26     36.8299      0.5879      1.0371     0.0     0.0      5.9249    0.00 
    6226      0.666022   492.8  -4525.25    1325.3   45.25     36.9535      0.5877      1.0346     0.0     0.0      5.9243    0.00 
    6227      0.666125   492.7  -4526.08    1324.6   45.26     36.9283      0.5879      1.0341     0.0     0.0      5.9238    0.00 
    6228      0.666234   492.7  -4527.19    1324.6   45.27     36.9208      0.5881      1.0484     0.0     0.0      5.9231    0.00 
    6229      0.666345   492.9  -4527.19    1325.3   45.27     36.9405      0.5881      1.0441     0.0     0.0      5.9225    0.00 
    6230      0.666437   492.8  -4527.46    1326.7   45.27     36.9779      0.5882      1.0554     0.0     0.0      5.9220    0.00 
    6231      0.666545   492.7  -4528.57    1323.9   45.29     36.8918      0.5884      1.0659     0.0     0.0      5.9214    0.00 
    6232      0.666653   492.8  -4528.57    1325.3   45.29     36.9311      0.5884      1.0750     0.0     0.0      5.9208    0.00 
    6233      0.666762   492.7  -4529.95    1325.3   45.30     36.9218      0.5886      1.0503     0.0     0.0      5.9202    0.00 
    6234      0.666872   492.6  -4531.06    1323.9   45.31     36.8750      0.5888      1.0573     0.0     0.0      5.9196    0.00 
    6235      0.666981   492.7  -4531.61    1323.9   45.32     36.8713      0.5889      1.0251     0.0     0.0      5.9190    0.00 
    6236      0.667083   492.7  -4531.61    1324.6   45.32     36.8909      0.5889      1.0214     0.0     0.0      5.9184    0.00 
    6237      0.667192   492.7  -4532.72    1324.6   45.33     36.8835      0.5891      0.9915     0.0     0.0      5.9178    0.00 
    6238      0.667301   492.7  -4533.00    1326.0   45.33     36.9209      0.5892      0.9309     0.0     0.0      5.9172    0.00 
    6239      0.667412   492.4  -4534.10    1324.6   45.34     36.8741      0.5894      0.9356     0.0     0.0      5.9165    0.00 
    6240      0.667521   492.9  -4533.83    1326.7   45.34     36.9349      0.5893      0.8981     0.0     0.0      5.9159    0.00 
    6241      0.667630   492.8  -4534.65    1325.3   45.35     36.8900      0.5895      0.9195     0.0     0.0      5.9153    0.00 
    6242      0.667721   493.1  -4533.55    1331.0   45.34     37.0547      0.5893      0.9126     0.0     0.0      5.9148    0.00 
    6243      0.667830   493.0  -4534.93    1329.6   45.35     37.0060      0.5895      0.9408     0.0     0.0      5.9142    0.00 
    6244      0.667939   492.6  -4536.87    1324.6   45.37     36.8555      0.5899      0.9768     0.0     0.0      5.9136    0.00 
    6245      0.668056   492.8  -4536.31    1328.1   45.36     36.9574      0.5898      1.0154     0.0     0.0      5.9129    0.00 
    6246      0.668167   492.7  -4537.15    1327.4   45.37     36.9321      0.5899      1.0621     0.0     0.0      5.9123    0.00 
    6247      0.668259   492.9  -4537.42    1328.9   45.37     36.9695      0.5900      1.0891     0.0     0.0      5.9118    0.00 
    6248      0.668368   492.8  -4537.97    1328.9   45.38     36.9658      0.5901      1.0996     0.0     0.0      5.9112    0.00 
    6249      0.668477   492.8  -4539.63    1327.4   45.40     36.9153      0.5904      1.1453     0.0     0.0      5.9106    0.00 
    6250      0.668587   492.8  -4539.63    1327.4   45.40     36.9153      0.5904      1.1263     0.0     0.0      5.9099    0.00 
    6251      0.668697   492.7  -4541.29    1327.4   45.41     36.9041      0.5907      1.1346     0.0     0.0      5.9093    0.00 
    6252      0.668805   492.6  -4541.85    1327.4   45.42     36.9003      0.5908      1.0528     0.0     0.0      5.9087    0.00 
    6253      0.668913   492.7  -4542.12    1327.4   45.42     36.8985      0.5908      1.0824     0.0     0.0      5.9081    0.00 
    6254      0.669015   492.7  -4542.95    1326.0   45.43     36.8536      0.5910      1.0133     0.0     0.0      5.9076    0.00 
    6255      0.669125   492.8  -4542.95    1329.6   45.43     36.9517      0.5910      1.0106     0.0     0.0      5.9069    0.00 
    6256      0.669235   492.7  -4544.34    1328.1   45.44     36.9031      0.5912      0.9976     0.0     0.0      5.9063    0.00 
    6257      0.669327   493.0  -4542.95    1330.3   45.43     36.9713      0.5910      0.9710     0.0     0.0      5.9058    0.00 
    6258      0.669438   492.8  -4545.44    1326.7   45.45     36.8564      0.5914      1.0274     0.0     0.0      5.9052    0.00 
    6259      0.669546   493.0  -4544.06    1331.0   45.44     36.9834      0.5912      0.9746     0.0     0.0      5.9046    0.00 
    6260      0.669655   492.9  -4544.89    1331.0   45.45     36.9778      0.5913      1.0840     0.0     0.0      5.9040    0.00 
    6261      0.669764   492.8  -4546.55    1328.9   45.47     36.9078      0.5916      1.0441     0.0     0.0      5.9034    0.00 
    6262      0.669874   492.9  -4548.21    1326.7   45.48     36.8377      0.5920      1.1301     0.0     0.0      5.9028    0.00 
    6263      0.669975   492.7  -4547.93    1329.6   45.48     36.9180      0.5919      1.0941     0.0     0.0      5.9022    0.00 
    6264      0.670085   492.9  -4547.93    1330.3   45.48     36.9376      0.5919      1.1174     0.0     0.0      5.9016    0.00 
    6265      0.670194   492.6  -4550.15    1326.7   45.50     36.8247      0.5923      1.0940     0.0     0.0      5.9010    0.00 
    6266      0.670303   492.7  -4549.87    1329.6   45.50     36.9049      0.5923      1.0634     0.0     0.0      5.9004    0.00 
    6267      0.670414   492.8  -4550.42    1328.9   45.50     36.8815      0.5924      1.0908     0.0     0.0      5.8997    0.00 
    6268      0.670505   493.0  -4550.70    1330.3   45.51     36.9188      0.5924      1.0245     0.0     0.0      5.8992    0.00 
    6269      0.670615   492.6  -4552.64    1326.7   45.53     36.8078      0.5928      1.0347     0.0     0.0      5.8986    0.00 
    6270      0.670723   492.7  -4552.64    1327.4   45.53     36.8274      0.5928      0.9675     0.0     0.0      5.8980    0.00 
    6271      0.670831   492.9  -4552.64    1331.0   45.53     36.9253      0.5928      1.0051     0.0     0.0      5.8974    0.00 
    6272      0.670932   492.9  -4552.64    1331.0   45.53     36.9253      0.5928      0.9660     0.0     0.0      5.8968    0.00 
    6273      0.671040   492.9  -4553.47    1331.0   45.53     36.9197      0.5929      0.9995     0.0     0.0      5.8962    0.00 
    6274      0.671148   492.9  -4554.30    1331.7   45.54     36.9336      0.5931      0.9939     0.0     0.0      5.8956    0.00 
    6275      0.671257   492.9  -4554.30    1333.1   45.54     36.9728      0.5931      1.0283     0.0     0.0      5.8950    0.00 
    6276      0.671367   492.8  -4555.96    1331.0   45.56     36.9028      0.5934      1.0363     0.0     0.0      5.8944    0.00 
    6277      0.671475   492.6  -4556.51    1327.4   45.57     36.8012      0.5935      1.0379     0.0     0.0      5.8938    0.00 
    6278      0.671583   492.5  -4557.34    1329.6   45.57     36.8543      0.5936      1.0232     0.0     0.0      5.8932    0.00 
    6279      0.671691   492.8  -4557.89    1331.7   45.58     36.9092      0.5937      0.9981     0.0     0.0      5.8926    0.00 
    6280      0.671800   492.6  -4558.72    1330.3   45.59     36.8645      0.5939      1.0273     0.0     0.0      5.8920    0.00 
    6281      0.671920   492.8  -4558.45    1333.1   45.58     36.9446      0.5938      0.9785     0.0     0.0      5.8913    0.00 
    6282      0.672011   492.8  -4559.55    1331.0   45.60     36.8784      0.5940      1.0184     0.0     0.0      5.8908    0.00 
    6283      0.672122   493.1  -4558.72    1335.2   45.59     37.0014      0.5939      0.9653     0.0     0.0      5.8902    0.00 
    6284      0.672231   492.8  -4560.66    1331.0   45.61     36.8709      0.5942      0.9765     0.0     0.0      5.8896    0.00 
    6285      0.672322   492.7  -4561.49    1331.0   45.61     36.8653      0.5944      0.9586     0.0     0.0      5.8891    0.00 
    6286      0.672432   492.9  -4560.66    1333.1   45.61     36.9296      0.5942      0.9713     0.0     0.0      5.8885    0.00 
    6287      0.672543   492.9  -4562.04    1332.4   45.62     36.9006      0.5945      0.9820     0.0     0.0      5.8879    0.00 
    6288      0.672652   492.9  -4562.60    1333.1   45.63     36.9164      0.5946      0.9699     0.0     0.0      5.8872    0.00 
    6289      0.672760   492.6  -4563.70    1331.0   45.64     36.8503      0.5948      1.0024     0.0     0.0      5.8866    0.00 
    6290      0.672868   492.8  -4563.70    1332.4   45.64     36.8894      0.5948      0.9738     0.0     0.0      5.8860    0.00 
    6291      0.672970   492.6  -4564.81    1332.4   45.65     36.8819      0.5950      0.9886     0.0     0.0      5.8855    0.00 
    6292      0.673079   492.7  -4565.09    1332.4   45.65     36.8800      0.5951      0.9677     0.0     0.0      5.8849    0.00 
    6293      0.673188   493.1  -4564.26    1336.6   45.64     37.0028      0.5949      0.9722     0.0     0.0      5.8842    0.00 
    6294      0.673298   492.7  -4566.75    1333.1   45.67     36.8882      0.5954      0.9740     0.0     0.0      5.8836    0.00 
    6295      0.673407   492.9  -4566.47    1333.1   45.66     36.8901      0.5953      0.9847     0.0     0.0      5.8830    0.00 
    6296      0.673516   493.0  -4567.02    1335.2   45.67     36.9449      0.5954      0.9933     0.0     0.0      5.8824    0.00 
    6297      0.673607   492.7  -4568.96    1333.8   45.69     36.8927      0.5958      0.9927     0.0     0.0      5.8819    0.00 
    6298      0.673716   493.0  -4567.85    1335.2   45.68     36.9393      0.5956      1.0005     0.0     0.0      5.8813    0.00 
    6299      0.673826   493.0  -4568.13    1335.9   45.68     36.9569      0.5956      1.0155     0.0     0.0      5.8807    0.00 
    6300      0.673944   493.0  -4569.51    1334.5   45.70     36.9085      0.5959      1.0602     0.0     0.0      5.8800    0.00 
    6301      0.674037   493.0  -4569.51    1334.5   45.70     36.9085      0.5959      1.0787     0.0     0.0      5.8795    0.00 
    6302      0.674145   492.9  -4570.90    1333.8   45.71     36.8796      0.5961      1.1104     0.0     0.0      5.8789    0.00 
    6303      0.674254   492.9  -4571.45    1334.5   45.71     36.8953      0.5962      1.1136     0.0     0.0      5.8783    0.00 
    6304      0.674364   492.7  -4572.83    1334.5   45.73     36.8859      0.5965      1.1304     0.0     0.0      5.8777    0.00 
    6305      0.674475   492.8  -4572.83    1334.5   45.73     36.8859      0.5965      1.1144     0.0     0.0      5.8771    0.00 
    6306      0.674584   492.9  -4573.11    1335.9   45.73     36.9231      0.5965      1.1498     0.0     0.0      5.8765    0.00 
    6307      0.674692   492.8  -4574.22    1336.6   45.74     36.9350      0.5967      1.1096     0.0     0.0      5.8759    0.00 
    6308      0.674783   493.0  -4574.49    1335.2   45.74     36.8941      0.5968      1.1035     0.0     0.0      5.8754    0.00 
    6309      0.674903   492.6  -4576.15    1333.1   45.76     36.8244      0.5971      1.0976     0.0     0.0      5.8747    0.00 
    6310      0.675013   492.9  -4575.88    1335.2   45.76     36.8847      0.5970      1.0500     0.0     0.0      5.8741    0.00 
    6311      0.675104   492.8  -4576.71    1334.5   45.77     36.8596      0.5972      1.0352     0.0     0.0      5.8736    0.00 
    6312      0.675215   492.8  -4577.26    1334.5   45.77     36.8558      0.5973      0.9641     0.0     0.0      5.8730    0.00 
    6313      0.675324   492.8  -4578.09    1333.8   45.78     36.8307      0.5974      0.9972     0.0     0.0      5.8724    0.00 
    6314      0.675432   492.7  -4578.92    1333.8   45.79     36.8251      0.5976      0.9421     0.0     0.0      5.8718    0.00 
    6315      0.675541   492.9  -4578.92    1336.6   45.79     36.9030      0.5976      0.9728     0.0     0.0      5.8712    0.00 
    6316      0.675651   493.0  -4578.64    1338.7   45.79     36.9634      0.5975      0.9197     0.0     0.0      5.8706    0.00 
    6317      0.675760   492.9  -4579.47    1337.3   45.79     36.9187      0.5977      0.9620     0.0     0.0      5.8699    0.00 
    6318      0.675862   492.8  -4580.86    1336.6   45.81     36.8898      0.5980      0.9574     0.0     0.0      5.8694    0.00 
    6319      0.675972   493.1  -4580.30    1338.7   45.80     36.9520      0.5979      1.0007     0.0     0.0      5.8688    0.00 
    6320      0.676081   492.9  -4581.13    1336.6   45.81     36.8880      0.5980      1.0111     0.0     0.0      5.8682    0.00 
    6321      0.676190   492.9  -4582.24    1337.3   45.82     36.8999      0.5982      1.0029     0.0     0.0      5.8675    0.00 
    6322      0.676281   492.6  -4584.45    1333.1   45.84     36.7680      0.5986      1.0421     0.0     0.0      5.8670    0.00 
    6323      0.676390   493.1  -4582.52    1340.8   45.83     36.9954      0.5983      1.0341     0.0     0.0      5.8664    0.00 
    6324      0.676500   493.0  -4584.18    1338.0   45.84     36.9062      0.5986      1.0847     0.0     0.0      5.8658    0.00 
    6325      0.676609   493.0  -4584.18    1337.3   45.84     36.8867      0.5986      1.0327     0.0     0.0      5.8652    0.00 
    6326      0.676718   492.7  -4585.84    1336.6   45.86     36.8559      0.5989      1.0625     0.0     0.0      5.8646    0.00 
    6327      0.676818   492.8  -4586.11    1338.0   45.86     36.8930      0.5989      1.0339     0.0     0.0      5.8641    0.00 
    6328      0.676926   492.9  -4585.84    1338.7   45.86     36.9143      0.5989      1.0632     0.0     0.0      5.8635    0.00 
    6329      0.677035   492.9  -4586.94    1338.7   45.87     36.9068      0.5991      1.0195     0.0     0.0      5.8629    0.00 
    6330      0.677145   492.9  -4587.77    1338.7   45.88     36.9011      0.5992      1.0279     0.0     0.0      5.8623    0.00 
    6331      0.677254   492.9  -4588.33    1338.7   45.88     36.8973      0.5993      0.9861     0.0     0.0      5.8617    0.00 
    6332      0.677363   492.7  -4589.71    1338.7   45.90     36.8879      0.5996      0.9945     0.0     0.0      5.8611    0.00 
    6333      0.677472   492.9  -4589.16    1339.4   45.89     36.9111      0.5995      0.9884     0.0     0.0      5.8605    0.00 
    6334      0.677582   492.9  -4589.99    1339.4   45.90     36.9055      0.5996      0.9493     0.0     0.0      5.8599    0.00 
    6335      0.677673   492.9  -4590.82    1338.0   45.91     36.8609      0.5998      0.9668     0.0     0.0      5.8594    0.00 
    6336      0.677791   493.1  -4589.99    1341.6   45.90     36.9638      0.5996      0.9474     0.0     0.0      5.8587    0.00 
    6337      0.677901   492.8  -4592.75    1337.3   45.93     36.8283      0.6002      0.9778     0.0     0.0      5.8581    0.00 
    6338      0.678009   492.9  -4592.20    1340.8   45.92     36.9292      0.6001      0.9799     0.0     0.0      5.8575    0.00 
    6339      0.678100   493.1  -4591.92    1341.6   45.92     36.9506      0.6000      0.9883     0.0     0.0      5.8570    0.00 
    6340      0.678208   492.9  -4593.58    1338.7   45.94     36.8615      0.6003      1.0076     0.0     0.0      5.8564    0.00 
    6341      0.678317   493.1  -4593.03    1343.0   45.93     36.9819      0.6002      1.0530     0.0     0.0      5.8558    0.00 
    6342      0.678427   493.1  -4594.41    1342.3   45.94     36.9530      0.6005      1.0731     0.0     0.0      5.8552    0.00 
    6343      0.678536   493.1  -4594.97    1341.6   45.95     36.9298      0.6006      1.1124     0.0     0.0      5.8546    0.00 
    6344      0.678645   493.1  -4595.52    1342.3   45.96     36.9454      0.6007      1.1118     0.0     0.0      5.8540    0.00 
    6345      0.678746   492.8  -4597.46    1338.7   45.97     36.8351      0.6010      1.1232     0.0     0.0      5.8534    0.00 
    6346      0.678855   492.8  -4597.18    1340.1   45.97     36.8758      0.6010      1.1401     0.0     0.0      5.8528    0.00 
    6347      0.678965   492.8  -4597.73    1341.6   45.98     36.9109      0.6011      1.1439     0.0     0.0      5.8522    0.00 
    6348      0.679075   493.0  -4598.56    1341.6   45.99     36.9052      0.6012      1.1460     0.0     0.0      5.8516    0.00 
    6349      0.679185   492.9  -4599.12    1340.8   45.99     36.8820      0.6013      1.1512     0.0     0.0      5.8510    0.00 
    6350      0.679294   492.7  -4600.77    1339.4   46.01     36.8319      0.6016      1.1296     0.0     0.0      5.8503    0.00 
    6351      0.679384   493.1  -4599.67    1344.4   46.00     36.9753      0.6014      1.1266     0.0     0.0      5.8498    0.00 
    6352      0.679495   493.0  -4600.50    1342.3   46.00     36.9114      0.6016      1.1142     0.0     0.0      5.8492    0.00 
    6353      0.679605   493.0  -4601.60    1341.6   46.02     36.8844      0.6018      1.0757     0.0     0.0      5.8486    0.00 
    6354      0.679724   492.8  -4602.44    1340.1   46.02     36.8399      0.6019      1.1002     0.0     0.0      5.8480    0.00 
    6355      0.679815   492.8  -4603.27    1340.8   46.03     36.8537      0.6021      1.0365     0.0     0.0      5.8475    0.00 
    6356      0.679924   492.7  -4604.37    1339.4   46.04     36.8073      0.6023      1.0460     0.0     0.0      5.8469    0.00 
    6357      0.680032   492.6  -4604.92    1338.0   46.05     36.7648      0.6024      0.9880     0.0     0.0      5.8462    0.00 
    6358      0.680144   492.7  -4605.20    1340.8   46.05     36.8404      0.6025      0.9995     0.0     0.0      5.8456    0.00 
    6359      0.680254   493.0  -4604.92    1343.0   46.05     36.9005      0.6024      0.9912     0.0     0.0      5.8450    0.00 
    6360      0.680362   493.0  -4605.20    1343.0   46.05     36.8986      0.6025      0.9695     0.0     0.0      5.8444    0.00 
    6361      0.680471   493.0  -4606.31    1343.7   46.06     36.9104      0.6027      1.0272     0.0     0.0      5.8438    0.00 
    6362      0.680561   493.0  -4606.03    1345.8   46.06     36.9705      0.6026      1.0012     0.0     0.0      5.8433    0.00 
    6363      0.680670   492.7  -4608.24    1340.1   46.08     36.8003      0.6030      1.0735     0.0     0.0      5.8427    0.00 
    6364      0.680789   493.2  -4606.86    1345.8   46.07     36.9648      0.6028      1.0393     0.0     0.0      5.8421    0.00 
    6365      0.680900   493.0  -4608.24    1343.0   46.08     36.8778      0.6030      1.0797     0.0     0.0      5.8415    0.00 
    6366      0.680991   492.6  -4611.29    1338.7   46.11     36.7408      0.6036      1.0519     0.0     0.0      5.8410    0.00 
    6367      0.681099   492.9  -4609.90    1343.7   46.10     36.8858      0.6033      1.0797     0.0     0.0      5.8404    0.00 
    6368      0.681208   492.7  -4611.29    1342.3   46.11     36.8376      0.6036      1.0301     0.0     0.0      5.8398    0.00 
    6369      0.681318   492.9  -4611.56    1343.7   46.12     36.8745      0.6036      1.0156     0.0     0.0      5.8391    0.00 
    6370      0.681429   492.9  -4612.12    1343.7   46.12     36.8707      0.6037      0.9828     0.0     0.0      5.8385    0.00 
    6371      0.681537   492.8  -4612.67    1343.0   46.13     36.8475      0.6038      0.9445     0.0     0.0      5.8379    0.00 
    6372      0.681645   492.7  -4613.22    1343.7   46.13     36.8631      0.6039      0.9724     0.0     0.0      5.8373    0.00 
    6373      0.681747   493.3  -4612.12    1348.6   46.12     37.0062      0.6037      0.9090     0.0     0.0      5.8368    0.00 
    6374      0.681855   492.7  -4614.61    1343.0   46.15     36.8343      0.6042      0.9085     0.0     0.0      5.8362    0.00 
    6375      0.681964   493.0  -4614.33    1345.1   46.14     36.8942      0.6042      0.9071     0.0     0.0      5.8356    0.00 
    6376      0.682073   493.1  -4614.05    1347.9   46.14     36.9736      0.6041      0.9393     0.0     0.0      5.8350    0.00 
    6377      0.682184   493.0  -4615.16    1345.1   46.15     36.8886      0.6043      0.9578     0.0     0.0      5.8344    0.00 
    6378      0.682275   492.8  -4616.82    1342.3   46.17     36.7998      0.6046      0.9833     0.0     0.0      5.8339    0.00
