Repository: LightForm-group/dilatometer_modelling_and_constitutive_behaviour

# dilatometer_modelling_and_constitutive_behaviour

Created with work by Inigo Howe, Patryk Jedrasiak, Hugh Shercliff

This program contains a method of testing various constitutive models and extracting the constitutive behaviour of dilatometer samples correcting for inhomogeneities in termperature, strain and strain rate. The model is currently configured to a dilatometer run under vacuum, with no active cooling during the deformation for a sample of length 10mm with a diameter of 5mm. For both heatup and deformation the temperature is fitted to the experimental central themocoupole temperature for any general temperature profile.

File: experimental_data/deformation/1/520/009_Compression_Inigo_Al_6110_REF_SHT_540C_Deform_520C_1.0s-1__1.asc (part 21 of 25)
 C:\WinTA100\DIL805.PRO\Data\Deformation\Inigo\009_Compression_Inigo_Al_6110_REF_SHT_540C_Deform_520C_1.0s-1__1.asc
     No.          Time   Tem.1        DL     Force  Strain   kf (Def.)    Phi  (D)    Phi* (D)   Tem.2   Tem.3        Poti      HF 
                     s      °C        µm         N       %       N/mm²                     1/s      °C      °C          mm       % 
    6076      0.704644   519.8  -4760.90    1393.8   47.61     37.1894      0.6389      1.0450     0.0     0.0      5.7455    0.00 
    6077      0.704755   519.9  -4760.90    1395.9   47.61     37.2459      0.6389      1.0303     0.0     0.0      5.7449    0.00 
    6078      0.704883   519.7  -4763.43    1392.4   47.63     37.1338      0.6394      1.0523     0.0     0.0      5.7442    0.00 
    6079      0.704991   519.9  -4762.31    1394.5   47.62     37.1983      0.6391      1.0267     0.0     0.0      5.7437    0.00 
    6080      0.705119   519.9  -4762.59    1395.9   47.63     37.2339      0.6392      1.0415     0.0     0.0      5.7430    0.00 
    6081      0.705230   519.8  -4764.56    1395.2   47.65     37.2011      0.6396      1.0328     0.0     0.0      5.7424    0.00 
    6082      0.705338   519.9  -4764.00    1395.9   47.64     37.2239      0.6395      1.0657     0.0     0.0      5.7418    0.00 
    6083      0.705458   519.8  -4765.40    1393.8   47.65     37.1575      0.6397      1.0889     0.0     0.0      5.7412    0.00 
    6084      0.705567   519.9  -4765.68    1396.6   47.66     37.2308      0.6398      1.0786     0.0     0.0      5.7406    0.00 
    6085      0.705693   519.8  -4766.25    1396.6   47.66     37.2268      0.6399      1.1008     0.0     0.0      5.7399    0.00 
    6086      0.705803   519.8  -4767.37    1393.8   47.67     37.1435      0.6401      1.0435     0.0     0.0      5.7393    0.00 
    6087      0.705929   519.7  -4768.49    1393.8   47.68     37.1356      0.6403      1.1025     0.0     0.0      5.7387    0.00 
    6088      0.706038   519.7  -4768.49    1395.2   47.68     37.1732      0.6403      1.0204     0.0     0.0      5.7381    0.00 
    6089      0.706150   519.7  -4768.77    1395.2   47.69     37.1712      0.6404      1.0718     0.0     0.0      5.7375    0.00 
    6090      0.706276   519.8  -4770.18    1395.9   47.70     37.1800      0.6406      1.0223     0.0     0.0      5.7368    0.00 
    6091      0.706394   519.7  -4770.74    1395.2   47.71     37.1572      0.6408      1.0348     0.0     0.0      5.7362    0.00 
    6092      0.706502   519.7  -4771.59    1395.2   47.72     37.1512      0.6409      1.0037     0.0     0.0      5.7356    0.00 
    6093      0.706610   519.8  -4770.74    1396.6   47.71     37.1948      0.6408      0.9986     0.0     0.0      5.7350    0.00 
    6094      0.706739   519.6  -4773.27    1393.1   47.73     37.0828      0.6412      0.9992     0.0     0.0      5.7343    0.00 
    6095      0.706848   519.8  -4771.87    1398.7   47.72     37.2431      0.6410      0.9837     0.0     0.0      5.7337    0.00 
    6096      0.706957   519.6  -4773.27    1398.0   47.73     37.2143      0.6412      1.0217     0.0     0.0      5.7332    0.00 
    6097      0.707087   519.8  -4772.71    1399.4   47.73     37.2559      0.6411      1.0048     0.0     0.0      5.7325    0.00 
    6098      0.707195   519.6  -4775.24    1396.6   47.75     37.1628      0.6416      1.0553     0.0     0.0      5.7319    0.00 
    6099      0.707323   519.6  -4776.08    1395.9   47.76     37.1380      0.6418      1.0051     0.0     0.0      5.7312    0.00 
    6100      0.707424   519.7  -4776.37    1396.6   47.76     37.1548      0.6418      1.0552     0.0     0.0      5.7307    0.00 
    6101      0.707553   520.0  -4775.52    1399.4   47.76     37.2359      0.6417      1.0118     0.0     0.0      5.7300    0.00 
    6102      0.707661   519.4  -4778.33    1394.5   47.78     37.0845      0.6422      1.0301     0.0     0.0      5.7294    0.00 
    6103      0.707770   519.7  -4777.77    1399.4   47.78     37.2199      0.6421      1.0252     0.0     0.0      5.7288    0.00 
    6104      0.707900   519.8  -4777.49    1400.1   47.77     37.2406      0.6420      1.0021     0.0     0.0      5.7281    0.00 
    6105      0.708008   519.6  -4779.46    1398.7   47.79     37.1891      0.6424      1.0149     0.0     0.0      5.7275    0.00 
    6106      0.708117   519.7  -4779.74    1399.4   47.80     37.2058      0.6425      0.9946     0.0     0.0      5.7270    0.00 
    6107      0.708246   519.8  -4780.02    1400.1   47.80     37.2226      0.6425      0.9974     0.0     0.0      5.7263    0.00 
    6108      0.708363   519.6  -4781.14    1399.4   47.81     37.1958      0.6427      1.0166     0.0     0.0      5.7256    0.00 
    6109      0.708473   519.8  -4780.30    1403.7   47.80     37.3144      0.6426      1.0130     0.0     0.0      5.7250    0.00 
    6110      0.708581   519.6  -4783.11    1399.4   47.83     37.1818      0.6431      1.0008     0.0     0.0      5.7245    0.00 
    6111      0.708709   519.7  -4783.11    1399.4   47.83     37.1818      0.6431      1.0194     0.0     0.0      5.7238    0.00 
    6112      0.708820   519.8  -4782.27    1401.5   47.82     37.2441      0.6430      1.0493     0.0     0.0      5.7232    0.00 
    6113      0.708946   519.8  -4783.39    1400.8   47.83     37.2173      0.6432      1.0527     0.0     0.0      5.7225    0.00 
    6114      0.709054   519.6  -4784.80    1399.4   47.85     37.1698      0.6434      1.0965     0.0     0.0      5.7219    0.00 
    6115      0.709163   519.6  -4785.08    1400.1   47.85     37.1865      0.6435      1.0696     0.0     0.0      5.7214    0.00 
    6116      0.709290   519.6  -4786.48    1400.8   47.86     37.1952      0.6438      1.1094     0.0     0.0      5.7207    0.00 
    6117      0.709410   519.4  -4787.33    1399.4   47.87     37.1517      0.6439      1.0624     0.0     0.0      5.7201    0.00 
    6118      0.709519   519.4  -4787.05    1400.1   47.87     37.1725      0.6439      1.0924     0.0     0.0      5.7195    0.00 
    6119      0.709627   519.8  -4786.48    1404.4   47.86     37.2889      0.6438      1.0486     0.0     0.0      5.7189    0.00 
    6120      0.709755   519.7  -4788.45    1403.7   47.88     37.2561      0.6441      1.0822     0.0     0.0      5.7182    0.00 
    6121      0.709863   519.3  -4789.86    1400.1   47.90     37.1524      0.6444      1.0227     0.0     0.0      5.7176    0.00 
    6122      0.709989   519.4  -4789.86    1402.2   47.90     37.2086      0.6444      1.0436     0.0     0.0      5.7170    0.00 
    6123      0.710098   519.1  -4792.11    1397.3   47.92     37.0615      0.6448      0.9696     0.0     0.0      5.7164    0.00 
    6124      0.710208   519.5  -4790.70    1403.0   47.91     37.2213      0.6446      0.9332     0.0     0.0      5.7158    0.00 
    6125      0.710328   519.5  -4791.54    1402.2   47.92     37.1966      0.6447      0.9229     0.0     0.0      5.7152    0.00 
    6126      0.710437   519.8  -4790.98    1405.1   47.91     37.2755      0.6446      0.8897     0.0     0.0      5.7146    0.00 
    6127      0.710562   519.4  -4793.23    1403.7   47.93     37.2219      0.6451      0.9296     0.0     0.0      5.7139    0.00 
    6128      0.710671   519.9  -4792.11    1405.1   47.92     37.2674      0.6448      0.8682     0.0     0.0      5.7133    0.00 
    6129      0.710800   519.5  -4794.36    1403.7   47.94     37.2139      0.6453      0.9545     0.0     0.0      5.7127    0.00 
    6130      0.710909   519.6  -4793.79    1404.4   47.94     37.2366      0.6452      0.8950     0.0     0.0      5.7121    0.00 
    6131      0.711019   519.6  -4794.92    1403.7   47.95     37.2099      0.6454      0.9576     0.0     0.0      5.7115    0.00 
    6132      0.711147   519.7  -4794.92    1406.5   47.95     37.2847      0.6454      0.9544     0.0     0.0      5.7108    0.00 
    6133      0.711265   519.8  -4795.48    1407.2   47.95     37.2994      0.6455      1.0151     0.0     0.0      5.7102    0.00 
    6134      0.711374   519.4  -4797.45    1403.7   47.97     37.1918      0.6459      1.0282     0.0     0.0      5.7096    0.00 
    6135      0.711482   519.8  -4796.89    1405.1   47.97     37.2332      0.6458      1.0755     0.0     0.0      5.7090    0.00 
    6136      0.711611   520.0  -4796.60    1411.4   47.97     37.4035      0.6457      1.1068     0.0     0.0      5.7083    0.00 
    6137      0.711719   519.5  -4798.85    1405.1   47.99     37.2191      0.6461      1.0913     0.0     0.0      5.7077    0.00 
    6138      0.711846   519.4  -4799.98    1405.1   48.00     37.2111      0.6464      1.1359     0.0     0.0      5.7071    0.00 
    6139      0.711957   519.6  -4799.70    1407.2   48.00     37.2692      0.6463      1.0918     0.0     0.0      5.7065    0.00 
    6140      0.712066   519.4  -4801.10    1404.4   48.01     37.1844      0.6466      1.1564     0.0     0.0      5.7059    0.00 
    6141      0.712193   519.5  -4801.10    1406.5   48.01     37.2404      0.6466      1.0979     0.0     0.0      5.7052    0.00 
    6142      0.712294   519.4  -4801.95    1406.5   48.02     37.2344      0.6467      1.1102     0.0     0.0      5.7047    0.00 
    6143      0.712421   519.5  -4802.79    1406.5   48.03     37.2283      0.6469      1.1091     0.0     0.0      5.7040    0.00 
    6144      0.712531   519.5  -4802.51    1407.2   48.03     37.2490      0.6468      1.0905     0.0     0.0      5.7034    0.00 
    6145      0.712657   519.1  -4805.60    1403.0   48.06     37.1149      0.6474      1.0798     0.0     0.0      5.7028    0.00 
    6146      0.712764   519.7  -4803.91    1408.6   48.04     37.2763      0.6471      1.0659     0.0     0.0      5.7022    0.00 
    6147      0.712874   519.4  -4804.76    1406.5   48.05     37.2142      0.6473      1.0689     0.0     0.0      5.7016    0.00 
    6148      0.713001   519.4  -4806.16    1405.8   48.06     37.1855      0.6476      1.0446     0.0     0.0      5.7009    0.00 
    6149      0.713110   519.6  -4806.44    1407.2   48.06     37.2208      0.6476      1.0605     0.0     0.0      5.7004    0.00 
    6150      0.713229   519.5  -4806.73    1409.3   48.07     37.2748      0.6477      1.0311     0.0     0.0      5.6997    0.00 
    6151      0.713338   519.2  -4808.13    1404.4   48.08     37.1341      0.6479      1.0318     0.0     0.0      5.6992    0.00 
    6152      0.713466   519.4  -4808.69    1407.2   48.09     37.2047      0.6480      1.0277     0.0     0.0      5.6985    0.00 
    6153      0.713574   519.4  -4808.69    1407.9   48.09     37.2234      0.6480      1.0131     0.0     0.0      5.6979    0.00 
    6154      0.713700   519.4  -4809.26    1407.2   48.09     37.2007      0.6481      1.0067     0.0     0.0      5.6972    0.00 
    6155      0.713810   519.4  -4810.94    1407.2   48.11     37.1886      0.6485      0.9892     0.0     0.0      5.6967    0.00 
    6156      0.713920   519.4  -4810.66    1409.3   48.11     37.2466      0.6484      0.9762     0.0     0.0      5.6961    0.00 
    6157      0.714048   519.2  -4812.07    1407.9   48.12     37.1992      0.6487      0.9971     0.0     0.0      5.6954    0.00 
    6158      0.714159   519.5  -4811.22    1411.4   48.11     37.2985      0.6485      0.9523     0.0     0.0      5.6948    0.00 
    6159      0.714276   519.9  -4811.79    1412.8   48.12     37.3317      0.6486      0.9676     0.0     0.0      5.6942    0.00 
    6160      0.714386   519.4  -4813.19    1409.3   48.13     37.2284      0.6489      0.9675     0.0     0.0      5.6936    0.00 
    6161      0.714512   519.4  -4814.03    1410.0   48.14     37.2410      0.6491      0.9943     0.0     0.0      5.6929    0.00 
    6162      0.714620   519.3  -4814.60    1410.0   48.15     37.2369      0.6492      0.9975     0.0     0.0      5.6923    0.00 
    6163      0.714729   519.5  -4814.32    1412.1   48.14     37.2949      0.6491      0.9906     0.0     0.0      5.6918    0.00 
    6164      0.714856   519.4  -4815.72    1410.7   48.16     37.2475      0.6494      0.9861     0.0     0.0      5.6911    0.00 
    6165      0.714966   519.4  -4816.56    1410.7   48.17     37.2415      0.6496      0.9913     0.0     0.0      5.6905    0.00 
    6166      0.715095   519.5  -4816.00    1411.4   48.16     37.2641      0.6494      1.0162     0.0     0.0      5.6898    0.00 
    6167      0.715193   519.7  -4816.56    1414.2   48.17     37.3346      0.6496      1.0317     0.0     0.0      5.6893    0.00 
    6168      0.715322   519.4  -4817.97    1411.4   48.18     37.2500      0.6498      1.0001     0.0     0.0      5.6886    0.00 
    6169      0.715431   519.2  -4819.38    1410.0   48.19     37.2026      0.6501      1.0105     0.0     0.0      5.6880    0.00 
    6170      0.715558   519.2  -4819.66    1411.4   48.20     37.2379      0.6502      0.9649     0.0     0.0      5.6874    0.00 
    6171      0.715669   519.5  -4819.38    1412.8   48.19     37.2771      0.6501      1.0104     0.0     0.0      5.6868    0.00 
    6172      0.715778   519.3  -4820.22    1412.8   48.20     37.2710      0.6503      0.9629     0.0     0.0      5.6862    0.00 
    6173      0.715906   519.4  -4820.78    1411.4   48.21     37.2298      0.6504      0.9996     0.0     0.0      5.6855    0.00 
    6174      0.716016   519.4  -4821.91    1411.4   48.22     37.2217      0.6506      0.9958     0.0     0.0      5.6849    0.00 
    6175      0.716126   519.4  -4821.34    1414.9   48.21     37.3188      0.6505      1.0209     0.0     0.0      5.6844    0.00 
    6176      0.716244   519.4  -4823.31    1412.1   48.23     37.2302      0.6509      1.0148     0.0     0.0      5.6837    0.00 
    6177      0.716370   519.8  -4822.47    1416.4   48.22     37.3479      0.6507      1.0170     0.0     0.0      5.6831    0.00 
    6178      0.716479   519.4  -4823.59    1414.2   48.24     37.2840      0.6509      1.0598     0.0     0.0      5.6825    0.00 
    6179      0.716589   519.5  -4823.87    1414.9   48.24     37.3006      0.6510      1.0606     0.0     0.0      5.6819    0.00 
    6180      0.716715   519.2  -4826.12    1412.8   48.26     37.2286      0.6514      1.0909     0.0     0.0      5.6812    0.00 
    6181      0.716826   519.4  -4825.56    1415.7   48.26     37.3070      0.6513      1.0644     0.0     0.0      5.6807    0.00 
    6182      0.716936   519.1  -4827.53    1412.8   48.28     37.2185      0.6517      1.0893     0.0     0.0      5.6801    0.00 
    6183      0.717061   519.2  -4827.53    1412.8   48.28     37.2185      0.6517      1.0314     0.0     0.0      5.6794    0.00 
    6184      0.717181   519.2  -4827.81    1413.5   48.28     37.2350      0.6517      1.0456     0.0     0.0      5.6788    0.00 
    6185      0.717289   519.4  -4827.25    1417.1   48.27     37.3320      0.6516      1.0109     0.0     0.0      5.6782    0.00 
    6186      0.717399   519.2  -4829.50    1414.2   48.29     37.2415      0.6521      1.0376     0.0     0.0      5.6776    0.00 
    6187      0.717526   519.1  -4830.34    1413.5   48.30     37.2168      0.6522      0.9960     0.0     0.0      5.6770    0.00 
    6188      0.717635   519.2  -4830.06    1416.4   48.30     37.2932      0.6522      1.0282     0.0     0.0      5.6764    0.00 
    6189      0.717761   519.4  -4830.06    1417.8   48.30     37.3303      0.6522      0.9831     0.0     0.0      5.6757    0.00 
    6190      0.717871   519.0  -4832.03    1414.2   48.32     37.2232      0.6525      0.9748     0.0     0.0      5.6751    0.00 
    6191      0.717979   519.2  -4832.03    1414.9   48.32     37.2418      0.6525      0.9968     0.0     0.0      5.6746    0.00 
    6192      0.718098   519.5  -4831.18    1420.6   48.31     37.3965      0.6524      1.0286     0.0     0.0      5.6739    0.00 
    6193      0.718225   519.1  -4833.71    1415.7   48.34     37.2482      0.6529      1.0659     0.0     0.0      5.6732    0.00 
    6194      0.718334   519.2  -4833.99    1414.9   48.34     37.2276      0.6529      1.0467     0.0     0.0      5.6727    0.00 
    6195      0.718444   519.2  -4834.84    1417.8   48.35     37.2958      0.6531      1.0505     0.0     0.0      5.6721    0.00 
    6196      0.718570   519.2  -4835.68    1416.4   48.36     37.2526      0.6533      1.0554     0.0     0.0      5.6714    0.00 
    6197      0.718678   519.2  -4835.40    1417.1   48.35     37.2732      0.6532      1.0751     0.0     0.0      5.6709    0.00 
    6198      0.718789   519.2  -4835.96    1418.5   48.36     37.3063      0.6533      1.0755     0.0     0.0      5.6703    0.00 
    6199      0.718916   519.2  -4836.24    1417.8   48.36     37.2857      0.6534      1.0949     0.0     0.0      5.6696    0.00 
    6200      0.719025   519.2  -4837.65    1417.8   48.38     37.2755      0.6536      1.0811     0.0     0.0      5.6690    0.00 
    6201      0.719144   518.9  -4839.62    1414.9   48.40     37.1871      0.6540      1.0915     0.0     0.0      5.6684    0.00 
    6202      0.719254   519.2  -4839.05    1417.8   48.39     37.2654      0.6539      1.0844     0.0     0.0      5.6678    0.00 
    6203      0.719382   519.1  -4839.62    1417.8   48.40     37.2613      0.6540      1.0655     0.0     0.0      5.6672    0.00 
    6204      0.719490   519.2  -4839.90    1418.5   48.40     37.2778      0.6541      1.0591     0.0     0.0      5.6666    0.00 
    6205      0.719616   519.1  -4841.02    1418.5   48.41     37.2697      0.6543      1.0437     0.0     0.0      5.6659    0.00 
    6206      0.719727   518.9  -4842.43    1417.8   48.42     37.2410      0.6546      1.0573     0.0     0.0      5.6653    0.00 
    6207      0.719836   519.4  -4841.30    1422.0   48.41     37.3604      0.6543      1.0462     0.0     0.0      5.6648    0.00 
    6208      0.719963   519.0  -4842.99    1418.5   48.43     37.2555      0.6547      1.0316     0.0     0.0      5.6641    0.00 
    6209      0.720067   519.0  -4843.83    1417.8   48.44     37.2309      0.6548      1.0130     0.0     0.0      5.6635    0.00 
    6210      0.720195   519.3  -4843.27    1421.3   48.43     37.3276      0.6547      1.0185     0.0     0.0      5.6629    0.00 
    6211      0.720304   519.0  -4845.24    1419.2   48.45     37.2578      0.6551      1.0159     0.0     0.0      5.6623    0.00 
    6212      0.720431   519.2  -4845.24    1420.6   48.45     37.2948      0.6551      1.0364     0.0     0.0      5.6616    0.00 
    6213      0.720541   519.0  -4845.80    1420.6   48.46     37.2907      0.6552      1.0085     0.0     0.0      5.6610    0.00 
    6214      0.720650   519.0  -4846.92    1419.2   48.47     37.2456      0.6554      1.0205     0.0     0.0      5.6605    0.00 
    6215      0.720778   519.2  -4846.36    1421.3   48.46     37.3052      0.6553      1.0313     0.0     0.0      5.6598    0.00 
    6216      0.720888   519.0  -4847.21    1420.6   48.47     37.2806      0.6555      1.0218     0.0     0.0      5.6592    0.00 
    6217      0.720996   518.9  -4848.89    1418.5   48.49     37.2128      0.6558      1.0345     0.0     0.0      5.6586    0.00 
    6218      0.721115   519.2  -4848.33    1422.7   48.48     37.3280      0.6557      1.0394     0.0     0.0      5.6580    0.00 
    6219      0.721241   518.9  -4850.30    1418.5   48.50     37.2027      0.6561      1.0054     0.0     0.0      5.6574    0.00 
    6220      0.721351   518.9  -4850.86    1418.5   48.51     37.1986      0.6562      1.0334     0.0     0.0      5.6568    0.00 
    6221      0.721461   519.0  -4850.02    1422.7   48.50     37.3158      0.6560      1.0030     0.0     0.0      5.6562    0.00 
    6222      0.721587   519.0  -4851.14    1422.0   48.51     37.2891      0.6562      1.0013     0.0     0.0      5.6555    0.00 
    6223      0.721695   518.8  -4852.55    1418.5   48.53     37.1864      0.6565      1.0238     0.0     0.0      5.6550    0.00 
    6224      0.721823   519.2  -4851.70    1422.7   48.52     37.3035      0.6564      0.9955     0.0     0.0      5.6543    0.00 
    6225      0.721932   518.9  -4853.95    1420.6   48.54     37.2318      0.6568      1.0360     0.0     0.0      5.6537    0.00 
    6226      0.722053   519.1  -4853.39    1421.3   48.53     37.2543      0.6567      1.0061     0.0     0.0      5.6531    0.00 
    6227      0.722162   519.2  -4854.23    1422.0   48.54     37.2667      0.6569      1.0231     0.0     0.0      5.6525    0.00 
    6228      0.722271   518.8  -4855.08    1419.2   48.55     37.1866      0.6570      0.9647     0.0     0.0      5.6519    0.00 
    6229      0.722399   519.0  -4855.36    1422.7   48.55     37.2771      0.6571      1.0183     0.0     0.0      5.6513    0.00 
    6230      0.722507   518.9  -4856.20    1422.0   48.56     37.2525      0.6572      0.9536     0.0     0.0      5.6507    0.00 
    6231      0.722633   518.9  -4857.04    1422.0   48.57     37.2464      0.6574      1.0424     0.0     0.0      5.6500    0.00 
    6232      0.722743   519.0  -4857.33    1423.4   48.57     37.2813      0.6575      0.9554     0.0     0.0      5.6495    0.00 
    6233      0.722852   518.9  -4858.17    1421.3   48.58     37.2197      0.6576      0.9722     0.0     0.0      5.6489    0.00 
    6234      0.722989   518.8  -4859.29    1422.0   48.59     37.2301      0.6578      0.9641     0.0     0.0      5.6481    0.00 
    6235      0.723098   519.1  -4858.73    1424.1   48.59     37.2896      0.6577      0.9478     0.0     0.0      5.6476    0.00 
    6236      0.723207   519.0  -4860.42    1424.1   48.60     37.2774      0.6581      1.0276     0.0     0.0      5.6470    0.00 
    6237      0.723318   519.8  -4857.04    1432.6   48.57     37.5236      0.6574      0.9969     0.0     0.0      5.6464    0.00 
    6238      0.723444   518.7  -4861.54    1422.0   48.62     37.2138      0.6583      1.0771     0.0     0.0      5.6457    0.00 
    6239      0.723554   518.8  -4861.82    1424.1   48.62     37.2672      0.6583      1.0357     0.0     0.0      5.6452    0.00 
    6240      0.723663   518.8  -4862.10    1423.4   48.62     37.2466      0.6584      1.1374     0.0     0.0      5.6446    0.00 
    6241      0.723789   519.1  -4862.95    1426.2   48.63     37.3144      0.6585      1.0859     0.0     0.0      5.6439    0.00 
    6242      0.723897   519.2  -4862.95    1426.9   48.63     37.3329      0.6585      1.1422     0.0     0.0      5.6434    0.00 
    6243      0.724017   518.8  -4864.35    1424.8   48.64     37.2673      0.6588      1.0957     0.0     0.0      5.6427    0.00 
    6244      0.724127   519.0  -4865.20    1424.8   48.65     37.2611      0.6590      1.1331     0.0     0.0      5.6422    0.00 
    6245      0.724254   518.8  -4866.04    1425.5   48.66     37.2735      0.6591      1.1155     0.0     0.0      5.6415    0.00 
    6246      0.724362   518.8  -4866.60    1424.8   48.67     37.2509      0.6593      1.0587     0.0     0.0      5.6409    0.00 
    6247      0.724489   518.7  -4866.88    1424.8   48.67     37.2489      0.6593      1.0635     0.0     0.0      5.6403    0.00 
    6248      0.724599   519.0  -4866.88    1427.7   48.67     37.3227      0.6593      1.0033     0.0     0.0      5.6397    0.00 
    6249      0.724708   518.8  -4868.57    1424.8   48.69     37.2367      0.6596      1.0062     0.0     0.0      5.6391    0.00 
    6250      0.724836   519.0  -4867.73    1428.4   48.68     37.3350      0.6595      1.0105     0.0     0.0      5.6385    0.00 
    6251      0.724953   519.0  -4869.13    1427.7   48.69     37.3063      0.6597      0.9943     0.0     0.0      5.6379    0.00 
    6252      0.725064   518.6  -4870.82    1425.5   48.71     37.2388      0.6601      1.0073     0.0     0.0      5.6373    0.00 
    6253      0.725174   518.9  -4869.98    1429.1   48.70     37.3371      0.6599      1.0119     0.0     0.0      5.6367    0.00 
    6254      0.725300   519.0  -4869.98    1429.8   48.70     37.3555      0.6599      1.0146     0.0     0.0      5.6360    0.00 
    6255      0.725409   518.6  -4871.94    1425.5   48.72     37.2306      0.6603      1.0303     0.0     0.0      5.6355    0.00 
    6256      0.725519   518.8  -4871.66    1429.1   48.72     37.3248      0.6602      1.0323     0.0     0.0      5.6349    0.00 
    6257      0.725644   518.7  -4873.35    1426.2   48.73     37.2388      0.6606      1.0492     0.0     0.0      5.6342    0.00 
    6258      0.725754   518.8  -4873.35    1429.1   48.73     37.3125      0.6606      1.0513     0.0     0.0      5.6337    0.00 
    6259      0.725865   518.8  -4873.91    1427.7   48.74     37.2716      0.6607      1.0216     0.0     0.0      5.6331    0.00 
    6260      0.725982   518.8  -4875.04    1427.7   48.75     37.2634      0.6609      0.9989     0.0     0.0      5.6324    0.00 
    6261      0.726111   518.8  -4875.88    1426.9   48.76     37.2389      0.6611      1.0369     0.0     0.0      5.6318    0.00 
    6262      0.726219   518.8  -4875.60    1430.5   48.76     37.3330      0.6610      1.0013     0.0     0.0      5.6312    0.00 
    6263      0.726329   518.8  -4876.72    1429.8   48.77     37.3064      0.6612      1.0257     0.0     0.0      5.6306    0.00 
    6264      0.726456   518.9  -4876.44    1430.5   48.76     37.3269      0.6612      0.9968     0.0     0.0      5.6299    0.00 
    6265      0.726565   518.9  -4877.57    1429.8   48.78     37.3003      0.6614      1.0296     0.0     0.0      5.6294    0.00 
    6266      0.726691   518.7  -4878.41    1429.1   48.78     37.2757      0.6616      1.0416     0.0     0.0      5.6287    0.00 
    6267      0.726801   518.8  -4877.85    1432.6   48.78     37.3719      0.6614      1.0785     0.0     0.0      5.6281    0.00 
    6268      0.726918   518.9  -4878.97    1431.2   48.79     37.3268      0.6617      1.0643     0.0     0.0      5.6275    0.00 
    6269      0.727028   518.6  -4880.66    1429.8   48.81     37.2777      0.6620      1.0818     0.0     0.0      5.6269    0.00 
    6270      0.727154   518.5  -4882.06    1429.1   48.82     37.2491      0.6623      1.0702     0.0     0.0      5.6263    0.00 
    6271      0.727264   518.7  -4881.22    1431.2   48.81     37.3104      0.6621      1.0718     0.0     0.0      5.6257    0.00 
    6272      0.727374   518.8  -4881.78    1430.5   48.82     37.2880      0.6622      1.0600     0.0     0.0      5.6251    0.00 
    6273      0.727500   518.6  -4882.91    1429.8   48.83     37.2614      0.6624      1.0199     0.0     0.0      5.6245    0.00 
    6274      0.727608   518.5  -4884.31    1429.1   48.84     37.2327      0.6627      1.0049     0.0     0.0      5.6239    0.00 
    6275      0.727737   518.8  -4883.75    1431.2   48.84     37.2920      0.6626      1.0003     0.0     0.0      5.6233    0.00 
    6276      0.727845   518.6  -4884.59    1431.2   48.85     37.2859      0.6628      0.9748     0.0     0.0      5.6226    0.00 
    6277      0.727964   518.7  -4884.87    1431.9   48.85     37.3022      0.6628      0.9787     0.0     0.0      5.6221    0.00 
    6278      0.728073   518.8  -4885.44    1433.3   48.85     37.3349      0.6629      0.9523     0.0     0.0      5.6215    0.00 
    6279      0.728199   518.8  -4885.72    1432.6   48.86     37.3144      0.6630      0.9847     0.0     0.0      5.6208    0.00 
    6280      0.728309   518.7  -4886.56    1433.3   48.87     37.3267      0.6632      0.9914     0.0     0.0      5.6203    0.00 
    6281      0.728419   518.8  -4886.84    1433.3   48.87     37.3246      0.6632      1.0238     0.0     0.0      5.6197    0.00 
    6282      0.728546   518.7  -4888.81    1431.9   48.89     37.2735      0.6636      1.0452     0.0     0.0      5.6190    0.00 
    6283      0.728656   518.9  -4887.69    1435.4   48.88     37.3736      0.6634      1.0371     0.0     0.0      5.6185    0.00 
    6284      0.728766   518.6  -4889.93    1431.2   48.90     37.2469      0.6638      1.0222     0.0     0.0      5.6179    0.00 
    6285      0.728885   518.7  -4889.93    1434.0   48.90     37.3204      0.6638      0.9848     0.0     0.0      5.6173    0.00 
    6286      0.729013   518.5  -4891.06    1431.2   48.91     37.2387      0.6640      0.9879     0.0     0.0      5.6166    0.00 
    6287      0.729124   518.6  -4891.06    1434.7   48.91     37.3305      0.6640      0.9342     0.0     0.0      5.6160    0.00 
    6288      0.729232   518.8  -4891.62    1434.0   48.92     37.3081      0.6641      0.9607     0.0     0.0      5.6154    0.00 
    6289      0.729360   518.8  -4891.62    1436.1   48.92     37.3632      0.6641      0.8840     0.0     0.0      5.6148    0.00 
    6290      0.729471   518.5  -4894.15    1431.9   48.94     37.2345      0.6646      0.9064     0.0     0.0      5.6142    0.00 
    6291      0.729579   518.9  -4893.31    1436.8   48.93     37.3692      0.6645      0.8829     0.0     0.0      5.6136    0.00 
    6292      0.729707   518.9  -4893.03    1437.5   48.93     37.3896      0.6644      0.9307     0.0     0.0      5.6129    0.00 
    6293      0.729827   518.9  -4893.31    1438.2   48.93     37.4059      0.6645      0.9618     0.0     0.0      5.6123    0.00 
    6294      0.729938   519.0  -4893.31    1439.6   48.93     37.4426      0.6645      1.0041     0.0     0.0      5.6117    0.00 
    6295      0.730048   518.9  -4894.99    1438.2   48.95     37.3935      0.6648      1.0505     0.0     0.0      5.6111    0.00 
    6296      0.730157   518.8  -4895.84    1437.5   48.96     37.3690      0.6650      1.1246     0.0     0.0      5.6106    0.00 
    6297      0.730275   518.6  -4896.96    1435.4   48.97     37.3058      0.6652      1.1582     0.0     0.0      5.6100    0.00 
    6298      0.730402   518.5  -4898.09    1434.7   48.98     37.2792      0.6654      1.1817     0.0     0.0      5.6093    0.00 
    6299      0.730512   518.7  -4898.09    1436.1   48.98     37.3159      0.6654      1.2165     0.0     0.0      5.6087    0.00 
    6300      0.730637   518.6  -4899.21    1435.4   48.99     37.2893      0.6656      1.2016     0.0     0.0      5.6081    0.00 
    6301      0.730745   518.3  -4900.90    1433.3   49.01     37.2220      0.6660      1.2171     0.0     0.0      5.6075    0.00 
    6302      0.730865   518.6  -4900.05    1436.8   49.00     37.3198      0.6658      1.2002     0.0     0.0      5.6069    0.00 
    6303      0.730974   518.6  -4900.62    1436.1   49.01     37.2974      0.6659      1.1885     0.0     0.0      5.6063    0.00 
    6304      0.731086   518.5  -4901.46    1438.2   49.01     37.3462      0.6661      1.1611     0.0     0.0      5.6057    0.00 
    6305      0.731213   518.7  -4902.02    1438.9   49.02     37.3604      0.6662      1.1413     0.0     0.0      5.6051    0.00 
    6306      0.731322   518.5  -4902.87    1437.5   49.03     37.3176      0.6663      1.1207     0.0     0.0      5.6045    0.00 
    6307      0.731449   518.4  -4904.55    1435.4   49.05     37.2503      0.6667      1.1209     0.0     0.0      5.6039    0.00 
    6308      0.731558   518.4  -4905.40    1434.7   49.05     37.2258      0.6668      1.0923     0.0     0.0      5.6033    0.00 
    6309      0.731666   518.5  -4905.11    1436.1   49.05     37.2645      0.6668      1.0710     0.0     0.0      5.6027    0.00 
    6310      0.731785   518.5  -4905.40    1438.2   49.05     37.3173      0.6668      1.0621     0.0     0.0      5.6021    0.00 
    6311      0.731915   518.5  -4905.96    1437.5   49.06     37.2949      0.6670      1.0507     0.0     0.0      5.6014    0.00 
    6312      0.732024   518.5  -4906.80    1438.2   49.07     37.3070      0.6671      1.0421     0.0     0.0      5.6009    0.00 
    6313      0.732133   518.5  -4907.64    1437.5   49.08     37.2826      0.6673      1.0347     0.0     0.0      5.6003    0.00 
    6314      0.732262   518.5  -4907.64    1438.9   49.08     37.3192      0.6673      1.0231     0.0     0.0      5.5997    0.00 
    6315      0.732370   518.5  -4909.05    1438.9   49.09     37.3089      0.6676      0.9983     0.0     0.0      5.5991    0.00 
    6316      0.732478   518.3  -4910.17    1435.4   49.10     37.2092      0.6678      0.9985     0.0     0.0      5.5985    0.00 
    6317      0.732604   518.5  -4909.33    1438.9   49.09     37.3068      0.6676      0.9843     0.0     0.0      5.5979    0.00 
    6318      0.732714   518.5  -4910.46    1440.4   49.10     37.3352      0.6678      0.9791     0.0     0.0      5.5973    0.00 
    6319      0.732834   518.5  -4911.58    1438.2   49.12     37.2720      0.6681      0.9826     0.0     0.0      5.5967    0.00 
    6320      0.732943   518.5  -4911.30    1441.1   49.11     37.3473      0.6680      0.9743     0.0     0.0      5.5961    0.00 
    6321      0.733071   518.7  -4911.86    1441.1   49.12     37.3431      0.6681      1.0005     0.0     0.0      5.5954    0.00 
    6322      0.733182   518.6  -4912.14    1440.4   49.12     37.3228      0.6682      0.9792     0.0     0.0      5.5948    0.00 
    6323      0.733291   518.3  -4913.55    1438.9   49.14     37.2759      0.6684      0.9908     0.0     0.0      5.5943    0.00 
    6324      0.733418   518.4  -4914.39    1439.6   49.14     37.2880      0.6686      0.9785     0.0     0.0      5.5936    0.00 
    6325      0.733529   518.5  -4914.67    1440.4   49.15     37.3042      0.6687      1.0079     0.0     0.0      5.5930    0.00 
    6326      0.733637   518.5  -4915.23    1438.9   49.15     37.2635      0.6688      1.0136     0.0     0.0      5.5925    0.00 
    6327      0.733757   518.6  -4914.95    1443.2   49.15     37.3753      0.6687      1.0305     0.0     0.0      5.5918    0.00 
    6328      0.733885   518.5  -4916.64    1442.5   49.17     37.3446      0.6691      1.0632     0.0     0.0      5.5911    0.00 
    6329      0.733996   518.5  -4916.64    1443.2   49.17     37.3629      0.6691      1.0572     0.0     0.0      5.5906    0.00 
    6330      0.734106   518.5  -4917.76    1441.1   49.18     37.2998      0.6693      1.1099     0.0     0.0      5.5900    0.00 
    6331      0.734233   518.4  -4918.05    1441.8   49.18     37.3160      0.6693      1.1041     0.0     0.0      5.5893    0.00 
    6332      0.734343   518.5  -4918.61    1442.5   49.19     37.3301      0.6694      1.1314     0.0     0.0      5.5888    0.00 
    6333      0.734451   518.4  -4919.45    1441.1   49.19     37.2874      0.6696      1.1473     0.0     0.0      5.5882    0.00 
    6334      0.734579   518.4  -4920.01    1441.8   49.20     37.3016      0.6697      1.1417     0.0     0.0      5.5875    0.00 
    6335      0.734699   518.4  -4921.70    1440.4   49.22     37.2527      0.6700      1.1763     0.0     0.0      5.5869    0.00 
    6336      0.734811   518.4  -4921.98    1441.1   49.22     37.2689      0.6701      1.1345     0.0     0.0      5.5863    0.00 
    6337      0.734920   518.4  -4922.54    1441.8   49.23     37.2830      0.6702      1.1768     0.0     0.0      5.5858    0.00 
    6338      0.735030   518.3  -4923.11    1441.1   49.23     37.2606      0.6703      1.1244     0.0     0.0      5.5852    0.00 
    6339      0.735158   518.5  -4923.11    1444.6   49.23     37.3518      0.6703      1.1199     0.0     0.0      5.5845    0.00 
    6340      0.735266   518.1  -4925.07    1441.1   49.25     37.2462      0.6707      1.0771     0.0     0.0      5.5840    0.00 
    6341      0.735391   518.4  -4924.51    1445.3   49.25     37.3597      0.6706      1.0727     0.0     0.0      5.5833    0.00 
    6342      0.735501   518.3  -4926.20    1441.8   49.26     37.2561      0.6709      1.0606     0.0     0.0      5.5827    0.00 
    6343      0.735610   518.3  -4925.92    1442.5   49.26     37.2764      0.6709      1.0271     0.0     0.0      5.5822    0.00 
    6344      0.735729   518.4  -4926.48    1443.2   49.26     37.2906      0.6710      1.0225     0.0     0.0      5.5816    0.00 
    6345      0.735856   518.1  -4927.60    1441.1   49.28     37.2276      0.6712      0.9735     0.0     0.0      5.5809    0.00 
    6346      0.735965   518.1  -4929.29    1441.1   49.29     37.2152      0.6715      0.9908     0.0     0.0      5.5803    0.00 
    6347      0.736074   518.5  -4927.88    1444.6   49.28     37.3167      0.6713      0.9705     0.0     0.0      5.5798    0.00 
    6348      0.736201   518.5  -4928.73    1446.0   49.29     37.3469      0.6714      0.9817     0.0     0.0      5.5791    0.00 
    6349      0.736310   518.4  -4929.01    1446.7   49.29     37.3631      0.6715      0.9698     0.0     0.0      5.5786    0.00 
    6350      0.736440   518.3  -4930.41    1444.6   49.30     37.2981      0.6718      0.9703     0.0     0.0      5.5779    0.00 
    6351      0.736548   518.2  -4930.98    1443.2   49.31     37.2575      0.6719      0.9714     0.0     0.0      5.5773    0.00 
    6352      0.736668   518.3  -4931.54    1443.9   49.32     37.2716      0.6720      0.9852     0.0     0.0      5.5767    0.00 
    6353      0.736777   518.3  -4931.82    1445.3   49.32     37.3059      0.6720      0.9381     0.0     0.0      5.5761    0.00 
    6354      0.736885   518.2  -4932.94    1444.6   49.33     37.2795      0.6723      0.9825     0.0     0.0      5.5756    0.00 
    6355      0.737013   518.5  -4932.38    1448.8   49.32     37.3929      0.6722      0.9582     0.0     0.0      5.5749    0.00 
    6356      0.737123   518.3  -4934.07    1445.3   49.34     37.2894      0.6725      0.9798     0.0     0.0      5.5743    0.00 
    6357      0.737250   518.2  -4934.63    1446.7   49.35     37.3217      0.6726      0.9562     0.0     0.0      5.5737    0.00 
    6358      0.737360   518.4  -4934.35    1447.4   49.34     37.3419      0.6725      0.9573     0.0     0.0      5.5731    0.00 
    6359      0.737468   518.1  -4936.04    1445.3   49.36     37.2749      0.6729      0.9501     0.0     0.0      5.5725    0.00 
    6360      0.737596   518.4  -4935.19    1448.8   49.35     37.3721      0.6727      0.9853     0.0     0.0      5.5719    0.00 
    6361      0.737698   518.5  -4935.47    1450.2   49.35     37.4065      0.6728      1.0016     0.0     0.0      5.5713    0.00 
    6362      0.737828   518.3  -4937.16    1448.8   49.37     37.3576      0.6731      1.0095     0.0     0.0      5.5707    0.00 
    6363      0.737937   518.2  -4938.57    1447.4   49.39     37.3109      0.6734      1.0308     0.0     0.0      5.5701    0.00 
    6364      0.738048   518.3  -4938.29    1447.4   49.38     37.3129      0.6733      1.0329     0.0     0.0      5.5695    0.00 
    6365      0.738177   518.3  -4938.85    1447.4   49.39     37.3088      0.6734      1.0767     0.0     0.0      5.5689    0.00 
    6366      0.738285   518.5  -4938.57    1450.2   49.39     37.3836      0.6734      1.0695     0.0     0.0      5.5683    0.00 
    6367      0.738393   518.3  -4939.69    1449.5   49.40     37.3571      0.6736      1.0869     0.0     0.0      5.5677    0.00 
    6368      0.738522   518.1  -4941.10    1447.4   49.41     37.2922      0.6739      1.0998     0.0     0.0      5.5671    0.00 
    6369      0.738640   517.9  -4942.50    1446.7   49.43     37.2637      0.6742      1.1266     0.0     0.0      5.5665    0.00 
    6370      0.738750   518.2  -4942.50    1448.1   49.43     37.3000      0.6742      1.1029     0.0     0.0      5.5659    0.00 
    6371      0.738858   518.1  -4942.78    1448.8   49.43     37.3161      0.6742      1.1169     0.0     0.0      5.5653    0.00 
    6372      0.738985   518.2  -4942.78    1449.5   49.43     37.3343      0.6742      1.0704     0.0     0.0      5.5647    0.00 
    6373      0.739095   518.1  -4944.19    1447.4   49.44     37.2694      0.6745      1.0894     0.0     0.0      5.5641    0.00 
    6374      0.739221   518.2  -4944.75    1449.5   49.45     37.3198      0.6746      1.1005     0.0     0.0      5.5635    0.00 
    6375      0.739329   518.3  -4944.75    1450.2   49.45     37.3379      0.6746      1.1087     0.0     0.0      5.5629    0.00 
    6376      0.739437   518.2  -4946.44    1448.8   49.46     37.2892      0.6749      1.0934     0.0     0.0      5.5623    0.00 
    6377      0.739565   518.1  -4946.44    1447.4   49.46     37.2528      0.6749      1.0519     0.0     0.0      5.5616    0.00 
    6378      0.739685   518.1  -4947.84    1449.5   49.48     37.2969      0.6752      1.0234     0.0     0.0      5.5611    0.00
