Repository: LightForm-group/dilatometer_modelling_and_constitutive_behaviour

# dilatometer_modelling_and_constitutive_behaviour

Created with work by Inigo Howe, Patryk Jedrasiak, Hugh Shercliff

This program contains a method of testing various constitutive models and extracting the constitutive behaviour of dilatometer samples correcting for inhomogeneities in termperature, strain and strain rate. The model is currently configured to a dilatometer run under vacuum, with no active cooling during the deformation for a sample of length 10mm with a diameter of 5mm. For both heatup and deformation the temperature is fitted to the experimental central themocoupole temperature for any general temperature profile.

File: experimental_data/deformation/1/520/018_Compression_Daniel_Al_Hom1_SHT_540C_Deform_520C_1.0s-1_QuenchHeGas__1.asc (part 21 of 27)
 C:\WinTA100\DIL805.PRO\Data\Deformation\ChrisDaniel\018_Compression_Daniel_Al_Hom1_SHT_540C_Deform_520C_1.0s-1_QuenchHeGas__1.asc
     No.          Time   Tem.1        DL     Force  Strain   kf (Def.)    Phi  (D)    Phi* (D)   Tem.2   Tem.3        Poti      HF 
                     s      °C        µm         N       %       N/mm²                     1/s      °C      °C          mm       % 
    6076      0.649971   522.7  -4245.15    1096.0   42.45     32.1219      0.5549      0.9613     0.0     0.0      6.0217    0.00 
    6077      0.650072   522.9  -4246.54    1095.3   42.47     32.0935      0.5551      0.9822     0.0     0.0      6.0212    0.00 
    6078      0.650182   522.9  -4246.81    1097.4   42.47     32.1540      0.5552      0.9891     0.0     0.0      6.0206    0.00 
    6079      0.650293   522.8  -4247.64    1095.3   42.48     32.0873      0.5553      1.0036     0.0     0.0      6.0199    0.00 
    6080      0.650401   523.0  -4247.92    1096.7   42.48     32.1271      0.5554      0.9763     0.0     0.0      6.0193    0.00 
    6081      0.650493   522.9  -4249.03    1094.6   42.49     32.0589      0.5556      0.9821     0.0     0.0      6.0188    0.00 
    6082      0.650602   522.8  -4250.13    1094.6   42.50     32.0528      0.5558      0.9175     0.0     0.0      6.0182    0.00 
    6083      0.650711   522.8  -4249.86    1096.7   42.50     32.1163      0.5557      0.9218     0.0     0.0      6.0175    0.00 
    6084      0.650821   522.8  -4251.24    1096.0   42.51     32.0879      0.5560      0.9107     0.0     0.0      6.0169    0.00 
    6085      0.650930   522.9  -4250.13    1098.1   42.50     32.1561      0.5558      0.9130     0.0     0.0      6.0163    0.00 
    6086      0.651050   522.9  -4250.96    1098.1   42.51     32.1515      0.5559      0.9401     0.0     0.0      6.0156    0.00 
    6087      0.651141   523.0  -4251.52    1098.1   42.52     32.1484      0.5560      0.9372     0.0     0.0      6.0151    0.00 
    6088      0.651250   522.8  -4252.90    1097.4   42.53     32.1200      0.5562      0.9829     0.0     0.0      6.0145    0.00 
    6089      0.651360   522.6  -4254.01    1094.6   42.54     32.0312      0.5564      0.9694     0.0     0.0      6.0138    0.00 
    6090      0.651470   522.8  -4254.01    1097.4   42.54     32.1138      0.5564      1.0393     0.0     0.0      6.0132    0.00 
    6091      0.651578   523.3  -4253.18    1100.2   42.53     32.2011      0.5563      1.0253     0.0     0.0      6.0126    0.00 
    6092      0.651669   522.7  -4255.11    1098.8   42.55     32.1489      0.5566      1.0690     0.0     0.0      6.0121    0.00 
    6093      0.651779   522.8  -4255.94    1098.8   42.56     32.1443      0.5568      1.0695     0.0     0.0      6.0114    0.00 
    6094      0.651888   522.8  -4256.77    1098.8   42.57     32.1396      0.5569      1.0916     0.0     0.0      6.0108    0.00 
    6095      0.651998   522.6  -4258.16    1095.3   42.58     32.0287      0.5572      1.0993     0.0     0.0      6.0102    0.00 
    6096      0.652098   522.8  -4257.88    1098.1   42.58     32.1128      0.5571      1.0506     0.0     0.0      6.0096    0.00 
    6097      0.652208   522.6  -4258.99    1097.4   42.59     32.0860      0.5573      1.0264     0.0     0.0      6.0090    0.00 
    6098      0.652317   522.9  -4258.71    1100.2   42.59     32.1701      0.5573      0.9907     0.0     0.0      6.0084    0.00 
    6099      0.652425   522.7  -4260.09    1098.1   42.60     32.1004      0.5575      1.0061     0.0     0.0      6.0078    0.00 
    6100      0.652533   522.7  -4260.65    1098.1   42.61     32.0973      0.5576      0.9746     0.0     0.0      6.0072    0.00 
    6101      0.652642   522.7  -4260.37    1099.5   42.60     32.1401      0.5575      0.9829     0.0     0.0      6.0065    0.00 
    6102      0.652752   522.7  -4261.48    1100.2   42.61     32.1545      0.5577      0.9658     0.0     0.0      6.0059    0.00 
    6103      0.652861   522.5  -4262.31    1097.4   42.62     32.0674      0.5579      0.9314     0.0     0.0      6.0053    0.00 
    6104      0.652970   522.7  -4263.41    1099.5   42.63     32.1231      0.5581      0.9518     0.0     0.0      6.0047    0.00 
    6105      0.653073   522.8  -4262.58    1100.2   42.63     32.1483      0.5579      0.9397     0.0     0.0      6.0041    0.00 
    6106      0.653181   522.7  -4263.41    1101.6   42.63     32.1849      0.5581      0.9831     0.0     0.0      6.0035    0.00 
    6107      0.653291   522.6  -4265.35    1098.8   42.65     32.0916      0.5584      0.9536     0.0     0.0      6.0029    0.00 
    6108      0.653381   522.9  -4264.52    1102.3   42.65     32.1993      0.5583      0.9656     0.0     0.0      6.0024    0.00 
    6109      0.653491   522.8  -4265.63    1100.9   42.66     32.1519      0.5585      0.9446     0.0     0.0      6.0017    0.00 
    6110      0.653600   522.6  -4267.01    1100.2   42.67     32.1235      0.5587      0.9318     0.0     0.0      6.0011    0.00 
    6111      0.653709   522.6  -4267.29    1100.9   42.67     32.1426      0.5588      0.9603     0.0     0.0      6.0005    0.00 
    6112      0.653819   523.3  -4266.18    1105.8   42.66     32.2931      0.5586      0.9259     0.0     0.0      5.9999    0.00 
    6113      0.653928   522.6  -4268.12    1099.5   42.68     32.0967      0.5589      0.9668     0.0     0.0      5.9993    0.00 
    6114      0.654027   522.6  -4268.67    1100.9   42.69     32.1348      0.5590      0.9235     0.0     0.0      5.9987    0.00 
    6115      0.654135   522.5  -4269.50    1100.2   42.69     32.1096      0.5591      0.9668     0.0     0.0      5.9981    0.00 
    6116      0.654245   522.7  -4270.05    1100.9   42.70     32.1271      0.5592      0.9628     0.0     0.0      5.9975    0.00 
    6117      0.654353   523.0  -4268.95    1105.8   42.69     32.2775      0.5590      1.0207     0.0     0.0      5.9969    0.00 
    6118      0.654462   522.7  -4270.33    1100.9   42.70     32.1255      0.5593      1.0082     0.0     0.0      5.9963    0.00 
    6119      0.654572   522.5  -4272.27    1100.2   42.72     32.0941      0.5596      1.0573     0.0     0.0      5.9956    0.00 
    6120      0.654683   522.6  -4272.27    1100.9   42.72     32.1147      0.5596      1.0832     0.0     0.0      5.9950    0.00 
    6121      0.654773   522.6  -4272.54    1100.9   42.73     32.1131      0.5597      1.0851     0.0     0.0      5.9945    0.00 
    6122      0.654881   522.4  -4274.75    1098.8   42.75     32.0390      0.5601      1.1283     0.0     0.0      5.9939    0.00 
    6123      0.655001   522.9  -4272.82    1103.7   42.73     32.1939      0.5597      1.0783     0.0     0.0      5.9932    0.00 
    6124      0.655110   522.6  -4275.03    1102.3   42.75     32.1403      0.5601      1.1082     0.0     0.0      5.9926    0.00 
    6125      0.655200   522.5  -4276.14    1101.6   42.76     32.1135      0.5603      1.0727     0.0     0.0      5.9920    0.00 
    6126      0.655308   522.6  -4276.69    1101.6   42.77     32.1104      0.5604      1.0829     0.0     0.0      5.9914    0.00 
    6127      0.655418   522.5  -4277.52    1100.9   42.78     32.0852      0.5605      1.0245     0.0     0.0      5.9908    0.00 
    6128      0.655527   522.6  -4277.80    1103.0   42.78     32.1454      0.5606      1.0040     0.0     0.0      5.9902    0.00 
    6129      0.655635   522.6  -4278.07    1103.7   42.78     32.1644      0.5606      0.9512     0.0     0.0      5.9896    0.00 
    6130      0.655744   522.6  -4278.63    1103.0   42.79     32.1407      0.5607      0.9230     0.0     0.0      5.9889    0.00 
    6131      0.655854   522.4  -4279.73    1100.9   42.80     32.0728      0.5609      0.9281     0.0     0.0      5.9883    0.00 
    6132      0.655954   522.7  -4279.18    1105.1   42.79     32.1993      0.5608      0.8945     0.0     0.0      5.9878    0.00 
    6133      0.656062   522.6  -4280.01    1103.7   42.80     32.1535      0.5610      0.9067     0.0     0.0      5.9871    0.00 
    6134      0.656172   522.5  -4281.39    1102.3   42.81     32.1046      0.5612      0.8974     0.0     0.0      5.9865    0.00 
    6135      0.656282   522.6  -4281.12    1103.7   42.81     32.1473      0.5612      0.9114     0.0     0.0      5.9859    0.00 
    6136      0.656391   522.5  -4281.95    1103.7   42.82     32.1426      0.5613      0.9557     0.0     0.0      5.9853    0.00 
    6137      0.656500   522.6  -4282.78    1104.4   42.83     32.1585      0.5615      0.9553     0.0     0.0      5.9847    0.00 
    6138      0.656591   522.5  -4283.05    1103.7   42.83     32.1364      0.5615      0.9507     0.0     0.0      5.9842    0.00 
    6139      0.656700   522.6  -4283.33    1105.8   42.83     32.1965      0.5616      0.9465     0.0     0.0      5.9835    0.00 
    6140      0.656811   522.7  -4283.88    1105.8   42.84     32.1933      0.5617      0.9543     0.0     0.0      5.9829    0.00 
    6141      0.656930   522.4  -4285.27    1104.4   42.85     32.1445      0.5619      0.9862     0.0     0.0      5.9822    0.00 
    6142      0.657023   522.6  -4285.27    1105.8   42.85     32.1856      0.5619      0.9456     0.0     0.0      5.9817    0.00 
    6143      0.657131   522.4  -4286.93    1103.0   42.87     32.0941      0.5622      0.9570     0.0     0.0      5.9811    0.00 
    6144      0.657239   522.4  -4288.03    1103.7   42.88     32.1084      0.5624      0.9037     0.0     0.0      5.9805    0.00 
    6145      0.657348   522.4  -4288.31    1104.4   42.88     32.1274      0.5624      0.9401     0.0     0.0      5.9799    0.00 
    6146      0.657480   522.6  -4287.76    1107.3   42.88     32.2126      0.5623      0.9417     0.0     0.0      5.9792    0.00 
    6147      0.657554   523.1  -4285.82    1112.2   42.86     32.3673      0.5620      0.9574     0.0     0.0      5.9788    0.00 
    6148      0.657662   522.6  -4288.03    1106.6   42.88     32.1905      0.5624      1.0154     0.0     0.0      5.9781    0.00 
    6149      0.657771   522.6  -4289.14    1107.3   42.89     32.2048      0.5626      1.0262     0.0     0.0      5.9775    0.00 
    6150      0.657890   522.4  -4291.08    1105.1   42.91     32.1323      0.5629      1.1148     0.0     0.0      5.9768    0.00 
    6151      0.658001   522.7  -4290.25    1107.3   42.90     32.1985      0.5628      1.0876     0.0     0.0      5.9762    0.00 
    6152      0.658093   522.6  -4291.63    1105.8   42.92     32.1497      0.5630      1.1209     0.0     0.0      5.9757    0.00 
    6153      0.658202   522.2  -4293.84    1104.4   42.94     32.0962      0.5634      1.0922     0.0     0.0      5.9751    0.00 
    6154      0.658310   522.4  -4293.29    1105.1   42.93     32.1199      0.5633      1.1206     0.0     0.0      5.9745    0.00 
    6155      0.658419   522.2  -4294.12    1105.1   42.94     32.1152      0.5634      1.1160     0.0     0.0      5.9739    0.00 
    6156      0.658529   522.4  -4294.40    1106.6   42.94     32.1546      0.5635      1.0749     0.0     0.0      5.9732    0.00 
    6157      0.658638   522.4  -4295.50    1105.8   42.96     32.1279      0.5637      1.0374     0.0     0.0      5.9726    0.00 
    6158      0.658748   522.4  -4295.78    1107.3   42.96     32.1673      0.5637      0.9651     0.0     0.0      5.9720    0.00 
    6159      0.658838   522.6  -4295.50    1108.7   42.96     32.2099      0.5637      0.9659     0.0     0.0      5.9715    0.00 
    6160      0.658956   522.6  -4296.33    1109.4   42.96     32.2257      0.5638      0.9065     0.0     0.0      5.9708    0.00 
    6161      0.659065   522.6  -4297.72    1109.4   42.98     32.2179      0.5641      0.9283     0.0     0.0      5.9702    0.00 
    6162      0.659174   522.2  -4298.55    1105.1   42.99     32.0903      0.5642      0.8742     0.0     0.0      5.9696    0.00 
    6163      0.659284   522.2  -4298.82    1106.6   42.99     32.1297      0.5643      0.9084     0.0     0.0      5.9690    0.00 
    6164      0.659375   522.5  -4298.82    1108.0   42.99     32.1707      0.5643      0.8773     0.0     0.0      5.9684    0.00 
    6165      0.659484   522.4  -4299.65    1106.6   43.00     32.1250      0.5644      0.9188     0.0     0.0      5.9678    0.00 
    6166      0.659592   522.6  -4299.65    1109.4   43.00     32.2070      0.5644      0.9122     0.0     0.0      5.9672    0.00 
    6167      0.659701   522.6  -4299.38    1109.4   42.99     32.2085      0.5644      0.9258     0.0     0.0      5.9666    0.00 
    6168      0.659813   522.2  -4301.59    1106.6   43.02     32.1141      0.5648      0.9656     0.0     0.0      5.9660    0.00 
    6169      0.659912   522.4  -4300.76    1111.5   43.01     32.2622      0.5646      0.9297     0.0     0.0      5.9654    0.00 
    6170      0.660023   522.0  -4303.80    1105.1   43.04     32.0607      0.5651      0.9920     0.0     0.0      5.9648    0.00 
    6171      0.660132   522.5  -4302.14    1110.1   43.02     32.2134      0.5649      0.9275     0.0     0.0      5.9642    0.00 
    6172      0.660241   522.4  -4303.80    1109.4   43.04     32.1835      0.5651      0.9728     0.0     0.0      5.9635    0.00 
    6173      0.660350   522.2  -4305.74    1107.3   43.06     32.1112      0.5655      0.9313     0.0     0.0      5.9629    0.00 
    6174      0.660460   522.7  -4304.36    1111.5   43.04     32.2418      0.5652      0.9923     0.0     0.0      5.9623    0.00 
    6175      0.660551   522.4  -4305.46    1110.1   43.05     32.1946      0.5654      0.9418     0.0     0.0      5.9618    0.00 
    6176      0.660660   522.4  -4305.46    1109.4   43.05     32.1741      0.5654      0.9697     0.0     0.0      5.9612    0.00 
    6177      0.660769   522.6  -4305.46    1111.5   43.05     32.2355      0.5654      0.9770     0.0     0.0      5.9606    0.00 
    6178      0.660871   522.3  -4307.12    1110.8   43.07     32.2057      0.5657      0.9607     0.0     0.0      5.9600    0.00 
    6179      0.660980   522.4  -4307.68    1111.5   43.08     32.2230      0.5658      1.0490     0.0     0.0      5.9594    0.00 
    6180      0.661091   522.7  -4306.57    1113.6   43.07     32.2907      0.5656      1.0014     0.0     0.0      5.9588    0.00 
    6181      0.661201   522.2  -4310.17    1106.6   43.10     32.0658      0.5663      1.0630     0.0     0.0      5.9582    0.00 
    6182      0.661310   522.2  -4310.44    1109.4   43.10     32.1460      0.5663      1.0397     0.0     0.0      5.9576    0.00 
    6183      0.661418   522.2  -4310.17    1109.4   43.10     32.1476      0.5663      1.0653     0.0     0.0      5.9570    0.00 
    6184      0.661527   522.2  -4311.00    1110.8   43.11     32.1838      0.5664      1.0758     0.0     0.0      5.9563    0.00 
    6185      0.661637   522.3  -4311.27    1110.8   43.11     32.1822      0.5665      1.0381     0.0     0.0      5.9557    0.00 
    6186      0.661727   522.1  -4312.66    1109.4   43.13     32.1335      0.5667      1.0383     0.0     0.0      5.9552    0.00 
    6187      0.661847   522.4  -4312.10    1113.6   43.12     32.2593      0.5666      1.0206     0.0     0.0      5.9545    0.00 
    6188      0.661956   522.2  -4313.76    1110.1   43.14     32.1477      0.5669      1.0242     0.0     0.0      5.9539    0.00 
    6189      0.662048   522.2  -4314.32    1110.8   43.14     32.1650      0.5670      0.9726     0.0     0.0      5.9534    0.00 
    6190      0.662156   522.6  -4314.04    1113.6   43.14     32.2483      0.5669      0.9596     0.0     0.0      5.9528    0.00 
    6191      0.662266   521.9  -4316.25    1108.0   43.16     32.0723      0.5673      0.9448     0.0     0.0      5.9522    0.00 
    6192      0.662376   522.0  -4315.70    1109.4   43.16     32.1163      0.5672      0.9420     0.0     0.0      5.9516    0.00 
    6193      0.662484   522.2  -4316.25    1111.5   43.16     32.1745      0.5673      0.9720     0.0     0.0      5.9509    0.00 
    6194      0.662593   522.2  -4316.53    1112.2   43.17     32.1933      0.5674      0.9310     0.0     0.0      5.9503    0.00 
    6195      0.662703   522.2  -4317.08    1111.5   43.17     32.1698      0.5675      0.9633     0.0     0.0      5.9497    0.00 
    6196      0.662804   522.0  -4318.47    1110.1   43.18     32.1211      0.5677      0.9636     0.0     0.0      5.9491    0.00 
    6197      0.662914   522.4  -4318.19    1112.9   43.18     32.2043      0.5677      1.0076     0.0     0.0      5.9485    0.00 
    6198      0.663025   522.1  -4319.02    1112.2   43.19     32.1792      0.5678      1.0116     0.0     0.0      5.9479    0.00 
    6199      0.663134   522.2  -4319.30    1113.6   43.19     32.2185      0.5679      1.0195     0.0     0.0      5.9473    0.00 
    6200      0.663225   522.2  -4320.96    1111.5   43.21     32.1478      0.5682      1.0553     0.0     0.0      5.9468    0.00 
    6201      0.663333   522.0  -4322.06    1110.1   43.22     32.1008      0.5684      1.0552     0.0     0.0      5.9462    0.00 
    6202      0.663443   522.2  -4321.51    1114.3   43.22     32.2263      0.5683      1.0882     0.0     0.0      5.9455    0.00 
    6203      0.663552   522.3  -4321.51    1115.0   43.22     32.2468      0.5683      1.0736     0.0     0.0      5.9449    0.00 
    6204      0.663662   522.1  -4323.72    1112.2   43.24     32.1526      0.5686      1.0440     0.0     0.0      5.9443    0.00 
    6205      0.663764   522.1  -4324.28    1111.5   43.24     32.1290      0.5687      1.0326     0.0     0.0      5.9438    0.00 
    6206      0.663873   522.1  -4324.00    1113.6   43.24     32.1918      0.5687      1.0254     0.0     0.0      5.9431    0.00 
    6207      0.663982   522.1  -4324.83    1112.2   43.25     32.1463      0.5688      1.0137     0.0     0.0      5.9425    0.00 
    6208      0.664095   522.0  -4326.49    1112.2   43.26     32.1369      0.5691      0.9767     0.0     0.0      5.9419    0.00 
    6209      0.664204   522.1  -4326.49    1111.5   43.26     32.1165      0.5691      0.9314     0.0     0.0      5.9413    0.00 
    6210      0.664295   522.1  -4327.04    1115.0   43.27     32.2153      0.5692      0.9442     0.0     0.0      5.9408    0.00 
    6211      0.664404   522.2  -4327.32    1113.6   43.27     32.1730      0.5693      0.9035     0.0     0.0      5.9402    0.00 
    6212      0.664513   522.2  -4327.87    1115.0   43.28     32.2106      0.5694      0.9297     0.0     0.0      5.9396    0.00 
    6213      0.664623   522.2  -4327.32    1117.1   43.27     32.2749      0.5693      0.9149     0.0     0.0      5.9390    0.00 
    6214      0.664724   522.2  -4328.15    1116.4   43.28     32.2498      0.5694      0.9459     0.0     0.0      5.9384    0.00 
    6215      0.664836   522.0  -4330.09    1113.6   43.30     32.1573      0.5698      0.9456     0.0     0.0      5.9378    0.00 
    6216      0.664945   522.1  -4330.09    1116.4   43.30     32.2388      0.5698      0.9779     0.0     0.0      5.9372    0.00 
    6217      0.665055   522.1  -4330.92    1115.0   43.31     32.1933      0.5699      1.0008     0.0     0.0      5.9365    0.00 
    6218      0.665164   522.3  -4331.19    1115.7   43.31     32.2121      0.5700      0.9841     0.0     0.0      5.9359    0.00 
    6219      0.665274   522.0  -4332.30    1115.0   43.32     32.1855      0.5702      1.0237     0.0     0.0      5.9353    0.00 
    6220      0.665365   522.2  -4332.02    1115.7   43.32     32.2074      0.5701      1.0083     0.0     0.0      5.9348    0.00 
    6221      0.665474   522.0  -4333.41    1115.0   43.33     32.1792      0.5704      1.0580     0.0     0.0      5.9342    0.00 
    6222      0.665584   522.0  -4333.96    1115.0   43.34     32.1761      0.5705      1.0119     0.0     0.0      5.9336    0.00 
    6223      0.665704   521.9  -4334.24    1113.6   43.34     32.1338      0.5705      1.0281     0.0     0.0      5.9329    0.00 
    6224      0.665796   522.1  -4335.34    1115.0   43.35     32.1682      0.5707      0.9950     0.0     0.0      5.9324    0.00 
    6225      0.665906   522.0  -4335.90    1115.0   43.36     32.1651      0.5708      1.0106     0.0     0.0      5.9318    0.00 
    6226      0.666014   521.9  -4336.45    1115.0   43.36     32.1619      0.5709      1.0181     0.0     0.0      5.9312    0.00 
    6227      0.666123   522.2  -4336.45    1117.1   43.36     32.2230      0.5709      1.0144     0.0     0.0      5.9306    0.00 
    6228      0.666233   522.0  -4337.83    1115.0   43.38     32.1541      0.5711      1.0207     0.0     0.0      5.9299    0.00 
    6229      0.666343   522.0  -4338.11    1115.7   43.38     32.1728      0.5712      0.9947     0.0     0.0      5.9293    0.00 
    6230      0.666435   522.1  -4338.66    1115.7   43.39     32.1697      0.5713      1.0450     0.0     0.0      5.9288    0.00 
    6231      0.666544   522.1  -4338.39    1117.8   43.38     32.2323      0.5712      1.0204     0.0     0.0      5.9282    0.00 
    6232      0.666652   522.0  -4339.77    1117.8   43.40     32.2244      0.5715      1.0358     0.0     0.0      5.9276    0.00 
    6233      0.666772   522.1  -4340.88    1116.4   43.41     32.1775      0.5717      0.9912     0.0     0.0      5.9269    0.00 
    6234      0.666863   521.8  -4341.98    1114.3   43.42     32.1102      0.5719      0.9924     0.0     0.0      5.9264    0.00 
    6235      0.666973   522.0  -4342.81    1115.0   43.43     32.1258      0.5720      0.9755     0.0     0.0      5.9258    0.00 
    6236      0.667082   522.0  -4342.26    1117.1   43.42     32.1899      0.5719      0.9488     0.0     0.0      5.9252    0.00 
    6237      0.667192   522.0  -4342.81    1117.8   43.43     32.2071      0.5720      0.9386     0.0     0.0      5.9246    0.00 
    6238      0.667300   522.0  -4343.36    1117.1   43.43     32.1836      0.5721      0.8931     0.0     0.0      5.9240    0.00 
    6239      0.667410   521.7  -4344.47    1117.1   43.44     32.1773      0.5723      0.9342     0.0     0.0      5.9234    0.00 
    6240      0.667520   522.0  -4344.47    1119.3   43.44     32.2383      0.5723      0.9128     0.0     0.0      5.9227    0.00 
    6241      0.667628   522.2  -4344.47    1121.4   43.44     32.2993      0.5723      0.9601     0.0     0.0      5.9221    0.00 
    6242      0.667727   522.1  -4345.02    1119.3   43.45     32.2352      0.5724      0.9345     0.0     0.0      5.9216    0.00 
    6243      0.667838   522.0  -4346.13    1118.5   43.46     32.2085      0.5726      0.9586     0.0     0.0      5.9210    0.00 
    6244      0.667947   521.9  -4347.51    1117.1   43.48     32.1600      0.5728      0.9923     0.0     0.0      5.9204    0.00 
    6245      0.668057   522.2  -4346.96    1120.0   43.47     32.2444      0.5727      0.9942     0.0     0.0      5.9197    0.00 
    6246      0.668148   521.7  -4348.90    1117.1   43.49     32.1522      0.5731      1.0138     0.0     0.0      5.9192    0.00 
    6247      0.668259   522.1  -4348.34    1120.7   43.48     32.2569      0.5730      0.9805     0.0     0.0      5.9186    0.00 
    6248      0.668368   521.9  -4349.73    1118.5   43.50     32.1880      0.5732      0.9605     0.0     0.0      5.9180    0.00 
    6249      0.668477   521.8  -4350.83    1116.4   43.51     32.1208      0.5734      0.9676     0.0     0.0      5.9174    0.00 
    6250      0.668586   522.0  -4350.00    1120.0   43.50     32.2271      0.5733      0.9474     0.0     0.0      5.9168    0.00 
    6251      0.668688   521.9  -4351.39    1119.3   43.51     32.1989      0.5735      0.9349     0.0     0.0      5.9162    0.00 
    6252      0.668799   522.0  -4351.94    1120.0   43.52     32.2160      0.5736      0.9181     0.0     0.0      5.9156    0.00 
    6253      0.668909   522.2  -4351.11    1122.8   43.51     32.3020      0.5735      0.9234     0.0     0.0      5.9150    0.00 
    6254      0.669018   521.8  -4353.32    1119.3   43.53     32.1879      0.5739      0.9505     0.0     0.0      5.9144    0.00 
    6255      0.669110   522.1  -4352.22    1122.8   43.52     32.2957      0.5737      0.9866     0.0     0.0      5.9139    0.00 
    6256      0.669219   522.1  -4353.32    1120.7   43.53     32.2284      0.5739      1.0229     0.0     0.0      5.9132    0.00 
    6257      0.669330   522.0  -4354.15    1120.7   43.54     32.2237      0.5740      1.0197     0.0     0.0      5.9126    0.00 
    6258      0.669439   521.8  -4355.81    1117.1   43.56     32.1128      0.5743      1.0629     0.0     0.0      5.9120    0.00 
    6259      0.669548   522.0  -4355.81    1120.7   43.56     32.2142      0.5743      1.0456     0.0     0.0      5.9114    0.00 
    6260      0.669651   521.7  -4356.37    1120.7   43.56     32.2111      0.5744      1.0700     0.0     0.0      5.9108    0.00 
    6261      0.669761   521.9  -4357.47    1120.7   43.57     32.2048      0.5746      1.0416     0.0     0.0      5.9102    0.00 
    6262      0.669872   521.9  -4357.75    1120.7   43.58     32.2032      0.5747      1.0092     0.0     0.0      5.9096    0.00 
    6263      0.669981   521.6  -4359.13    1118.5   43.59     32.1345      0.5749      0.9957     0.0     0.0      5.9090    0.00 
    6264      0.670089   521.6  -4359.96    1118.5   43.60     32.1297      0.5751      0.9625     0.0     0.0      5.9084    0.00 
    6265      0.670180   522.0  -4359.13    1122.1   43.59     32.2358      0.5749      0.9483     0.0     0.0      5.9079    0.00 
    6266      0.670287   521.9  -4359.96    1120.7   43.60     32.1906      0.5751      0.9278     0.0     0.0      5.9073    0.00 
    6267      0.670397   521.9  -4359.96    1123.5   43.60     32.2716      0.5751      0.9229     0.0     0.0      5.9067    0.00 
    6268      0.670506   521.7  -4360.79    1122.8   43.61     32.2466      0.5752      0.9626     0.0     0.0      5.9061    0.00 
    6269      0.670623   521.9  -4361.35    1123.5   43.61     32.2637      0.5753      1.0025     0.0     0.0      5.9054    0.00 
    6270      0.670733   521.8  -4361.90    1122.8   43.62     32.2403      0.5754      1.0483     0.0     0.0      5.9048    0.00 
    6271      0.670824   521.8  -4362.73    1122.8   43.63     32.2355      0.5755      1.0495     0.0     0.0      5.9043    0.00 
    6272      0.670933   521.8  -4363.28    1122.1   43.63     32.2121      0.5756      1.1111     0.0     0.0      5.9037    0.00 
    6273      0.671042   521.7  -4364.67    1122.1   43.65     32.2042      0.5759      1.1141     0.0     0.0      5.9031    0.00 
    6274      0.671151   521.6  -4365.50    1120.7   43.65     32.1590      0.5760      1.1637     0.0     0.0      5.9025    0.00 
    6275      0.671261   521.8  -4365.22    1124.9   43.65     32.2821      0.5760      1.1242     0.0     0.0      5.9019    0.00 
    6276      0.671370   521.7  -4366.88    1122.1   43.67     32.1916      0.5763      1.1191     0.0     0.0      5.9013    0.00 
    6277      0.671479   521.4  -4368.54    1119.3   43.69     32.1011      0.5766      1.0490     0.0     0.0      5.9007    0.00 
    6278      0.671580   521.6  -4367.71    1122.8   43.68     32.2071      0.5764      1.0347     0.0     0.0      5.9001    0.00 
    6279      0.671688   521.6  -4368.54    1122.8   43.69     32.2023      0.5766      0.9765     0.0     0.0      5.8995    0.00 
    6280      0.671796   521.8  -4368.26    1124.9   43.68     32.2646      0.5765      0.9316     0.0     0.0      5.8989    0.00 
    6281      0.671905   521.4  -4370.48    1120.0   43.70     32.1103      0.5769      0.8951     0.0     0.0      5.8983    0.00 
    6282      0.672015   521.7  -4369.92    1123.5   43.70     32.2146      0.5768      0.8598     0.0     0.0      5.8977    0.00 
    6283      0.672108   521.6  -4370.75    1122.1   43.71     32.1694      0.5770      0.9061     0.0     0.0      5.8972    0.00 
    6284      0.672216   521.7  -4369.92    1124.9   43.70     32.2551      0.5768      0.8454     0.0     0.0      5.8965    0.00 
    6285      0.672324   521.7  -4371.58    1123.5   43.72     32.2052      0.5771      0.9152     0.0     0.0      5.8959    0.00 
    6286      0.672433   521.9  -4371.03    1126.3   43.71     32.2892      0.5770      0.8967     0.0     0.0      5.8953    0.00 
    6287      0.672534   521.7  -4372.41    1123.5   43.72     32.2004      0.5773      0.9794     0.0     0.0      5.8948    0.00 
    6288      0.672644   521.7  -4373.24    1124.9   43.73     32.2361      0.5774      0.9976     0.0     0.0      5.8942    0.00 
    6289      0.672755   521.9  -4373.24    1127.0   43.73     32.2968      0.5774      1.0146     0.0     0.0      5.8935    0.00 
    6290      0.672864   521.7  -4374.90    1124.9   43.75     32.2266      0.5777      1.0291     0.0     0.0      5.8929    0.00 
    6291      0.672973   521.7  -4375.46    1124.2   43.75     32.2032      0.5778      1.0446     0.0     0.0      5.8923    0.00 
    6292      0.673082   521.5  -4376.01    1124.9   43.76     32.2203      0.5779      1.0819     0.0     0.0      5.8917    0.00 
    6293      0.673192   521.6  -4376.56    1126.3   43.77     32.2575      0.5780      1.0662     0.0     0.0      5.8911    0.00 
    6294      0.673300   521.6  -4376.84    1127.0   43.77     32.2761      0.5780      1.0625     0.0     0.0      5.8905    0.00 
    6295      0.673391   521.6  -4377.95    1125.6   43.78     32.2294      0.5782      1.0325     0.0     0.0      5.8900    0.00 
    6296      0.673510   521.6  -4378.50    1124.9   43.78     32.2060      0.5783      1.0200     0.0     0.0      5.8893    0.00 
    6297      0.673619   521.7  -4378.50    1126.3   43.78     32.2464      0.5783      1.0243     0.0     0.0      5.8887    0.00 
    6298      0.673727   521.7  -4378.50    1126.3   43.78     32.2464      0.5783      0.9790     0.0     0.0      5.8881    0.00 
    6299      0.673836   521.6  -4380.44    1125.6   43.80     32.2151      0.5787      0.9806     0.0     0.0      5.8875    0.00 
    6300      0.673927   521.1  -4381.82    1122.1   43.82     32.1062      0.5789      0.9321     0.0     0.0      5.8870    0.00 
    6301      0.674037   521.4  -4381.82    1122.8   43.82     32.1264      0.5789      0.9302     0.0     0.0      5.8864    0.00 
    6302      0.674146   521.6  -4382.10    1125.6   43.82     32.2056      0.5790      0.8884     0.0     0.0      5.8858    0.00 
    6303      0.674255   521.7  -4381.82    1128.4   43.82     32.2879      0.5789      0.8613     0.0     0.0      5.8852    0.00 
    6304      0.674364   521.6  -4382.93    1128.4   43.83     32.2816      0.5791      0.8457     0.0     0.0      5.8846    0.00 
    6305      0.674474   521.7  -4382.65    1129.8   43.83     32.3235      0.5791      0.8616     0.0     0.0      5.8839    0.00 
    6306      0.674574   521.6  -4383.48    1128.4   43.83     32.2784      0.5792      0.8773     0.0     0.0      5.8834    0.00 
    6307      0.674685   521.9  -4384.31    1129.8   43.84     32.3140      0.5794      0.8865     0.0     0.0      5.8828    0.00 
    6308      0.674793   521.6  -4384.86    1128.4   43.85     32.2704      0.5795      0.8986     0.0     0.0      5.8822    0.00 
    6309      0.674902   521.6  -4385.42    1127.0   43.85     32.2269      0.5796      0.8810     0.0     0.0      5.8816    0.00 
    6310      0.675012   521.7  -4386.25    1127.7   43.86     32.2423      0.5797      0.9533     0.0     0.0      5.8810    0.00 
    6311      0.675103   521.8  -4385.14    1131.3   43.85     32.3496      0.5795      0.9573     0.0     0.0      5.8805    0.00 
    6312      0.675213   521.5  -4387.63    1127.0   43.88     32.2142      0.5800      1.0316     0.0     0.0      5.8799    0.00 
    6313      0.675321   521.6  -4387.63    1129.1   43.88     32.2747      0.5800      1.0173     0.0     0.0      5.8793    0.00 
    6314      0.675429   521.7  -4387.91    1128.4   43.88     32.2530      0.5800      1.0591     0.0     0.0      5.8787    0.00 
    6315      0.675530   521.2  -4390.12    1125.6   43.90     32.1596      0.5804      0.9947     0.0     0.0      5.8782    0.00 
    6316      0.675639   521.6  -4389.57    1129.8   43.90     32.2837      0.5803      1.0390     0.0     0.0      5.8775    0.00 
    6317      0.675748   521.7  -4389.57    1131.3   43.90     32.3241      0.5803      0.9776     0.0     0.0      5.8769    0.00 
    6318      0.675857   521.6  -4390.67    1128.4   43.91     32.2370      0.5805      1.0087     0.0     0.0      5.8763    0.00 
    6319      0.675967   521.4  -4392.06    1127.0   43.92     32.1888      0.5808      0.9796     0.0     0.0      5.8757    0.00 
    6320      0.676077   521.4  -4391.78    1129.1   43.92     32.2508      0.5807      0.9580     0.0     0.0      5.8751    0.00 
    6321      0.676185   521.4  -4394.27    1127.0   43.94     32.1761      0.5812      0.9719     0.0     0.0      5.8745    0.00 
    6322      0.676295   521.7  -4392.61    1132.0   43.93     32.3267      0.5809      0.9268     0.0     0.0      5.8739    0.00 
    6323      0.676386   521.6  -4393.72    1129.8   43.94     32.2599      0.5811      0.9657     0.0     0.0      5.8734    0.00 
    6324      0.676504   522.1  -4392.89    1134.8   43.93     32.4057      0.5809      0.9502     0.0     0.0      5.8727    0.00 
    6325      0.676615   521.5  -4394.82    1129.8   43.95     32.2535      0.5813      1.0099     0.0     0.0      5.8721    0.00 
    6326      0.676724   521.9  -4394.82    1133.4   43.95     32.3542      0.5813      0.9974     0.0     0.0      5.8715    0.00 
    6327      0.676816   521.5  -4396.21    1131.3   43.96     32.2858      0.5815      1.0548     0.0     0.0      5.8710    0.00 
    6328      0.676924   521.5  -4396.76    1131.3   43.97     32.2826      0.5816      1.0205     0.0     0.0      5.8704    0.00 
    6329      0.677035   521.5  -4397.59    1128.4   43.98     32.1973      0.5817      1.0449     0.0     0.0      5.8698    0.00 
    6330      0.677144   521.6  -4398.14    1132.0   43.98     32.2948      0.5818      1.0353     0.0     0.0      5.8692    0.00 
    6331      0.677253   521.4  -4399.25    1128.4   43.99     32.1878      0.5820      1.0340     0.0     0.0      5.8686    0.00 
    6332      0.677362   521.4  -4399.53    1130.5   44.00     32.2466      0.5821      1.0119     0.0     0.0      5.8680    0.00 
    6333      0.677464   521.4  -4400.08    1130.5   44.00     32.2434      0.5822      1.0167     0.0     0.0      5.8674    0.00 
    6334      0.677573   521.4  -4400.08    1132.0   44.00     32.2836      0.5822      0.9794     0.0     0.0      5.8668    0.00 
    6335      0.677683   521.5  -4400.91    1132.7   44.01     32.2990      0.5823      0.9845     0.0     0.0      5.8662    0.00 
    6336      0.677794   521.6  -4400.91    1134.1   44.01     32.3392      0.5823      0.9375     0.0     0.0      5.8656    0.00 
    6337      0.677885   521.5  -4401.74    1133.4   44.02     32.3143      0.5825      0.9414     0.0     0.0      5.8651    0.00 
    6338      0.677993   521.4  -4403.40    1131.3   44.03     32.2444      0.5828      0.9120     0.0     0.0      5.8645    0.00 
    6339      0.678101   521.4  -4403.12    1132.0   44.03     32.2661      0.5827      0.9317     0.0     0.0      5.8639    0.00 
    6340      0.678211   521.4  -4403.95    1131.3   44.04     32.2412      0.5829      0.9236     0.0     0.0      5.8633    0.00 
    6341      0.678320   521.6  -4404.23    1134.8   44.04     32.3402      0.5829      0.9064     0.0     0.0      5.8627    0.00 
    6342      0.678420   521.5  -4405.61    1132.7   44.06     32.2718      0.5832      0.9239     0.0     0.0      5.8621    0.00 
    6343      0.678531   521.4  -4405.33    1133.4   44.05     32.2935      0.5831      0.9162     0.0     0.0      5.8615    0.00 
    6344      0.678640   521.4  -4406.17    1134.1   44.06     32.3089      0.5833      0.9545     0.0     0.0      5.8609    0.00 
    6345      0.678749   521.7  -4405.33    1136.2   44.05     32.3740      0.5831      0.9495     0.0     0.0      5.8603    0.00 
    6346      0.678859   521.8  -4406.17    1137.6   44.06     32.4094      0.5833      0.9972     0.0     0.0      5.8597    0.00 
    6347      0.678969   521.4  -4407.55    1133.4   44.08     32.2808      0.5835      1.0346     0.0     0.0      5.8591    0.00 
    6348      0.679077   521.2  -4408.65    1132.0   44.09     32.2342      0.5837      1.0608     0.0     0.0      5.8585    0.00 
    6349      0.679168   521.4  -4408.93    1134.1   44.09     32.2929      0.5838      1.0986     0.0     0.0      5.8580    0.00 
    6350      0.679277   521.4  -4409.76    1134.1   44.10     32.2881      0.5839      1.0896     0.0     0.0      5.8574    0.00 
    6351      0.679395   521.4  -4410.87    1134.1   44.11     32.2817      0.5841      1.1043     0.0     0.0      5.8567    0.00 
    6352      0.679504   521.2  -4411.42    1134.1   44.11     32.2785      0.5842      1.0842     0.0     0.0      5.8561    0.00 
    6353      0.679613   521.8  -4410.59    1139.0   44.11     32.4239      0.5841      1.0937     0.0     0.0      5.8555    0.00 
    6354      0.679704   521.2  -4412.80    1134.1   44.13     32.2705      0.5845      1.0418     0.0     0.0      5.8550    0.00 
    6355      0.679815   521.1  -4413.63    1134.1   44.14     32.2657      0.5846      1.0080     0.0     0.0      5.8544    0.00 
    6356      0.679924   520.7  -4414.19    1132.0   44.14     32.2023      0.5847      0.9649     0.0     0.0      5.8538    0.00 
    6357      0.680034   521.3  -4413.91    1134.8   44.14     32.2842      0.5847      0.9118     0.0     0.0      5.8532    0.00 
    6358      0.680145   521.3  -4415.02    1134.1   44.15     32.2577      0.5849      0.8884     0.0     0.0      5.8526    0.00 
    6359      0.680254   521.5  -4414.74    1137.6   44.15     32.3597      0.5848      0.8318     0.0     0.0      5.8520    0.00 
    6360      0.680354   521.2  -4416.12    1134.8   44.16     32.2714      0.5851      0.8687     0.0     0.0      5.8514    0.00 
    6361      0.680464   521.5  -4415.29    1136.9   44.15     32.3364      0.5849      0.8693     0.0     0.0      5.8508    0.00 
    6362      0.680573   521.3  -4416.40    1136.2   44.16     32.3099      0.5851      0.9113     0.0     0.0      5.8502    0.00 
    6363      0.680681   521.4  -4416.68    1138.3   44.17     32.3685      0.5852      0.9323     0.0     0.0      5.8496    0.00 
    6364      0.680774   521.4  -4417.23    1137.6   44.17     32.3453      0.5853      0.9618     0.0     0.0      5.8491    0.00 
    6365      0.680885   521.3  -4418.34    1137.6   44.18     32.3389      0.5855      1.0228     0.0     0.0      5.8485    0.00 
    6366      0.680993   521.3  -4418.61    1137.6   44.19     32.3372      0.5855      1.0723     0.0     0.0      5.8479    0.00 
    6367      0.681101   521.4  -4419.17    1137.6   44.19     32.3340      0.5856      1.1240     0.0     0.0      5.8473    0.00 
    6368      0.681209   521.2  -4420.27    1137.6   44.20     32.3276      0.5858      1.1282     0.0     0.0      5.8467    0.00 
    6369      0.681327   521.4  -4420.83    1136.9   44.21     32.3044      0.5859      1.1432     0.0     0.0      5.8460    0.00 
    6370      0.681417   521.0  -4422.76    1135.5   44.23     32.2531      0.5862      1.1264     0.0     0.0      5.8455    0.00 
    6371      0.681526   521.2  -4422.49    1137.6   44.22     32.3148      0.5862      1.1113     0.0     0.0      5.8449    0.00 
    6372      0.681635   521.1  -4423.32    1135.5   44.23     32.2499      0.5863      1.0711     0.0     0.0      5.8443    0.00 
    6373      0.681746   521.1  -4423.59    1137.6   44.24     32.3084      0.5864      1.0005     0.0     0.0      5.8437    0.00 
    6374      0.681855   521.1  -4424.98    1137.6   44.25     32.3004      0.5866      0.9615     0.0     0.0      5.8431    0.00 
    6375      0.681963   521.0  -4425.25    1136.2   44.25     32.2587      0.5867      0.9120     0.0     0.0      5.8425    0.00 
    6376      0.682074   521.1  -4425.53    1137.6   44.26     32.2972      0.5867      0.8981     0.0     0.0      5.8419    0.00 
    6377      0.682166   521.2  -4425.53    1137.6   44.26     32.2972      0.5867      0.8618     0.0     0.0      5.8414    0.00 
    6378      0.682275   521.1  -4426.08    1139.0   44.26     32.3340      0.5868      0.8499     0.0     0.0      5.8408    0.00
