Repository: LightForm-group/dilatometer_modelling_and_constitutive_behaviour

# dilatometer_modelling_and_constitutive_behaviour

Created with work by Inigo Howe, Patryk Jedrasiak, Hugh Shercliff

This program contains a method of testing various constitutive models and extracting the constitutive behaviour of dilatometer samples correcting for inhomogeneities in termperature, strain and strain rate. The model is currently configured to a dilatometer run under vacuum, with no active cooling during the deformation for a sample of length 10mm with a diameter of 5mm. For both heatup and deformation the temperature is fitted to the experimental central themocoupole temperature for any general temperature profile.

File: experimental_data/deformation/1/520/039_Compression_Inigo_Al_6110_REF_SHT_540C_Deform_520C_1.0s-1__1.asc (part 21 of 24)
 C:\WinTA100\DIL805.PRO\Data\Deformation\Inigo\039_Compression_Inigo_Al_6110_REF_SHT_540C_Deform_520C_1.0s-1__1.asc
     No.          Time   Tem.1        DL     Force  Strain   kf (Def.)    Phi  (D)    Phi* (D)   Tem.2   Tem.3        Poti      HF 
                     s      °C        µm         N       %       N/mm²                     1/s      °C      °C          mm       % 
    6076      0.704703   520.8  -4885.84    1386.0   48.86     36.1004      0.6612      0.9990     0.0     0.0      5.7592    0.00 
    6077      0.704819   520.7  -4885.84    1386.7   48.86     36.1187      0.6612      1.0587     0.0     0.0      5.7585    0.00 
    6078      0.704929   520.5  -4887.53    1384.6   48.88     36.0517      0.6615      1.0518     0.0     0.0      5.7579    0.00 
    6079      0.705037   520.5  -4888.65    1386.0   48.89     36.0805      0.6617      1.0813     0.0     0.0      5.7574    0.00 
    6080      0.705162   520.5  -4888.94    1386.7   48.89     36.0969      0.6618      1.0673     0.0     0.0      5.7567    0.00 
    6081      0.705271   520.6  -4889.22    1386.7   48.89     36.0949      0.6618      1.0414     0.0     0.0      5.7561    0.00 
    6082      0.705399   520.1  -4891.75    1383.2   48.92     35.9853      0.6623      1.0278     0.0     0.0      5.7554    0.00 
    6083      0.705507   520.5  -4890.34    1386.7   48.90     36.0870      0.6620      1.0053     0.0     0.0      5.7549    0.00 
    6084      0.705633   520.7  -4890.62    1388.1   48.91     36.1217      0.6621      1.0535     0.0     0.0      5.7542    0.00 
    6085      0.705753   520.5  -4891.18    1388.1   48.91     36.1177      0.6622      1.0142     0.0     0.0      5.7535    0.00 
    6086      0.705864   520.5  -4892.87    1386.7   48.93     36.0691      0.6625      1.0709     0.0     0.0      5.7529    0.00 
    6087      0.705972   520.6  -4892.59    1388.8   48.93     36.1262      0.6625      1.0221     0.0     0.0      5.7524    0.00 
    6088      0.706082   520.6  -4894.00    1387.4   48.94     36.0795      0.6628      1.0819     0.0     0.0      5.7518    0.00 
    6089      0.706211   520.3  -4894.00    1387.4   48.94     36.0795      0.6628      1.0501     0.0     0.0      5.7511    0.00 
    6090      0.706319   520.6  -4894.56    1388.8   48.95     36.1123      0.6629      1.0726     0.0     0.0      5.7505    0.00 
    6091      0.706444   520.2  -4896.52    1385.3   48.97     36.0066      0.6632      1.0925     0.0     0.0      5.7499    0.00 
    6092      0.706553   520.7  -4895.68    1389.5   48.96     36.1226      0.6631      1.0839     0.0     0.0      5.7493    0.00 
    6093      0.706664   520.2  -4897.37    1387.4   48.97     36.0557      0.6634      1.1051     0.0     0.0      5.7487    0.00 
    6094      0.706779   520.3  -4897.93    1386.7   48.98     36.0334      0.6635      1.0573     0.0     0.0      5.7481    0.00 
    6095      0.706907   520.3  -4898.21    1388.8   48.98     36.0864      0.6636      1.0898     0.0     0.0      5.7474    0.00 
    6096      0.707015   520.3  -4898.49    1388.1   48.98     36.0661      0.6636      1.0518     0.0     0.0      5.7468    0.00 
    6097      0.707142   520.5  -4899.34    1388.8   48.99     36.0784      0.6638      1.0861     0.0     0.0      5.7461    0.00 
    6098      0.707252   520.3  -4900.18    1388.8   49.00     36.0725      0.6640      1.0608     0.0     0.0      5.7455    0.00 
    6099      0.707361   520.5  -4900.46    1391.0   49.00     36.1255      0.6640      1.0867     0.0     0.0      5.7450    0.00 
    6100      0.707487   520.2  -4901.87    1388.1   49.02     36.0422      0.6643      1.1098     0.0     0.0      5.7443    0.00 
    6101      0.707597   520.5  -4901.58    1391.0   49.02     36.1175      0.6642      1.1143     0.0     0.0      5.7437    0.00 
    6102      0.707716   520.5  -4902.15    1391.0   49.02     36.1135      0.6643      1.1611     0.0     0.0      5.7431    0.00 
    6103      0.707825   520.3  -4902.99    1388.8   49.03     36.0526      0.6645      1.1558     0.0     0.0      5.7425    0.00 
    6104      0.707950   520.1  -4904.68    1388.8   49.05     36.0407      0.6648      1.1821     0.0     0.0      5.7418    0.00 
    6105      0.708058   520.3  -4904.96    1390.2   49.05     36.0753      0.6649      1.1780     0.0     0.0      5.7412    0.00 
    6106      0.708170   520.5  -4904.96    1391.0   49.05     36.0936      0.6649      1.1967     0.0     0.0      5.7406    0.00 
    6107      0.708297   520.2  -4906.36    1391.0   49.06     36.0837      0.6652      1.1207     0.0     0.0      5.7400    0.00 
    6108      0.708405   519.9  -4907.49    1388.8   49.07     36.0208      0.6654      1.1156     0.0     0.0      5.7394    0.00 
    6109      0.708534   520.3  -4907.21    1391.0   49.07     36.0777      0.6653      1.0608     0.0     0.0      5.7387    0.00 
    6110      0.708642   520.1  -4909.18    1388.1   49.09     35.9906      0.6657      1.0407     0.0     0.0      5.7381    0.00 
    6111      0.708760   520.1  -4909.74    1388.1   49.10     35.9866      0.6658      1.0188     0.0     0.0      5.7375    0.00 
    6112      0.708868   520.3  -4908.33    1393.1   49.08     36.1246      0.6656      0.9585     0.0     0.0      5.7369    0.00 
    6113      0.708994   520.1  -4910.86    1389.5   49.11     36.0152      0.6661      0.9692     0.0     0.0      5.7362    0.00 
    6114      0.709103   520.3  -4910.02    1392.4   49.10     36.0944      0.6659      0.9124     0.0     0.0      5.7356    0.00 
    6115      0.709213   520.3  -4910.30    1393.8   49.10     36.1289      0.6660      0.9726     0.0     0.0      5.7351    0.00 
    6116      0.709338   520.3  -4910.58    1394.5   49.11     36.1452      0.6660      0.9538     0.0     0.0      5.7344    0.00 
    6117      0.709446   520.5  -4910.86    1394.5   49.11     36.1432      0.6661      1.0445     0.0     0.0      5.7338    0.00 
    6118      0.709575   520.3  -4912.83    1394.5   49.13     36.1293      0.6664      1.0286     0.0     0.0      5.7331    0.00 
    6119      0.709692   520.1  -4913.39    1391.7   49.13     36.0522      0.6666      1.0938     0.0     0.0      5.7325    0.00 
    6120      0.709803   519.9  -4915.08    1391.0   49.15     36.0219      0.6669      1.0773     0.0     0.0      5.7319    0.00 
    6121      0.709912   520.0  -4914.80    1391.7   49.15     36.0422      0.6668      1.0825     0.0     0.0      5.7314    0.00 
    6122      0.710038   520.1  -4915.92    1393.1   49.16     36.0708      0.6671      1.1409     0.0     0.0      5.7307    0.00 
    6123      0.710149   520.2  -4915.08    1395.2   49.15     36.1316      0.6669      1.1104     0.0     0.0      5.7301    0.00 
    6124      0.710258   520.1  -4916.48    1394.5   49.16     36.1033      0.6672      1.1442     0.0     0.0      5.7295    0.00 
    6125      0.710385   520.1  -4916.77    1394.5   49.17     36.1013      0.6672      1.0764     0.0     0.0      5.7288    0.00 
    6126      0.710495   519.8  -4919.01    1392.4   49.19     36.0306      0.6677      1.1004     0.0     0.0      5.7283    0.00 
    6127      0.710631   520.1  -4919.01    1394.5   49.19     36.0854      0.6677      1.0412     0.0     0.0      5.7275    0.00 
    6128      0.710723   520.3  -4918.45    1395.9   49.18     36.1259      0.6676      1.0434     0.0     0.0      5.7270    0.00 
    6129      0.710849   520.2  -4919.01    1397.3   49.19     36.1584      0.6677      0.9807     0.0     0.0      5.7264    0.00 
    6130      0.710958   519.8  -4920.98    1394.5   49.21     36.0714      0.6681      0.9941     0.0     0.0      5.7258    0.00 
    6131      0.711086   519.8  -4922.39    1392.4   49.22     36.0066      0.6683      0.9593     0.0     0.0      5.7251    0.00 
    6132      0.711194   520.1  -4922.11    1395.2   49.22     36.0816      0.6683      0.9507     0.0     0.0      5.7245    0.00 
    6133      0.711302   520.2  -4921.26    1396.6   49.21     36.1241      0.6681      0.9352     0.0     0.0      5.7240    0.00 
    6134      0.711430   520.0  -4921.83    1398.0   49.22     36.1567      0.6682      0.8970     0.0     0.0      5.7233    0.00 
    6135      0.711538   519.9  -4923.79    1395.2   49.24     36.0697      0.6686      0.9314     0.0     0.0      5.7227    0.00 
    6136      0.711658   520.3  -4922.39    1398.0   49.22     36.1526      0.6683      0.9508     0.0     0.0      5.7221    0.00 
    6137      0.711766   520.2  -4923.51    1398.7   49.24     36.1629      0.6685      0.9814     0.0     0.0      5.7215    0.00 
    6138      0.711893   520.1  -4925.48    1397.3   49.25     36.1124      0.6689      1.0016     0.0     0.0      5.7208    0.00 
    6139      0.712004   520.1  -4925.48    1397.3   49.25     36.1124      0.6689      1.0107     0.0     0.0      5.7202    0.00 
    6140      0.712130   520.0  -4925.76    1398.7   49.26     36.1469      0.6690      1.0706     0.0     0.0      5.7196    0.00 
    6141      0.712239   520.1  -4926.04    1398.7   49.26     36.1449      0.6690      1.0794     0.0     0.0      5.7190    0.00 
    6142      0.712348   520.0  -4927.17    1398.7   49.27     36.1369      0.6693      1.1205     0.0     0.0      5.7184    0.00 
    6143      0.712475   519.8  -4928.85    1398.0   49.29     36.1066      0.6696      1.1026     0.0     0.0      5.7177    0.00 
    6144      0.712594   520.1  -4928.57    1400.1   49.29     36.1633      0.6695      1.1491     0.0     0.0      5.7171    0.00 
    6145      0.712702   519.9  -4929.42    1398.0   49.29     36.1026      0.6697      1.1250     0.0     0.0      5.7165    0.00 
    6146      0.712811   520.1  -4929.13    1400.1   49.29     36.1593      0.6697      1.1246     0.0     0.0      5.7159    0.00 
    6147      0.712939   519.9  -4931.38    1397.3   49.31     36.0704      0.6701      1.1198     0.0     0.0      5.7152    0.00 
    6148      0.713047   520.0  -4931.10    1399.4   49.31     36.1270      0.6700      1.0804     0.0     0.0      5.7147    0.00 
    6149      0.713172   519.8  -4932.79    1396.6   49.33     36.0422      0.6704      1.1128     0.0     0.0      5.7140    0.00 
    6150      0.713282   520.0  -4932.23    1401.5   49.32     36.1737      0.6703      1.0715     0.0     0.0      5.7134    0.00 
    6151      0.713392   519.8  -4933.07    1400.1   49.33     36.1312      0.6704      1.1017     0.0     0.0      5.7128    0.00 
    6152      0.713517   520.0  -4933.35    1402.2   49.33     36.1838      0.6705      1.0426     0.0     0.0      5.7122    0.00 
    6153      0.713635   519.9  -4934.76    1398.7   49.35     36.0828      0.6708      1.0634     0.0     0.0      5.7116    0.00 
    6154      0.713743   520.0  -4935.04    1400.8   49.35     36.1354      0.6708      1.0361     0.0     0.0      5.7110    0.00 
    6155      0.713870   519.6  -4936.16    1398.7   49.36     36.0728      0.6710      1.0928     0.0     0.0      5.7103    0.00 
    6156      0.713980   519.9  -4936.44    1400.1   49.36     36.1072      0.6711      1.0741     0.0     0.0      5.7097    0.00 
    6157      0.714089   520.0  -4936.16    1403.0   49.36     36.1820      0.6710      1.0964     0.0     0.0      5.7092    0.00 
    6158      0.714215   519.9  -4937.57    1402.2   49.38     36.1537      0.6713      1.0351     0.0     0.0      5.7085    0.00 
    6159      0.714326   519.7  -4938.97    1400.1   49.39     36.0891      0.6716      1.0982     0.0     0.0      5.7079    0.00 
    6160      0.714435   519.8  -4938.69    1401.5   49.39     36.1275      0.6715      1.0771     0.0     0.0      5.7073    0.00 
    6161      0.714554   519.9  -4938.69    1403.7   49.39     36.1821      0.6715      1.1059     0.0     0.0      5.7067    0.00 
    6162      0.714680   520.0  -4939.54    1403.0   49.40     36.1579      0.6717      1.0694     0.0     0.0      5.7060    0.00 
    6163      0.714790   520.1  -4940.10    1405.1   49.40     36.2084      0.6718      1.0181     0.0     0.0      5.7054    0.00 
    6164      0.714900   518.7  -4944.60    1392.4   49.45     35.8492      0.6727      1.0387     0.0     0.0      5.7049    0.00 
    6165      0.715025   519.7  -4941.78    1403.0   49.42     36.1418      0.6722      1.0063     0.0     0.0      5.7042    0.00 
    6166      0.715135   519.8  -4942.35    1402.2   49.42     36.1196      0.6723      1.0019     0.0     0.0      5.7036    0.00 
    6167      0.715246   520.0  -4942.63    1403.7   49.43     36.1540      0.6723      0.9380     0.0     0.0      5.7030    0.00 
    6168      0.715372   519.8  -4943.75    1403.0   49.44     36.1277      0.6725      0.9551     0.0     0.0      5.7024    0.00 
    6169      0.715480   519.9  -4944.31    1403.0   49.44     36.1237      0.6727      0.9609     0.0     0.0      5.7018    0.00 
    6170      0.715598   519.8  -4944.31    1404.4   49.44     36.1601      0.6727      1.0170     0.0     0.0      5.7012    0.00 
    6171      0.715725   520.0  -4944.03    1405.1   49.44     36.1802      0.6726      1.0314     0.0     0.0      5.7005    0.00 
    6172      0.715827   519.7  -4946.00    1405.1   49.46     36.1662      0.6730      1.0154     0.0     0.0      5.7000    0.00 
    6173      0.715956   519.7  -4946.84    1403.7   49.47     36.1238      0.6732      1.0751     0.0     0.0      5.6993    0.00 
    6174      0.716064   519.8  -4947.41    1405.8   49.47     36.1743      0.6733      1.0852     0.0     0.0      5.6987    0.00 
    6175      0.716173   520.1  -4947.13    1405.8   49.47     36.1763      0.6732      1.1258     0.0     0.0      5.6981    0.00 
    6176      0.716302   519.6  -4949.37    1403.7   49.49     36.1057      0.6737      1.1334     0.0     0.0      5.6975    0.00 
    6177      0.716410   519.8  -4948.81    1405.8   49.49     36.1642      0.6735      1.1022     0.0     0.0      5.6969    0.00 
    6178      0.716530   519.6  -4950.50    1403.7   49.50     36.0977      0.6739      1.1340     0.0     0.0      5.6963    0.00 
    6179      0.716638   519.6  -4950.50    1405.8   49.50     36.1521      0.6739      1.1119     0.0     0.0      5.6957    0.00 
    6180      0.716765   519.6  -4951.90    1403.7   49.52     36.0876      0.6742      1.1158     0.0     0.0      5.6950    0.00 
    6181      0.716876   519.9  -4951.62    1405.8   49.52     36.1441      0.6741      1.0824     0.0     0.0      5.6944    0.00 
    6182      0.716985   519.6  -4952.47    1406.5   49.52     36.1562      0.6743      1.0404     0.0     0.0      5.6938    0.00 
    6183      0.717113   519.7  -4952.75    1405.8   49.53     36.1360      0.6743      1.0915     0.0     0.0      5.6932    0.00 
    6184      0.717223   519.9  -4952.75    1407.2   49.53     36.1723      0.6743      1.0452     0.0     0.0      5.6926    0.00 
    6185      0.717348   519.4  -4954.43    1405.1   49.54     36.1058      0.6747      1.0954     0.0     0.0      5.6919    0.00 
    6186      0.717466   519.5  -4955.00    1405.1   49.55     36.1018      0.6748      1.0515     0.0     0.0      5.6913    0.00 
    6187      0.717575   519.6  -4955.00    1407.2   49.55     36.1562      0.6748      1.0763     0.0     0.0      5.6907    0.00 
    6188      0.717682   519.2  -4958.93    1400.1   49.59     35.9468      0.6756      1.0555     0.0     0.0      5.6902    0.00 
    6189      0.717811   519.8  -4955.84    1409.3   49.56     36.2045      0.6749      1.0317     0.0     0.0      5.6895    0.00 
    6190      0.717919   519.4  -4957.25    1406.5   49.57     36.1219      0.6752      1.0465     0.0     0.0      5.6889    0.00 
    6191      0.718045   519.6  -4957.53    1407.9   49.58     36.1562      0.6753      1.0090     0.0     0.0      5.6882    0.00 
    6192      0.718157   519.4  -4959.49    1405.8   49.59     36.0877      0.6757      1.0774     0.0     0.0      5.6877    0.00 
    6193      0.718265   519.8  -4958.09    1410.7   49.58     36.2246      0.6754      1.0311     0.0     0.0      5.6871    0.00 
    6194      0.718391   519.6  -4959.78    1407.9   49.60     36.1401      0.6757      1.0841     0.0     0.0      5.6864    0.00 
    6195      0.718493   519.4  -4960.62    1407.2   49.61     36.1159      0.6759      1.0363     0.0     0.0      5.6859    0.00 
    6196      0.718620   519.4  -4961.46    1408.6   49.61     36.1461      0.6761      1.0374     0.0     0.0      5.6852    0.00 
    6197      0.718731   519.6  -4961.46    1410.0   49.61     36.1823      0.6761      1.0619     0.0     0.0      5.6846    0.00 
    6198      0.718857   519.7  -4961.74    1410.0   49.62     36.1803      0.6761      1.0434     0.0     0.0      5.6839    0.00 
    6199      0.718965   519.4  -4962.59    1410.0   49.63     36.1742      0.6763      1.0693     0.0     0.0      5.6834    0.00 
    6200      0.719074   519.2  -4964.84    1405.8   49.65     36.0495      0.6767      1.0507     0.0     0.0      5.6828    0.00 
    6201      0.719203   519.4  -4964.27    1410.0   49.64     36.1621      0.6766      1.0530     0.0     0.0      5.6821    0.00 
    6202      0.719312   519.4  -4965.12    1408.6   49.65     36.1199      0.6768      1.0534     0.0     0.0      5.6816    0.00 
    6203      0.719429   519.6  -4965.12    1411.4   49.65     36.1922      0.6768      1.0140     0.0     0.0      5.6809    0.00 
    6204      0.719537   519.2  -4966.52    1409.3   49.67     36.1279      0.6771      1.0500     0.0     0.0      5.6804    0.00 
    6205      0.719666   520.0  -4965.12    1413.5   49.65     36.2465      0.6768      1.0398     0.0     0.0      5.6797    0.00 
    6206      0.719775   519.6  -4966.52    1412.1   49.67     36.2002      0.6771      1.1189     0.0     0.0      5.6791    0.00 
    6207      0.719900   519.4  -4967.93    1411.4   49.68     36.1720      0.6773      1.0922     0.0     0.0      5.6785    0.00 
    6208      0.720009   519.4  -4968.21    1411.4   49.68     36.1700      0.6774      1.1325     0.0     0.0      5.6779    0.00 
    6209      0.720119   519.4  -4969.61    1410.7   49.70     36.1418      0.6777      1.1074     0.0     0.0      5.6773    0.00 
    6210      0.720245   519.4  -4970.46    1410.0   49.70     36.1177      0.6778      1.1273     0.0     0.0      5.6766    0.00 
    6211      0.720352   519.4  -4970.46    1412.1   49.70     36.1719      0.6778      1.1048     0.0     0.0      5.6761    0.00 
    6212      0.720472   519.4  -4971.02    1413.5   49.71     36.2040      0.6780      1.0615     0.0     0.0      5.6754    0.00 
    6213      0.720582   519.3  -4972.14    1409.3   49.72     36.0875      0.6782      1.0621     0.0     0.0      5.6749    0.00 
    6214      0.720710   519.3  -4972.43    1411.4   49.72     36.1397      0.6782      1.0053     0.0     0.0      5.6742    0.00 
    6215      0.720819   519.2  -4973.83    1410.7   49.74     36.1115      0.6785      1.0243     0.0     0.0      5.6736    0.00 
    6216      0.720929   519.4  -4972.99    1413.5   49.73     36.1899      0.6783      0.9819     0.0     0.0      5.6730    0.00 
    6217      0.721057   519.6  -4973.83    1413.5   49.74     36.1838      0.6785      0.9600     0.0     0.0      5.6724    0.00 
    6218      0.721166   519.3  -4974.96    1411.4   49.75     36.1215      0.6787      0.9737     0.0     0.0      5.6718    0.00 
    6219      0.721295   519.4  -4974.96    1414.2   49.75     36.1938      0.6787      0.9619     0.0     0.0      5.6711    0.00 
    6220      0.721393   519.4  -4975.24    1414.2   49.75     36.1917      0.6788      1.0539     0.0     0.0      5.6706    0.00 
    6221      0.721522   520.0  -4974.67    1417.8   49.75     36.2861      0.6787      1.0645     0.0     0.0      5.6699    0.00 
    6222      0.721630   519.4  -4976.92    1414.2   49.77     36.1796      0.6791      1.1216     0.0     0.0      5.6694    0.00 
    6223      0.721755   519.2  -4978.33    1413.5   49.78     36.1514      0.6794      1.1271     0.0     0.0      5.6687    0.00 
    6224      0.721865   519.4  -4977.77    1414.9   49.78     36.1916      0.6793      1.1405     0.0     0.0      5.6681    0.00 
    6225      0.721975   519.1  -4980.86    1411.4   49.81     36.0791      0.6799      1.1613     0.0     0.0      5.6675    0.00 
    6226      0.722102   519.3  -4978.89    1414.9   49.79     36.1835      0.6795      1.1028     0.0     0.0      5.6669    0.00 
    6227      0.722211   519.2  -4980.58    1414.2   49.81     36.1533      0.6799      1.1133     0.0     0.0      5.6663    0.00 
    6228      0.722321   519.2  -4980.86    1414.2   49.81     36.1512      0.6799      1.0771     0.0     0.0      5.6657    0.00 
    6229      0.722441   519.1  -4981.70    1414.2   49.82     36.1452      0.6801      1.0907     0.0     0.0      5.6651    0.00 
    6230      0.722567   519.0  -4983.95    1413.5   49.84     36.1109      0.6805      1.0530     0.0     0.0      5.6644    0.00 
    6231      0.722676   519.2  -4982.26    1416.4   49.82     36.1952      0.6802      1.0391     0.0     0.0      5.6638    0.00 
    6232      0.722805   519.4  -4983.11    1417.1   49.83     36.2072      0.6804      1.0130     0.0     0.0      5.6632    0.00 
    6233      0.722914   519.2  -4984.23    1412.8   49.84     36.0909      0.6806      0.9957     0.0     0.0      5.6626    0.00 
    6234      0.723022   519.4  -4983.11    1418.5   49.83     36.2432      0.6804      1.0610     0.0     0.0      5.6620    0.00 
    6235      0.723134   519.4  -4984.23    1417.1   49.84     36.1991      0.6806      1.0825     0.0     0.0      5.6614    0.00 
    6236      0.723260   519.2  -4985.36    1416.4   49.85     36.1729      0.6808      1.1275     0.0     0.0      5.6608    0.00 
    6237      0.723380   518.8  -4987.61    1412.8   49.88     36.0666      0.6813      1.1430     0.0     0.0      5.6602    0.00 
    6238      0.723488   519.1  -4987.89    1415.7   49.88     36.1366      0.6813      1.1226     0.0     0.0      5.6596    0.00 
    6239      0.723614   519.1  -4988.45    1414.9   49.88     36.1146      0.6814      1.1740     0.0     0.0      5.6589    0.00 
    6240      0.723724   519.1  -4988.73    1417.1   49.89     36.1666      0.6815      1.1062     0.0     0.0      5.6584    0.00 
    6241      0.723832   519.2  -4988.73    1417.8   49.89     36.1846      0.6815      1.1536     0.0     0.0      5.6578    0.00 
    6242      0.723958   519.2  -4989.29    1417.8   49.89     36.1805      0.6816      1.1040     0.0     0.0      5.6571    0.00 
    6243      0.724067   519.2  -4990.42    1419.2   49.90     36.2084      0.6818      1.1134     0.0     0.0      5.6565    0.00 
    6244      0.724177   519.0  -4991.54    1416.4   49.92     36.1283      0.6820      1.0728     0.0     0.0      5.6560    0.00 
    6245      0.724294   519.1  -4991.54    1417.1   49.92     36.1463      0.6820      1.0431     0.0     0.0      5.6554    0.00 
    6246      0.724421   518.9  -4993.23    1416.4   49.93     36.1161      0.6824      1.0202     0.0     0.0      5.6547    0.00 
    6247      0.724529   519.2  -4992.95    1418.5   49.93     36.1721      0.6823      0.9794     0.0     0.0      5.6541    0.00 
    6248      0.724655   519.1  -4994.07    1417.1   49.94     36.1280      0.6825      1.0045     0.0     0.0      5.6535    0.00 
    6249      0.724765   519.2  -4993.51    1419.9   49.94     36.2041      0.6824      0.9601     0.0     0.0      5.6529    0.00 
    6250      0.724875   519.1  -4994.63    1418.5   49.95     36.1600      0.6827      1.0216     0.0     0.0      5.6523    0.00 
    6251      0.725002   519.2  -4994.35    1420.6   49.94     36.2160      0.6826      0.9724     0.0     0.0      5.6516    0.00 
    6252      0.725112   519.0  -4995.48    1419.2   49.95     36.1719      0.6828      1.0365     0.0     0.0      5.6511    0.00 
    6253      0.725238   519.1  -4996.04    1420.6   49.96     36.2038      0.6829      1.0022     0.0     0.0      5.6504    0.00 
    6254      0.725338   518.9  -4996.88    1417.8   49.97     36.1257      0.6831      1.0394     0.0     0.0      5.6499    0.00 
    6255      0.725464   518.8  -4998.57    1417.8   49.99     36.1136      0.6834      1.0466     0.0     0.0      5.6492    0.00 
    6256      0.725572   519.0  -4998.01    1419.9   49.98     36.1716      0.6833      1.0337     0.0     0.0      5.6486    0.00 
    6257      0.725700   518.9  -4999.13    1419.2   49.99     36.1454      0.6836      1.0730     0.0     0.0      5.6480    0.00 
    6258      0.725808   519.1  -4998.85    1421.3   49.99     36.2014      0.6835      1.0291     0.0     0.0      5.6474    0.00 
    6259      0.725918   519.0  -5000.26    1419.2   50.00     36.1373      0.6838      1.0773     0.0     0.0      5.6468    0.00 
    6260      0.726047   519.1  -5000.54    1420.6   50.01     36.1712      0.6838      1.0070     0.0     0.0      5.6462    0.00 
    6261      0.726157   519.2  -5000.82    1422.0   50.01     36.2051      0.6839      1.0519     0.0     0.0      5.6456    0.00 
    6262      0.726277   518.9  -5002.22    1420.6   50.02     36.1590      0.6842      0.9759     0.0     0.0      5.6449    0.00 
    6263      0.726385   519.0  -5002.50    1419.9   50.03     36.1390      0.6842      0.9950     0.0     0.0      5.6444    0.00 
    6264      0.726515   518.9  -5003.35    1420.6   50.03     36.1509      0.6844      0.9562     0.0     0.0      5.6437    0.00 
    6265      0.726623   519.2  -5003.07    1424.1   50.03     36.2427      0.6843      0.9740     0.0     0.0      5.6431    0.00 
    6266      0.726731   518.7  -5004.75    1419.9   50.05     36.1228      0.6847      0.9767     0.0     0.0      5.6426    0.00 
    6267      0.726859   519.0  -5004.47    1422.7   50.04     36.1966      0.6846      0.9815     0.0     0.0      5.6419    0.00 
    6268      0.726969   519.1  -5005.03    1423.4   50.05     36.2105      0.6847      1.0186     0.0     0.0      5.6413    0.00 
    6269      0.727078   519.1  -5004.75    1426.2   50.05     36.2843      0.6847      1.0013     0.0     0.0      5.6408    0.00 
    6270      0.727207   518.8  -5006.72    1422.0   50.07     36.1624      0.6851      1.0544     0.0     0.0      5.6400    0.00 
    6271      0.727325   519.1  -5005.88    1427.7   50.06     36.3121      0.6849      1.0219     0.0     0.0      5.6395    0.00 
    6272      0.727435   518.8  -5007.85    1422.7   50.08     36.1722      0.6853      1.0888     0.0     0.0      5.6389    0.00 
    6273      0.727544   519.0  -5007.85    1424.8   50.08     36.2260      0.6853      1.0604     0.0     0.0      5.6383    0.00 
    6274      0.727672   518.8  -5009.53    1421.3   50.10     36.1241      0.6856      1.0861     0.0     0.0      5.6377    0.00 
    6275      0.727782   518.9  -5010.38    1423.4   50.10     36.1718      0.6858      1.0406     0.0     0.0      5.6371    0.00 
    6276      0.727891   518.7  -5010.38    1424.8   50.10     36.2076      0.6858      1.0488     0.0     0.0      5.6365    0.00 
    6277      0.728019   518.9  -5011.22    1424.1   50.11     36.1836      0.6860      1.0125     0.0     0.0      5.6358    0.00 
    6278      0.728130   518.9  -5011.22    1424.8   50.11     36.2015      0.6860      1.0048     0.0     0.0      5.6353    0.00 
    6279      0.728250   519.0  -5011.22    1426.2   50.11     36.2374      0.6860      0.9976     0.0     0.0      5.6346    0.00 
    6280      0.728358   519.1  -5011.50    1427.7   50.12     36.2712      0.6860      1.0101     0.0     0.0      5.6341    0.00 
    6281      0.728483   518.8  -5012.91    1425.5   50.13     36.2072      0.6863      1.0163     0.0     0.0      5.6334    0.00 
    6282      0.728592   518.8  -5014.03    1424.1   50.14     36.1632      0.6865      1.0215     0.0     0.0      5.6328    0.00 
    6283      0.728702   519.0  -5013.47    1427.7   50.13     36.2569      0.6864      1.0456     0.0     0.0      5.6323    0.00 
    6284      0.728829   518.9  -5014.59    1426.2   50.15     36.2129      0.6867      1.0379     0.0     0.0      5.6316    0.00 
    6285      0.728939   518.7  -5016.56    1422.7   50.17     36.1090      0.6870      1.0681     0.0     0.0      5.6310    0.00 
    6286      0.729049   518.9  -5014.87    1427.7   50.15     36.2467      0.6867      1.0762     0.0     0.0      5.6305    0.00 
    6287      0.729185   518.7  -5016.84    1426.2   50.17     36.1965      0.6871      1.0857     0.0     0.0      5.6297    0.00 
    6288      0.729294   518.8  -5017.97    1426.2   50.18     36.1884      0.6873      1.1019     0.0     0.0      5.6292    0.00 
    6289      0.729403   518.8  -5017.68    1426.2   50.18     36.1904      0.6873      1.0633     0.0     0.0      5.6286    0.00 
    6290      0.729513   518.7  -5019.09    1425.5   50.19     36.1623      0.6876      1.0902     0.0     0.0      5.6280    0.00 
    6291      0.729640   518.8  -5018.81    1427.7   50.19     36.2181      0.6875      1.0377     0.0     0.0      5.6274    0.00 
    6292      0.729748   518.9  -5019.37    1428.4   50.19     36.2319      0.6876      1.0965     0.0     0.0      5.6268    0.00 
    6293      0.729875   518.7  -5020.78    1426.2   50.21     36.1680      0.6879      1.0533     0.0     0.0      5.6262    0.00 
    6294      0.729984   518.9  -5020.21    1429.1   50.20     36.2436      0.6878      1.1326     0.0     0.0      5.6256    0.00 
    6295      0.730094   518.7  -5021.90    1426.9   50.22     36.1777      0.6881      1.0531     0.0     0.0      5.6250    0.00 
    6296      0.730214   518.9  -5021.62    1429.1   50.22     36.2334      0.6881      1.1220     0.0     0.0      5.6244    0.00 
    6297      0.730341   518.5  -5023.87    1425.5   50.24     36.1276      0.6885      1.0837     0.0     0.0      5.6237    0.00 
    6298      0.730451   518.8  -5022.74    1429.8   50.23     36.2431      0.6883      1.0838     0.0     0.0      5.6232    0.00 
    6299      0.730560   518.7  -5024.71    1426.2   50.25     36.1394      0.6887      1.1193     0.0     0.0      5.6226    0.00 
    6300      0.730685   518.9  -5023.87    1431.2   50.24     36.2707      0.6885      1.0297     0.0     0.0      5.6220    0.00 
    6301      0.730794   518.3  -5027.80    1422.7   50.28     36.0275      0.6893      1.0779     0.0     0.0      5.6214    0.00 
    6302      0.730905   518.8  -5025.27    1430.5   50.25     36.2426      0.6888      0.9632     0.0     0.0      5.6208    0.00 
    6303      0.731030   518.7  -5026.96    1428.4   50.27     36.1767      0.6891      1.0475     0.0     0.0      5.6202    0.00 
    6304      0.731148   518.9  -5026.40    1431.2   50.26     36.2522      0.6890      0.9301     0.0     0.0      5.6196    0.00 
    6305      0.731256   518.6  -5027.80    1429.8   50.28     36.2063      0.6893      1.0058     0.0     0.0      5.6190    0.00 
    6306      0.731383   518.8  -5027.80    1431.9   50.28     36.2599      0.6893      0.9219     0.0     0.0      5.6183    0.00 
    6307      0.731493   518.7  -5028.93    1430.5   50.29     36.2159      0.6895      0.9993     0.0     0.0      5.6178    0.00 
    6308      0.731601   518.6  -5029.77    1428.4   50.30     36.1562      0.6897      0.9711     0.0     0.0      5.6172    0.00 
    6309      0.731726   518.7  -5029.21    1431.9   50.29     36.2496      0.6896      0.9903     0.0     0.0      5.6166    0.00 
    6310      0.731837   518.7  -5030.33    1431.9   50.30     36.2414      0.6898      1.0131     0.0     0.0      5.6160    0.00 
    6311      0.731964   518.7  -5030.33    1432.6   50.30     36.2593      0.6898      1.0085     0.0     0.0      5.6153    0.00 
    6312      0.732073   518.6  -5032.58    1429.1   50.33     36.1536      0.6903      1.0548     0.0     0.0      5.6147    0.00 
    6313      0.732192   518.6  -5032.30    1429.8   50.32     36.1735      0.6902      1.0518     0.0     0.0      5.6141    0.00 
    6314      0.732300   518.7  -5032.30    1431.9   50.32     36.2271      0.6902      1.0682     0.0     0.0      5.6136    0.00 
    6315      0.732428   518.7  -5033.71    1431.9   50.34     36.2168      0.6905      1.0263     0.0     0.0      5.6129    0.00 
    6316      0.732536   518.6  -5034.55    1431.2   50.35     36.1928      0.6907      1.0403     0.0     0.0      5.6123    0.00 
    6317      0.732662   518.7  -5034.55    1432.6   50.35     36.2285      0.6907      1.0013     0.0     0.0      5.6117    0.00 
    6318      0.732770   518.6  -5035.96    1431.2   50.36     36.1826      0.6909      1.0600     0.0     0.0      5.6111    0.00 
    6319      0.732881   518.6  -5035.11    1432.6   50.35     36.2244      0.6908      1.0210     0.0     0.0      5.6105    0.00 
    6320      0.733006   518.3  -5037.08    1429.8   50.37     36.1387      0.6912      1.0304     0.0     0.0      5.6099    0.00 
    6321      0.733126   518.7  -5037.08    1432.6   50.37     36.2101      0.6912      1.0052     0.0     0.0      5.6093    0.00 
    6322      0.733234   518.6  -5036.80    1434.0   50.37     36.2478      0.6911      1.0481     0.0     0.0      5.6087    0.00 
    6323      0.733344   518.6  -5038.77    1431.9   50.39     36.1799      0.6915      1.0463     0.0     0.0      5.6081    0.00 
    6324      0.733471   518.7  -5037.92    1436.1   50.38     36.2931      0.6913      1.0820     0.0     0.0      5.6075    0.00 
    6325      0.733579   518.6  -5038.77    1434.7   50.39     36.2512      0.6915      1.0537     0.0     0.0      5.6069    0.00 
    6326      0.733706   518.6  -5040.45    1433.3   50.40     36.2033      0.6919      1.0714     0.0     0.0      5.6063    0.00 
    6327      0.733816   518.2  -5041.86    1432.6   50.42     36.1752      0.6921      1.0771     0.0     0.0      5.6057    0.00 
    6328      0.733924   518.5  -5041.58    1433.3   50.42     36.1951      0.6921      1.0654     0.0     0.0      5.6051    0.00 
    6329      0.734059   518.5  -5041.86    1434.7   50.42     36.2287      0.6921      1.0784     0.0     0.0      5.6044    0.00 
    6330      0.734169   518.6  -5042.14    1436.1   50.42     36.2622      0.6922      1.0368     0.0     0.0      5.6039    0.00 
    6331      0.734278   518.2  -5044.39    1433.3   50.44     36.1745      0.6926      1.0429     0.0     0.0      5.6033    0.00 
    6332      0.734389   518.6  -5043.27    1436.8   50.43     36.2718      0.6924      1.0585     0.0     0.0      5.6027    0.00 
    6333      0.734515   518.6  -5043.83    1436.1   50.44     36.2499      0.6925      1.0752     0.0     0.0      5.6021    0.00 
    6334      0.734622   518.7  -5044.11    1438.2   50.44     36.3013      0.6926      1.0608     0.0     0.0      5.6015    0.00 
    6335      0.734751   518.7  -5045.80    1436.1   50.46     36.2355      0.6929      1.0833     0.0     0.0      5.6008    0.00 
    6336      0.734860   518.6  -5046.08    1436.8   50.46     36.2513      0.6930      1.1147     0.0     0.0      5.6003    0.00 
    6337      0.734968   518.3  -5046.92    1436.1   50.47     36.2273      0.6932      1.1480     0.0     0.0      5.5997    0.00 
    6338      0.735088   518.3  -5047.76    1437.5   50.48     36.2567      0.6933      1.1582     0.0     0.0      5.5991    0.00 
    6339      0.735214   518.3  -5048.33    1436.8   50.48     36.2348      0.6934      1.1672     0.0     0.0      5.5984    0.00 
    6340      0.735324   518.6  -5048.61    1437.5   50.49     36.2505      0.6935      1.1790     0.0     0.0      5.5979    0.00 
    6341      0.735432   518.3  -5050.29    1436.8   50.50     36.2204      0.6938      1.1735     0.0     0.0      5.5973    0.00 
    6342      0.735558   518.6  -5049.45    1439.6   50.49     36.2977      0.6937      1.1813     0.0     0.0      5.5966    0.00 
    6343      0.735667   518.2  -5050.57    1436.8   50.51     36.2183      0.6939      1.1743     0.0     0.0      5.5961    0.00 
    6344      0.735777   518.2  -5052.26    1436.1   50.52     36.1882      0.6942      1.1435     0.0     0.0      5.5955    0.00 
    6345      0.735904   518.1  -5053.10    1434.7   50.53     36.1465      0.6944      1.1377     0.0     0.0      5.5948    0.00 
    6346      0.736022   518.4  -5052.26    1438.2   50.52     36.2416      0.6942      1.1008     0.0     0.0      5.5942    0.00 
    6347      0.736131   518.3  -5053.95    1436.1   50.54     36.1759      0.6946      1.0895     0.0     0.0      5.5937    0.00 
    6348      0.736259   518.1  -5054.51    1436.1   50.55     36.1718      0.6947      1.0397     0.0     0.0      5.5930    0.00 
    6349      0.736368   518.3  -5054.51    1438.9   50.55     36.2429      0.6947      1.0377     0.0     0.0      5.5924    0.00 
    6350      0.736475   518.3  -5054.79    1440.4   50.55     36.2764      0.6948      1.0301     0.0     0.0      5.5919    0.00 
    6351      0.736602   518.3  -5055.92    1439.6   50.56     36.2503      0.6950      1.0057     0.0     0.0      5.5912    0.00 
    6352      0.736712   518.2  -5056.76    1438.2   50.57     36.2086      0.6951      0.9940     0.0     0.0      5.5907    0.00 
    6353      0.736838   518.2  -5057.32    1438.9   50.57     36.2223      0.6953      1.0083     0.0     0.0      5.5900    0.00 
    6354      0.736946   518.2  -5057.60    1440.4   50.58     36.2557      0.6953      1.0104     0.0     0.0      5.5894    0.00 
    6355      0.737065   518.3  -5058.45    1439.6   50.58     36.2318      0.6955      1.0255     0.0     0.0      5.5888    0.00 
    6356      0.737175   518.4  -5058.17    1439.6   50.58     36.2338      0.6954      1.0502     0.0     0.0      5.5883    0.00 
    6357      0.737285   518.2  -5058.73    1440.4   50.59     36.2475      0.6955      1.0753     0.0     0.0      5.5877    0.00 
    6358      0.737411   518.3  -5059.85    1439.6   50.60     36.2215      0.6958      1.0822     0.0     0.0      5.5870    0.00 
    6359      0.737519   518.3  -5060.13    1441.8   50.60     36.2727      0.6958      1.1225     0.0     0.0      5.5865    0.00 
    6360      0.737648   518.3  -5060.69    1441.8   50.61     36.2686      0.6959      1.1077     0.0     0.0      5.5858    0.00 
    6361      0.737757   518.2  -5062.66    1440.4   50.63     36.2186      0.6963      1.0977     0.0     0.0      5.5853    0.00 
    6362      0.737883   518.0  -5063.51    1438.9   50.64     36.1769      0.6965      1.0837     0.0     0.0      5.5846    0.00 
    6363      0.737982   518.2  -5063.23    1441.1   50.63     36.2322      0.6965      1.0644     0.0     0.0      5.5841    0.00 
    6364      0.738111   517.9  -5064.91    1439.6   50.65     36.1844      0.6968      1.0532     0.0     0.0      5.5834    0.00 
    6365      0.738221   518.1  -5064.63    1441.8   50.65     36.2397      0.6967      1.0115     0.0     0.0      5.5828    0.00 
    6366      0.738329   518.1  -5064.35    1441.1   50.64     36.2240      0.6967      1.0210     0.0     0.0      5.5823    0.00 
    6367      0.738454   518.2  -5065.19    1442.5   50.65     36.2533      0.6969      0.9979     0.0     0.0      5.5817    0.00 
    6368      0.738563   518.1  -5065.75    1441.8   50.66     36.2314      0.6970      1.0164     0.0     0.0      5.5811    0.00 
    6369      0.738691   518.3  -5065.75    1443.2   50.66     36.2669      0.6970      1.0154     0.0     0.0      5.5804    0.00 
    6370      0.738803   518.2  -5066.60    1443.2   50.67     36.2607      0.6971      1.0376     0.0     0.0      5.5799    0.00 
    6371      0.738912   518.0  -5068.28    1442.5   50.68     36.2305      0.6975      1.0691     0.0     0.0      5.5793    0.00 
    6372      0.739031   518.0  -5068.57    1442.5   50.69     36.2285      0.6975      1.0535     0.0     0.0      5.5787    0.00 
    6373      0.739141   518.0  -5069.41    1441.8   50.69     36.2046      0.6977      1.1203     0.0     0.0      5.5781    0.00 
    6374      0.739266   518.0  -5069.97    1442.5   50.70     36.2182      0.6978      1.0572     0.0     0.0      5.5775    0.00 
    6375      0.739374   517.8  -5070.81    1441.8   50.71     36.1942      0.6980      1.1269     0.0     0.0      5.5769    0.00 
    6376      0.739503   518.0  -5070.81    1443.2   50.71     36.2297      0.6980      1.0762     0.0     0.0      5.5762    0.00 
    6377      0.739611   518.1  -5071.10    1445.3   50.71     36.2808      0.6981      1.1194     0.0     0.0      5.5757    0.00 
    6378      0.739736   518.0  -5072.50    1443.2   50.73     36.2173      0.6983      1.0910     0.0     0.0      5.5750    0.00
