Repository: LightForm-group/dilatometer_modelling_and_constitutive_behaviour

# dilatometer_modelling_and_constitutive_behaviour

Created with work by Inigo Howe, Patryk Jedrasiak, Hugh Shercliff

This program contains a method of testing various constitutive models and extracting the constitutive behaviour of dilatometer samples correcting for inhomogeneities in termperature, strain and strain rate. The model is currently configured to a dilatometer run under vacuum, with no active cooling during the deformation for a sample of length 10mm with a diameter of 5mm. For both heatup and deformation the temperature is fitted to the experimental central themocoupole temperature for any general temperature profile.

File: experimental_data/deformation/1/490/008_Compression_Daniel_Al_Hom1_SHT_540C_Deform_490C_1.0s-1_QuenchHeGas__1.asc (part 22 of 27)
 C:\WinTA100\DIL805.PRO\Data\Deformation\ChrisDaniel\008_Compression_Daniel_Al_Hom1_SHT_540C_Deform_490C_1.0s-1_QuenchHeGas__1.asc
     No.          Time   Tem.1        DL     Force  Strain   kf (Def.)    Phi  (D)    Phi* (D)   Tem.2   Tem.3        Poti      HF 
                     s      °C        µm         N       %       N/mm²                     1/s      °C      °C          mm       % 
    6379      0.682384   492.8  -4616.82    1345.1   46.17     36.8772      0.6046      0.9661     0.0     0.0      5.8333    0.00 
    6380      0.682492   492.7  -4618.48    1342.3   46.18     36.7884      0.6049      1.0079     0.0     0.0      5.8327    0.00 
    6381      0.682601   493.1  -4617.93    1345.1   46.18     36.8696      0.6048      0.9875     0.0     0.0      5.8321    0.00 
    6382      0.682701   493.1  -4617.65    1347.9   46.18     36.9489      0.6048      0.9715     0.0     0.0      5.8315    0.00 
    6383      0.682809   493.1  -4618.20    1346.5   46.18     36.9064      0.6049      0.9790     0.0     0.0      5.8309    0.00 
    6384      0.682918   493.0  -4619.03    1347.2   46.19     36.9200      0.6050      0.9685     0.0     0.0      5.8303    0.00 
    6385      0.683028   492.9  -4620.69    1345.1   46.21     36.8507      0.6053      0.9657     0.0     0.0      5.8297    0.00 
    6386      0.683137   492.9  -4620.97    1345.8   46.21     36.8681      0.6054      0.9751     0.0     0.0      5.8291    0.00 
    6387      0.683246   492.9  -4620.97    1346.5   46.21     36.8874      0.6054      0.9465     0.0     0.0      5.8285    0.00 
    6388      0.683355   492.7  -4623.18    1344.4   46.23     36.8143      0.6058      0.9107     0.0     0.0      5.8279    0.00 
    6389      0.683466   493.0  -4622.63    1347.9   46.23     36.9147      0.6057      0.9396     0.0     0.0      5.8273    0.00 
    6390      0.683558   493.2  -4621.80    1350.0   46.22     36.9784      0.6055      0.9582     0.0     0.0      5.8268    0.00 
    6391      0.683678   493.1  -4623.18    1347.9   46.23     36.9109      0.6058      0.9862     0.0     0.0      5.8261    0.00 
    6392      0.683787   493.1  -4623.46    1349.3   46.23     36.9476      0.6058      0.9991     0.0     0.0      5.8255    0.00 
    6393      0.683895   493.3  -4623.46    1349.3   46.23     36.9476      0.6058      1.0186     0.0     0.0      5.8249    0.00 
    6394      0.683985   493.0  -4625.40    1347.9   46.25     36.8957      0.6062      1.0547     0.0     0.0      5.8244    0.00 
    6395      0.684094   492.9  -4625.95    1347.9   46.26     36.8919      0.6063      1.0731     0.0     0.0      5.8238    0.00 
    6396      0.684204   493.0  -4626.23    1349.3   46.26     36.9286      0.6064      1.0680     0.0     0.0      5.8232    0.00 
    6397      0.684312   492.9  -4627.06    1347.9   46.27     36.8843      0.6065      1.0973     0.0     0.0      5.8226    0.00 
    6398      0.684423   492.7  -4628.44    1346.5   46.28     36.8362      0.6068      1.0738     0.0     0.0      5.8220    0.00 
    6399      0.684532   492.8  -4628.72    1347.2   46.29     36.8536      0.6068      1.0770     0.0     0.0      5.8214    0.00 
    6400      0.684631   492.9  -4628.72    1348.6   46.29     36.8922      0.6068      1.0594     0.0     0.0      5.8209    0.00 
    6401      0.684739   493.2  -4628.72    1350.7   46.29     36.9501      0.6068      1.0624     0.0     0.0      5.8203    0.00 
    6402      0.684849   492.9  -4630.65    1348.6   46.31     36.8789      0.6072      1.0212     0.0     0.0      5.8197    0.00 
    6403      0.684958   492.9  -4630.93    1347.9   46.31     36.8577      0.6072      1.0294     0.0     0.0      5.8191    0.00 
    6404      0.685067   493.1  -4630.93    1350.0   46.31     36.9156      0.6072      0.9997     0.0     0.0      5.8185    0.00 
    6405      0.685176   493.1  -4631.48    1350.7   46.31     36.9311      0.6073      0.9792     0.0     0.0      5.8179    0.00 
    6406      0.685286   492.8  -4633.42    1347.9   46.33     36.8406      0.6077      1.0000     0.0     0.0      5.8173    0.00 
    6407      0.685378   493.1  -4631.76    1350.7   46.32     36.9292      0.6074      0.9823     0.0     0.0      5.8167    0.00 
    6408      0.685488   493.1  -4633.42    1352.1   46.33     36.9564      0.6077      1.0264     0.0     0.0      5.8161    0.00 
    6409      0.685590   492.9  -4633.70    1351.4   46.34     36.9352      0.6078      0.9984     0.0     0.0      5.8156    0.00 
    6410      0.685700   492.8  -4635.63    1347.9   46.36     36.8254      0.6081      1.0169     0.0     0.0      5.8150    0.00 
    6411      0.685808   492.8  -4635.91    1348.6   46.36     36.8428      0.6082      1.0129     0.0     0.0      5.8144    0.00 
    6412      0.685916   493.1  -4635.36    1352.1   46.35     36.9430      0.6081      1.0465     0.0     0.0      5.8138    0.00 
    6413      0.686025   493.1  -4635.91    1350.7   46.36     36.9007      0.6082      1.0685     0.0     0.0      5.8132    0.00 
    6414      0.686135   493.0  -4636.74    1352.1   46.37     36.9335      0.6083      1.0835     0.0     0.0      5.8126    0.00 
    6415      0.686243   492.9  -4637.57    1352.1   46.38     36.9278      0.6085      1.1073     0.0     0.0      5.8120    0.00 
    6416      0.686352   493.1  -4638.40    1352.8   46.38     36.9413      0.6086      1.1159     0.0     0.0      5.8114    0.00 
    6417      0.686463   493.0  -4638.40    1352.8   46.38     36.9413      0.6086      1.1468     0.0     0.0      5.8108    0.00 
    6418      0.686563   492.8  -4640.06    1350.0   46.40     36.8528      0.6089      1.0960     0.0     0.0      5.8102    0.00 
    6419      0.686670   493.1  -4639.78    1353.6   46.40     36.9511      0.6089      1.0811     0.0     0.0      5.8096    0.00 
    6420      0.686779   493.0  -4641.17    1352.1   46.41     36.9030      0.6091      1.0354     0.0     0.0      5.8090    0.00 
    6421      0.686889   492.6  -4643.10    1346.5   46.43     36.7356      0.6095      1.0343     0.0     0.0      5.8084    0.00 
    6422      0.686981   492.7  -4643.38    1350.0   46.43     36.8300      0.6096      0.9941     0.0     0.0      5.8079    0.00 
    6423      0.687090   492.9  -4642.55    1352.8   46.43     36.9127      0.6094      0.9331     0.0     0.0      5.8073    0.00 
    6424      0.687198   492.9  -4643.10    1352.8   46.43     36.9089      0.6095      0.8868     0.0     0.0      5.8067    0.00 
    6425      0.687307   493.1  -4643.10    1355.0   46.43     36.9667      0.6095      0.8319     0.0     0.0      5.8061    0.00 
    6426      0.687417   492.9  -4644.49    1352.8   46.44     36.8994      0.6098      0.8978     0.0     0.0      5.8055    0.00 
    6427      0.687535   493.6  -4642.27    1360.6   46.42     37.1265      0.6094      0.9041     0.0     0.0      5.8049    0.00 
    6428      0.687626   493.1  -4644.21    1355.0   46.44     36.9591      0.6097      0.9665     0.0     0.0      5.8044    0.00 
    6429      0.687736   492.9  -4645.87    1353.6   46.46     36.9091      0.6100      0.9383     0.0     0.0      5.8038    0.00 
    6430      0.687844   492.9  -4646.98    1352.8   46.47     36.8822      0.6102      1.0150     0.0     0.0      5.8032    0.00 
    6431      0.687953   492.9  -4647.81    1353.6   46.48     36.8958      0.6104      1.0093     0.0     0.0      5.8026    0.00 
    6432      0.688062   493.1  -4646.70    1355.7   46.47     36.9611      0.6102      1.0643     0.0     0.0      5.8020    0.00 
    6433      0.688171   493.0  -4647.53    1355.7   46.48     36.9554      0.6103      1.0576     0.0     0.0      5.8014    0.00 
    6434      0.688280   493.1  -4648.64    1355.0   46.49     36.9285      0.6105      1.0706     0.0     0.0      5.8008    0.00 
    6435      0.688389   492.9  -4650.02    1353.6   46.50     36.8805      0.6108      1.1040     0.0     0.0      5.8002    0.00 
    6436      0.688480   493.0  -4650.02    1353.6   46.50     36.8805      0.6108      1.0646     0.0     0.0      5.7997    0.00 
    6437      0.688600   492.8  -4650.85    1353.6   46.51     36.8748      0.6110      1.0796     0.0     0.0      5.7991    0.00 
    6438      0.688710   493.1  -4651.13    1355.0   46.51     36.9113      0.6110      0.9979     0.0     0.0      5.7984    0.00 
    6439      0.688801   492.9  -4651.96    1354.3   46.52     36.8864      0.6112      1.0439     0.0     0.0      5.7979    0.00 
    6440      0.688911   493.2  -4651.13    1357.8   46.51     36.9882      0.6110      1.0421     0.0     0.0      5.7973    0.00 
    6441      0.689019   493.1  -4652.51    1355.7   46.53     36.9210      0.6113      1.0696     0.0     0.0      5.7967    0.00 
    6442      0.689129   492.9  -4653.89    1353.6   46.54     36.8538      0.6115      1.0574     0.0     0.0      5.7961    0.00 
    6443      0.689238   492.9  -4653.89    1355.0   46.54     36.8922      0.6115      1.0161     0.0     0.0      5.7955    0.00 
    6444      0.689348   492.7  -4655.55    1355.0   46.56     36.8808      0.6118      1.0302     0.0     0.0      5.7949    0.00 
    6445      0.689457   493.0  -4655.00    1356.4   46.55     36.9230      0.6117      0.9894     0.0     0.0      5.7943    0.00 
    6446      0.689559   493.0  -4655.55    1357.8   46.56     36.9576      0.6118      1.0358     0.0     0.0      5.7938    0.00 
    6447      0.689667   492.8  -4656.94    1355.0   46.57     36.8712      0.6121      0.9624     0.0     0.0      5.7932    0.00 
    6448      0.689775   492.7  -4657.77    1355.0   46.58     36.8655      0.6123      1.0110     0.0     0.0      5.7926    0.00 
    6449      0.689883   492.9  -4658.04    1355.7   46.58     36.8828      0.6123      0.9620     0.0     0.0      5.7920    0.00 
    6450      0.689993   493.2  -4657.77    1359.2   46.58     36.9807      0.6123      0.9760     0.0     0.0      5.7914    0.00 
    6451      0.690102   493.1  -4658.32    1359.2   46.58     36.9769      0.6124      1.0197     0.0     0.0      5.7908    0.00 
    6452      0.690195   493.5  -4656.66    1363.4   46.57     37.1036      0.6120      0.9937     0.0     0.0      5.7903    0.00 
    6453      0.690304   492.8  -4660.53    1355.7   46.61     36.8656      0.6128      1.1091     0.0     0.0      5.7897    0.00 
    6454      0.690414   493.1  -4660.26    1359.9   46.60     36.9827      0.6127      1.0735     0.0     0.0      5.7891    0.00 
    6455      0.690515   493.0  -4661.36    1356.4   46.61     36.8791      0.6129      1.1613     0.0     0.0      5.7885    0.00 
    6456      0.690622   492.8  -4662.47    1357.8   46.62     36.9098      0.6131      1.1107     0.0     0.0      5.7880    0.00 
    6457      0.690732   492.9  -4661.92    1357.8   46.62     36.9136      0.6130      1.1255     0.0     0.0      5.7873    0.00 
    6458      0.690841   492.7  -4663.30    1357.8   46.63     36.9040      0.6133      1.1032     0.0     0.0      5.7868    0.00 
    6459      0.690950   493.1  -4663.30    1359.2   46.63     36.9424      0.6133      1.0798     0.0     0.0      5.7862    0.00 
    6460      0.691059   492.7  -4665.24    1355.7   46.65     36.8331      0.6136      1.0890     0.0     0.0      5.7856    0.00 
    6461      0.691169   493.0  -4665.24    1359.2   46.65     36.9290      0.6136      1.0029     0.0     0.0      5.7850    0.00 
    6462      0.691279   492.8  -4665.79    1357.8   46.66     36.8868      0.6138      1.0188     0.0     0.0      5.7844    0.00 
    6463      0.691371   492.7  -4666.62    1356.4   46.67     36.8428      0.6139      0.9059     0.0     0.0      5.7839    0.00 
    6464      0.691491   492.9  -4666.34    1359.2   46.66     36.9213      0.6139      0.9356     0.0     0.0      5.7832    0.00 
    6465      0.691583   492.9  -4666.62    1359.2   46.67     36.9194      0.6139      0.9044     0.0     0.0      5.7827    0.00 
    6466      0.691691   493.0  -4667.17    1359.2   46.67     36.9156      0.6140      0.9275     0.0     0.0      5.7821    0.00 
    6467      0.691799   493.1  -4667.45    1361.3   46.67     36.9712      0.6141      0.9335     0.0     0.0      5.7815    0.00 
    6468      0.691908   493.1  -4667.45    1362.7   46.67     37.0095      0.6141      0.9299     0.0     0.0      5.7809    0.00 
    6469      0.692018   492.7  -4669.94    1357.1   46.70     36.8390      0.6145      0.9757     0.0     0.0      5.7803    0.00 
    6470      0.692128   493.0  -4669.66    1360.6   46.70     36.9367      0.6145      0.9837     0.0     0.0      5.7797    0.00 
    6471      0.692237   492.8  -4670.77    1359.2   46.71     36.8907      0.6147      0.9928     0.0     0.0      5.7791    0.00 
    6472      0.692346   492.8  -4671.32    1357.8   46.71     36.8486      0.6148      0.9861     0.0     0.0      5.7785    0.00 
    6473      0.692446   492.9  -4671.32    1359.9   46.71     36.9060      0.6148      1.0012     0.0     0.0      5.7780    0.00 
    6474      0.692553   493.0  -4672.15    1359.2   46.72     36.8811      0.6149      0.9912     0.0     0.0      5.7774    0.00 
    6475      0.692663   492.9  -4672.70    1359.9   46.73     36.8964      0.6151      1.0532     0.0     0.0      5.7768    0.00 
    6476      0.692772   493.5  -4671.04    1367.0   46.71     37.0995      0.6147      1.0301     0.0     0.0      5.7762    0.00 
    6477      0.692880   492.9  -4674.36    1359.9   46.74     36.8850      0.6154      1.0283     0.0     0.0      5.7756    0.00 
    6478      0.692990   492.7  -4675.47    1358.5   46.75     36.8390      0.6156      1.0492     0.0     0.0      5.7750    0.00 
    6479      0.693081   493.0  -4674.36    1361.3   46.74     36.9232      0.6154      1.0491     0.0     0.0      5.7745    0.00 
    6480      0.693191   492.9  -4675.75    1359.9   46.76     36.8754      0.6156      1.0800     0.0     0.0      5.7739    0.00 
    6481      0.693300   493.1  -4675.75    1362.7   46.76     36.9519      0.6156      1.0640     0.0     0.0      5.7733    0.00 
    6482      0.693403   493.0  -4676.30    1363.4   46.76     36.9672      0.6157      1.1021     0.0     0.0      5.7727    0.00 
    6483      0.693513   492.7  -4678.24    1359.2   46.78     36.8390      0.6161      1.1196     0.0     0.0      5.7721    0.00 
    6484      0.693622   492.9  -4677.96    1361.3   46.78     36.8983      0.6160      1.1759     0.0     0.0      5.7715    0.00 
    6485      0.693730   493.1  -4678.51    1362.7   46.79     36.9327      0.6161      1.1209     0.0     0.0      5.7709    0.00 
    6486      0.693839   492.9  -4678.79    1362.0   46.79     36.9117      0.6162      1.1606     0.0     0.0      5.7703    0.00 
    6487      0.693949   492.6  -4680.73    1359.9   46.81     36.8409      0.6166      1.1092     0.0     0.0      5.7698    0.00 
    6488      0.694058   492.8  -4680.45    1362.7   46.80     36.9193      0.6165      1.1332     0.0     0.0      5.7692    0.00 
    6489      0.694167   492.9  -4681.00    1362.7   46.81     36.9154      0.6166      1.1260     0.0     0.0      5.7686    0.00 
    6490      0.694258   492.9  -4681.56    1361.3   46.82     36.8734      0.6167      1.0680     0.0     0.0      5.7681    0.00 
    6491      0.694377   492.5  -4684.32    1357.8   46.84     36.7587      0.6172      1.0461     0.0     0.0      5.7674    0.00 
    6492      0.694484   492.8  -4683.22    1361.3   46.83     36.8619      0.6170      0.9708     0.0     0.0      5.7668    0.00 
    6493      0.694593   492.4  -4684.88    1359.2   46.85     36.7930      0.6173      0.9844     0.0     0.0      5.7662    0.00 
    6494      0.694703   492.9  -4683.49    1364.8   46.83     36.9555      0.6171      0.8625     0.0     0.0      5.7656    0.00 
    6495      0.694794   492.6  -4685.43    1361.3   46.85     36.8465      0.6174      0.8918     0.0     0.0      5.7652    0.00 
    6496      0.694903   493.0  -4684.60    1364.8   46.85     36.9478      0.6173      0.8288     0.0     0.0      5.7646    0.00 
    6497      0.695012   492.9  -4685.15    1367.0   46.85     37.0012      0.6174      0.8803     0.0     0.0      5.7640    0.00 
    6498      0.695122   493.0  -4685.98    1364.8   46.86     36.9382      0.6175      0.8634     0.0     0.0      5.7634    0.00 
    6499      0.695231   493.0  -4685.43    1366.3   46.85     36.9802      0.6174      0.8931     0.0     0.0      5.7628    0.00 
    6500      0.695351   492.8  -4687.64    1364.1   46.88     36.9075      0.6179      0.9257     0.0     0.0      5.7621    0.00 
    6501      0.695443   493.0  -4687.92    1364.8   46.88     36.9247      0.6179      0.9477     0.0     0.0      5.7616    0.00 
    6502      0.695552   493.1  -4687.64    1366.3   46.88     36.9648      0.6179      1.0201     0.0     0.0      5.7610    0.00 
    6503      0.695661   492.9  -4688.47    1367.0   46.88     36.9781      0.6180      1.0222     0.0     0.0      5.7605    0.00 
    6504      0.695770   493.0  -4689.58    1366.3   46.90     36.9513      0.6182      1.0747     0.0     0.0      5.7599    0.00 
    6505      0.695880   492.9  -4690.41    1366.3   46.90     36.9456      0.6184      1.0907     0.0     0.0      5.7593    0.00 
    6506      0.695970   492.9  -4690.41    1366.3   46.90     36.9456      0.6184      1.1054     0.0     0.0      5.7588    0.00 
    6507      0.696080   493.1  -4691.52    1364.8   46.92     36.8997      0.6186      1.1229     0.0     0.0      5.7582    0.00 
    6508      0.696194   492.9  -4692.07    1365.5   46.92     36.9149      0.6187      1.0704     0.0     0.0      5.7575    0.00 
    6509      0.696304   492.9  -4692.90    1365.5   46.93     36.9092      0.6188      1.0939     0.0     0.0      5.7569    0.00 
    6510      0.696405   492.8  -4693.18    1367.0   46.93     36.9454      0.6189      1.0852     0.0     0.0      5.7564    0.00 
    6511      0.696515   493.0  -4693.18    1367.7   46.93     36.9645      0.6189      1.0853     0.0     0.0      5.7558    0.00 
    6512      0.696624   492.9  -4694.84    1366.3   46.95     36.9148      0.6192      1.1025     0.0     0.0      5.7552    0.00 
    6513      0.696732   492.9  -4694.84    1367.0   46.95     36.9338      0.6192      1.0756     0.0     0.0      5.7546    0.00 
    6514      0.696841   492.7  -4696.22    1364.1   46.96     36.8480      0.6195      1.0980     0.0     0.0      5.7540    0.00 
    6515      0.696932   492.8  -4696.22    1367.0   46.96     36.9242      0.6195      1.0584     0.0     0.0      5.7535    0.00 
    6516      0.697041   493.1  -4696.22    1369.1   46.96     36.9814      0.6195      1.0965     0.0     0.0      5.7529    0.00 
    6517      0.697149   492.8  -4697.33    1366.3   46.97     36.8974      0.6197      1.0530     0.0     0.0      5.7523    0.00 
    6518      0.697257   492.9  -4697.88    1367.0   46.98     36.9126      0.6198      1.0764     0.0     0.0      5.7518    0.00 
    6519      0.697360   492.8  -4698.99    1367.0   46.99     36.9049      0.6200      1.0417     0.0     0.0      5.7512    0.00 
    6520      0.697468   492.7  -4699.54    1366.3   47.00     36.8820      0.6201      1.0335     0.0     0.0      5.7506    0.00 
    6521      0.697577   492.6  -4700.65    1366.3   47.01     36.8743      0.6203      1.0166     0.0     0.0      5.7500    0.00 
    6522      0.697686   492.6  -4700.65    1364.8   47.01     36.8362      0.6203      0.9735     0.0     0.0      5.7494    0.00 
    6523      0.697796   492.9  -4700.92    1367.7   47.01     36.9105      0.6204      1.0065     0.0     0.0      5.7488    0.00 
    6524      0.697904   493.1  -4700.65    1370.5   47.01     36.9886      0.6203      0.9253     0.0     0.0      5.7482    0.00 
    6525      0.698013   492.6  -4702.86    1366.3   47.03     36.8589      0.6207      0.9552     0.0     0.0      5.7476    0.00 
    6526      0.698123   492.9  -4701.75    1369.8   47.02     36.9619      0.6205      0.9287     0.0     0.0      5.7470    0.00 
    6527      0.698233   493.0  -4702.58    1370.5   47.03     36.9751      0.6207      0.9529     0.0     0.0      5.7464    0.00 
    6528      0.698331   492.8  -4704.24    1368.4   47.04     36.9064      0.6210      0.9325     0.0     0.0      5.7459    0.00 
    6529      0.698444   493.1  -4703.41    1370.5   47.03     36.9693      0.6208      0.9186     0.0     0.0      5.7453    0.00 
    6530      0.698552   492.6  -4705.63    1366.3   47.06     36.8397      0.6212      0.9266     0.0     0.0      5.7447    0.00 
    6531      0.698660   492.6  -4706.46    1367.0   47.06     36.8529      0.6214      0.9216     0.0     0.0      5.7441    0.00 
    6532      0.698751   492.9  -4705.63    1369.1   47.06     36.9158      0.6212      0.9567     0.0     0.0      5.7436    0.00 
    6533      0.698859   493.3  -4705.07    1374.0   47.05     37.0529      0.6211      0.9527     0.0     0.0      5.7431    0.00 
    6534      0.698968   493.0  -4706.18    1371.2   47.06     36.9690      0.6214      1.0054     0.0     0.0      5.7425    0.00 
    6535      0.699078   492.6  -4707.56    1370.5   47.08     36.9403      0.6216      1.0237     0.0     0.0      5.7419    0.00 
    6536      0.699187   493.0  -4707.56    1372.6   47.08     36.9974      0.6216      1.0584     0.0     0.0      5.7413    0.00 
    6537      0.699289   492.8  -4708.39    1370.5   47.08     36.9346      0.6218      1.1107     0.0     0.0      5.7407    0.00 
    6538      0.699398   492.9  -4708.67    1371.2   47.09     36.9516      0.6218      1.0833     0.0     0.0      5.7401    0.00 
    6539      0.699507   492.9  -4710.05    1371.2   47.10     36.9420      0.6221      1.1235     0.0     0.0      5.7395    0.00 
    6540      0.699616   492.8  -4710.88    1369.8   47.11     36.8982      0.6222      1.1358     0.0     0.0      5.7389    0.00 
    6541      0.699726   492.9  -4710.61    1371.2   47.11     36.9381      0.6222      1.1528     0.0     0.0      5.7384    0.00 
    6542      0.699834   492.6  -4713.10    1369.1   47.13     36.8637      0.6227      1.1203     0.0     0.0      5.7378    0.00 
    6543      0.699944   492.7  -4713.37    1369.8   47.13     36.8808      0.6227      1.1232     0.0     0.0      5.7372    0.00 
    6544      0.700035   492.6  -4713.10    1369.8   47.13     36.8827      0.6227      1.0848     0.0     0.0      5.7367    0.00 
    6545      0.700146   492.7  -4713.65    1369.8   47.14     36.8789      0.6228      1.0699     0.0     0.0      5.7361    0.00 
    6546      0.700265   492.8  -4713.93    1372.6   47.14     36.9529      0.6228      1.0115     0.0     0.0      5.7354    0.00 
    6547      0.700356   492.9  -4713.93    1372.6   47.14     36.9529      0.6228      1.0315     0.0     0.0      5.7349    0.00 
    6548      0.700467   492.8  -4715.59    1370.5   47.16     36.8843      0.6231      0.9947     0.0     0.0      5.7343    0.00 
    6549      0.700576   492.7  -4716.14    1371.2   47.16     36.8995      0.6232      1.0161     0.0     0.0      5.7337    0.00 
    6550      0.700684   492.8  -4716.42    1372.6   47.16     36.9355      0.6233      0.9839     0.0     0.0      5.7332    0.00 
    6551      0.700793   492.9  -4716.42    1373.3   47.16     36.9545      0.6233      0.9875     0.0     0.0      5.7326    0.00 
    6552      0.700903   492.2  -4720.29    1366.3   47.20     36.7377      0.6240      0.9800     0.0     0.0      5.7320    0.00 
    6553      0.701011   492.7  -4717.80    1372.6   47.18     36.9259      0.6236      0.9724     0.0     0.0      5.7314    0.00 
    6554      0.701121   492.9  -4718.35    1375.4   47.18     36.9979      0.6237      1.0060     0.0     0.0      5.7308    0.00 
    6555      0.701222   493.0  -4718.63    1374.7   47.19     36.9770      0.6237      0.9682     0.0     0.0      5.7302    0.00 
    6556      0.701330   492.6  -4720.01    1371.9   47.20     36.8914      0.6240      1.0284     0.0     0.0      5.7296    0.00 
    6557      0.701440   492.9  -4719.46    1374.7   47.19     36.9712      0.6239      0.9992     0.0     0.0      5.7290    0.00 
    6558      0.701551   492.6  -4721.12    1371.2   47.21     36.8647      0.6242      1.0756     0.0     0.0      5.7285    0.00 
    6559      0.701642   492.8  -4721.40    1373.3   47.21     36.9197      0.6242      1.0057     0.0     0.0      5.7280    0.00 
    6560      0.701750   492.4  -4723.33    1370.5   47.23     36.8303      0.6246      1.0569     0.0     0.0      5.7274    0.00 
    6561      0.701858   492.6  -4723.06    1372.6   47.23     36.8891      0.6245      1.0325     0.0     0.0      5.7268    0.00 
    6562      0.701966   492.7  -4723.33    1374.0   47.23     36.9251      0.6246      1.0629     0.0     0.0      5.7262    0.00 
    6563      0.702076   492.7  -4723.61    1375.4   47.24     36.9611      0.6247      1.0902     0.0     0.0      5.7256    0.00 
    6564      0.702194   492.7  -4724.44    1374.7   47.24     36.9363      0.6248      1.0776     0.0     0.0      5.7250    0.00 
    6565      0.702286   492.5  -4726.10    1373.3   47.26     36.8868      0.6251      1.1162     0.0     0.0      5.7245    0.00 
    6566      0.702397   492.9  -4724.99    1377.5   47.25     37.0083      0.6249      1.0575     0.0     0.0      5.7239    0.00 
    6567      0.702506   492.7  -4726.38    1375.4   47.26     36.9417      0.6252      1.1239     0.0     0.0      5.7233    0.00 
    6568      0.702614   492.7  -4726.93    1376.1   47.27     36.9568      0.6253      1.0698     0.0     0.0      5.7227    0.00 
    6569      0.702724   492.7  -4727.21    1375.4   47.27     36.9359      0.6253      1.1303     0.0     0.0      5.7221    0.00 
    6570      0.702834   492.5  -4728.87    1372.6   47.29     36.8485      0.6256      1.1162     0.0     0.0      5.7215    0.00 
    6571      0.702926   492.7  -4728.59    1374.7   47.29     36.9073      0.6256      1.1077     0.0     0.0      5.7210    0.00 
    6572      0.703034   492.2  -4731.63    1370.5   47.32     36.7724      0.6262      1.0998     0.0     0.0      5.7205    0.00 
    6573      0.703145   492.5  -4729.97    1373.3   47.30     36.8597      0.6259      1.0321     0.0     0.0      5.7198    0.00 
    6574      0.703245   492.6  -4730.53    1375.4   47.31     36.9126      0.6260      1.0657     0.0     0.0      5.7193    0.00 
    6575      0.703354   492.9  -4730.80    1376.1   47.31     36.9296      0.6260      0.9747     0.0     0.0      5.7187    0.00 
    6576      0.703464   492.8  -4731.63    1376.8   47.32     36.9428      0.6262      1.0299     0.0     0.0      5.7181    0.00 
    6577      0.703573   492.6  -4733.02    1373.3   47.33     36.8384      0.6264      0.9435     0.0     0.0      5.7175    0.00 
    6578      0.703681   492.5  -4733.57    1374.0   47.34     36.8535      0.6265      0.9993     0.0     0.0      5.7169    0.00 
    6579      0.703789   492.8  -4733.57    1376.1   47.34     36.9103      0.6265      0.9361     0.0     0.0      5.7164    0.00 
    6580      0.703897   492.6  -4734.12    1376.1   47.34     36.9064      0.6266      0.9362     0.0     0.0      5.7158    0.00 
    6581      0.704006   492.7  -4734.40    1376.8   47.34     36.9234      0.6267      0.9270     0.0     0.0      5.7152    0.00 
    6582      0.704116   492.8  -4734.12    1379.0   47.34     36.9821      0.6266      0.9325     0.0     0.0      5.7146    0.00 
    6583      0.704217   492.6  -4736.33    1376.1   47.36     36.8909      0.6271      0.9881     0.0     0.0      5.7140    0.00 
    6584      0.704327   492.8  -4735.50    1379.0   47.36     36.9724      0.6269      0.9874     0.0     0.0      5.7134    0.00 
    6585      0.704436   492.6  -4737.17    1376.1   47.37     36.8851      0.6272      0.9849     0.0     0.0      5.7128    0.00 
    6586      0.704545   492.7  -4737.44    1378.3   47.37     36.9399      0.6273      0.9620     0.0     0.0      5.7122    0.00 
    6587      0.704636   492.5  -4738.55    1377.5   47.39     36.9132      0.6275      0.9767     0.0     0.0      5.7118    0.00 
    6588      0.704745   492.6  -4738.55    1378.3   47.39     36.9321      0.6275      0.9828     0.0     0.0      5.7112    0.00 
    6589      0.704855   492.8  -4738.55    1378.3   47.39     36.9321      0.6275      1.0181     0.0     0.0      5.7106    0.00 
    6590      0.704963   492.8  -4738.55    1381.1   47.39     37.0077      0.6275      1.0083     0.0     0.0      5.7100    0.00 
    6591      0.705072   492.5  -4740.48    1378.3   47.40     36.9185      0.6279      1.0109     0.0     0.0      5.7094    0.00 
    6592      0.705174   492.6  -4741.04    1379.0   47.41     36.9335      0.6280      0.9955     0.0     0.0      5.7088    0.00 
    6593      0.705284   492.6  -4741.59    1379.0   47.42     36.9296      0.6281      1.0075     0.0     0.0      5.7082    0.00 
    6594      0.705394   493.0  -4740.76    1383.9   47.41     37.0678      0.6279      0.9770     0.0     0.0      5.7076    0.00 
    6595      0.705504   492.6  -4742.97    1379.0   47.43     36.9199      0.6283      0.9874     0.0     0.0      5.7071    0.00 
    6596      0.705612   492.7  -4742.97    1380.4   47.43     36.9577      0.6283      0.9513     0.0     0.0      5.7065    0.00 
    6597      0.705720   492.6  -4743.80    1379.7   47.44     36.9330      0.6285      0.9780     0.0     0.0      5.7059    0.00 
    6598      0.705828   492.6  -4744.91    1381.1   47.45     36.9630      0.6287      0.9516     0.0     0.0      5.7053    0.00 
    6599      0.705937   492.8  -4744.36    1381.8   47.44     36.9858      0.6286      0.9570     0.0     0.0      5.7047    0.00 
    6600      0.706028   492.7  -4744.91    1381.8   47.45     36.9819      0.6287      0.9352     0.0     0.0      5.7042    0.00 
    6601      0.706145   492.8  -4745.19    1382.5   47.45     36.9988      0.6288      0.9642     0.0     0.0      5.7036    0.00 
    6602      0.706254   492.8  -4745.19    1383.9   47.45     37.0366      0.6288      0.9907     0.0     0.0      5.7030    0.00 
    6603      0.706365   492.6  -4746.85    1381.8   47.47     36.9682      0.6291      0.9960     0.0     0.0      5.7024    0.00 
    6604      0.706457   492.7  -4747.40    1381.8   47.47     36.9643      0.6292      1.0737     0.0     0.0      5.7019    0.00 
    6605      0.706566   492.8  -4747.12    1382.5   47.47     36.9852      0.6291      1.0443     0.0     0.0      5.7014    0.00 
    6606      0.706675   492.6  -4749.34    1381.1   47.49     36.9318      0.6295      1.1021     0.0     0.0      5.7008    0.00 
    6607      0.706786   492.9  -4748.78    1383.9   47.49     37.0112      0.6294      1.0812     0.0     0.0      5.7002    0.00 
    6608      0.706894   492.8  -4749.34    1383.9   47.49     37.0073      0.6295      1.0898     0.0     0.0      5.6996    0.00 
    6609      0.707003   492.4  -4751.55    1380.4   47.52     36.8974      0.6300      1.0826     0.0     0.0      5.6990    0.00 
    6610      0.707105   492.8  -4750.44    1383.9   47.50     36.9995      0.6298      1.0846     0.0     0.0      5.6984    0.00 
    6611      0.707215   492.6  -4751.83    1382.5   47.52     36.9521      0.6300      1.0581     0.0     0.0      5.6979    0.00 
    6612      0.707325   492.5  -4752.38    1382.5   47.52     36.9482      0.6301      1.0316     0.0     0.0      5.6973    0.00 
    6613      0.707435   492.6  -4753.21    1381.8   47.53     36.9235      0.6303      1.0142     0.0     0.0      5.6967    0.00 
    6614      0.707526   492.6  -4753.49    1381.8   47.53     36.9215      0.6303      0.9770     0.0     0.0      5.6962    0.00 
    6615      0.707635   492.7  -4754.04    1383.2   47.54     36.9553      0.6304      1.0187     0.0     0.0      5.6956    0.00 
    6616      0.707744   492.7  -4753.49    1383.9   47.53     36.9781      0.6303      0.9848     0.0     0.0      5.6950    0.00 
    6617      0.707853   492.7  -4754.32    1383.9   47.54     36.9722      0.6305      1.0174     0.0     0.0      5.6944    0.00 
    6618      0.707963   492.6  -4755.15    1383.9   47.55     36.9664      0.6306      1.0075     0.0     0.0      5.6938    0.00 
    6619      0.708064   492.6  -4756.25    1383.9   47.56     36.9586      0.6309      1.0319     0.0     0.0      5.6933    0.00 
    6620      0.708175   492.7  -4756.81    1386.0   47.57     37.0112      0.6310      1.0409     0.0     0.0      5.6927    0.00 
    6621      0.708284   492.6  -4757.36    1384.6   47.57     36.9696      0.6311      1.0687     0.0     0.0      5.6921    0.00 
    6622      0.708393   492.6  -4758.19    1384.6   47.58     36.9638      0.6312      1.0291     0.0     0.0      5.6915    0.00 
    6623      0.708502   492.6  -4758.74    1382.5   47.59     36.9034      0.6313      1.0623     0.0     0.0      5.6909    0.00 
    6624      0.708612   492.6  -4759.30    1384.6   47.59     36.9560      0.6314      1.0348     0.0     0.0      5.6903    0.00 
    6625      0.708704   492.7  -4759.85    1384.6   47.60     36.9521      0.6315      1.0588     0.0     0.0      5.6898    0.00 
    6626      0.708812   492.7  -4759.85    1386.0   47.60     36.9897      0.6315      1.0466     0.0     0.0      5.6892    0.00 
    6627      0.708920   492.8  -4759.57    1389.5   47.60     37.0859      0.6315      1.0340     0.0     0.0      5.6887    0.00 
    6628      0.709037   492.5  -4762.06    1383.9   47.62     36.9176      0.6320      1.0388     0.0     0.0      5.6880    0.00 
    6629      0.709147   492.7  -4761.51    1386.0   47.62     36.9780      0.6319      1.0306     0.0     0.0      5.6874    0.00 
    6630      0.709237   492.4  -4763.17    1384.6   47.63     36.9287      0.6322      1.0540     0.0     0.0      5.6870    0.00 
    6631      0.709346   492.5  -4763.17    1383.9   47.63     36.9098      0.6322      1.0503     0.0     0.0      5.6864    0.00 
    6632      0.709457   492.6  -4763.72    1384.6   47.64     36.9248      0.6323      1.0561     0.0     0.0      5.6858    0.00 
    6633      0.709566   492.6  -4764.55    1385.3   47.65     36.9377      0.6324      1.0342     0.0     0.0      5.6852    0.00 
    6634      0.709674   492.6  -4764.83    1386.7   47.65     36.9734      0.6325      1.0789     0.0     0.0      5.6846    0.00 
    6635      0.709784   492.8  -4764.83    1388.1   47.65     37.0110      0.6325      1.0739     0.0     0.0      5.6840    0.00 
    6636      0.709894   492.7  -4766.49    1386.7   47.66     36.9617      0.6328      1.1171     0.0     0.0      5.6834    0.00 
    6637      0.709994   492.7  -4765.94    1388.8   47.66     37.0220      0.6327      1.0930     0.0     0.0      5.6829    0.00 
    6638      0.710105   492.6  -4767.60    1386.7   47.68     36.9539      0.6330      1.0692     0.0     0.0      5.6823    0.00 
    6639      0.710214   492.6  -4768.43    1386.0   47.68     36.9292      0.6332      1.0585     0.0     0.0      5.6817    0.00 
    6640      0.710323   492.4  -4768.70    1386.7   47.69     36.9460      0.6332      1.0632     0.0     0.0      5.6811    0.00 
    6641      0.710414   492.4  -4769.26    1385.3   47.69     36.9045      0.6333      1.0467     0.0     0.0      5.6806    0.00 
    6642      0.710523   492.5  -4769.26    1387.4   47.69     36.9609      0.6333      1.0425     0.0     0.0      5.6800    0.00 
    6643      0.710633   492.6  -4770.64    1386.7   47.71     36.9324      0.6336      0.9901     0.0     0.0      5.6795    0.00 
    6644      0.710741   492.4  -4772.02    1385.3   47.72     36.8850      0.6339      0.9841     0.0     0.0      5.6789    0.00 
    6645      0.710849   492.5  -4771.75    1387.4   47.72     36.9433      0.6338      0.9409     0.0     0.0      5.6783    0.00 
    6646      0.710957   492.6  -4771.47    1389.5   47.71     37.0017      0.6338      0.9521     0.0     0.0      5.6777    0.00 
    6647      0.711058   492.8  -4770.92    1391.0   47.71     37.0432      0.6337      0.9367     0.0     0.0      5.6772    0.00 
    6648      0.711167   492.6  -4772.58    1390.2   47.73     37.0126      0.6340      0.9178     0.0     0.0      5.6766    0.00 
    6649      0.711276   492.4  -4774.24    1387.4   47.74     36.9258      0.6343      0.9422     0.0     0.0      5.6760    0.00 
    6650      0.711387   492.7  -4773.13    1390.2   47.73     37.0087      0.6341      0.9348     0.0     0.0      5.6754    0.00 
    6651      0.711496   492.2  -4775.62    1386.7   47.76     36.8972      0.6346      0.9667     0.0     0.0      5.6748    0.00 
    6652      0.711605   492.5  -4775.07    1390.2   47.75     36.9950      0.6345      0.9359     0.0     0.0      5.6742    0.00 
    6653      0.711715   492.6  -4775.07    1392.4   47.75     37.0513      0.6345      1.0430     0.0     0.0      5.6737    0.00 
    6654      0.711805   492.5  -4776.17    1389.5   47.76     36.9684      0.6347      1.0231     0.0     0.0      5.6732    0.00 
    6655      0.711915   492.4  -4777.00    1389.5   47.77     36.9625      0.6348      1.0926     0.0     0.0      5.6726    0.00 
    6656      0.712033   492.6  -4777.56    1390.2   47.78     36.9774      0.6349      1.0460     0.0     0.0      5.6719    0.00 
    6657      0.712126   492.8  -4776.45    1393.8   47.76     37.0791      0.6347      1.1242     0.0     0.0      5.6714    0.00 
    6658      0.712234   492.5  -4778.39    1391.0   47.78     36.9903      0.6351      1.1116     0.0     0.0      5.6709    0.00 
    6659      0.712342   492.6  -4778.39    1391.7   47.78     37.0090      0.6351      1.1251     0.0     0.0      5.6703    0.00 
    6660      0.712450   492.6  -4779.22    1391.7   47.79     37.0031      0.6352      1.1540     0.0     0.0      5.6697    0.00 
    6661      0.712559   492.2  -4781.71    1388.8   47.82     36.9105      0.6357      1.0532     0.0     0.0      5.6691    0.00 
    6662      0.712669   491.9  -4785.03    1381.8   47.85     36.6996      0.6364      1.0690     0.0     0.0      5.6686    0.00 
    6663      0.712777   492.7  -4780.88    1392.4   47.81     37.0101      0.6356      0.9504     0.0     0.0      5.6680    0.00 
    6664      0.712886   492.5  -4781.98    1391.7   47.82     36.9835      0.6358      0.9739     0.0     0.0      5.6674    0.00 
    6665      0.712988   492.6  -4781.98    1393.1   47.82     37.0210      0.6358      0.8756     0.0     0.0      5.6668    0.00 
    6666      0.713097   492.6  -4782.81    1391.7   47.83     36.9777      0.6359      0.8947     0.0     0.0      5.6662    0.00 
    6667      0.713207   492.4  -4784.20    1390.2   47.84     36.9304      0.6362      0.8977     0.0     0.0      5.6657    0.00 
    6668      0.713318   492.6  -4783.64    1394.5   47.84     37.0468      0.6361      0.9132     0.0     0.0      5.6651    0.00 
    6669      0.713426   492.5  -4785.03    1391.7   47.85     36.9620      0.6364      0.9107     0.0     0.0      5.6645    0.00 
    6670      0.713518   492.6  -4784.20    1394.5   47.84     37.0428      0.6362      0.9207     0.0     0.0      5.6640    0.00 
    6671      0.713626   492.7  -4784.75    1395.2   47.85     37.0577      0.6363      1.0035     0.0     0.0      5.6634    0.00 
    6672      0.713736   492.6  -4786.41    1393.8   47.86     37.0084      0.6366      1.0380     0.0     0.0      5.6628    0.00 
    6673      0.713846   492.6  -4786.69    1392.4   47.87     36.9689      0.6367      1.1276     0.0     0.0      5.6623    0.00 
    6674      0.713945   492.2  -4787.79    1391.7   47.88     36.9424      0.6369      1.1345     0.0     0.0      5.6617    0.00 
    6675      0.714056   492.5  -4788.07    1393.8   47.88     36.9966      0.6369      1.1245     0.0     0.0      5.6611    0.00 
    6676      0.714165   492.5  -4789.18    1391.7   47.89     36.9326      0.6372      1.1311     0.0     0.0      5.6606    0.00 
    6677      0.714274   492.4  -4790.01    1393.1   47.90     36.9641      0.6373      1.1010     0.0     0.0      5.6600    0.00 
    6678      0.714384   492.6  -4790.01    1394.5   47.90     37.0016      0.6373      1.1185     0.0     0.0      5.6594    0.00 
    6679      0.714496   492.4  -4791.11    1393.1   47.91     36.9563      0.6375      1.0628     0.0     0.0      5.6588    0.00 
    6680      0.714587   492.4  -4791.67    1393.8   47.92     36.9711      0.6376      1.0522     0.0     0.0      5.6583    0.00 
    6681      0.714695   492.6  -4791.67    1394.5   47.92     36.9898      0.6376      1.0497     0.0     0.0      5.6577    0.00
