Repository: LightForm-group/dilatometer_modelling_and_constitutive_behaviour

# dilatometer_modelling_and_constitutive_behaviour

Created with work by Inigo Howe, Patryk Jedrasiak, Hugh Shercliff

This program contains a method of testing various constitutive models and extracting the constitutive behaviour of dilatometer samples correcting for inhomogeneities in termperature, strain and strain rate. The model is currently configured to a dilatometer run under vacuum, with no active cooling during the deformation for a sample of length 10mm with a diameter of 5mm. For both heatup and deformation the temperature is fitted to the experimental central themocoupole temperature for any general temperature profile.

File: experimental_data/deformation/1/520/009_Compression_Inigo_Al_6110_REF_SHT_540C_Deform_520C_1.0s-1__1.asc (part 22 of 25)
 C:\WinTA100\DIL805.PRO\Data\Deformation\Inigo\009_Compression_Inigo_Al_6110_REF_SHT_540C_Deform_520C_1.0s-1__1.asc
     No.          Time   Tem.1        DL     Force  Strain   kf (Def.)    Phi  (D)    Phi* (D)   Tem.2   Tem.3        Poti      HF 
                     s      °C        µm         N       %       N/mm²                     1/s      °C      °C          mm       % 
    6379      0.739794   518.0  -4948.41    1449.5   49.48     37.2928      0.6753      1.0276     0.0     0.0      5.5605    0.00 
    6380      0.739902   518.2  -4948.13    1450.2   49.48     37.3130      0.6753      1.0133     0.0     0.0      5.5599    0.00 
    6381      0.740031   518.2  -4949.25    1450.9   49.49     37.3229      0.6755      0.9864     0.0     0.0      5.5593    0.00 
    6382      0.740140   518.2  -4949.53    1450.2   49.50     37.3026      0.6755      0.9792     0.0     0.0      5.5587    0.00 
    6383      0.740249   518.2  -4949.81    1453.1   49.50     37.3732      0.6756      0.9661     0.0     0.0      5.5582    0.00 
    6384      0.740377   518.0  -4951.78    1448.8   49.52     37.2497      0.6760      0.9632     0.0     0.0      5.5575    0.00 
    6385      0.740486   518.3  -4950.65    1453.1   49.51     37.3669      0.6758      0.9633     0.0     0.0      5.5569    0.00 
    6386      0.740606   518.4  -4950.94    1454.5   49.51     37.4011      0.6758      0.9674     0.0     0.0      5.5563    0.00 
    6387      0.740715   518.2  -4952.34    1453.1   49.52     37.3545      0.6761      0.9782     0.0     0.0      5.5557    0.00 
    6388      0.740845   518.1  -4953.47    1450.2   49.53     37.2736      0.6763      1.0115     0.0     0.0      5.5551    0.00 
    6389      0.740953   518.3  -4952.90    1453.8   49.53     37.3684      0.6762      0.9873     0.0     0.0      5.5545    0.00 
    6390      0.741061   518.3  -4954.03    1452.3   49.54     37.3238      0.6764      1.0182     0.0     0.0      5.5539    0.00 
    6391      0.741187   518.1  -4955.43    1451.6   49.55     37.2953      0.6767      0.9903     0.0     0.0      5.5533    0.00 
    6392      0.741297   518.1  -4955.71    1452.3   49.56     37.3114      0.6768      1.0134     0.0     0.0      5.5527    0.00 
    6393      0.741424   518.1  -4956.00    1453.1   49.56     37.3274      0.6768      0.9858     0.0     0.0      5.5521    0.00 
    6394      0.741543   518.1  -4956.28    1453.1   49.56     37.3253      0.6769      0.9919     0.0     0.0      5.5515    0.00 
    6395      0.741651   518.1  -4957.40    1453.8   49.57     37.3351      0.6771      0.9511     0.0     0.0      5.5509    0.00 
    6396      0.741761   518.0  -4958.53    1452.3   49.59     37.2906      0.6773      0.9554     0.0     0.0      5.5503    0.00 
    6397      0.741888   518.1  -4957.68    1454.5   49.58     37.3512      0.6772      0.9740     0.0     0.0      5.5497    0.00 
    6398      0.741997   518.4  -4956.84    1460.1   49.57     37.5024      0.6770      0.9617     0.0     0.0      5.5491    0.00 
    6399      0.742108   518.1  -4960.21    1455.2   49.60     37.3505      0.6777      1.0070     0.0     0.0      5.5486    0.00 
    6400      0.742235   518.2  -4959.93    1455.9   49.60     37.3707      0.6776      0.9795     0.0     0.0      5.5479    0.00 
    6401      0.742343   518.0  -4960.77    1455.2   49.61     37.3464      0.6778      1.0395     0.0     0.0      5.5473    0.00 
    6402      0.742470   518.2  -4961.06    1455.2   49.61     37.3443      0.6778      1.0287     0.0     0.0      5.5467    0.00 
    6403      0.742570   518.1  -4961.34    1455.9   49.61     37.3603      0.6779      1.0816     0.0     0.0      5.5462    0.00 
    6404      0.742700   518.1  -4962.46    1455.9   49.62     37.3520      0.6781      1.0708     0.0     0.0      5.5455    0.00 
    6405      0.742809   518.3  -4962.18    1457.3   49.62     37.3903      0.6781      1.1259     0.0     0.0      5.5449    0.00 
    6406      0.742918   518.0  -4963.87    1454.5   49.64     37.3054      0.6784      1.1054     0.0     0.0      5.5444    0.00 
    6407      0.743047   518.0  -4964.99    1455.9   49.65     37.3332      0.6786      1.1101     0.0     0.0      5.5437    0.00 
    6408      0.743156   518.2  -4965.27    1455.9   49.65     37.3311      0.6787      1.1100     0.0     0.0      5.5431    0.00 
    6409      0.743265   518.1  -4965.27    1455.9   49.65     37.3311      0.6787      1.0670     0.0     0.0      5.5426    0.00 
    6410      0.743394   518.2  -4966.12    1456.6   49.66     37.3430      0.6788      1.0900     0.0     0.0      5.5419    0.00 
    6411      0.743514   518.1  -4966.68    1457.3   49.67     37.3569      0.6789      1.0277     0.0     0.0      5.5413    0.00 
    6412      0.743623   517.9  -4968.93    1453.1   49.69     37.2317      0.6794      1.0642     0.0     0.0      5.5407    0.00 
    6413      0.743732   518.1  -4967.80    1457.3   49.68     37.3486      0.6792      1.0188     0.0     0.0      5.5402    0.00 
    6414      0.743861   518.1  -4968.65    1456.6   49.69     37.3242      0.6793      1.0260     0.0     0.0      5.5395    0.00 
    6415      0.743970   518.0  -4969.21    1456.6   49.69     37.3200      0.6794      0.9843     0.0     0.0      5.5389    0.00 
    6416      0.744079   518.3  -4968.93    1458.7   49.69     37.3764      0.6794      0.9714     0.0     0.0      5.5384    0.00 
    6417      0.744208   518.0  -4970.90    1457.3   49.71     37.3256      0.6798      0.9773     0.0     0.0      5.5377    0.00 
    6418      0.744317   518.2  -4970.61    1460.1   49.71     37.4000      0.6797      1.0024     0.0     0.0      5.5372    0.00 
    6419      0.744426   518.1  -4971.46    1458.0   49.71     37.3395      0.6799      1.0005     0.0     0.0      5.5366    0.00 
    6420      0.744545   517.9  -4972.30    1458.0   49.72     37.3332      0.6801      0.9455     0.0     0.0      5.5360    0.00 
    6421      0.744672   517.9  -4973.14    1458.0   49.73     37.3270      0.6802      0.9572     0.0     0.0      5.5353    0.00 
    6422      0.744782   518.1  -4973.42    1459.4   49.73     37.3610      0.6803      0.9624     0.0     0.0      5.5348    0.00 
    6423      0.744890   518.2  -4973.99    1460.1   49.74     37.3749      0.6804      0.9771     0.0     0.0      5.5342    0.00 
    6424      0.745017   518.0  -4974.27    1460.8   49.74     37.3909      0.6805      0.9954     0.0     0.0      5.5335    0.00 
    6425      0.745128   518.8  -4973.42    1464.3   49.73     37.4875      0.6803      0.9953     0.0     0.0      5.5330    0.00 
    6426      0.745237   517.8  -4975.96    1460.1   49.76     37.3603      0.6808      0.9920     0.0     0.0      5.5324    0.00 
    6427      0.745364   517.7  -4977.64    1457.3   49.78     37.2755      0.6811      1.0207     0.0     0.0      5.5318    0.00 
    6428      0.745482   518.6  -4974.55    1465.8   49.75     37.5152      0.6805      1.0095     0.0     0.0      5.5312    0.00 
    6429      0.745591   518.0  -4976.80    1461.5   49.77     37.3901      0.6810      1.0624     0.0     0.0      5.5306    0.00 
    6430      0.745702   517.9  -4978.48    1458.7   49.78     37.3054      0.6813      1.0282     0.0     0.0      5.5300    0.00 
    6431      0.745829   517.9  -4978.77    1460.1   49.79     37.3394      0.6813      1.0869     0.0     0.0      5.5294    0.00 
    6432      0.745938   517.9  -4979.89    1460.1   49.80     37.3310      0.6816      1.0839     0.0     0.0      5.5288    0.00 
    6433      0.746049   518.0  -4979.89    1461.5   49.80     37.3671      0.6816      1.1095     0.0     0.0      5.5283    0.00 
    6434      0.746176   518.0  -4981.30    1461.5   49.81     37.3566      0.6819      1.0715     0.0     0.0      5.5276    0.00 
    6435      0.746285   518.2  -4980.17    1462.9   49.80     37.4011      0.6816      1.0818     0.0     0.0      5.5270    0.00 
    6436      0.746424   518.0  -4981.02    1462.9   49.81     37.3948      0.6818      1.1308     0.0     0.0      5.5263    0.00 
    6437      0.746516   518.1  -4981.30    1464.3   49.81     37.4288      0.6819      1.0925     0.0     0.0      5.5259    0.00 
    6438      0.746642   518.1  -4983.54    1462.9   49.84     37.3759      0.6823      1.1597     0.0     0.0      5.5252    0.00 
    6439      0.746752   517.9  -4983.54    1461.5   49.84     37.3399      0.6823      1.1223     0.0     0.0      5.5246    0.00 
    6440      0.746863   517.9  -4984.95    1461.5   49.85     37.3294      0.6826      1.1224     0.0     0.0      5.5241    0.00 
    6441      0.746989   517.7  -4986.07    1459.4   49.86     37.2670      0.6828      1.0984     0.0     0.0      5.5234    0.00 
    6442      0.747097   518.0  -4985.51    1462.2   49.86     37.3433      0.6827      1.0731     0.0     0.0      5.5229    0.00 
    6443      0.747226   517.9  -4986.36    1462.9   49.86     37.3550      0.6829      1.0737     0.0     0.0      5.5222    0.00 
    6444      0.747334   517.8  -4987.20    1461.5   49.87     37.3127      0.6830      1.0325     0.0     0.0      5.5217    0.00 
    6445      0.747454   518.0  -4986.92    1463.6   49.87     37.3688      0.6830      1.0420     0.0     0.0      5.5211    0.00 
    6446      0.747562   517.8  -4987.76    1462.2   49.88     37.3265      0.6831      1.0076     0.0     0.0      5.5205    0.00 
    6447      0.747689   517.8  -4988.89    1463.6   49.89     37.3542      0.6834      1.0072     0.0     0.0      5.5198    0.00 
    6448      0.747799   517.6  -4989.73    1462.2   49.90     37.3119      0.6835      0.9898     0.0     0.0      5.5193    0.00 
    6449      0.747907   517.8  -4989.17    1463.6   49.89     37.3521      0.6834      0.9846     0.0     0.0      5.5187    0.00 
    6450      0.748035   517.8  -4990.85    1462.9   49.91     37.3215      0.6838      1.0215     0.0     0.0      5.5181    0.00 
    6451      0.748146   517.8  -4990.57    1463.6   49.91     37.3416      0.6837      1.0009     0.0     0.0      5.5175    0.00 
    6452      0.748255   517.9  -4991.42    1463.6   49.91     37.3353      0.6839      1.0466     0.0     0.0      5.5169    0.00 
    6453      0.748373   517.9  -4991.42    1465.1   49.91     37.3713      0.6839      1.0382     0.0     0.0      5.5163    0.00 
    6454      0.748500   517.9  -4992.54    1465.1   49.93     37.3629      0.6841      1.0474     0.0     0.0      5.5157    0.00 
    6455      0.748609   517.7  -4994.23    1461.5   49.94     37.2604      0.6844      1.0494     0.0     0.0      5.5151    0.00 
    6456      0.748720   517.8  -4993.95    1465.8   49.94     37.3704      0.6844      1.0489     0.0     0.0      5.5145    0.00 
    6457      0.748849   517.8  -4994.79    1464.3   49.95     37.3282      0.6845      1.0380     0.0     0.0      5.5139    0.00 
    6458      0.748960   517.5  -4995.91    1462.2   49.96     37.2658      0.6848      1.0170     0.0     0.0      5.5133    0.00 
    6459      0.749069   517.9  -4995.63    1465.8   49.96     37.3578      0.6847      1.0302     0.0     0.0      5.5127    0.00 
    6460      0.749196   517.8  -4996.48    1465.8   49.96     37.3515      0.6849      1.0030     0.0     0.0      5.5121    0.00 
    6461      0.749307   518.0  -4996.48    1469.3   49.96     37.4415      0.6849      1.0173     0.0     0.0      5.5115    0.00 
    6462      0.749424   517.9  -4996.76    1466.5   49.97     37.3674      0.6849      0.9998     0.0     0.0      5.5109    0.00 
    6463      0.749533   517.8  -4998.16    1466.5   49.98     37.3569      0.6852      0.9953     0.0     0.0      5.5104    0.00 
    6464      0.749659   517.8  -4999.29    1465.8   49.99     37.3306      0.6854      1.0186     0.0     0.0      5.5097    0.00 
    6465      0.749769   517.9  -4999.01    1466.5   49.99     37.3506      0.6854      0.9914     0.0     0.0      5.5092    0.00 
    6466      0.749880   517.6  -5000.41    1465.8   50.00     37.3222      0.6857      1.0284     0.0     0.0      5.5086    0.00 
    6467      0.750006   517.8  -5000.69    1467.9   50.01     37.3740      0.6857      1.0005     0.0     0.0      5.5080    0.00 
    6468      0.750114   517.8  -5001.25    1467.2   50.01     37.3518      0.6858      1.0222     0.0     0.0      5.5074    0.00 
    6469      0.750242   517.9  -5001.25    1468.6   50.01     37.3877      0.6858      1.0248     0.0     0.0      5.5067    0.00 
    6470      0.750343   518.0  -5001.25    1470.7   50.01     37.4416      0.6858      1.0421     0.0     0.0      5.5062    0.00 
    6471      0.750471   517.8  -5002.94    1467.9   50.03     37.3572      0.6862      1.0356     0.0     0.0      5.5056    0.00 
    6472      0.750579   517.7  -5003.22    1468.6   50.03     37.3730      0.6862      1.0378     0.0     0.0      5.5050    0.00 
    6473      0.750706   517.8  -5004.35    1469.3   50.04     37.3826      0.6865      1.0528     0.0     0.0      5.5044    0.00 
    6474      0.750816   517.7  -5004.91    1468.6   50.05     37.3604      0.6866      1.0335     0.0     0.0      5.5038    0.00 
    6475      0.750924   517.7  -5006.03    1467.9   50.06     37.3340      0.6868      1.0286     0.0     0.0      5.5032    0.00 
    6476      0.751052   517.7  -5006.03    1469.3   50.06     37.3699      0.6868      1.0028     0.0     0.0      5.5026    0.00 
    6477      0.751163   517.7  -5006.03    1470.0   50.06     37.3879      0.6868      0.9968     0.0     0.0      5.5020    0.00 
    6478      0.751272   517.6  -5007.16    1469.3   50.07     37.3615      0.6870      0.9905     0.0     0.0      5.5015    0.00 
    6479      0.751391   517.8  -5007.16    1471.4   50.07     37.4154      0.6870      0.9692     0.0     0.0      5.5009    0.00 
    6480      0.751517   517.7  -5007.72    1472.1   50.08     37.4291      0.6871      0.9877     0.0     0.0      5.5002    0.00 
    6481      0.751626   517.7  -5009.13    1470.7   50.09     37.3827      0.6874      1.0241     0.0     0.0      5.4997    0.00 
    6482      0.751736   517.6  -5009.41    1470.0   50.09     37.3626      0.6875      1.0360     0.0     0.0      5.4991    0.00 
    6483      0.751862   517.6  -5010.53    1469.3   50.11     37.3363      0.6877      1.0535     0.0     0.0      5.4985    0.00 
    6484      0.751972   517.8  -5009.69    1472.1   50.10     37.4143      0.6875      1.0587     0.0     0.0      5.4979    0.00 
    6485      0.752085   517.8  -5010.53    1473.5   50.11     37.4439      0.6877      1.1217     0.0     0.0      5.4973    0.00 
    6486      0.752211   517.7  -5011.66    1471.4   50.12     37.3817      0.6879      1.1405     0.0     0.0      5.4967    0.00 
    6487      0.752329   517.9  -5011.09    1474.2   50.11     37.4576      0.6878      1.2112     0.0     0.0      5.4961    0.00 
    6488      0.752437   517.8  -5012.22    1472.8   50.12     37.4133      0.6880      1.1737     0.0     0.0      5.4955    0.00 
    6489      0.752546   517.4  -5015.31    1467.2   50.15     37.2468      0.6887      1.1777     0.0     0.0      5.4950    0.00 
    6490      0.752673   517.1  -5017.28    1463.6   50.17     37.1425      0.6890      1.1287     0.0     0.0      5.4943    0.00 
    6491      0.752782   517.6  -5015.59    1470.0   50.16     37.3163      0.6887      1.1181     0.0     0.0      5.4938    0.00 
    6492      0.752908   517.5  -5015.59    1470.7   50.16     37.3342      0.6887      1.0640     0.0     0.0      5.4931    0.00 
    6493      0.753018   517.6  -5016.15    1472.8   50.16     37.3838      0.6888      1.0072     0.0     0.0      5.4926    0.00 
    6494      0.753127   517.4  -5017.28    1472.1   50.17     37.3574      0.6890      0.9929     0.0     0.0      5.4920    0.00 
    6495      0.753263   517.7  -5017.00    1474.2   50.17     37.4133      0.6890      0.9854     0.0     0.0      5.4913    0.00 
    6496      0.753371   517.5  -5018.12    1472.8   50.18     37.3690      0.6892      1.0030     0.0     0.0      5.4907    0.00 
    6497      0.753481   517.8  -5017.56    1474.2   50.18     37.4090      0.6891      0.9348     0.0     0.0      5.4902    0.00 
    6498      0.753591   517.4  -5019.81    1470.0   50.20     37.2848      0.6896      0.9466     0.0     0.0      5.4896    0.00 
    6499      0.753717   517.8  -5019.81    1473.5   50.20     37.3743      0.6896      0.9270     0.0     0.0      5.4890    0.00 
    6500      0.753827   517.5  -5020.65    1472.1   50.21     37.3321      0.6897      0.9777     0.0     0.0      5.4884    0.00 
    6501      0.753938   517.5  -5020.93    1472.8   50.21     37.3479      0.6898      0.9941     0.0     0.0      5.4878    0.00 
    6502      0.754065   517.8  -5020.93    1475.6   50.21     37.4195      0.6898      0.9990     0.0     0.0      5.4872    0.00 
    6503      0.754175   517.5  -5022.34    1472.8   50.22     37.3374      0.6901      0.9920     0.0     0.0      5.4866    0.00 
    6504      0.754294   517.5  -5022.90    1474.2   50.23     37.3689      0.6902      0.9809     0.0     0.0      5.4860    0.00 
    6505      0.754405   517.6  -5022.90    1474.9   50.23     37.3868      0.6902      0.9905     0.0     0.0      5.4855    0.00 
    6506      0.754531   517.7  -5023.74    1474.9   50.24     37.3805      0.6903      0.9878     0.0     0.0      5.4848    0.00 
    6507      0.754639   517.6  -5023.74    1476.3   50.24     37.4163      0.6903      0.9776     0.0     0.0      5.4843    0.00 
    6508      0.754749   517.5  -5025.15    1474.2   50.25     37.3521      0.6906      0.9861     0.0     0.0      5.4837    0.00 
    6509      0.754876   517.6  -5025.43    1475.6   50.25     37.3857      0.6907      0.9639     0.0     0.0      5.4831    0.00 
    6510      0.754984   517.6  -5026.27    1474.9   50.26     37.3615      0.6909      1.0287     0.0     0.0      5.4825    0.00 
    6511      0.755111   517.6  -5026.84    1474.9   50.27     37.3573      0.6910      0.9605     0.0     0.0      5.4819    0.00 
    6512      0.755228   517.8  -5027.12    1477.0   50.27     37.4088      0.6910      1.0187     0.0     0.0      5.4813    0.00 
    6513      0.755337   517.6  -5027.12    1476.3   50.27     37.3909      0.6910      0.9653     0.0     0.0      5.4807    0.00 
    6514      0.755447   517.6  -5027.96    1477.0   50.28     37.4024      0.6912      1.0055     0.0     0.0      5.4802    0.00 
    6515      0.755573   517.3  -5029.93    1472.8   50.30     37.2804      0.6916      1.0135     0.0     0.0      5.4795    0.00 
    6516      0.755683   517.9  -5028.24    1479.9   50.28     37.4718      0.6913      1.0054     0.0     0.0      5.4790    0.00 
    6517      0.755794   517.3  -5030.77    1474.2   50.31     37.3098      0.6918      1.0323     0.0     0.0      5.4784    0.00 
    6518      0.755920   517.6  -5030.49    1477.8   50.30     37.4013      0.6917      0.9831     0.0     0.0      5.4778    0.00 
    6519      0.756031   517.4  -5031.90    1474.2   50.32     37.3014      0.6920      1.0291     0.0     0.0      5.4772    0.00 
    6520      0.756141   517.6  -5031.33    1481.3   50.31     37.4842      0.6919      0.9962     0.0     0.0      5.4766    0.00 
    6521      0.756257   517.6  -5031.90    1478.5   50.32     37.4085      0.6920      1.0664     0.0     0.0      5.4760    0.00 
    6522      0.756384   517.6  -5032.74    1477.8   50.33     37.3843      0.6922      1.0275     0.0     0.0      5.4754    0.00 
    6523      0.756492   517.6  -5033.86    1478.5   50.34     37.3937      0.6924      1.0698     0.0     0.0      5.4749    0.00 
    6524      0.756619   517.6  -5034.15    1479.2   50.34     37.4095      0.6924      1.0549     0.0     0.0      5.4742    0.00 
    6525      0.756731   517.4  -5034.99    1477.8   50.35     37.3674      0.6926      1.0573     0.0     0.0      5.4736    0.00 
    6526      0.756839   517.6  -5035.55    1478.5   50.36     37.3810      0.6927      1.0667     0.0     0.0      5.4731    0.00 
    6527      0.756966   517.5  -5035.83    1479.2   50.36     37.3967      0.6928      1.0355     0.0     0.0      5.4724    0.00 
    6528      0.757076   517.6  -5036.39    1479.9   50.36     37.4104      0.6929      1.0744     0.0     0.0      5.4719    0.00 
    6529      0.757197   517.6  -5037.24    1479.9   50.37     37.4040      0.6931      1.0411     0.0     0.0      5.4713    0.00 
    6530      0.757306   517.4  -5038.64    1477.8   50.39     37.3399      0.6933      1.0461     0.0     0.0      5.4707    0.00 
    6531      0.757433   517.4  -5038.92    1479.2   50.39     37.3735      0.6934      0.9974     0.0     0.0      5.4701    0.00 
    6532      0.757543   517.6  -5038.64    1481.3   50.39     37.4291      0.6933      1.0221     0.0     0.0      5.4695    0.00 
    6533      0.757651   517.3  -5040.05    1478.5   50.40     37.3472      0.6936      0.9658     0.0     0.0      5.4689    0.00 
    6534      0.757777   517.6  -5039.77    1482.0   50.40     37.4384      0.6936      0.9856     0.0     0.0      5.4683    0.00 
    6535      0.757886   517.7  -5040.33    1482.7   50.40     37.4520      0.6937      0.9445     0.0     0.0      5.4677    0.00 
    6536      0.757997   517.6  -5040.89    1481.3   50.41     37.4121      0.6938      0.9905     0.0     0.0      5.4672    0.00 
    6537      0.758134   517.3  -5042.86    1478.5   50.43     37.3260      0.6942      0.9621     0.0     0.0      5.4665    0.00 
    6538      0.758243   517.4  -5042.02    1481.3   50.42     37.4036      0.6940      1.0243     0.0     0.0      5.4659    0.00 
    6539      0.758353   517.5  -5042.58    1482.0   50.43     37.4172      0.6941      1.0083     0.0     0.0      5.4654    0.00 
    6540      0.758464   517.8  -5043.14    1484.1   50.43     37.4664      0.6943      1.0038     0.0     0.0      5.4648    0.00 
    6541      0.758590   517.3  -5045.95    1479.9   50.46     37.3383      0.6948      1.0094     0.0     0.0      5.4642    0.00 
    6542      0.758700   518.1  -5042.86    1486.9   50.43     37.5398      0.6942      1.0668     0.0     0.0      5.4636    0.00 
    6543      0.758812   517.4  -5045.39    1482.0   50.45     37.3960      0.6947      1.0867     0.0     0.0      5.4630    0.00 
    6544      0.758938   517.6  -5045.39    1484.1   50.45     37.4494      0.6947      1.0543     0.0     0.0      5.4624    0.00 
    6545      0.759049   517.4  -5046.80    1482.7   50.47     37.4032      0.6950      1.1040     0.0     0.0      5.4618    0.00 
    6546      0.759167   517.4  -5047.36    1483.4   50.47     37.4167      0.6951      1.0356     0.0     0.0      5.4612    0.00 
    6547      0.759278   517.0  -5050.73    1476.3   50.51     37.2134      0.6958      1.1174     0.0     0.0      5.4607    0.00 
    6548      0.759404   517.9  -5046.80    1486.9   50.47     37.5100      0.6950      1.0101     0.0     0.0      5.4600    0.00 
    6549      0.759512   517.4  -5048.48    1484.8   50.48     37.4438      0.6953      1.0847     0.0     0.0      5.4595    0.00 
    6550      0.759621   517.4  -5049.61    1484.8   50.50     37.4353      0.6956      1.0035     0.0     0.0      5.4589    0.00 
    6551      0.759749   517.3  -5050.73    1482.7   50.51     37.3734      0.6958      1.0489     0.0     0.0      5.4583    0.00 
    6552      0.759857   517.6  -5050.45    1486.2   50.50     37.4645      0.6957      1.0589     0.0     0.0      5.4577    0.00 
    6553      0.759987   517.4  -5050.73    1484.1   50.51     37.4090      0.6958      1.0458     0.0     0.0      5.4571    0.00 
    6554      0.760088   517.2  -5053.26    1483.4   50.53     37.3721      0.6963      1.0425     0.0     0.0      5.4566    0.00 
    6555      0.760216   517.4  -5052.42    1485.5   50.52     37.4318      0.6961      1.0172     0.0     0.0      5.4559    0.00 
    6556      0.760324   517.5  -5052.98    1485.5   50.53     37.4276      0.6962      1.0962     0.0     0.0      5.4554    0.00 
    6557      0.760450   517.4  -5054.10    1485.5   50.54     37.4191      0.6965      1.0380     0.0     0.0      5.4547    0.00 
    6558      0.760560   517.5  -5054.10    1486.9   50.54     37.4546      0.6965      1.0807     0.0     0.0      5.4542    0.00 
    6559      0.760668   517.2  -5055.23    1484.1   50.55     37.3750      0.6967      1.0635     0.0     0.0      5.4536    0.00 
    6560      0.760794   517.6  -5054.95    1486.9   50.55     37.4482      0.6966      1.0631     0.0     0.0      5.4530    0.00 
    6561      0.760903   517.4  -5056.92    1486.2   50.57     37.4156      0.6970      1.0712     0.0     0.0      5.4524    0.00 
    6562      0.761013   517.4  -5056.63    1486.2   50.57     37.4177      0.6970      1.0254     0.0     0.0      5.4519    0.00 
    6563      0.761131   517.2  -5058.04    1484.1   50.58     37.3538      0.6973      1.0582     0.0     0.0      5.4513    0.00 
    6564      0.761259   517.1  -5059.16    1482.7   50.59     37.3098      0.6975      0.9918     0.0     0.0      5.4506    0.00 
    6565      0.761367   517.4  -5058.60    1486.2   50.59     37.4028      0.6974      1.0305     0.0     0.0      5.4501    0.00 
    6566      0.761495   517.5  -5058.32    1487.6   50.58     37.4405      0.6973      1.0027     0.0     0.0      5.4494    0.00 
    6567      0.761604   517.4  -5059.45    1487.6   50.59     37.4319      0.6975      1.0084     0.0     0.0      5.4489    0.00 
    6568      0.761712   517.4  -5060.57    1486.2   50.61     37.3879      0.6978      1.0328     0.0     0.0      5.4483    0.00 
    6569      0.761842   517.4  -5060.57    1486.9   50.61     37.4057      0.6978      1.0212     0.0     0.0      5.4477    0.00 
    6570      0.761950   517.4  -5061.69    1486.2   50.62     37.3794      0.6980      1.0708     0.0     0.0      5.4471    0.00 
    6571      0.762070   517.3  -5062.26    1487.6   50.62     37.4106      0.6981      1.0148     0.0     0.0      5.4465    0.00 
    6572      0.762179   517.3  -5063.10    1486.9   50.63     37.3865      0.6983      1.0574     0.0     0.0      5.4460    0.00 
    6573      0.762306   517.4  -5063.38    1488.3   50.63     37.4199      0.6983      1.0423     0.0     0.0      5.4453    0.00 
    6574      0.762416   517.4  -5063.66    1489.0   50.64     37.4355      0.6984      1.0682     0.0     0.0      5.4448    0.00 
    6575      0.762525   517.2  -5065.07    1486.2   50.65     37.3539      0.6987      1.0910     0.0     0.0      5.4442    0.00 
    6576      0.762652   517.3  -5064.79    1489.0   50.65     37.4269      0.6986      1.0775     0.0     0.0      5.4436    0.00 
    6577      0.762763   517.2  -5066.47    1486.2   50.66     37.3432      0.6990      1.1020     0.0     0.0      5.4430    0.00 
    6578      0.762872   517.4  -5066.19    1489.0   50.66     37.4163      0.6989      1.0461     0.0     0.0      5.4425    0.00 
    6579      0.762999   517.1  -5067.04    1486.9   50.67     37.3567      0.6991      1.1246     0.0     0.0      5.4418    0.00 
    6580      0.763101   517.3  -5067.32    1488.3   50.67     37.3900      0.6991      1.0655     0.0     0.0      5.4413    0.00 
    6581      0.763230   517.3  -5068.16    1488.3   50.68     37.3836      0.6993      1.1176     0.0     0.0      5.4407    0.00 
    6582      0.763338   517.3  -5068.72    1489.8   50.69     37.4148      0.6994      1.0984     0.0     0.0      5.4401    0.00 
    6583      0.763464   517.3  -5069.28    1488.3   50.69     37.3751      0.6995      1.1075     0.0     0.0      5.4395    0.00 
    6584      0.763573   516.9  -5072.10    1484.8   50.72     37.2653      0.7001      1.1053     0.0     0.0      5.4389    0.00 
    6585      0.763683   517.1  -5070.41    1489.8   50.70     37.4020      0.6998      1.0601     0.0     0.0      5.4384    0.00 
    6586      0.763810   517.3  -5071.25    1489.8   50.71     37.3956      0.6999      1.0824     0.0     0.0      5.4377    0.00 
    6587      0.763919   517.1  -5072.38    1490.5   50.72     37.4048      0.7002      1.0262     0.0     0.0      5.4372    0.00 
    6588      0.764037   517.2  -5073.22    1489.8   50.73     37.3807      0.7003      1.0543     0.0     0.0      5.4366    0.00 
    6589      0.764146   517.3  -5072.38    1489.8   50.72     37.3871      0.7002      1.0298     0.0     0.0      5.4360    0.00 
    6590      0.764274   517.1  -5073.50    1489.0   50.74     37.3609      0.7004      1.0065     0.0     0.0      5.4354    0.00 
    6591      0.764383   517.1  -5075.19    1490.5   50.75     37.3835      0.7007      0.9982     0.0     0.0      5.4348    0.00 
    6592      0.764493   517.2  -5074.63    1489.8   50.75     37.3700      0.7006      0.9516     0.0     0.0      5.4343    0.00 
    6593      0.764619   517.1  -5075.47    1490.5   50.75     37.3813      0.7008      0.9754     0.0     0.0      5.4337    0.00 
    6594      0.764728   517.1  -5076.31    1490.5   50.76     37.3749      0.7010      0.9338     0.0     0.0      5.4331    0.00 
    6595      0.764842   517.3  -5076.03    1491.2   50.76     37.3948      0.7009      0.9391     0.0     0.0      5.4325    0.00 
    6596      0.764980   517.0  -5078.56    1488.3   50.79     37.3048      0.7014      0.9266     0.0     0.0      5.4318    0.00 
    6597      0.765075   517.2  -5077.44    1494.0   50.77     37.4549      0.7012      0.9222     0.0     0.0      5.4314    0.00 
    6598      0.765206   517.3  -5078.00    1491.9   50.78     37.3975      0.7013      0.9398     0.0     0.0      5.4307    0.00 
    6599      0.765316   517.2  -5078.28    1494.0   50.78     37.4484      0.7014      0.9109     0.0     0.0      5.4301    0.00 
    6600      0.765429   517.1  -5079.40    1491.9   50.79     37.3868      0.7016      0.9479     0.0     0.0      5.4296    0.00 
    6601      0.765541   517.3  -5078.84    1494.0   50.79     37.4442      0.7015      0.9427     0.0     0.0      5.4290    0.00 
    6602      0.765667   517.3  -5079.97    1494.0   50.80     37.4356      0.7017      1.0043     0.0     0.0      5.4284    0.00 
    6603      0.765782   517.1  -5081.09    1491.9   50.81     37.3740      0.7019      1.0128     0.0     0.0      5.4278    0.00 
    6604      0.765891   517.3  -5081.37    1494.0   50.81     37.4249      0.7020      1.0120     0.0     0.0      5.4273    0.00 
    6605      0.766011   517.2  -5082.22    1494.0   50.82     37.4185      0.7022      1.0440     0.0     0.0      5.4267    0.00 
    6606      0.766128   517.1  -5083.34    1491.9   50.83     37.3569      0.7024      1.0401     0.0     0.0      5.4261    0.00 
    6607      0.766236   517.0  -5083.34    1494.0   50.83     37.4099      0.7024      1.0796     0.0     0.0      5.4256    0.00 
    6608      0.766350   517.3  -5083.62    1494.7   50.84     37.4255      0.7025      1.0897     0.0     0.0      5.4251    0.00 
    6609      0.766477   517.3  -5083.90    1494.7   50.84     37.4233      0.7025      1.0897     0.0     0.0      5.4246    0.00 
    6610      0.766589   517.1  -5085.59    1494.0   50.86     37.3928      0.7029      1.1130     0.0     0.0      5.4241    0.00 
    6611      0.766702   517.2  -5085.59    1494.7   50.86     37.4105      0.7029      1.1263     0.0     0.0      5.4237    0.00 
    6612      0.766815   517.1  -5086.43    1494.0   50.86     37.3864      0.7030      1.1851     0.0     0.0      5.4233    0.00 
    6613      0.766938   517.0  -5086.43    1495.4   50.86     37.4217      0.7030      1.1393     0.0     0.0      5.4229    0.00 
    6614      0.767050   517.1  -5087.56    1494.0   50.88     37.3779      0.7033      1.1638     0.0     0.0      5.4226    0.00 
    6615      0.767161   517.0  -5088.68    1491.2   50.89     37.2987      0.7035      1.1082     0.0     0.0      5.4223    0.00 
    6616      0.767290   517.0  -5089.52    1489.0   50.90     37.2393      0.7037      1.1136     0.0     0.0      5.4220    0.00 
    6617      0.767399   517.1  -5090.09    1491.2   50.90     37.2880      0.7038      1.0689     0.0     0.0      5.4218    0.00 
    6618      0.767516   517.1  -5089.81    1489.8   50.90     37.2549      0.7037      1.0273     0.0     0.0      5.4216    0.00 
    6619      0.767640   517.0  -5092.05    1486.9   50.92     37.1672      0.7042      0.9610     0.0     0.0      5.4214    0.00 
    6620      0.767756   516.7  -5092.90    1480.6   50.93     37.0021      0.7043      0.8667     0.0     0.0      5.4213    0.00 
    6621      0.767865   516.7  -5092.62    1481.3   50.93     37.0219      0.7043      0.8500     0.0     0.0      5.4212    0.00 
    6622      0.767985   517.2  -5091.77    1481.3   50.92     37.0282      0.7041      0.7535     0.0     0.0      5.4211    0.00 
    6623      0.768100   517.0  -5092.62    1478.5   50.93     36.9513      0.7043      0.7545     0.0     0.0      5.4211    0.00 
    6624      0.768212   517.4  -5091.49    1477.8   50.91     36.9422      0.7041      0.6935     0.0     0.0      5.4210    0.00 
    6625      0.768324   517.2  -5092.62    1471.4   50.93     36.7750      0.7043      0.7055     0.0     0.0      5.4209    0.00 
    6626      0.768437   517.1  -5094.30    1464.3   50.94     36.5860      0.7046      0.7087     0.0     0.0      5.4208    0.00 
    6627      0.768562   517.0  -5094.30    1460.1   50.94     36.4802      0.7046      0.6804     0.0     0.0      5.4208    0.00 
    6628      0.768677   516.9  -5095.71    1453.8   50.96     36.3111      0.7049      0.6918     0.0     0.0      5.4207    0.00 
    6629      0.768786   517.0  -5094.87    1449.5   50.95     36.2116      0.7047      0.6291     0.0     0.0      5.4207    0.00 
    6630      0.768912   516.9  -5095.71    1441.8   50.96     36.0115      0.7049      0.6240     0.0     0.0      5.4207    0.00 
    6631      0.769026   517.0  -5096.27    1434.0   50.96     35.8135      0.7050      0.6058     0.0     0.0      5.4208    0.00 
    6632      0.769138   517.2  -5095.43    1431.2   50.95     35.7491      0.7049      0.5920     0.0     0.0      5.4208    0.00 
    6633      0.769251   517.0  -5096.83    1422.0   50.97     35.5098      0.7051      0.5659     0.0     0.0      5.4209    0.00 
    6634      0.769377   517.1  -5095.99    1415.7   50.96     35.3572      0.7050      0.5175     0.0     0.0      5.4210    0.00 
    6635      0.769492   517.0  -5097.11    1407.2   50.97     35.1377      0.7052      0.4971     0.0     0.0      5.4212    0.00 
    6636      0.769601   517.0  -5097.96    1398.7   50.98     34.9202      0.7054      0.4128     0.0     0.0      5.4213    0.00 
    6637      0.769716   517.2  -5097.11    1392.4   50.97     34.7676      0.7052      0.4375     0.0     0.0      5.4215    0.00 
    6638      0.769852   517.1  -5097.40    1382.5   50.97     34.5189      0.7053      0.3844     0.0     0.0      5.4218    0.00 
    6639      0.769946   517.0  -5097.96    1375.4   50.98     34.3388      0.7054      0.3812     0.0     0.0      5.4220    0.00 
    6640      0.770076   517.0  -5098.52    1362.7   50.99     34.0177      0.7055      0.3554     0.0     0.0      5.4224    0.00 
    6641      0.770187   517.4  -5097.68    1358.5   50.98     33.9179      0.7053      0.3112     0.0     0.0      5.4227    0.00 
    6642      0.770298   516.9  -5099.36    1343.0   50.99     33.5187      0.7057      0.3082     0.0     0.0      5.4231    0.00 
    6643      0.770413   517.0  -5099.08    1333.8   50.99     33.2916      0.7056      0.2253     0.0     0.0      5.4236    0.00 
    6644      0.770537   517.0  -5098.24    1323.2   50.98     33.0331      0.7054      0.2212     0.0     0.0      5.4241    0.00 
    6645      0.770653   517.3  -5098.24    1313.3   50.98     32.7865      0.7054      0.1555     0.0     0.0      5.4246    0.00 
    6646      0.770763   517.0  -5099.08    1300.6   50.99     32.4638      0.7056      0.1467     0.0     0.0      5.4251    0.00 
    6647      0.770884   517.1  -5099.08    1285.8   50.99     32.0938      0.7056      0.1214     0.0     0.0      5.4258    0.00 
    6648      0.771000   516.9  -5099.08    1273.1   50.99     31.7768      0.7056      0.1117     0.0     0.0      5.4264    0.00 
    6649      0.771109   517.0  -5099.36    1259.7   50.99     31.4403      0.7057      0.0962     0.0     0.0      5.4270    0.00 
    6650      0.771225   517.0  -5099.08    1246.3   50.99     31.1074      0.7056      0.0609     0.0     0.0      5.4277    0.00 
    6651      0.771350   517.0  -5099.36    1228.6   50.99     30.6653      0.7057      0.0849     0.0     0.0      5.4285    0.00 
    6652      0.771464   517.1  -5098.52    1215.2   50.99     30.3359      0.7055      0.0825     0.0     0.0      5.4293    0.00 
    6653      0.771575   517.1  -5098.52    1198.3   50.99     29.9131      0.7055      0.0849     0.0     0.0      5.4300    0.00 
    6654      0.771686   517.2  -5098.80    1181.4   50.99     29.4886      0.7055      0.1444     0.0     0.0      5.4308    0.00 
    6655      0.771810   517.1  -5098.80    1163.0   50.99     29.0306      0.7055      0.1114     0.0     0.0      5.4317    0.00 
    6656      0.771922   516.9  -5100.21    1139.7   51.00     28.4411      0.7058      0.1569     0.0     0.0      5.4326    0.00 
    6657      0.772033   517.0  -5099.36    1121.4   50.99     27.9880      0.7057      0.0707     0.0     0.0      5.4335    0.00 
    6658      0.772163   517.0  -5099.64    1096.7   51.00     27.3700      0.7057      0.1088     0.0     0.0      5.4345    0.00 
    6659      0.772272   516.7  -5100.77    1072.7   51.01     26.7650      0.7059      0.0279     0.0     0.0      5.4355    0.00 
    6660      0.772388   517.1  -5099.08    1053.6   50.99     26.2986      0.7056      0.0329     0.0     0.0      5.4365    0.00 
    6661      0.772497   516.9  -5099.93    1028.9   51.00     25.6777      0.7058     -0.0240     0.0     0.0      5.4376    0.00 
    6662      0.772613   517.0  -5098.52    1007.8   50.99     25.1566      0.7055     -0.0809     0.0     0.0      5.4387    0.00 
    6663      0.772739   516.5  -5101.61     972.5   51.02     24.2604      0.7061     -0.1354     0.0     0.0      5.4400    0.00 
    6664      0.772859   517.0  -5099.08     952.0   50.99     23.7621      0.7056     -0.2221     0.0     0.0      5.4413    0.00 
    6665      0.772972   516.7  -5098.80     924.5   50.99     23.0765      0.7055     -0.2271     0.0     0.0      5.4426    0.00 
    6666      0.773084   517.1  -5098.52     899.8   50.99     22.4612      0.7055     -0.3224     0.0     0.0      5.4440    0.00 
    6667      0.773198   516.8  -5099.36     870.8   50.99     21.7352      0.7057     -0.2944     0.0     0.0      5.4454    0.00 
    6668      0.773310   516.9  -5098.24     844.0   50.98     21.0707      0.7054     -0.3363     0.0     0.0      5.4468    0.00 
    6669      0.773436   516.7  -5099.08     813.0   50.99     20.2921      0.7056     -0.2891     0.0     0.0      5.4485    0.00 
    6670      0.773550   517.0  -5097.96     786.2   50.98     19.6272      0.7054     -0.3374     0.0     0.0      5.4501    0.00 
    6671      0.773659   516.7  -5098.52     757.2   50.99     18.9027      0.7055     -0.3256     0.0     0.0      5.4516    0.00 
    6672      0.773785   517.4  -5096.83     731.8   50.97     18.2747      0.7051     -0.3449     0.0     0.0      5.4534    0.00 
    6673      0.773897   517.0  -5097.11     701.5   50.97     17.5160      0.7052     -0.3095     0.0     0.0      5.4549    0.00 
    6674      0.774008   516.9  -5097.11     674.0   50.97     16.8287      0.7052     -0.3029     0.0     0.0      5.4565    0.00 
    6675      0.774123   517.0  -5097.11     646.4   50.97     16.1415      0.7052     -0.2732     0.0     0.0      5.4582    0.00 
    6676      0.774248   516.5  -5097.96     614.0   50.98     15.3282      0.7054     -0.3026     0.0     0.0      5.4600    0.00 
    6677      0.774364   516.7  -5097.96     586.4   50.98     14.6411      0.7054     -0.3236     0.0     0.0      5.4617    0.00 
    6678      0.774473   516.8  -5097.40     562.5   50.97     14.0437      0.7053     -0.3548     0.0     0.0      5.4633    0.00 
    6679      0.774589   516.9  -5096.83     536.3   50.97     13.3933      0.7051     -0.3925     0.0     0.0      5.4651    0.00 
    6680      0.774714   517.0  -5095.71     509.5   50.96     12.7265      0.7049     -0.3803     0.0     0.0      5.4670    0.00 
    6681      0.774819   517.3  -5095.15     489.1   50.95     12.2167      0.7048     -0.4215     0.0     0.0      5.4686    0.00
