Repository: LightForm-group/dilatometer_modelling_and_constitutive_behaviour

# dilatometer_modelling_and_constitutive_behaviour

Created with work by Inigo Howe, Patryk Jedrasiak, Hugh Shercliff

This program contains a method of testing various constitutive models and extracting the constitutive behaviour of dilatometer samples correcting for inhomogeneities in termperature, strain and strain rate. The model is currently configured to a dilatometer run under vacuum, with no active cooling during the deformation for a sample of length 10mm with a diameter of 5mm. For both heatup and deformation the temperature is fitted to the experimental central themocoupole temperature for any general temperature profile.

File: experimental_data/deformation/1/520/018_Compression_Daniel_Al_Hom1_SHT_540C_Deform_520C_1.0s-1_QuenchHeGas__1.asc (part 22 of 27)
 C:\WinTA100\DIL805.PRO\Data\Deformation\ChrisDaniel\018_Compression_Daniel_Al_Hom1_SHT_540C_Deform_520C_1.0s-1_QuenchHeGas__1.asc
     No.          Time   Tem.1        DL     Force  Strain   kf (Def.)    Phi  (D)    Phi* (D)   Tem.2   Tem.3        Poti      HF 
                     s      °C        µm         N       %       N/mm²                     1/s      °C      °C          mm       % 
    6379      0.682393   521.3  -4426.36    1139.0   44.26     32.3324      0.5869      0.8594     0.0     0.0      5.8402    0.00 
    6380      0.682501   521.0  -4427.47    1137.6   44.27     32.2860      0.5871      0.8929     0.0     0.0      5.8396    0.00 
    6381      0.682592   521.3  -4426.91    1139.0   44.27     32.3292      0.5870      0.9476     0.0     0.0      5.8391    0.00 
    6382      0.682701   521.4  -4427.74    1139.7   44.28     32.3444      0.5871      0.9791     0.0     0.0      5.8385    0.00 
    6383      0.682811   521.1  -4428.85    1137.6   44.29     32.2779      0.5873      1.0603     0.0     0.0      5.8379    0.00 
    6384      0.682921   521.1  -4429.68    1139.0   44.30     32.3132      0.5875      1.0872     0.0     0.0      5.8373    0.00 
    6385      0.683031   521.1  -4430.51    1139.0   44.31     32.3084      0.5876      1.1322     0.0     0.0      5.8367    0.00 
    6386      0.683140   521.1  -4431.34    1137.6   44.31     32.2635      0.5878      1.1057     0.0     0.0      5.8361    0.00 
    6387      0.683249   521.1  -4431.34    1139.7   44.31     32.3236      0.5878      1.1373     0.0     0.0      5.8355    0.00 
    6388      0.683350   521.0  -4433.00    1137.6   44.33     32.2539      0.5881      1.1179     0.0     0.0      5.8349    0.00 
    6389      0.683459   521.2  -4433.00    1139.0   44.33     32.2939      0.5881      1.1153     0.0     0.0      5.8343    0.00 
    6390      0.683570   521.0  -4434.11    1137.6   44.34     32.2475      0.5883      1.0674     0.0     0.0      5.8337    0.00 
    6391      0.683662   521.1  -4434.38    1139.0   44.34     32.2859      0.5883      1.0026     0.0     0.0      5.8332    0.00 
    6392      0.683771   520.6  -4437.43    1134.1   44.37     32.1283      0.5889      0.9847     0.0     0.0      5.8326    0.00 
    6393      0.683879   521.0  -4435.21    1139.0   44.35     32.2811      0.5885      0.9283     0.0     0.0      5.8320    0.00 
    6394      0.683988   521.2  -4434.94    1142.5   44.35     32.3827      0.5884      0.9347     0.0     0.0      5.8314    0.00 
    6395      0.684098   521.4  -4435.21    1143.2   44.35     32.4011      0.5885      0.8999     0.0     0.0      5.8308    0.00 
    6396      0.684207   521.0  -4437.43    1139.7   44.37     32.2882      0.5889      0.9401     0.0     0.0      5.8302    0.00 
    6397      0.684309   521.1  -4437.98    1140.4   44.38     32.3050      0.5890      0.9734     0.0     0.0      5.8296    0.00 
    6398      0.684418   521.0  -4437.98    1141.1   44.38     32.3250      0.5890      1.0068     0.0     0.0      5.8290    0.00 
    6399      0.684527   521.2  -4437.98    1143.2   44.38     32.3850      0.5890      1.0038     0.0     0.0      5.8284    0.00 
    6400      0.684637   521.0  -4439.92    1139.7   44.40     32.2738      0.5893      0.9977     0.0     0.0      5.8278    0.00 
    6401      0.684747   520.9  -4440.19    1139.7   44.40     32.2722      0.5894      1.0312     0.0     0.0      5.8272    0.00 
    6402      0.684856   521.1  -4440.75    1142.5   44.41     32.3489      0.5895      1.0541     0.0     0.0      5.8266    0.00 
    6403      0.684947   521.1  -4440.47    1143.2   44.40     32.3705      0.5894      1.0630     0.0     0.0      5.8261    0.00 
    6404      0.685057   520.8  -4442.68    1140.4   44.43     32.2777      0.5898      1.0346     0.0     0.0      5.8255    0.00 
    6405      0.685168   520.6  -4443.79    1139.0   44.44     32.2313      0.5900      0.9691     0.0     0.0      5.8249    0.00 
    6406      0.685284   520.8  -4444.07    1139.0   44.44     32.2297      0.5901      0.9873     0.0     0.0      5.8242    0.00 
    6407      0.685375   521.1  -4442.96    1143.2   44.43     32.3560      0.5899      0.9288     0.0     0.0      5.8237    0.00 
    6408      0.685486   520.9  -4444.62    1139.7   44.45     32.2465      0.5902      0.9432     0.0     0.0      5.8231    0.00 
    6409      0.685594   521.0  -4444.07    1143.2   44.44     32.3495      0.5901      0.9131     0.0     0.0      5.8225    0.00 
    6410      0.685703   521.1  -4444.62    1142.5   44.45     32.3264      0.5902      0.9393     0.0     0.0      5.8220    0.00 
    6411      0.685813   520.9  -4446.28    1141.8   44.46     32.2967      0.5905      0.9646     0.0     0.0      5.8213    0.00 
    6412      0.685923   521.2  -4445.73    1144.7   44.46     32.3798      0.5904      0.9703     0.0     0.0      5.8207    0.00 
    6413      0.686032   521.1  -4447.11    1144.0   44.47     32.3518      0.5906      0.9904     0.0     0.0      5.8201    0.00 
    6414      0.686123   521.0  -4447.66    1143.2   44.48     32.3286      0.5907      0.9721     0.0     0.0      5.8197    0.00 
    6415      0.686242   520.8  -4448.49    1141.8   44.48     32.2839      0.5909      1.0014     0.0     0.0      5.8190    0.00 
    6416      0.686351   520.8  -4449.32    1141.8   44.49     32.2790      0.5910      0.9963     0.0     0.0      5.8184    0.00 
    6417      0.686461   521.0  -4449.32    1143.2   44.49     32.3189      0.5910      1.0185     0.0     0.0      5.8178    0.00 
    6418      0.686552   520.8  -4450.43    1142.5   44.50     32.2925      0.5912      0.9806     0.0     0.0      5.8173    0.00 
    6419      0.686662   520.9  -4450.71    1143.2   44.51     32.3109      0.5913      0.9724     0.0     0.0      5.8167    0.00 
    6420      0.686771   520.9  -4451.26    1144.0   44.51     32.3276      0.5914      0.9673     0.0     0.0      5.8161    0.00 
    6421      0.686880   520.7  -4452.09    1142.5   44.52     32.2829      0.5915      0.9138     0.0     0.0      5.8155    0.00 
    6422      0.686990   521.1  -4452.09    1143.2   44.52     32.3028      0.5915      0.9472     0.0     0.0      5.8149    0.00 
    6423      0.687100   521.1  -4451.81    1146.1   44.52     32.3842      0.5915      0.8986     0.0     0.0      5.8143    0.00 
    6424      0.687199   520.9  -4453.75    1144.0   44.54     32.3131      0.5918      0.9217     0.0     0.0      5.8137    0.00 
    6425      0.687309   520.8  -4454.03    1144.0   44.54     32.3115      0.5919      0.9101     0.0     0.0      5.8131    0.00 
    6426      0.687419   521.0  -4454.03    1145.4   44.54     32.3513      0.5919      0.9318     0.0     0.0      5.8125    0.00 
    6427      0.687527   520.6  -4455.96    1143.2   44.56     32.2803      0.5922      0.9345     0.0     0.0      5.8119    0.00 
    6428      0.687635   521.0  -4455.69    1146.1   44.56     32.3616      0.5922      0.9261     0.0     0.0      5.8113    0.00 
    6429      0.687744   521.0  -4456.24    1145.4   44.56     32.3384      0.5923      0.9735     0.0     0.0      5.8107    0.00 
    6430      0.687835   521.1  -4455.96    1146.1   44.56     32.3600      0.5922      0.9657     0.0     0.0      5.8102    0.00 
    6431      0.687944   521.0  -4457.35    1146.8   44.57     32.3718      0.5925      1.0054     0.0     0.0      5.8096    0.00 
    6432      0.688055   521.0  -4457.35    1148.2   44.57     32.4117      0.5925      0.9680     0.0     0.0      5.8090    0.00 
    6433      0.688173   521.1  -4457.62    1148.9   44.58     32.4300      0.5925      1.0540     0.0     0.0      5.8084    0.00 
    6434      0.688264   520.8  -4459.56    1145.4   44.60     32.3191      0.5929      0.9992     0.0     0.0      5.8079    0.00 
    6435      0.688373   520.7  -4460.11    1144.7   44.60     32.2959      0.5930      1.0790     0.0     0.0      5.8073    0.00 
    6436      0.688483   521.0  -4459.84    1148.2   44.60     32.3971      0.5929      1.0354     0.0     0.0      5.8067    0.00 
    6437      0.688593   520.7  -4461.77    1143.2   44.62     32.2464      0.5933      1.0283     0.0     0.0      5.8061    0.00 
    6438      0.688702   520.6  -4463.43    1142.5   44.63     32.2169      0.5936      1.0185     0.0     0.0      5.8055    0.00 
    6439      0.688814   521.0  -4460.67    1148.9   44.61     32.4122      0.5931      1.0130     0.0     0.0      5.8049    0.00 
    6440      0.688905   520.7  -4462.88    1146.1   44.63     32.3196      0.5935      1.0709     0.0     0.0      5.8044    0.00 
    6441      0.689015   521.1  -4462.05    1150.3   44.62     32.4439      0.5933      1.0198     0.0     0.0      5.8038    0.00 
    6442      0.689135   520.7  -4464.26    1146.1   44.64     32.3115      0.5937      1.0717     0.0     0.0      5.8031    0.00 
    6443      0.689227   520.8  -4464.82    1148.2   44.65     32.3680      0.5938      1.0154     0.0     0.0      5.8026    0.00 
    6444      0.689335   520.7  -4466.20    1145.4   44.66     32.2803      0.5941      1.0875     0.0     0.0      5.8021    0.00 
    6445      0.689444   520.9  -4465.65    1146.8   44.66     32.3234      0.5940      1.0114     0.0     0.0      5.8015    0.00 
    6446      0.689553   521.0  -4465.37    1150.3   44.65     32.4244      0.5939      1.0740     0.0     0.0      5.8009    0.00 
    6447      0.689664   520.7  -4467.03    1147.5   44.67     32.3352      0.5942      1.0084     0.0     0.0      5.8003    0.00 
    6448      0.689774   520.6  -4468.41    1147.5   44.68     32.3271      0.5945      1.0319     0.0     0.0      5.7997    0.00 
    6449      0.689882   520.6  -4469.24    1147.5   44.69     32.3222      0.5946      1.0288     0.0     0.0      5.7991    0.00 
    6450      0.689992   520.8  -4469.24    1148.2   44.69     32.3421      0.5946      0.9909     0.0     0.0      5.7985    0.00 
    6451      0.690084   520.7  -4469.80    1147.5   44.70     32.3190      0.5947      0.9820     0.0     0.0      5.7980    0.00 
    6452      0.690203   520.6  -4469.52    1148.2   44.70     32.3405      0.5947      0.8932     0.0     0.0      5.7973    0.00 
    6453      0.690313   520.5  -4471.46    1148.2   44.71     32.3292      0.5950      0.9588     0.0     0.0      5.7967    0.00 
    6454      0.690404   520.8  -4470.07    1150.3   44.70     32.3969      0.5948      0.9035     0.0     0.0      5.7962    0.00 
    6455      0.690513   520.7  -4471.73    1148.9   44.72     32.3474      0.5951      0.9843     0.0     0.0      5.7956    0.00 
    6456      0.690622   520.8  -4471.73    1150.3   44.72     32.3872      0.5951      0.9394     0.0     0.0      5.7950    0.00 
    6457      0.690731   520.8  -4472.01    1148.9   44.72     32.3458      0.5951      0.9931     0.0     0.0      5.7944    0.00 
    6458      0.690842   520.4  -4474.77    1145.4   44.75     32.2303      0.5956      0.9737     0.0     0.0      5.7938    0.00 
    6459      0.690951   521.0  -4473.67    1152.4   44.74     32.4354      0.5954      1.0079     0.0     0.0      5.7932    0.00 
    6460      0.691059   520.6  -4475.05    1148.2   44.75     32.3081      0.5957      0.9859     0.0     0.0      5.7926    0.00 
    6461      0.691161   520.6  -4475.05    1150.3   44.75     32.3677      0.5957      0.9802     0.0     0.0      5.7921    0.00 
    6462      0.691270   520.7  -4475.60    1151.0   44.76     32.3843      0.5958      0.9946     0.0     0.0      5.7915    0.00 
    6463      0.691379   520.7  -4476.16    1151.0   44.76     32.3811      0.5959      0.9643     0.0     0.0      5.7909    0.00 
    6464      0.691489   520.6  -4477.54    1150.3   44.78     32.3531      0.5961      1.0041     0.0     0.0      5.7903    0.00 
    6465      0.691580   520.7  -4477.26    1150.3   44.77     32.3547      0.5961      0.9331     0.0     0.0      5.7898    0.00 
    6466      0.691689   520.4  -4479.75    1146.1   44.80     32.2211      0.5965      0.9215     0.0     0.0      5.7892    0.00 
    6467      0.691798   520.7  -4478.37    1151.0   44.78     32.3681      0.5963      0.8908     0.0     0.0      5.7886    0.00 
    6468      0.691907   520.8  -4478.37    1151.7   44.78     32.3879      0.5963      0.8909     0.0     0.0      5.7880    0.00 
    6469      0.692017   520.8  -4478.92    1153.8   44.79     32.4442      0.5964      0.9011     0.0     0.0      5.7874    0.00 
    6470      0.692117   520.7  -4479.48    1153.8   44.79     32.4410      0.5965      0.9468     0.0     0.0      5.7868    0.00 
    6471      0.692228   520.5  -4480.58    1151.7   44.81     32.3750      0.5967      0.9333     0.0     0.0      5.7862    0.00 
    6472      0.692336   520.5  -4482.52    1148.9   44.83     32.2843      0.5970      0.9729     0.0     0.0      5.7857    0.00 
    6473      0.692444   520.7  -4481.97    1153.8   44.82     32.4263      0.5969      0.9600     0.0     0.0      5.7851    0.00 
    6474      0.692552   520.6  -4482.52    1151.7   44.83     32.3636      0.5970      0.9877     0.0     0.0      5.7845    0.00 
    6475      0.692662   520.7  -4482.52    1153.1   44.83     32.4033      0.5970      0.9924     0.0     0.0      5.7839    0.00 
    6476      0.692772   520.7  -4482.80    1153.8   44.83     32.4215      0.5971      0.9997     0.0     0.0      5.7833    0.00 
    6477      0.692881   520.6  -4484.18    1153.8   44.84     32.4133      0.5973      1.0396     0.0     0.0      5.7827    0.00 
    6478      0.692972   520.6  -4485.01    1153.8   44.85     32.4085      0.5975      1.0450     0.0     0.0      5.7822    0.00 
    6479      0.693092   520.4  -4486.39    1151.0   44.86     32.3211      0.5977      1.0230     0.0     0.0      5.7815    0.00 
    6480      0.693201   520.6  -4486.12    1153.8   44.86     32.4020      0.5977      0.9759     0.0     0.0      5.7810    0.00 
    6481      0.693292   520.6  -4486.39    1154.5   44.86     32.4202      0.5977      0.9873     0.0     0.0      5.7805    0.00 
    6482      0.693401   520.3  -4488.33    1150.3   44.88     32.2899      0.5981      0.9365     0.0     0.0      5.7799    0.00 
    6483      0.693511   520.5  -4488.05    1153.1   44.88     32.3708      0.5980      0.9738     0.0     0.0      5.7793    0.00 
    6484      0.693619   521.0  -4486.95    1158.1   44.87     32.5160      0.5978      0.9424     0.0     0.0      5.7787    0.00 
    6485      0.693728   520.6  -4488.61    1154.5   44.89     32.4071      0.5981      0.9557     0.0     0.0      5.7781    0.00 
    6486      0.693837   520.3  -4490.54    1150.3   44.91     32.2769      0.5985      0.9567     0.0     0.0      5.7775    0.00 
    6487      0.693948   520.7  -4489.16    1156.7   44.89     32.4633      0.5982      0.9588     0.0     0.0      5.7769    0.00 
    6488      0.694048   520.5  -4490.27    1154.5   44.90     32.3974      0.5984      1.0007     0.0     0.0      5.7763    0.00 
    6489      0.694159   520.7  -4490.82    1156.7   44.91     32.4535      0.5985      0.9805     0.0     0.0      5.7757    0.00 
    6490      0.694267   520.4  -4492.76    1153.1   44.93     32.3431      0.5989      1.0163     0.0     0.0      5.7751    0.00 
    6491      0.694376   520.5  -4492.20    1154.5   44.92     32.3860      0.5988      1.0290     0.0     0.0      5.7745    0.00 
    6492      0.694486   520.7  -4492.20    1156.7   44.92     32.4454      0.5988      1.0760     0.0     0.0      5.7739    0.00 
    6493      0.694577   520.6  -4493.59    1156.7   44.94     32.4372      0.5990      1.0393     0.0     0.0      5.7734    0.00 
    6494      0.694688   520.5  -4494.97    1153.1   44.95     32.3301      0.5993      1.0481     0.0     0.0      5.7728    0.00 
    6495      0.694798   520.6  -4494.97    1156.7   44.95     32.4291      0.5993      1.0374     0.0     0.0      5.7722    0.00 
    6496      0.694906   520.3  -4495.52    1156.0   44.96     32.4060      0.5994      1.0145     0.0     0.0      5.7716    0.00 
    6497      0.695007   520.5  -4496.35    1155.2   44.96     32.3814      0.5995      1.0117     0.0     0.0      5.7711    0.00 
    6498      0.695116   520.5  -4496.35    1156.7   44.96     32.4209      0.5995      0.9666     0.0     0.0      5.7705    0.00 
    6499      0.695225   520.4  -4497.18    1157.4   44.97     32.4358      0.5997      0.9967     0.0     0.0      5.7699    0.00 
    6500      0.695336   520.2  -4498.29    1154.5   44.98     32.3502      0.5999      0.9869     0.0     0.0      5.7693    0.00 
    6501      0.695444   520.4  -4498.29    1156.7   44.98     32.4095      0.5999      1.0002     0.0     0.0      5.7687    0.00 
    6502      0.695552   520.5  -4498.84    1156.0   44.99     32.3865      0.6000      0.9914     0.0     0.0      5.7681    0.00 
    6503      0.695660   520.6  -4499.12    1156.7   44.99     32.4046      0.6000      0.9937     0.0     0.0      5.7675    0.00 
    6504      0.695769   520.5  -4500.23    1156.7   45.00     32.3981      0.6002      1.0341     0.0     0.0      5.7669    0.00 
    6505      0.695860   520.7  -4499.95    1160.9   45.00     32.5184      0.6002      1.0485     0.0     0.0      5.7664    0.00 
    6506      0.695979   520.5  -4501.06    1157.4   45.01     32.4130      0.6004      1.0979     0.0     0.0      5.7658    0.00 
    6507      0.696074   520.5  -4501.89    1158.8   45.02     32.4476      0.6005      1.0461     0.0     0.0      5.7653    0.00 
    6508      0.696183   520.1  -4503.82    1154.5   45.04     32.3177      0.6009      1.0616     0.0     0.0      5.7647    0.00 
    6509      0.696291   520.2  -4503.82    1156.7   45.04     32.3769      0.6009      1.0389     0.0     0.0      5.7641    0.00 
    6510      0.696399   520.5  -4503.55    1158.8   45.04     32.4378      0.6008      1.0331     0.0     0.0      5.7635    0.00 
    6511      0.696508   520.3  -4504.65    1156.7   45.05     32.3720      0.6010      1.0403     0.0     0.0      5.7629    0.00 
    6512      0.696618   520.5  -4504.65    1160.2   45.05     32.4708      0.6010      0.9975     0.0     0.0      5.7623    0.00 
    6513      0.696727   520.1  -4506.59    1154.5   45.07     32.3014      0.6014      1.0194     0.0     0.0      5.7617    0.00 
    6514      0.696836   520.2  -4506.59    1156.7   45.07     32.3606      0.6014      0.9799     0.0     0.0      5.7612    0.00 
    6515      0.696955   520.5  -4506.31    1157.4   45.06     32.3820      0.6013      1.0181     0.0     0.0      5.7605    0.00 
    6516      0.697045   520.3  -4506.87    1158.8   45.07     32.4182      0.6014      0.9898     0.0     0.0      5.7600    0.00 
    6517      0.697153   520.5  -4506.87    1159.5   45.07     32.4380      0.6014      1.0006     0.0     0.0      5.7594    0.00 
    6518      0.697263   520.4  -4508.80    1158.1   45.09     32.3871      0.6018      1.0035     0.0     0.0      5.7589    0.00 
    6519      0.697372   520.2  -4509.36    1158.1   45.09     32.3838      0.6019      0.9939     0.0     0.0      5.7583    0.00 
    6520      0.697482   519.7  -4511.02    1154.5   45.11     32.2754      0.6022      1.0245     0.0     0.0      5.7577    0.00 
    6521      0.697573   520.0  -4510.74    1156.0   45.11     32.3165      0.6021      0.9444     0.0     0.0      5.7572    0.00 
    6522      0.697681   520.4  -4511.02    1159.5   45.11     32.4135      0.6022      0.9699     0.0     0.0      5.7566    0.00 
    6523      0.697792   520.3  -4511.57    1158.1   45.12     32.3707      0.6023      0.8742     0.0     0.0      5.7560    0.00 
    6524      0.697902   520.2  -4512.68    1159.5   45.13     32.4037      0.6025      0.9138     0.0     0.0      5.7554    0.00 
    6525      0.698002   520.4  -4512.40    1160.2   45.12     32.4250      0.6025      0.8915     0.0     0.0      5.7548    0.00 
    6526      0.698113   520.6  -4511.85    1163.7   45.12     32.5269      0.6024      0.9059     0.0     0.0      5.7542    0.00 
    6527      0.698222   520.4  -4513.51    1161.6   45.14     32.4579      0.6027      0.9058     0.0     0.0      5.7537    0.00 
    6528      0.698330   520.5  -4513.23    1162.3   45.13     32.4793      0.6026      0.9019     0.0     0.0      5.7531    0.00 
    6529      0.698439   520.2  -4515.17    1159.5   45.15     32.3890      0.6030      0.9615     0.0     0.0      5.7525    0.00 
    6530      0.698549   520.3  -4515.17    1160.9   45.15     32.4284      0.6030      0.9639     0.0     0.0      5.7519    0.00 
    6531      0.698658   520.3  -4515.72    1160.2   45.16     32.4054      0.6031      1.0636     0.0     0.0      5.7513    0.00 
    6532      0.698750   520.4  -4515.72    1162.3   45.16     32.4645      0.6031      1.0400     0.0     0.0      5.7508    0.00 
    6533      0.698858   520.2  -4517.38    1159.5   45.17     32.3759      0.6034      1.1251     0.0     0.0      5.7502    0.00 
    6534      0.698977   520.2  -4517.93    1160.2   45.18     32.3923      0.6035      1.0883     0.0     0.0      5.7495    0.00 
    6535      0.699088   520.2  -4518.21    1160.2   45.18     32.3907      0.6035      1.1644     0.0     0.0      5.7489    0.00 
    6536      0.699179   520.1  -4519.32    1158.8   45.19     32.3448      0.6037      1.1103     0.0     0.0      5.7484    0.00 
    6537      0.699288   520.2  -4519.59    1159.5   45.20     32.3628      0.6038      1.1012     0.0     0.0      5.7478    0.00 
    6538      0.699396   520.1  -4520.15    1159.5   45.20     32.3596      0.6039      1.0675     0.0     0.0      5.7473    0.00 
    6539      0.699504   520.2  -4520.70    1160.9   45.21     32.3957      0.6040      1.0082     0.0     0.0      5.7467    0.00 
    6540      0.699612   519.5  -4523.47    1154.5   45.23     32.2022      0.6045      0.9946     0.0     0.0      5.7461    0.00 
    6541      0.699721   520.1  -4521.81    1159.5   45.22     32.3498      0.6042      0.9042     0.0     0.0      5.7455    0.00 
    6542      0.699832   520.0  -4523.47    1158.8   45.23     32.3203      0.6045      0.9168     0.0     0.0      5.7449    0.00 
    6543      0.699932   520.1  -4523.47    1162.3   45.23     32.4187      0.6045      0.8052     0.0     0.0      5.7443    0.00 
    6544      0.700042   520.1  -4524.02    1160.2   45.24     32.3564      0.6046      0.8089     0.0     0.0      5.7438    0.00 
    6545      0.700151   520.2  -4523.47    1163.0   45.23     32.4384      0.6045      0.7696     0.0     0.0      5.7432    0.00 
    6546      0.700260   520.3  -4523.74    1163.0   45.24     32.4367      0.6045      0.8141     0.0     0.0      5.7426    0.00 
    6547      0.700370   520.3  -4524.85    1162.3   45.25     32.4105      0.6047      0.8497     0.0     0.0      5.7420    0.00 
    6548      0.700461   520.5  -4524.02    1165.1   45.24     32.4941      0.6046      0.8752     0.0     0.0      5.7415    0.00 
    6549      0.700570   520.3  -4525.68    1164.4   45.26     32.4646      0.6049      0.9329     0.0     0.0      5.7409    0.00 
    6550      0.700680   520.0  -4527.06    1162.3   45.27     32.3974      0.6051      0.9589     0.0     0.0      5.7403    0.00 
    6551      0.700791   520.1  -4527.34    1163.0   45.27     32.4154      0.6052      1.0418     0.0     0.0      5.7397    0.00 
    6552      0.700891   520.1  -4527.89    1163.0   45.28     32.4122      0.6053      1.0819     0.0     0.0      5.7392    0.00 
    6553      0.701000   520.3  -4527.06    1165.1   45.27     32.4761      0.6051      1.1135     0.0     0.0      5.7386    0.00 
    6554      0.701109   520.1  -4529.00    1163.0   45.29     32.4056      0.6055      1.1156     0.0     0.0      5.7380    0.00 
    6555      0.701219   520.0  -4530.94    1160.2   45.31     32.3155      0.6058      1.1051     0.0     0.0      5.7374    0.00 
    6556      0.701327   520.2  -4530.94    1162.3   45.31     32.3745      0.6058      1.1029     0.0     0.0      5.7368    0.00 
    6557      0.701436   520.1  -4530.94    1164.4   45.31     32.4334      0.6058      1.0550     0.0     0.0      5.7363    0.00 
    6558      0.701546   520.1  -4531.77    1163.7   45.32     32.4089      0.6060      1.0030     0.0     0.0      5.7357    0.00 
    6559      0.701656   520.0  -4532.87    1163.0   45.33     32.3827      0.6062      0.9435     0.0     0.0      5.7351    0.00 
    6560      0.701747   520.0  -4533.43    1163.0   45.33     32.3794      0.6063      0.9082     0.0     0.0      5.7346    0.00 
    6561      0.701867   520.0  -4533.70    1164.4   45.34     32.4170      0.6063      0.9226     0.0     0.0      5.7339    0.00 
    6562      0.701976   520.2  -4533.70    1165.1   45.34     32.4367      0.6063      0.8804     0.0     0.0      5.7333    0.00 
    6563      0.702068   520.1  -4533.98    1166.5   45.34     32.4743      0.6064      0.8589     0.0     0.0      5.7328    0.00 
    6564      0.702177   520.2  -4534.26    1166.5   45.34     32.4727      0.6064      0.8884     0.0     0.0      5.7322    0.00 
    6565      0.702286   520.3  -4534.26    1168.7   45.34     32.5316      0.6064      0.9051     0.0     0.0      5.7316    0.00 
    6566      0.702396   520.1  -4536.19    1164.4   45.36     32.4023      0.6068      0.9704     0.0     0.0      5.7310    0.00 
    6567      0.702504   520.2  -4535.64    1167.2   45.36     32.4841      0.6067      0.9959     0.0     0.0      5.7305    0.00 
    6568      0.702613   520.1  -4536.47    1165.8   45.36     32.4399      0.6068      1.0300     0.0     0.0      5.7299    0.00 
    6569      0.702722   519.8  -4538.96    1162.3   45.39     32.3270      0.6073      1.0388     0.0     0.0      5.7293    0.00 
    6570      0.702823   520.2  -4538.41    1165.8   45.38     32.4284      0.6072      1.0656     0.0     0.0      5.7287    0.00 
    6571      0.702931   520.1  -4538.68    1166.5   45.39     32.4464      0.6073      1.0988     0.0     0.0      5.7281    0.00 
    6572      0.703040   520.1  -4539.51    1166.5   45.40     32.4415      0.6074      1.0985     0.0     0.0      5.7275    0.00 
    6573      0.703150   519.9  -4540.90    1165.8   45.41     32.4136      0.6077      1.0615     0.0     0.0      5.7269    0.00 
    6574      0.703259   520.0  -4541.17    1165.8   45.41     32.4120      0.6077      1.0335     0.0     0.0      5.7264    0.00 
    6575      0.703350   520.4  -4540.90    1169.4   45.41     32.5117      0.6077      1.0325     0.0     0.0      5.7259    0.00 
    6576      0.703459   519.9  -4542.55    1165.1   45.43     32.3842      0.6080      0.9897     0.0     0.0      5.7253    0.00 
    6577      0.703568   519.8  -4542.55    1165.1   45.43     32.3842      0.6080      0.9752     0.0     0.0      5.7247    0.00 
    6578      0.703678   520.6  -4542.00    1170.8   45.42     32.5444      0.6079      0.9503     0.0     0.0      5.7241    0.00 
    6579      0.703798   519.8  -4544.77    1165.8   45.45     32.3906      0.6084      0.9333     0.0     0.0      5.7235    0.00 
    6580      0.703889   519.8  -4545.32    1165.1   45.45     32.3677      0.6085      0.9234     0.0     0.0      5.7230    0.00 
    6581      0.703998   520.0  -4544.49    1166.5   45.44     32.4119      0.6083      0.9272     0.0     0.0      5.7224    0.00 
    6582      0.704107   520.2  -4544.49    1168.7   45.44     32.4707      0.6083      0.9132     0.0     0.0      5.7218    0.00 
    6583      0.704216   520.2  -4545.32    1167.9   45.45     32.4462      0.6085      0.9081     0.0     0.0      5.7212    0.00 
    6584      0.704326   519.7  -4546.70    1167.2   45.47     32.4183      0.6087      0.9150     0.0     0.0      5.7206    0.00 
    6585      0.704436   520.1  -4546.70    1170.1   45.47     32.4967      0.6087      0.9765     0.0     0.0      5.7200    0.00 
    6586      0.704527   519.9  -4547.26    1167.9   45.47     32.4346      0.6088      0.9822     0.0     0.0      5.7195    0.00 
    6587      0.704635   519.9  -4548.36    1166.5   45.48     32.3889      0.6090      0.9698     0.0     0.0      5.7190    0.00 
    6588      0.704745   519.8  -4548.64    1167.9   45.49     32.4264      0.6091      0.9748     0.0     0.0      5.7183    0.00 
    6589      0.704865   519.8  -4549.19    1168.7   45.49     32.4427      0.6092      0.9907     0.0     0.0      5.7177    0.00 
    6590      0.704956   519.9  -4550.02    1167.9   45.50     32.4182      0.6093      1.0049     0.0     0.0      5.7172    0.00 
    6591      0.705067   520.2  -4549.47    1171.5   45.49     32.5194      0.6092      1.0138     0.0     0.0      5.7166    0.00 
    6592      0.705176   520.1  -4550.58    1170.8   45.51     32.4932      0.6094      0.9774     0.0     0.0      5.7161    0.00 
    6593      0.705284   520.0  -4552.24    1168.7   45.52     32.4246      0.6097      0.9994     0.0     0.0      5.7155    0.00 
    6594      0.705393   519.7  -4553.07    1166.5   45.53     32.3609      0.6099      0.9827     0.0     0.0      5.7149    0.00 
    6595      0.705503   520.0  -4552.79    1169.4   45.53     32.4409      0.6098      1.0078     0.0     0.0      5.7143    0.00 
    6596      0.705611   519.9  -4553.07    1170.1   45.53     32.4588      0.6099      1.0078     0.0     0.0      5.7137    0.00 
    6597      0.705720   520.0  -4553.62    1171.5   45.54     32.4947      0.6100      0.9878     0.0     0.0      5.7131    0.00 
    6598      0.705821   519.7  -4555.28    1168.7   45.55     32.4065      0.6103      1.0331     0.0     0.0      5.7126    0.00 
    6599      0.705930   520.1  -4553.62    1173.6   45.54     32.5534      0.6100      1.0296     0.0     0.0      5.7120    0.00 
    6600      0.706038   519.8  -4554.73    1170.8   45.55     32.4685      0.6102      1.0899     0.0     0.0      5.7114    0.00 
    6601      0.706147   520.1  -4555.56    1171.5   45.56     32.4831      0.6103      1.0360     0.0     0.0      5.7108    0.00 
    6602      0.706257   519.6  -4557.77    1167.9   45.58     32.3721      0.6108      1.0869     0.0     0.0      5.7102    0.00 
    6603      0.706349   519.6  -4558.32    1168.7   45.58     32.3884      0.6109      1.0395     0.0     0.0      5.7097    0.00 
    6604      0.706458   519.7  -4558.88    1167.9   45.59     32.3655      0.6110      1.0490     0.0     0.0      5.7091    0.00 
    6605      0.706566   519.6  -4560.26    1170.1   45.60     32.4159      0.6112      1.0083     0.0     0.0      5.7086    0.00 
    6606      0.706675   519.9  -4558.88    1171.5   45.59     32.4633      0.6110      0.9818     0.0     0.0      5.7080    0.00 
    6607      0.706777   519.8  -4559.98    1171.5   45.60     32.4567      0.6112      0.9650     0.0     0.0      5.7074    0.00 
    6608      0.706887   520.0  -4559.71    1173.6   45.60     32.5170      0.6111      0.9245     0.0     0.0      5.7068    0.00 
    6609      0.706997   520.0  -4559.98    1173.6   45.60     32.5154      0.6112      0.9436     0.0     0.0      5.7062    0.00 
    6610      0.707107   519.8  -4561.37    1172.9   45.61     32.4875      0.6114      0.9064     0.0     0.0      5.7056    0.00 
    6611      0.707215   519.7  -4562.47    1170.8   45.62     32.4223      0.6116      0.9318     0.0     0.0      5.7051    0.00 
    6612      0.707324   519.8  -4562.20    1171.5   45.62     32.4435      0.6116      0.9064     0.0     0.0      5.7045    0.00 
    6613      0.707434   519.7  -4563.58    1170.1   45.64     32.3962      0.6118      0.9455     0.0     0.0      5.7039    0.00 
    6614      0.707525   519.6  -4564.69    1170.8   45.65     32.4091      0.6120      0.9573     0.0     0.0      5.7034    0.00 
    6615      0.707634   519.8  -4564.41    1172.9   45.64     32.4694      0.6120      1.0070     0.0     0.0      5.7028    0.00 
    6616      0.707737   519.8  -4563.86    1173.6   45.64     32.4922      0.6119      1.0145     0.0     0.0      5.7023    0.00 
    6617      0.707846   520.0  -4564.69    1174.3   45.65     32.5068      0.6120      1.0677     0.0     0.0      5.7017    0.00 
    6618      0.707954   520.0  -4565.24    1173.6   45.65     32.4839      0.6121      1.0636     0.0     0.0      5.7011    0.00 
    6619      0.708063   519.9  -4566.35    1173.6   45.66     32.4773      0.6123      1.0957     0.0     0.0      5.7005    0.00 
    6620      0.708173   519.7  -4567.45    1172.2   45.67     32.4317      0.6125      1.1178     0.0     0.0      5.6999    0.00 
    6621      0.708282   519.8  -4567.45    1173.6   45.67     32.4707      0.6125      1.0997     0.0     0.0      5.6993    0.00 
    6622      0.708391   519.1  -4570.50    1167.9   45.70     32.2964      0.6131      1.1069     0.0     0.0      5.6988    0.00 
    6623      0.708501   519.7  -4569.94    1171.5   45.70     32.3973      0.6130      1.0499     0.0     0.0      5.6982    0.00 
    6624      0.708610   519.6  -4570.22    1172.9   45.70     32.4347      0.6130      1.0387     0.0     0.0      5.6976    0.00 
    6625      0.708708   519.6  -4570.50    1173.6   45.70     32.4525      0.6131      1.0048     0.0     0.0      5.6970    0.00 
    6626      0.708817   519.7  -4571.05    1175.7   45.71     32.5077      0.6132      0.9781     0.0     0.0      5.6964    0.00 
    6627      0.708927   519.7  -4571.60    1175.0   45.72     32.4849      0.6133      0.9604     0.0     0.0      5.6959    0.00 
    6628      0.709037   519.7  -4571.05    1176.4   45.71     32.5273      0.6132      0.9203     0.0     0.0      5.6953    0.00 
    6629      0.709128   519.6  -4572.99    1172.9   45.73     32.4181      0.6136      0.9126     0.0     0.0      5.6948    0.00 
    6630      0.709236   519.3  -4574.09    1170.8   45.74     32.3530      0.6138      0.8925     0.0     0.0      5.6942    0.00 
    6631      0.709345   519.7  -4572.99    1176.4   45.73     32.5157      0.6136      0.9294     0.0     0.0      5.6936    0.00 
    6632      0.709455   519.7  -4574.37    1174.3   45.74     32.4489      0.6138      0.9424     0.0     0.0      5.6930    0.00 
    6633      0.709563   519.8  -4573.82    1176.4   45.74     32.5107      0.6137      0.9493     0.0     0.0      5.6925    0.00 
    6634      0.709666   519.6  -4575.75    1174.3   45.76     32.4406      0.6141      0.9621     0.0     0.0      5.6919    0.00 
    6635      0.709776   519.8  -4576.03    1175.7   45.76     32.4779      0.6141      0.9610     0.0     0.0      5.6913    0.00 
    6636      0.709884   519.7  -4576.03    1177.1   45.76     32.5169      0.6141      0.9833     0.0     0.0      5.6907    0.00 
    6637      0.709994   519.7  -4576.86    1176.4   45.77     32.4925      0.6143      0.9459     0.0     0.0      5.6901    0.00 
    6638      0.710106   519.6  -4577.69    1177.1   45.78     32.5070      0.6144      0.9453     0.0     0.0      5.6895    0.00 
    6639      0.710214   519.7  -4578.80    1177.1   45.79     32.5003      0.6146      0.9148     0.0     0.0      5.6890    0.00 
    6640      0.710305   519.3  -4579.90    1174.3   45.80     32.4158      0.6148      0.9201     0.0     0.0      5.6885    0.00 
    6641      0.710413   519.5  -4579.35    1177.1   45.79     32.4970      0.6147      0.9058     0.0     0.0      5.6879    0.00 
    6642      0.710522   519.7  -4579.63    1177.8   45.80     32.5148      0.6148      0.8967     0.0     0.0      5.6873    0.00 
    6643      0.710641   519.7  -4579.35    1178.5   45.79     32.5360      0.6147      0.9002     0.0     0.0      5.6867    0.00 
    6644      0.710753   519.8  -4579.90    1179.9   45.80     32.5716      0.6148      0.9460     0.0     0.0      5.6861    0.00 
    6645      0.710844   519.7  -4580.73    1177.1   45.81     32.4887      0.6150      0.9570     0.0     0.0      5.6856    0.00 
    6646      0.710953   519.7  -4581.29    1179.9   45.81     32.5633      0.6151      1.0236     0.0     0.0      5.6850    0.00 
    6647      0.711062   519.6  -4582.39    1177.1   45.82     32.4788      0.6153      1.0250     0.0     0.0      5.6844    0.00 
    6648      0.711171   519.6  -4583.78    1177.1   45.84     32.4705      0.6155      1.0556     0.0     0.0      5.6838    0.00 
    6649      0.711280   519.4  -4584.33    1177.1   45.84     32.4672      0.6156      1.0745     0.0     0.0      5.6832    0.00 
    6650      0.711390   519.7  -4583.78    1179.9   45.84     32.5483      0.6155      1.0873     0.0     0.0      5.6827    0.00 
    6651      0.711498   519.6  -4585.71    1177.8   45.86     32.4783      0.6159      1.1108     0.0     0.0      5.6821    0.00 
    6652      0.711599   519.5  -4585.71    1176.4   45.86     32.4394      0.6159      1.0865     0.0     0.0      5.6815    0.00 
    6653      0.711707   519.6  -4586.27    1178.5   45.86     32.4945      0.6160      1.0781     0.0     0.0      5.6810    0.00 
    6654      0.711816   519.6  -4586.54    1179.2   45.87     32.5123      0.6161      1.0362     0.0     0.0      5.6804    0.00 
    6655      0.711925   519.5  -4587.37    1179.2   45.87     32.5073      0.6162      1.0027     0.0     0.0      5.6798    0.00 
    6656      0.712036   519.5  -4588.48    1178.5   45.88     32.4812      0.6164      0.9718     0.0     0.0      5.6792    0.00 
    6657      0.712127   519.3  -4588.76    1177.1   45.89     32.4406      0.6165      0.9990     0.0     0.0      5.6787    0.00 
    6658      0.712236   519.6  -4589.03    1178.5   45.89     32.4779      0.6165      0.9654     0.0     0.0      5.6781    0.00 
    6659      0.712344   519.3  -4590.97    1175.7   45.91     32.3885      0.6169      0.9465     0.0     0.0      5.6776    0.00 
    6660      0.712447   519.5  -4590.14    1179.2   45.90     32.4907      0.6167      0.9469     0.0     0.0      5.6770    0.00 
    6661      0.712555   519.5  -4590.14    1179.2   45.90     32.4907      0.6167      0.9448     0.0     0.0      5.6765    0.00 
    6662      0.712674   519.5  -4591.25    1179.2   45.91     32.4840      0.6169      0.9910     0.0     0.0      5.6758    0.00 
    6663      0.712766   519.7  -4590.14    1182.1   45.90     32.5684      0.6167      1.0090     0.0     0.0      5.6753    0.00 
    6664      0.712875   519.6  -4591.52    1179.9   45.92     32.5018      0.6170      1.0188     0.0     0.0      5.6747    0.00 
    6665      0.712985   519.1  -4594.57    1177.1   45.95     32.4058      0.6175      1.0127     0.0     0.0      5.6742    0.00 
    6666      0.713094   519.3  -4594.57    1177.8   45.95     32.4252      0.6175      1.0134     0.0     0.0      5.6736    0.00 
    6667      0.713203   519.3  -4594.57    1179.2   45.95     32.4641      0.6175      1.0071     0.0     0.0      5.6730    0.00 
    6668      0.713313   519.3  -4594.84    1179.2   45.95     32.4624      0.6176      0.9818     0.0     0.0      5.6724    0.00 
    6669      0.713422   519.5  -4595.40    1181.4   45.95     32.5174      0.6177      0.9536     0.0     0.0      5.6718    0.00 
    6670      0.713531   519.5  -4595.95    1179.9   45.96     32.4752      0.6178      0.9151     0.0     0.0      5.6713    0.00 
    6671      0.713631   519.3  -4597.61    1179.2   45.98     32.4458      0.6181      0.9593     0.0     0.0      5.6707    0.00 
    6672      0.713741   519.5  -4596.78    1182.8   45.97     32.5479      0.6179      0.9150     0.0     0.0      5.6701    0.00 
    6673      0.713850   519.7  -4597.06    1182.8   45.97     32.5462      0.6180      0.8811     0.0     0.0      5.6695    0.00 
    6674      0.713958   519.5  -4598.16    1180.7   45.98     32.4813      0.6182      0.8692     0.0     0.0      5.6689    0.00 
    6675      0.714050   519.6  -4597.61    1184.2   45.98     32.5817      0.6181      0.8614     0.0     0.0      5.6685    0.00 
    6676      0.714161   519.2  -4599.82    1178.5   46.00     32.4131      0.6185      0.9064     0.0     0.0      5.6679    0.00 
    6677      0.714270   519.5  -4599.27    1182.1   45.99     32.5135      0.6184      0.9488     0.0     0.0      5.6673    0.00 
    6678      0.714379   519.7  -4598.72    1185.6   45.99     32.6139      0.6183      0.9530     0.0     0.0      5.6667    0.00 
    6679      0.714488   519.3  -4601.76    1180.7   46.02     32.4597      0.6189      0.9771     0.0     0.0      5.6661    0.00 
    6680      0.714590   519.2  -4602.04    1179.9   46.02     32.4386      0.6189      0.9734     0.0     0.0      5.6656    0.00 
    6681      0.714700   519.6  -4601.48    1184.2   46.01     32.5584      0.6188      1.0214     0.0     0.0      5.6650    0.00
