Repository: LightForm-group/dilatometer_modelling_and_constitutive_behaviour

# dilatometer_modelling_and_constitutive_behaviour

Created with work by Inigo Howe, Patryk Jedrasiak, Hugh Shercliff

This program contains a method of testing various constitutive models and extracting the constitutive behaviour of dilatometer samples correcting for inhomogeneities in termperature, strain and strain rate. The model is currently configured to a dilatometer run under vacuum, with no active cooling during the deformation for a sample of length 10mm with a diameter of 5mm. For both heatup and deformation the temperature is fitted to the experimental central themocoupole temperature for any general temperature profile.

File: experimental_data/deformation/1/520/039_Compression_Inigo_Al_6110_REF_SHT_540C_Deform_520C_1.0s-1__1.asc (part 22 of 24)
 C:\WinTA100\DIL805.PRO\Data\Deformation\Inigo\039_Compression_Inigo_Al_6110_REF_SHT_540C_Deform_520C_1.0s-1__1.asc
     No.          Time   Tem.1        DL     Force  Strain   kf (Def.)    Phi  (D)    Phi* (D)   Tem.2   Tem.3        Poti      HF 
                     s      °C        µm         N       %       N/mm²                     1/s      °C      °C          mm       % 
    6379      0.739845   518.0  -5071.94    1444.6   50.72     36.2568      0.6982      1.0888     0.0     0.0      5.5745    0.00 
    6380      0.739962   517.7  -5074.75    1441.8   50.75     36.1653      0.6988      1.1177     0.0     0.0      5.5739    0.00 
    6381      0.740070   518.3  -5073.06    1448.8   50.73     36.3548      0.6985      1.0741     0.0     0.0      5.5733    0.00 
    6382      0.740199   517.8  -5075.03    1443.2   50.75     36.1987      0.6989      1.1424     0.0     0.0      5.5727    0.00 
    6383      0.740307   517.9  -5075.03    1443.9   50.75     36.2164      0.6989      1.0825     0.0     0.0      5.5721    0.00 
    6384      0.740434   517.8  -5076.44    1443.2   50.76     36.1884      0.6991      1.1669     0.0     0.0      5.5714    0.00 
    6385      0.740544   517.8  -5076.72    1443.2   50.77     36.1863      0.6992      1.0839     0.0     0.0      5.5709    0.00 
    6386      0.740652   517.9  -5077.28    1444.6   50.77     36.2175      0.6993      1.1271     0.0     0.0      5.5703    0.00 
    6387      0.740777   517.8  -5078.12    1445.3   50.78     36.2290      0.6995      1.0642     0.0     0.0      5.5697    0.00 
    6388      0.740896   517.8  -5078.69    1444.6   50.79     36.2072      0.6996      1.0737     0.0     0.0      5.5691    0.00 
    6389      0.741005   517.9  -5079.53    1445.3   50.80     36.2187      0.6998      1.0571     0.0     0.0      5.5685    0.00 
    6390      0.741117   517.8  -5079.25    1445.3   50.79     36.2207      0.6997      1.0168     0.0     0.0      5.5679    0.00 
    6391      0.741242   517.7  -5080.94    1443.9   50.81     36.1730      0.7001      1.0013     0.0     0.0      5.5673    0.00 
    6392      0.741350   517.8  -5081.22    1444.6   50.81     36.1886      0.7001      0.9992     0.0     0.0      5.5667    0.00 
    6393      0.741479   517.8  -5081.78    1446.0   50.82     36.2198      0.7002      0.9939     0.0     0.0      5.5660    0.00 
    6394      0.741587   518.0  -5080.94    1447.4   50.81     36.2614      0.7001      1.0324     0.0     0.0      5.5655    0.00 
    6395      0.741695   517.9  -5081.78    1447.4   50.82     36.2552      0.7002      0.9968     0.0     0.0      5.5649    0.00 
    6396      0.741823   517.8  -5083.46    1444.6   50.83     36.1720      0.7006      1.0580     0.0     0.0      5.5643    0.00 
    6397      0.741941   517.6  -5084.31    1445.3   50.84     36.1835      0.7007      1.0469     0.0     0.0      5.5636    0.00 
    6398      0.742052   518.0  -5083.75    1448.8   50.84     36.2760      0.7006      1.0808     0.0     0.0      5.5631    0.00 
    6399      0.742160   517.7  -5085.15    1446.7   50.85     36.2126      0.7009      1.0999     0.0     0.0      5.5625    0.00 
    6400      0.742285   518.1  -5084.31    1448.8   50.84     36.2718      0.7007      1.0469     0.0     0.0      5.5619    0.00 
    6401      0.742394   516.9  -5088.52    1442.5   50.89     36.0819      0.7016      1.1087     0.0     0.0      5.5613    0.00 
    6402      0.742505   518.0  -5086.00    1448.8   50.86     36.2594      0.7011      1.0575     0.0     0.0      5.5608    0.00 
    6403      0.742630   517.7  -5087.96    1447.4   50.88     36.2096      0.7015      1.1259     0.0     0.0      5.5601    0.00 
    6404      0.742738   517.7  -5088.52    1446.7   50.89     36.1878      0.7016      1.0167     0.0     0.0      5.5595    0.00 
    6405      0.742856   517.8  -5088.52    1450.2   50.89     36.2760      0.7016      1.0610     0.0     0.0      5.5589    0.00 
    6406      0.742983   517.8  -5089.09    1448.8   50.89     36.2366      0.7017      1.0208     0.0     0.0      5.5583    0.00 
    6407      0.743093   517.8  -5089.37    1450.9   50.89     36.2875      0.7018      1.0716     0.0     0.0      5.5577    0.00 
    6408      0.743202   517.7  -5090.49    1449.5   50.90     36.2439      0.7020      1.0742     0.0     0.0      5.5572    0.00 
    6409      0.743329   517.9  -5090.21    1452.3   50.90     36.3165      0.7019      1.0626     0.0     0.0      5.5565    0.00 
    6410      0.743439   517.5  -5091.90    1450.2   50.92     36.2511      0.7023      1.0886     0.0     0.0      5.5559    0.00 
    6411      0.743565   517.5  -5093.30    1448.1   50.93     36.1878      0.7026      1.0573     0.0     0.0      5.5553    0.00 
    6412      0.743673   517.8  -5092.46    1450.9   50.92     36.2646      0.7024      1.0752     0.0     0.0      5.5547    0.00 
    6413      0.743790   517.5  -5093.30    1449.5   50.93     36.2231      0.7026      1.0416     0.0     0.0      5.5541    0.00 
    6414      0.743910   517.4  -5094.43    1448.8   50.94     36.1972      0.7028      1.0338     0.0     0.0      5.5535    0.00 
    6415      0.744037   517.6  -5094.99    1450.9   50.95     36.2459      0.7029      1.0109     0.0     0.0      5.5529    0.00 
    6416      0.744151   517.3  -5096.40    1448.1   50.96     36.1650      0.7032      0.9992     0.0     0.0      5.5523    0.00 
    6417      0.744262   517.5  -5095.83    1450.9   50.96     36.2397      0.7031      0.9840     0.0     0.0      5.5517    0.00 
    6418      0.744377   517.6  -5096.40    1452.3   50.96     36.2708      0.7032      0.9573     0.0     0.0      5.5511    0.00 
    6419      0.744486   517.6  -5097.24    1450.9   50.97     36.2293      0.7034      0.9700     0.0     0.0      5.5506    0.00 
    6420      0.744601   517.7  -5096.68    1453.8   50.97     36.3039      0.7033      0.9943     0.0     0.0      5.5500    0.00 
    6421      0.744726   518.1  -5096.96    1455.2   50.97     36.3371      0.7033      1.0338     0.0     0.0      5.5493    0.00 
    6422      0.744848   517.8  -5098.08    1455.2   50.98     36.3288      0.7035      1.0749     0.0     0.0      5.5487    0.00 
    6423      0.744963   517.7  -5099.21    1453.8   50.99     36.2852      0.7038      1.1010     0.0     0.0      5.5482    0.00 
    6424      0.745073   517.7  -5100.05    1453.1   51.00     36.2614      0.7039      1.1132     0.0     0.0      5.5476    0.00 
    6425      0.745190   517.7  -5100.61    1453.8   51.01     36.2748      0.7041      1.1164     0.0     0.0      5.5471    0.00 
    6426      0.745299   517.4  -5101.74    1451.6   51.02     36.2137      0.7043      1.1216     0.0     0.0      5.5466    0.00 
    6427      0.745428   517.4  -5102.30    1452.3   51.02     36.2271      0.7044      1.0856     0.0     0.0      5.5461    0.00 
    6428      0.745540   517.4  -5103.42    1451.6   51.03     36.2012      0.7046      1.1001     0.0     0.0      5.5457    0.00 
    6429      0.745652   517.4  -5103.14    1453.1   51.03     36.2385      0.7046      1.0478     0.0     0.0      5.5453    0.00 
    6430      0.745766   517.4  -5103.99    1450.9   51.04     36.1794      0.7047      1.0249     0.0     0.0      5.5449    0.00 
    6431      0.745886   517.4  -5104.83    1450.9   51.05     36.1732      0.7049      1.0112     0.0     0.0      5.5446    0.00 
    6432      0.745996   517.6  -5103.71    1453.8   51.04     36.2519      0.7047      0.9715     0.0     0.0      5.5443    0.00 
    6433      0.746112   517.5  -5105.11    1453.1   51.05     36.2239      0.7050      0.9896     0.0     0.0      5.5440    0.00 
    6434      0.746236   517.7  -5104.83    1452.3   51.05     36.2084      0.7049      0.9477     0.0     0.0      5.5438    0.00 
    6435      0.746351   517.5  -5106.23    1450.2   51.06     36.1452      0.7052      0.9847     0.0     0.0      5.5436    0.00 
    6436      0.746461   517.4  -5107.64    1447.4   51.08     36.0645      0.7055      0.9665     0.0     0.0      5.5434    0.00 
    6437      0.746574   517.6  -5107.36    1447.4   51.07     36.0666      0.7054      0.9996     0.0     0.0      5.5433    0.00 
    6438      0.746701   517.3  -5109.05    1441.8   51.09     35.9135      0.7058      0.9457     0.0     0.0      5.5432    0.00 
    6439      0.746806   517.4  -5108.77    1441.8   51.09     35.9156      0.7057      0.9371     0.0     0.0      5.5431    0.00 
    6440      0.746930   517.4  -5110.17    1436.1   51.10     35.7647      0.7060      0.8650     0.0     0.0      5.5430    0.00 
    6441      0.747046   517.4  -5109.89    1434.0   51.10     35.7140      0.7060      0.8827     0.0     0.0      5.5430    0.00 
    6442      0.747156   517.4  -5109.05    1431.9   51.09     35.6674      0.7058      0.8299     0.0     0.0      5.5429    0.00 
    6443      0.747273   517.4  -5110.17    1425.5   51.10     35.5010      0.7060      0.7598     0.0     0.0      5.5428    0.00 
    6444      0.747397   517.4  -5111.29    1419.9   51.11     35.3523      0.7062      0.7128     0.0     0.0      5.5428    0.00 
    6445      0.747512   517.4  -5111.01    1414.2   51.11     35.2138      0.7062      0.6552     0.0     0.0      5.5427    0.00 
    6446      0.747622   516.8  -5113.83    1402.2   51.14     34.8950      0.7068      0.6452     0.0     0.0      5.5427    0.00 
    6447      0.747744   517.5  -5111.01    1404.4   51.11     34.9678      0.7062      0.5065     0.0     0.0      5.5427    0.00 
    6448      0.747861   517.3  -5112.98    1393.8   51.13     34.6902      0.7066      0.4804     0.0     0.0      5.5428    0.00 
    6449      0.747970   517.5  -5112.42    1388.8   51.12     34.5712      0.7065      0.4095     0.0     0.0      5.5429    0.00 
    6450      0.748086   517.2  -5113.83    1379.7   51.14     34.3330      0.7068      0.4046     0.0     0.0      5.5430    0.00 
    6451      0.748211   517.2  -5113.54    1371.2   51.14     34.1242      0.7067      0.3847     0.0     0.0      5.5431    0.00 
    6452      0.748324   518.0  -5110.45    1371.9   51.10     34.1634      0.7061      0.3509     0.0     0.0      5.5432    0.00 
    6453      0.748436   517.2  -5114.39    1357.1   51.14     33.7671      0.7069      0.3148     0.0     0.0      5.5434    0.00 
    6454      0.748547   517.2  -5115.23    1345.8   51.15     33.4804      0.7070      0.2922     0.0     0.0      5.5436    0.00 
    6455      0.748661   518.2  -5111.29    1347.9   51.11     33.5601      0.7062      0.3660     0.0     0.0      5.5438    0.00 
    6456      0.748782   517.8  -5112.98    1335.9   51.13     33.2499      0.7066      0.3414     0.0     0.0      5.5441    0.00 
    6457      0.748895   517.8  -5113.54    1326.0   51.14     33.0002      0.7067      0.3810     0.0     0.0      5.5444    0.00 
    6458      0.749009   517.2  -5114.95    1311.9   51.15     32.6396      0.7070      0.3739     0.0     0.0      5.5447    0.00 
    6459      0.749137   517.3  -5114.95    1301.3   51.15     32.3762      0.7070      0.3805     0.0     0.0      5.5452    0.00 
    6460      0.749250   517.2  -5115.51    1291.4   51.16     32.1267      0.7071      0.4156     0.0     0.0      5.5456    0.00 
    6461      0.749359   517.3  -5114.67    1281.6   51.15     31.8864      0.7069      0.3019     0.0     0.0      5.5460    0.00 
    6462      0.749475   517.1  -5115.79    1266.7   51.16     31.5104      0.7072      0.3600     0.0     0.0      5.5465    0.00 
    6463      0.749599   517.4  -5114.95    1256.2   51.15     31.2525      0.7070      0.2824     0.0     0.0      5.5471    0.00 
    6464      0.749707   517.2  -5115.23    1244.2   51.15     30.9523      0.7070      0.2916     0.0     0.0      5.5477    0.00 
    6465      0.749822   517.3  -5115.51    1230.8   51.16     30.6169      0.7071      0.2534     0.0     0.0      5.5483    0.00 
    6466      0.749947   517.2  -5115.51    1215.9   51.16     30.2483      0.7071      0.1957     0.0     0.0      5.5490    0.00 
    6467      0.750062   517.0  -5116.64    1199.0   51.17     29.8201      0.7073      0.1540     0.0     0.0      5.5497    0.00 
    6468      0.750173   517.4  -5115.23    1186.3   51.15     29.5126      0.7070      0.1222     0.0     0.0      5.5504    0.00 
    6469      0.750290   517.2  -5115.79    1169.4   51.16     29.0879      0.7072      0.0881     0.0     0.0      5.5512    0.00 
    6470      0.750414   517.0  -5116.64    1148.2   51.17     28.5563      0.7073      0.0196     0.0     0.0      5.5520    0.00 
    6471      0.750529   517.0  -5116.64    1132.7   51.17     28.1702      0.7073     -0.0107     0.0     0.0      5.5529    0.00 
    6472      0.750639   517.0  -5116.35    1112.2   51.16     27.6628      0.7073     -0.0550     0.0     0.0      5.5537    0.00 
    6473      0.750759   517.1  -5115.79    1093.1   51.16     27.1920      0.7072     -0.0802     0.0     0.0      5.5546    0.00 
    6474      0.750872   517.4  -5115.51    1075.5   51.16     26.7547      0.7071     -0.1411     0.0     0.0      5.5555    0.00 
    6475      0.750985   517.2  -5115.51    1053.6   51.16     26.2105      0.7071     -0.1662     0.0     0.0      5.5564    0.00 
    6476      0.751112   517.1  -5115.23    1030.3   51.15     25.6326      0.7070     -0.2017     0.0     0.0      5.5575    0.00 
    6477      0.751226   517.0  -5116.07    1004.9   51.16     24.9963      0.7072     -0.2069     0.0     0.0      5.5586    0.00 
    6478      0.751335   517.4  -5114.67     985.2   51.15     24.5118      0.7069     -0.2233     0.0     0.0      5.5596    0.00 
    6479      0.751451   517.4  -5114.39     960.5   51.14     23.8986      0.7069     -0.2143     0.0     0.0      5.5607    0.00 
    6480      0.751576   516.9  -5115.51     929.4   51.16     23.1207      0.7071     -0.2569     0.0     0.0      5.5619    0.00 
    6481      0.751681   517.2  -5115.23     905.4   51.15     22.5251      0.7070     -0.2493     0.0     0.0      5.5630    0.00 
    6482      0.751797   516.9  -5115.23     875.8   51.15     21.7877      0.7070     -0.2917     0.0     0.0      5.5642    0.00 
    6483      0.751922   517.2  -5114.67     849.0   51.15     21.1230      0.7069     -0.2883     0.0     0.0      5.5656    0.00 
    6484      0.752035   517.0  -5114.39     818.6   51.14     20.3692      0.7069     -0.3246     0.0     0.0      5.5668    0.00 
    6485      0.752147   517.2  -5113.54     792.5   51.14     19.7229      0.7067     -0.3213     0.0     0.0      5.5681    0.00 
    6486      0.752259   517.1  -5113.83     761.5   51.14     18.9490      0.7068     -0.3550     0.0     0.0      5.5695    0.00 
    6487      0.752388   516.9  -5114.11     724.8   51.14     18.0348      0.7068     -0.3878     0.0     0.0      5.5711    0.00 
    6488      0.752498   516.8  -5114.39     693.0   51.14     17.2435      0.7069     -0.3931     0.0     0.0      5.5725    0.00 
    6489      0.752624   517.2  -5112.70     661.2   51.13     16.4590      0.7065     -0.3954     0.0     0.0      5.5742    0.00 
    6490      0.752735   517.1  -5113.26     629.5   51.13     15.6668      0.7066     -0.4081     0.0     0.0      5.5758    0.00 
    6491      0.752849   517.2  -5111.58     598.4   51.12     14.8991      0.7063     -0.4387     0.0     0.0      5.5775    0.00 
    6492      0.752961   516.9  -5112.70     562.5   51.13     13.9998      0.7065     -0.4518     0.0     0.0      5.5792    0.00 
    6493      0.753072   516.9  -5113.26     530.0   51.13     13.1903      0.7066     -0.4728     0.0     0.0      5.5811    0.00 
    6494      0.753187   516.9  -5112.70     499.6   51.13     12.4365      0.7065     -0.4698     0.0     0.0      5.5830    0.00 
    6495      0.753312   517.2  -5110.73     469.3   51.11     11.6859      0.7061     -0.5306     0.0     0.0      5.5851    0.00 
    6496      0.753428   517.0  -5111.29     436.8   51.11     10.8763      0.7062     -0.5820     0.0     0.0      5.5871    0.00 
    6497      0.753536   516.7  -5111.58     407.2   51.12     10.1377      0.7063     -0.6760     0.0     0.0      5.5890    0.00 
    6498      0.753657   516.8  -5112.14     377.6   51.12      9.3987      0.7064     -0.6967     0.0     0.0      5.5911    0.00 
    6499      0.753770   516.9  -5110.17     353.6   51.10      8.8050      0.7060     -0.7528     0.0     0.0      5.5930    0.00 
    6500      0.753882   516.9  -5109.61     331.0   51.10      8.2435      0.7059     -0.8028     0.0     0.0      5.5948    0.00 
    6501      0.754012   517.0  -5109.05     303.5   51.09      7.5589      0.7058     -0.8627     0.0     0.0      5.5969    0.00 
    6502      0.754125   516.9  -5109.05     280.9   51.09      6.9964      0.7058     -0.8730     0.0     0.0      5.5986    0.00 
    6503      0.754240   516.8  -5108.77     259.0   51.09      6.4518      0.7057     -0.8953     0.0     0.0      5.6004    0.00 
    6504      0.754350   516.9  -5107.64     242.8   51.08      6.0489      0.7055     -0.8910     0.0     0.0      5.6020    0.00 
    6505      0.754464   517.0  -5106.23     225.1   51.06      5.6109      0.7052     -0.8722     0.0     0.0      5.6037    0.00 
    6506      0.754585   516.9  -5105.95     206.8   51.06      5.1538      0.7051     -0.8671     0.0     0.0      5.6055    0.00 
    6507      0.754697   516.8  -5105.95     189.8   51.06      4.7317      0.7051     -0.7885     0.0     0.0      5.6072    0.00 
    6508      0.754809   517.0  -5104.83     178.5   51.05      4.4513      0.7049     -0.7213     0.0     0.0      5.6089    0.00 
    6509      0.754938   516.8  -5105.39     161.6   51.05      4.0286      0.7050     -0.6427     0.0     0.0      5.6108    0.00 
    6510      0.755052   516.5  -5106.80     144.7   51.07      3.6053      0.7053     -0.5771     0.0     0.0      5.6125    0.00 
    6511      0.755164   516.7  -5104.55     136.2   51.05      3.3958      0.7049     -0.5199     0.0     0.0      5.6141    0.00 
    6512      0.755276   517.0  -5103.71     129.1   51.04      3.2204      0.7047     -0.4387     0.0     0.0      5.6158    0.00 
    6513      0.755390   516.8  -5103.71     118.6   51.04      2.9565      0.7047     -0.3865     0.0     0.0      5.6175    0.00 
    6514      0.755518   517.0  -5103.14     110.1   51.03      2.7456      0.7046     -0.2552     0.0     0.0      5.6193    0.00 
    6515      0.755630   517.2  -5103.14     101.6   51.03      2.5344      0.7046     -0.2007     0.0     0.0      5.6209    0.00 
    6516      0.755739   516.9  -5104.27      93.2   51.04      2.3227      0.7048     -0.0835     0.0     0.0      5.6223    0.00 
    6517      0.755855   516.8  -5103.99      85.4   51.04      2.1292      0.7047     -0.0746     0.0     0.0      5.6239    0.00 
    6518      0.755980   516.9  -5104.27      77.6   51.04      1.9356      0.7048     -0.0304     0.0     0.0      5.6255    0.00 
    6519      0.756096   516.5  -5105.39      68.5   51.05      1.7064      0.7050     -0.0028     0.0     0.0      5.6270    0.00 
    6520      0.756206   516.9  -5103.14      67.7   51.03      1.6896      0.7046      0.0097     0.0     0.0      5.6283    0.00 
    6521      0.756320   516.8  -5103.71      61.4   51.04      1.5310      0.7047      0.0680     0.0     0.0      5.6297    0.00 
    6522      0.756447   516.8  -5103.71      55.0   51.04      1.3726      0.7047      0.0554     0.0     0.0      5.6313    0.00 
    6523      0.756551   516.6  -5104.55      48.7   51.05      1.2141      0.7049      0.0845     0.0     0.0      5.6326    0.00 
    6524      0.756678   516.7  -5104.27      47.3   51.04      1.1789      0.7048      0.0261     0.0     0.0      5.6342    0.00 
    6525      0.756793   516.6  -5104.83      40.9   51.05      1.0205      0.7049      0.0386     0.0     0.0      5.6356    0.00 
    6526      0.756905   516.6  -5104.55      36.7   51.05      0.9149      0.7049     -0.0079     0.0     0.0      5.6370    0.00 
    6527      0.757019   516.8  -5103.99      36.7   51.04      0.9150      0.7047     -0.0029     0.0     0.0      5.6384    0.00 
    6528      0.757131   516.8  -5103.99      32.5   51.04      0.8095      0.7047      0.0200     0.0     0.0      5.6398    0.00 
    6529      0.757245   516.8  -5103.71      31.8   51.04      0.7919      0.7047     -0.0078     0.0     0.0      5.6412    0.00 
    6530      0.757372   516.5  -5104.55      27.5   51.05      0.6862      0.7049      0.0516     0.0     0.0      5.6427    0.00 
    6531      0.757495   516.7  -5104.55      24.0   51.05      0.5982      0.7049     -0.0042     0.0     0.0      5.6442    0.00 
    6532      0.757607   516.9  -5104.27      23.3   51.04      0.5807      0.7048      0.0328     0.0     0.0      5.6456    0.00 
    6533      0.757719   516.7  -5103.71      22.6   51.04      0.5631      0.7047     -0.0115     0.0     0.0      5.6469    0.00 
    6534      0.757833   516.8  -5103.71      19.1   51.04      0.4751      0.7047      0.0014     0.0     0.0      5.6483    0.00 
    6535      0.757943   516.4  -5105.39      16.9   51.05      0.4222      0.7050     -0.0013     0.0     0.0      5.6496    0.00 
    6536      0.758059   516.8  -5103.42      16.9   51.03      0.4224      0.7046     -0.0086     0.0     0.0      5.6510    0.00 
    6537      0.758174   516.5  -5105.11      13.4   51.05      0.3343      0.7050      0.0001     0.0     0.0      5.6524    0.00 
    6538      0.758302   516.6  -5104.55      13.4   51.05      0.3343      0.7049     -0.0415     0.0     0.0      5.6540    0.00 
    6539      0.758414   516.5  -5104.55      11.3   51.05      0.2815      0.7049     -0.0442     0.0     0.0      5.6553    0.00 
    6540      0.758522   516.7  -5104.27      10.6   51.04      0.2639      0.7048     -0.0742     0.0     0.0      5.6566    0.00 
    6541      0.758649   516.7  -5103.71      10.6   51.04      0.2640      0.7047     -0.0327     0.0     0.0      5.6582    0.00 
    6542      0.758763   516.6  -5103.42       9.9   51.03      0.2464      0.7046     -0.0503     0.0     0.0      5.6595    0.00 
    6543      0.758875   516.5  -5104.27       8.5   51.04      0.2112      0.7048      0.0066     0.0     0.0      5.6609    0.00 
    6544      0.758989   516.9  -5103.14       9.2   51.03      0.2288      0.7046      0.0090     0.0     0.0      5.6622    0.00 
    6545      0.759101   516.5  -5104.27       5.6   51.04      0.1408      0.7048      0.0381     0.0     0.0      5.6635    0.00 
    6546      0.759231   516.5  -5104.55       5.6   51.05      0.1408      0.7049      0.0305     0.0     0.0      5.6651    0.00 
    6547      0.759343   516.6  -5104.27       4.2   51.04      0.1056      0.7048      0.0682     0.0     0.0      5.6663    0.00 
    6548      0.759450   516.5  -5103.99       3.5   51.04      0.0880      0.7047      0.0531     0.0     0.0      5.6677    0.00 
    6549      0.759565   516.5  -5104.27       2.8   51.04      0.0704      0.7048      0.0796     0.0     0.0      5.6690    0.00 
    6550      0.759691   516.3  -5104.55       2.1   51.05      0.0528      0.7049      0.0581     0.0     0.0      5.6704    0.00 
    6551      0.759806   516.4  -5104.27       2.8   51.04      0.0704      0.7048      0.0290     0.0     0.0      5.6718    0.00 
    6552      0.759916   516.3  -5105.39       0.0   51.05      0.0000      0.7050      0.0240     0.0     0.0      5.6730    0.00 
    6553      0.760030   516.5  -5104.27       2.8   51.04      0.0704      0.7048     -0.0228     0.0     0.0      5.6743    0.00 
    6554      0.760158   516.6  -5104.27       2.1   51.04      0.0528      0.7048     -0.0064     0.0     0.0      5.6757    0.00 
    6555      0.760271   516.7  -5103.99       2.1   51.04      0.0528      0.7047     -0.0531     0.0     0.0      5.6770    0.00 
    6556      0.760383   516.5  -5104.27       0.0   51.04      0.0000      0.7048     -0.0630     0.0     0.0      5.6783    0.00 
    6557      0.760503   516.5  -5104.27       2.1   51.04      0.0528      0.7048     -0.0442     0.0     0.0      5.6796    0.00 
    6558      0.760613   516.7  -5103.99       2.1   51.04      0.0528      0.7047     -0.0592     0.0     0.0      5.6808    0.00 
    6559      0.760729   516.4  -5104.55      -1.4   51.05     -0.0352      0.7049     -0.0126     0.0     0.0      5.6821    0.00 
    6560      0.760841   516.6  -5103.14       0.0   51.03      0.0000      0.7046     -0.0416     0.0     0.0      5.6833    0.00 
    6561      0.760971   516.7  -5103.99       2.1   51.04      0.0528      0.7047      0.0012     0.0     0.0      5.6848    0.00 
    6562      0.761081   516.1  -5105.67      -3.5   51.06     -0.0880      0.7051      0.0063     0.0     0.0      5.6860    0.00 
    6563      0.761197   516.6  -5103.42       0.0   51.03      0.0000      0.7046      0.0518     0.0     0.0      5.6873    0.00 
    6564      0.761306   516.3  -5104.27      -2.1   51.04     -0.0528      0.7048      0.0581     0.0     0.0      5.6886    0.00 
    6565      0.761432   516.5  -5103.42      -1.4   51.03     -0.0352      0.7046      0.0339     0.0     0.0      5.6900    0.00 
    6566      0.761544   516.5  -5104.27      -2.1   51.04     -0.0528      0.7048      0.0591     0.0     0.0      5.6913    0.00 
    6567      0.761656   516.4  -5104.27      -1.4   51.04     -0.0352      0.7048      0.0350     0.0     0.0      5.6925    0.00 
    6568      0.761770   516.4  -5104.83      -3.5   51.05     -0.0880      0.7049      0.0808     0.0     0.0      5.6938    0.00 
    6569      0.761895   516.4  -5104.27      -0.7   51.04     -0.0176      0.7048     -0.0014     0.0     0.0      5.6952    0.00 
    6570      0.762011   516.3  -5104.83      -4.9   51.05     -0.1232      0.7049     -0.0026     0.0     0.0      5.6965    0.00 
    6571      0.762122   516.2  -5105.39      -4.2   51.05     -0.1056      0.7050     -0.0770     0.0     0.0      5.6978    0.00 
    6572      0.762237   516.4  -5104.83      -3.5   51.05     -0.0880      0.7049     -0.0793     0.0     0.0      5.6991    0.00 
    6573      0.762362   516.6  -5103.42      -0.7   51.03     -0.0176      0.7046     -0.1069     0.0     0.0      5.7005    0.00 
    6574      0.762465   516.4  -5103.71      -2.8   51.04     -0.0704      0.7047     -0.1244     0.0     0.0      5.7016    0.00 
    6575      0.762594   516.3  -5104.27      -3.5   51.04     -0.0880      0.7048     -0.1484     0.0     0.0      5.7031    0.00 
    6576      0.762706   516.5  -5103.71      -1.4   51.04     -0.0352      0.7047     -0.1472     0.0     0.0      5.7043    0.00 
    6577      0.762819   516.3  -5104.27      -2.8   51.04     -0.0704      0.7048     -0.1344     0.0     0.0      5.7056    0.00 
    6578      0.762932   516.5  -5103.42      -2.1   51.03     -0.0528      0.7046     -0.0963     0.0     0.0      5.7069    0.00 
    6579      0.763058   516.5  -5103.71      -2.1   51.04     -0.0528      0.7047     -0.0812     0.0     0.0      5.7083    0.00 
    6580      0.763173   516.5  -5103.42      -1.4   51.03     -0.0352      0.7046     -0.0367     0.0     0.0      5.7096    0.00 
    6581      0.763283   516.6  -5103.42      -0.7   51.03     -0.0176      0.7046     -0.0473     0.0     0.0      5.7109    0.00 
    6582      0.763409   516.4  -5103.42      -1.4   51.03     -0.0352      0.7046      0.0189     0.0     0.0      5.7123    0.00 
    6583      0.763521   516.4  -5103.71      -2.8   51.04     -0.0704      0.7047      0.0298     0.0     0.0      5.7136    0.00 
    6584      0.763633   516.3  -5103.42      -1.4   51.03     -0.0352      0.7046      0.0541     0.0     0.0      5.7148    0.00 
    6585      0.763746   516.2  -5103.99      -3.5   51.04     -0.0880      0.7047      0.0312     0.0     0.0      5.7161    0.00 
    6586      0.763859   516.4  -5103.42      -0.7   51.03     -0.0176      0.7046     -0.0027     0.0     0.0      5.7174    0.00 
    6587      0.763973   515.8  -5106.52      -9.2   51.07     -0.2286      0.7053      0.0076     0.0     0.0      5.7186    0.00 
    6588      0.764099   516.3  -5103.71      -3.5   51.04     -0.0880      0.7047     -0.0306     0.0     0.0      5.7201    0.00 
    6589      0.764214   516.3  -5103.42      -3.5   51.03     -0.0880      0.7046     -0.0131     0.0     0.0      5.7213    0.00 
    6590      0.764332   516.4  -5102.58      -2.1   51.03     -0.0528      0.7045     -0.0765     0.0     0.0      5.7226    0.00 
    6591      0.764442   516.3  -5103.71      -3.5   51.04     -0.0880      0.7047     -0.0500     0.0     0.0      5.7238    0.00 
    6592      0.764555   516.3  -5104.27      -3.5   51.04     -0.0880      0.7048     -0.0638     0.0     0.0      5.7251    0.00 
    6593      0.764682   516.3  -5103.42      -1.4   51.03     -0.0352      0.7046     -0.0157     0.0     0.0      5.7265    0.00 
    6594      0.764794   516.5  -5102.58      -0.7   51.03     -0.0176      0.7045     -0.0247     0.0     0.0      5.7278    0.00 
    6595      0.764908   516.2  -5103.99      -5.6   51.04     -0.1408      0.7047     -0.0425     0.0     0.0      5.7290    0.00 
    6596      0.765018   516.2  -5103.99      -5.6   51.04     -0.1408      0.7047     -0.0061     0.0     0.0      5.7302    0.00 
    6597      0.765133   516.2  -5103.71      -3.5   51.04     -0.0880      0.7047     -0.0111     0.0     0.0      5.7315    0.00 
    6598      0.765258   516.3  -5103.42      -2.8   51.03     -0.0704      0.7046      0.0279     0.0     0.0      5.7329    0.00 
    6599      0.765365   516.0  -5103.71      -4.9   51.04     -0.1232      0.7047      0.0167     0.0     0.0      5.7341    0.00 
    6600      0.765496   516.4  -5103.42      -2.1   51.03     -0.0528      0.7046     -0.0086     0.0     0.0      5.7355    0.00 
    6601      0.765605   516.2  -5104.27      -3.5   51.04     -0.0880      0.7048      0.0127     0.0     0.0      5.7367    0.00 
    6602      0.765721   516.5  -5103.14      -2.1   51.03     -0.0528      0.7046     -0.0090     0.0     0.0      5.7380    0.00 
    6603      0.765831   516.1  -5104.27      -3.5   51.04     -0.0880      0.7048      0.0138     0.0     0.0      5.7392    0.00 
    6604      0.765946   516.0  -5103.71      -5.6   51.04     -0.1408      0.7047     -0.0406     0.0     0.0      5.7405    0.00 
    6605      0.766071   516.3  -5103.14      -2.8   51.03     -0.0704      0.7046     -0.0240     0.0     0.0      5.7419    0.00 
    6606      0.766189   516.2  -5103.42      -3.5   51.03     -0.0880      0.7046     -0.0409     0.0     0.0      5.7432    0.00 
    6607      0.766293   516.3  -5103.14      -2.8   51.03     -0.0704      0.7046      0.0313     0.0     0.0      5.7443    0.00 
    6608      0.766418   516.2  -5103.71      -2.8   51.04     -0.0704      0.7047     -0.0220     0.0     0.0      5.7457    0.00 
    6609      0.766532   516.0  -5103.99      -3.5   51.04     -0.0880      0.7047      0.0352     0.0     0.0      5.7469    0.00 
    6610      0.766644   516.3  -5103.42      -3.5   51.03     -0.0880      0.7046      0.0133     0.0     0.0      5.7482    0.00 
    6611      0.766772   516.0  -5104.55      -4.9   51.05     -0.1232      0.7049      0.0173     0.0     0.0      5.7496    0.00 
    6612      0.766884   516.1  -5104.27      -4.9   51.04     -0.1232      0.7048      0.0727     0.0     0.0      5.7508    0.00 
    6613      0.766994   516.8  -5100.61       5.6   51.01      0.1409      0.7041      0.0528     0.0     0.0      5.7521    0.00 
    6614      0.767110   515.9  -5104.55      -5.6   51.05     -0.1408      0.7049      0.1083     0.0     0.0      5.7534    0.00 
    6615      0.767237   516.2  -5103.99      -3.5   51.04     -0.0880      0.7047      0.0817     0.0     0.0      5.7548    0.00 
    6616      0.767346   516.2  -5103.71      -3.5   51.04     -0.0880      0.7047      0.1422     0.0     0.0      5.7560    0.00 
    6617      0.767458   516.0  -5104.27      -6.4   51.04     -0.1584      0.7048      0.0867     0.0     0.0      5.7573    0.00 
    6618      0.767569   516.0  -5104.27      -5.6   51.04     -0.1408      0.7048      0.1108     0.0     0.0      5.7585    0.00 
    6619      0.767699   516.2  -5104.27      -3.5   51.04     -0.0880      0.7048      0.0430     0.0     0.0      5.7600    0.00 
    6620      0.767810   515.9  -5104.27      -5.6   51.04     -0.1408      0.7048      0.0654     0.0     0.0      5.7612    0.00 
    6621      0.767924   516.0  -5104.55      -6.4   51.05     -0.1584      0.7049      0.0315     0.0     0.0      5.7625    0.00 
    6622      0.768033   516.1  -5103.71      -2.8   51.04     -0.0704      0.7047     -0.0240     0.0     0.0      5.7637    0.00 
    6623      0.768150   515.9  -5104.27      -6.4   51.04     -0.1584      0.7048     -0.0187     0.0     0.0      5.7650    0.00 
    6624      0.768270   516.0  -5104.27      -4.9   51.04     -0.1232      0.7048     -0.0881     0.0     0.0      5.7663    0.00 
    6625      0.768395   516.1  -5103.99      -3.5   51.04     -0.0880      0.7047     -0.0665     0.0     0.0      5.7677    0.00 
    6626      0.768510   516.0  -5103.71      -4.2   51.04     -0.1056      0.7047     -0.0983     0.0     0.0      5.7690    0.00 
    6627      0.768620   516.0  -5104.27      -5.6   51.04     -0.1408      0.7048     -0.0830     0.0     0.0      5.7702    0.00 
    6628      0.768733   516.0  -5103.99      -4.9   51.04     -0.1232      0.7047     -0.1069     0.0     0.0      5.7715    0.00 
    6629      0.768846   516.2  -5103.42      -2.8   51.03     -0.0704      0.7046     -0.0668     0.0     0.0      5.7727    0.00 
    6630      0.768978   516.2  -5102.86      -2.1   51.03     -0.0528      0.7045     -0.0553     0.0     0.0      5.7742    0.00 
    6631      0.769088   516.2  -5103.14      -2.8   51.03     -0.0704      0.7046     -0.0455     0.0     0.0      5.7755    0.00 
    6632      0.769214   516.0  -5103.99      -4.9   51.04     -0.1232      0.7047      0.0049     0.0     0.0      5.7769    0.00 
    6633      0.769312   516.2  -5103.42      -2.8   51.03     -0.0704      0.7046     -0.0151     0.0     0.0      5.7780    0.00 
    6634      0.769438   515.5  -5104.83      -7.8   51.05     -0.1935      0.7049      0.0279     0.0     0.0      5.7794    0.00 
    6635      0.769553   516.0  -5103.71      -3.5   51.04     -0.0880      0.7047      0.0039     0.0     0.0      5.7807    0.00 
    6636      0.769662   516.1  -5103.42      -3.5   51.03     -0.0880      0.7046      0.0265     0.0     0.0      5.7819    0.00 
    6637      0.769778   516.0  -5104.27      -4.9   51.04     -0.1232      0.7048      0.0037     0.0     0.0      5.7832    0.00 
    6638      0.769903   516.3  -5102.86       0.0   51.03      0.0000      0.7045      0.0114     0.0     0.0      5.7845    0.00 
    6639      0.770019   515.9  -5103.71      -5.6   51.04     -0.1408      0.7047      0.0216     0.0     0.0      5.7858    0.00 
    6640      0.770129   515.9  -5103.99      -4.2   51.04     -0.1056      0.7047      0.0003     0.0     0.0      5.7870    0.00 
    6641      0.770249   515.9  -5103.99      -4.9   51.04     -0.1232      0.7047      0.0229     0.0     0.0      5.7883    0.00 
    6642      0.770363   516.0  -5103.42      -5.6   51.03     -0.1408      0.7046     -0.0479     0.0     0.0      5.7896    0.00 
    6643      0.770475   515.9  -5104.27      -4.9   51.04     -0.1232      0.7048     -0.0264     0.0     0.0      5.7908    0.00 
    6644      0.770586   515.8  -5104.27      -4.9   51.04     -0.1232      0.7048     -0.0859     0.0     0.0      5.7921    0.00 
    6645      0.770716   516.0  -5103.42      -2.8   51.03     -0.0704      0.7046     -0.0554     0.0     0.0      5.7935    0.00 
    6646      0.770824   516.0  -5103.42      -3.5   51.03     -0.0880      0.7046     -0.0542     0.0     0.0      5.7947    0.00 
    6647      0.770941   516.0  -5102.86      -2.8   51.03     -0.0704      0.7045     -0.0834     0.0     0.0      5.7960    0.00 
    6648      0.771050   515.8  -5104.27      -6.4   51.04     -0.1584      0.7048     -0.0782     0.0     0.0      5.7972    0.00 
    6649      0.771175   515.9  -5103.71      -4.9   51.04     -0.1232      0.7047     -0.0808     0.0     0.0      5.7986    0.00 
    6650      0.771289   515.8  -5103.71      -4.9   51.04     -0.1232      0.7047     -0.0682     0.0     0.0      5.7998    0.00 
    6651      0.771400   516.0  -5103.14      -4.2   51.03     -0.1056      0.7046     -0.0883     0.0     0.0      5.8010    0.00 
    6652      0.771515   516.2  -5102.30      -1.4   51.02     -0.0352      0.7044     -0.0654     0.0     0.0      5.8022    0.00 
    6653      0.771642   516.0  -5102.86      -3.5   51.03     -0.0880      0.7045     -0.0503     0.0     0.0      5.8036    0.00 
    6654      0.771756   515.8  -5103.99      -5.6   51.04     -0.1408      0.7047      0.0140     0.0     0.0      5.8048    0.00 
    6655      0.771866   515.9  -5103.14      -3.5   51.03     -0.0880      0.7046      0.0314     0.0     0.0      5.8060    0.00 
    6656      0.771982   515.9  -5103.42      -3.5   51.03     -0.0880      0.7046      0.0366     0.0     0.0      5.8073    0.00 
    6657      0.772094   515.9  -5103.71      -5.6   51.04     -0.1408      0.7047      0.0341     0.0     0.0      5.8085    0.00 
    6658      0.772219   515.9  -5103.99      -4.2   51.04     -0.1056      0.7047      0.0555     0.0     0.0      5.8098    0.00 
    6659      0.772331   516.0  -5102.86      -2.8   51.03     -0.0704      0.7045      0.1159     0.0     0.0      5.8110    0.00 
    6660      0.772444   516.2  -5102.02      -1.4   51.02     -0.0352      0.7043      0.1195     0.0     0.0      5.8123    0.00 
    6661      0.772572   515.8  -5103.42      -4.2   51.03     -0.1056      0.7046      0.1448     0.0     0.0      5.8137    0.00 
    6662      0.772684   515.6  -5104.27      -5.6   51.04     -0.1408      0.7048      0.1195     0.0     0.0      5.8149    0.00 
    6663      0.772798   515.6  -5104.55      -7.8   51.05     -0.1935      0.7049      0.1613     0.0     0.0      5.8161    0.00 
    6664      0.772912   515.6  -5104.27      -7.1   51.04     -0.1760      0.7048      0.1120     0.0     0.0      5.8173    0.00 
    6665      0.773024   516.0  -5103.14      -3.5   51.03     -0.0880      0.7046      0.1260     0.0     0.0      5.8186    0.00 
    6666      0.773146   515.7  -5104.55      -5.6   51.05     -0.1408      0.7049      0.0704     0.0     0.0      5.8199    0.00 
    6667      0.773262   515.7  -5104.55      -6.4   51.05     -0.1584      0.7049      0.0666     0.0     0.0      5.8211    0.00 
    6668      0.773372   515.8  -5104.55      -4.9   51.05     -0.1232      0.7049      0.0766     0.0     0.0      5.8223    0.00 
    6669      0.773486   516.0  -5102.86      -2.1   51.03     -0.0528      0.7045      0.0210     0.0     0.0      5.8235    0.00 
    6670      0.773613   515.6  -5104.83      -5.6   51.05     -0.1408      0.7049      0.0361     0.0     0.0      5.8249    0.00 
    6671      0.773727   516.1  -5103.71      -2.8   51.04     -0.0704      0.7047     -0.0533     0.0     0.0      5.8261    0.00 
    6672      0.773840   515.8  -5104.27      -4.9   51.04     -0.1232      0.7048      0.0083     0.0     0.0      5.8273    0.00 
    6673      0.773956   515.8  -5103.99      -3.5   51.04     -0.0880      0.7047     -0.0595     0.0     0.0      5.8285    0.00 
    6674      0.774066   515.8  -5104.27      -4.9   51.04     -0.1232      0.7048     -0.0117     0.0     0.0      5.8297    0.00 
    6675      0.774186   515.9  -5103.99      -3.5   51.04     -0.0880      0.7047     -0.0545     0.0     0.0      5.8310    0.00 
    6676      0.774300   515.8  -5103.71      -4.2   51.04     -0.1056      0.7047     -0.0128     0.0     0.0      5.8322    0.00 
    6677      0.774428   515.8  -5104.27      -3.5   51.04     -0.0880      0.7048     -0.0139     0.0     0.0      5.8336    0.00 
    6678      0.774542   515.8  -5103.42      -2.1   51.03     -0.0528      0.7046     -0.0062     0.0     0.0      5.8349    0.00 
    6679      0.774654   515.6  -5104.55      -4.9   51.05     -0.1232      0.7049      0.0255     0.0     0.0      5.8361    0.00 
    6680      0.774767   515.7  -5103.71      -2.8   51.04     -0.0704      0.7047      0.0065     0.0     0.0      5.8373    0.00 
    6681      0.774880   515.8  -5103.71      -3.5   51.04     -0.0880      0.7047      0.0519     0.0     0.0      5.8385    0.00
