Repository: LightForm-group/dilatometer_modelling_and_constitutive_behaviour

# dilatometer_modelling_and_constitutive_behaviour

Created with work by Inigo Howe, Patryk Jedrasiak, Hugh Shercliff

This program contains a method of testing various constitutive models and extracting the constitutive behaviour of dilatometer samples correcting for inhomogeneities in termperature, strain and strain rate. The model is currently configured to a dilatometer run under vacuum, with no active cooling during the deformation for a sample of length 10mm with a diameter of 5mm. For both heatup and deformation the temperature is fitted to the experimental central themocoupole temperature for any general temperature profile.

File: experimental_data/deformation/1/490/008_Compression_Daniel_Al_Hom1_SHT_540C_Deform_490C_1.0s-1_QuenchHeGas__1.asc (part 23 of 27)
 C:\WinTA100\DIL805.PRO\Data\Deformation\ChrisDaniel\008_Compression_Daniel_Al_Hom1_SHT_540C_Deform_490C_1.0s-1_QuenchHeGas__1.asc
     No.          Time   Tem.1        DL     Force  Strain   kf (Def.)    Phi  (D)    Phi* (D)   Tem.2   Tem.3        Poti      HF 
                     s      °C        µm         N       %       N/mm²                     1/s      °C      °C          mm       % 
    6682      0.714803   492.5  -4791.94    1393.8   47.92     36.9691      0.6377      1.0075     0.0     0.0      5.6571    0.00 
    6683      0.714922   492.5  -4793.05    1393.8   47.93     36.9613      0.6379      1.0322     0.0     0.0      5.6565    0.00 
    6684      0.715030   492.6  -4792.77    1396.6   47.93     37.0381      0.6378      0.9799     0.0     0.0      5.6559    0.00 
    6685      0.715123   492.4  -4794.43    1394.5   47.94     36.9701      0.6382      0.9933     0.0     0.0      5.6554    0.00 
    6686      0.715234   492.4  -4795.26    1395.2   47.95     36.9829      0.6383      0.9603     0.0     0.0      5.6548    0.00 
    6687      0.715343   492.6  -4794.43    1397.3   47.94     37.0450      0.6382      0.9836     0.0     0.0      5.6543    0.00 
    6688      0.715451   492.2  -4795.82    1395.2   47.96     36.9790      0.6384      0.9572     0.0     0.0      5.6537    0.00 
    6689      0.715561   492.2  -4796.92    1395.2   47.97     36.9712      0.6386      0.9506     0.0     0.0      5.6531    0.00 
    6690      0.715671   492.1  -4797.48    1392.4   47.97     36.8924      0.6388      0.9483     0.0     0.0      5.6525    0.00 
    6691      0.715780   492.4  -4797.20    1394.5   47.97     36.9505      0.6387      0.9313     0.0     0.0      5.6519    0.00 
    6692      0.715883   492.3  -4798.31    1395.2   47.98     36.9613      0.6389      0.9645     0.0     0.0      5.6514    0.00 
    6693      0.715992   492.7  -4797.20    1398.7   47.97     37.0627      0.6387      0.9195     0.0     0.0      5.6508    0.00 
    6694      0.716101   492.6  -4797.75    1398.7   47.98     37.0587      0.6388      1.0040     0.0     0.0      5.6502    0.00 
    6695      0.716210   492.4  -4799.14    1397.3   47.99     37.0115      0.6391      0.9711     0.0     0.0      5.6496    0.00 
    6696      0.716301   492.4  -4800.24    1397.3   48.00     37.0036      0.6393      1.0667     0.0     0.0      5.6491    0.00 
    6697      0.716411   492.5  -4800.52    1397.3   48.01     37.0017      0.6393      1.0286     0.0     0.0      5.6486    0.00 
    6698      0.716520   492.2  -4801.63    1393.8   48.02     36.9004      0.6395      1.0787     0.0     0.0      5.6480    0.00 
    6699      0.716629   492.4  -4802.46    1395.9   48.02     36.9505      0.6397      1.0509     0.0     0.0      5.6474    0.00 
    6700      0.716738   492.6  -4801.63    1398.0   48.02     37.0125      0.6395      1.0582     0.0     0.0      5.6468    0.00 
    6701      0.716838   492.2  -4803.84    1395.9   48.04     36.9407      0.6400      1.0934     0.0     0.0      5.6463    0.00 
    6702      0.716948   492.5  -4802.46    1399.4   48.02     37.0439      0.6397      1.0556     0.0     0.0      5.6457    0.00 
    6703      0.717059   492.3  -4804.67    1395.9   48.05     36.9348      0.6401      1.0966     0.0     0.0      5.6451    0.00 
    6704      0.717168   492.5  -4804.67    1397.3   48.05     36.9721      0.6401      1.0200     0.0     0.0      5.6445    0.00 
    6705      0.717277   492.5  -4805.50    1398.7   48.05     37.0036      0.6403      1.0701     0.0     0.0      5.6440    0.00 
    6706      0.717386   492.4  -4805.77    1397.3   48.06     36.9643      0.6403      1.0005     0.0     0.0      5.6434    0.00 
    6707      0.717480   492.4  -4806.60    1398.0   48.07     36.9770      0.6405      1.0595     0.0     0.0      5.6429    0.00 
    6708      0.717589   492.5  -4806.88    1398.7   48.07     36.9937      0.6406      1.0059     0.0     0.0      5.6423    0.00 
    6709      0.717698   492.4  -4807.43    1398.7   48.07     36.9898      0.6407      1.0214     0.0     0.0      5.6417    0.00 
    6710      0.717817   492.4  -4808.54    1398.7   48.09     36.9819      0.6409      1.0516     0.0     0.0      5.6411    0.00 
    6711      0.717908   492.5  -4808.54    1398.7   48.09     36.9819      0.6409      1.0053     0.0     0.0      5.6406    0.00 
    6712      0.718016   492.3  -4809.65    1398.7   48.10     36.9740      0.6411      1.0334     0.0     0.0      5.6400    0.00 
    6713      0.718126   492.5  -4809.37    1400.1   48.09     37.0133      0.6410      0.9632     0.0     0.0      5.6395    0.00 
    6714      0.718236   492.2  -4810.75    1398.7   48.11     36.9661      0.6413      1.0033     0.0     0.0      5.6389    0.00 
    6715      0.718345   492.2  -4811.58    1398.7   48.12     36.9602      0.6415      0.9597     0.0     0.0      5.6383    0.00 
    6716      0.718456   492.6  -4811.03    1401.5   48.11     37.0387      0.6414      0.9737     0.0     0.0      5.6377    0.00 
    6717      0.718547   492.4  -4811.58    1400.8   48.12     37.0162      0.6415      0.9646     0.0     0.0      5.6372    0.00 
    6718      0.718658   492.4  -4812.41    1400.8   48.12     37.0102      0.6416      0.9313     0.0     0.0      5.6366    0.00 
    6719      0.718766   492.1  -4814.63    1397.3   48.15     36.9013      0.6421      0.9587     0.0     0.0      5.6360    0.00 
    6720      0.718868   492.5  -4812.69    1400.8   48.13     37.0083      0.6417      0.9190     0.0     0.0      5.6355    0.00 
    6721      0.718977   492.6  -4813.52    1402.2   48.14     37.0396      0.6418      0.9708     0.0     0.0      5.6349    0.00 
    6722      0.719085   492.3  -4814.90    1400.8   48.15     36.9925      0.6421      0.9429     0.0     0.0      5.6344    0.00 
    6723      0.719193   492.4  -4814.90    1401.5   48.15     37.0111      0.6421      0.9798     0.0     0.0      5.6338    0.00 
    6724      0.719302   492.5  -4815.73    1403.0   48.16     37.0424      0.6423      0.9940     0.0     0.0      5.6332    0.00 
    6725      0.719412   492.6  -4815.73    1403.7   48.16     37.0611      0.6423      0.9969     0.0     0.0      5.6326    0.00 
    6726      0.719520   492.3  -4817.39    1401.5   48.17     36.9933      0.6426      1.0220     0.0     0.0      5.6320    0.00 
    6727      0.719628   492.5  -4817.39    1401.5   48.17     36.9933      0.6426      1.0152     0.0     0.0      5.6315    0.00 
    6728      0.719736   492.5  -4817.39    1403.7   48.17     37.0492      0.6426      1.0651     0.0     0.0      5.6309    0.00 
    6729      0.719839   492.4  -4818.50    1402.2   48.19     37.0041      0.6428      1.0640     0.0     0.0      5.6304    0.00 
    6730      0.719947   492.3  -4819.33    1402.2   48.19     36.9981      0.6430      1.0497     0.0     0.0      5.6298    0.00 
    6731      0.720056   492.2  -4820.71    1401.5   48.21     36.9696      0.6432      1.0507     0.0     0.0      5.6292    0.00 
    6732      0.720166   492.4  -4820.16    1403.7   48.20     37.0294      0.6431      1.0251     0.0     0.0      5.6286    0.00 
    6733      0.720274   492.5  -4820.44    1403.7   48.20     37.0275      0.6432      1.0682     0.0     0.0      5.6280    0.00 
    6734      0.720366   492.2  -4821.54    1403.7   48.22     37.0196      0.6434      1.0107     0.0     0.0      5.6275    0.00 
    6735      0.720475   492.4  -4821.82    1403.7   48.22     37.0176      0.6434      1.0302     0.0     0.0      5.6269    0.00 
    6736      0.720584   492.5  -4822.93    1402.2   48.23     36.9724      0.6437      1.0135     0.0     0.0      5.6264    0.00 
    6737      0.720694   492.2  -4823.76    1401.5   48.24     36.9479      0.6438      1.0165     0.0     0.0      5.6258    0.00 
    6738      0.720811   492.2  -4824.59    1403.0   48.25     36.9792      0.6440      1.0319     0.0     0.0      5.6252    0.00 
    6739      0.720901   493.1  -4822.37    1410.0   48.22     37.1811      0.6435      1.0123     0.0     0.0      5.6247    0.00 
    6740      0.721011   492.4  -4824.59    1405.1   48.25     37.0350      0.6440      1.0418     0.0     0.0      5.6241    0.00 
    6741      0.721121   492.2  -4825.97    1403.0   48.26     36.9693      0.6442      1.0542     0.0     0.0      5.6235    0.00 
    6742      0.721230   492.4  -4825.97    1403.7   48.26     36.9879      0.6442      1.0871     0.0     0.0      5.6229    0.00 
    6743      0.721339   492.4  -4826.52    1405.1   48.27     37.0211      0.6443      1.1098     0.0     0.0      5.6223    0.00 
    6744      0.721450   492.4  -4827.08    1405.8   48.27     37.0358      0.6445      1.1015     0.0     0.0      5.6218    0.00 
    6745      0.721558   492.4  -4827.91    1406.5   48.28     37.0484      0.6446      1.0744     0.0     0.0      5.6212    0.00 
    6746      0.721649   492.2  -4829.29    1403.7   48.29     36.9642      0.6449      1.0866     0.0     0.0      5.6207    0.00 
    6747      0.721769   492.2  -4828.46    1406.5   48.28     37.0445      0.6447      1.0961     0.0     0.0      5.6201    0.00 
    6748      0.721878   492.4  -4830.12    1405.8   48.30     37.0140      0.6450      1.0930     0.0     0.0      5.6195    0.00 
    6749      0.721987   492.1  -4830.67    1404.4   48.31     36.9729      0.6452      1.0467     0.0     0.0      5.6189    0.00 
    6750      0.722078   492.2  -4830.95    1407.2   48.31     37.0452      0.6452      1.0398     0.0     0.0      5.6184    0.00 
    6751      0.722188   492.2  -4831.23    1406.5   48.31     37.0246      0.6453      0.9850     0.0     0.0      5.6179    0.00 
    6752      0.722297   492.1  -4832.61    1406.5   48.33     37.0147      0.6455      1.0108     0.0     0.0      5.6173    0.00 
    6753      0.722408   492.3  -4832.33    1407.2   48.32     37.0353      0.6455      0.9896     0.0     0.0      5.6167    0.00 
    6754      0.722519   492.4  -4832.06    1408.6   48.32     37.0744      0.6454      0.9901     0.0     0.0      5.6161    0.00 
    6755      0.722627   492.2  -4833.99    1406.5   48.34     37.0048      0.6458      0.9982     0.0     0.0      5.6155    0.00 
    6756      0.722730   492.2  -4834.27    1407.2   48.34     37.0214      0.6458      0.9932     0.0     0.0      5.6150    0.00 
    6757      0.722838   492.2  -4834.82    1407.2   48.35     37.0174      0.6460      1.0360     0.0     0.0      5.6144    0.00 
    6758      0.722947   492.2  -4835.10    1408.6   48.35     37.0526      0.6460      1.0372     0.0     0.0      5.6139    0.00 
    6759      0.723055   492.4  -4835.38    1409.3   48.35     37.0692      0.6461      1.0391     0.0     0.0      5.6133    0.00 
    6760      0.723147   492.2  -4836.48    1408.6   48.36     37.0427      0.6463      1.0368     0.0     0.0      5.6128    0.00 
    6761      0.723258   492.4  -4837.04    1410.0   48.37     37.0758      0.6464      1.0542     0.0     0.0      5.6122    0.00 
    6762      0.723367   492.3  -4837.87    1407.9   48.38     37.0142      0.6465      1.0676     0.0     0.0      5.6116    0.00 
    6763      0.723476   492.4  -4838.14    1409.3   48.38     37.0493      0.6466      1.0604     0.0     0.0      5.6110    0.00 
    6764      0.723586   492.2  -4838.70    1410.0   48.39     37.0639      0.6467      1.0381     0.0     0.0      5.6105    0.00 
    6765      0.723685   492.2  -4840.08    1407.2   48.40     36.9798      0.6470      1.0139     0.0     0.0      5.6099    0.00 
    6766      0.723794   492.1  -4840.08    1407.2   48.40     36.9798      0.6470      1.0066     0.0     0.0      5.6093    0.00 
    6767      0.723903   492.2  -4840.36    1409.3   48.40     37.0334      0.6470      1.0212     0.0     0.0      5.6088    0.00 
    6768      0.724013   492.2  -4840.63    1410.7   48.41     37.0685      0.6471      0.9983     0.0     0.0      5.6082    0.00 
    6769      0.724123   492.1  -4840.91    1409.3   48.41     37.0294      0.6471      1.0143     0.0     0.0      5.6076    0.00 
    6770      0.724231   492.2  -4842.29    1410.0   48.42     37.0381      0.6474      0.9835     0.0     0.0      5.6070    0.00 
    6771      0.724340   492.2  -4843.12    1410.0   48.43     37.0321      0.6476      1.0217     0.0     0.0      5.6064    0.00 
    6772      0.724431   492.2  -4843.12    1410.0   48.43     37.0321      0.6476      1.0140     0.0     0.0      5.6060    0.00 
    6773      0.724541   492.4  -4843.40    1411.4   48.43     37.0672      0.6476      1.0166     0.0     0.0      5.6054    0.00 
    6774      0.724659   492.1  -4844.78    1410.0   48.45     37.0202      0.6479      1.0057     0.0     0.0      5.6048    0.00 
    6775      0.724752   492.2  -4844.51    1412.8   48.45     37.0963      0.6478      0.9943     0.0     0.0      5.6043    0.00 
    6776      0.724860   492.1  -4845.89    1409.3   48.46     36.9937      0.6481      1.0007     0.0     0.0      5.6037    0.00 
    6777      0.724968   492.4  -4845.89    1413.5   48.46     37.1049      0.6481      0.9957     0.0     0.0      5.6031    0.00 
    6778      0.725076   492.2  -4846.44    1412.1   48.46     37.0638      0.6482      0.9865     0.0     0.0      5.6025    0.00 
    6779      0.725185   492.2  -4847.00    1410.7   48.47     37.0228      0.6483      0.9627     0.0     0.0      5.6020    0.00 
    6780      0.725295   492.1  -4848.10    1411.4   48.48     37.0334      0.6485      0.9798     0.0     0.0      5.6014    0.00 
    6781      0.725404   492.1  -4848.10    1412.8   48.48     37.0704      0.6485      0.9658     0.0     0.0      5.6008    0.00 
    6782      0.725512   492.2  -4848.93    1414.2   48.49     37.1015      0.6487      1.0046     0.0     0.0      5.6003    0.00 
    6783      0.725630   492.2  -4848.66    1414.9   48.49     37.1220      0.6486      0.9841     0.0     0.0      5.5996    0.00 
    6784      0.725722   492.2  -4849.49    1412.8   48.49     37.0605      0.6488      1.0172     0.0     0.0      5.5991    0.00 
    6785      0.725830   492.2  -4849.76    1414.2   48.50     37.0955      0.6489      1.0417     0.0     0.0      5.5986    0.00 
    6786      0.725939   492.2  -4850.87    1414.2   48.51     37.0875      0.6491      1.0611     0.0     0.0      5.5980    0.00 
    6787      0.726049   492.1  -4851.70    1411.4   48.52     37.0075      0.6492      1.0781     0.0     0.0      5.5974    0.00 
    6788      0.726159   492.2  -4851.98    1414.2   48.52     37.0795      0.6493      1.0437     0.0     0.0      5.5968    0.00 
    6789      0.726250   492.1  -4853.64    1411.4   48.54     36.9936      0.6496      1.0612     0.0     0.0      5.5964    0.00 
    6790      0.726358   492.1  -4853.64    1412.8   48.54     37.0306      0.6496      0.9828     0.0     0.0      5.5958    0.00 
    6791      0.726467   492.2  -4853.64    1414.9   48.54     37.0861      0.6496      0.9851     0.0     0.0      5.5952    0.00 
    6792      0.726577   492.1  -4854.47    1414.9   48.54     37.0801      0.6498      0.9469     0.0     0.0      5.5947    0.00 
    6793      0.726678   492.2  -4854.47    1414.2   48.54     37.0616      0.6498      0.9480     0.0     0.0      5.5941    0.00 
    6794      0.726788   492.0  -4856.68    1412.1   48.57     36.9902      0.6502      0.9254     0.0     0.0      5.5936    0.00 
    6795      0.726898   492.4  -4855.30    1415.7   48.55     37.0926      0.6499      0.9083     0.0     0.0      5.5930    0.00 
    6796      0.727007   492.2  -4856.13    1416.4   48.56     37.1051      0.6501      0.9467     0.0     0.0      5.5924    0.00 
    6797      0.727116   492.2  -4856.96    1415.7   48.57     37.0806      0.6502      0.9188     0.0     0.0      5.5918    0.00 
    6798      0.727226   492.2  -4857.23    1415.7   48.57     37.0786      0.6503      1.0224     0.0     0.0      5.5912    0.00 
    6799      0.727334   492.7  -4855.57    1421.3   48.56     37.2385      0.6500      1.0298     0.0     0.0      5.5907    0.00 
    6800      0.727442   492.2  -4858.06    1416.4   48.58     37.0911      0.6505      1.0999     0.0     0.0      5.5901    0.00 
    6801      0.727550   492.1  -4860.28    1415.7   48.60     37.0567      0.6509      1.1340     0.0     0.0      5.5895    0.00 
    6802      0.727652   492.2  -4859.72    1417.1   48.60     37.0976      0.6508      1.1415     0.0     0.0      5.5890    0.00 
    6803      0.727760   492.1  -4861.11    1415.7   48.61     37.0507      0.6511      1.1785     0.0     0.0      5.5884    0.00 
    6804      0.727870   492.1  -4861.66    1416.4   48.62     37.0652      0.6512      1.1278     0.0     0.0      5.5878    0.00 
    6805      0.727980   492.2  -4862.21    1417.8   48.62     37.0981      0.6513      1.1372     0.0     0.0      5.5872    0.00 
    6806      0.728072   491.8  -4863.04    1414.9   48.63     37.0183      0.6514      1.0939     0.0     0.0      5.5868    0.00 
    6807      0.728181   492.1  -4862.49    1417.8   48.62     37.0961      0.6513      1.0854     0.0     0.0      5.5862    0.00 
    6808      0.728289   491.9  -4863.32    1415.7   48.63     37.0348      0.6515      1.0353     0.0     0.0      5.5856    0.00 
    6809      0.728398   492.2  -4863.60    1418.5   48.64     37.1066      0.6515      0.9916     0.0     0.0      5.5850    0.00 
    6810      0.728508   491.9  -4865.26    1415.7   48.65     37.0208      0.6519      0.9778     0.0     0.0      5.5844    0.00 
    6811      0.728606   492.2  -4864.43    1419.2   48.64     37.1191      0.6517      0.9519     0.0     0.0      5.5839    0.00 
    6812      0.728715   491.9  -4865.81    1415.7   48.66     37.0168      0.6520      0.9824     0.0     0.0      5.5833    0.00 
    6813      0.728825   491.7  -4867.19    1415.7   48.67     37.0068      0.6522      0.9696     0.0     0.0      5.5828    0.00 
    6814      0.728933   492.1  -4866.64    1417.8   48.67     37.0662      0.6521      0.9862     0.0     0.0      5.5822    0.00 
    6815      0.729042   492.1  -4866.92    1419.2   48.67     37.1011      0.6522      0.9827     0.0     0.0      5.5816    0.00 
    6816      0.729152   492.1  -4867.75    1417.8   48.68     37.0582      0.6523      1.0254     0.0     0.0      5.5810    0.00 
    6817      0.729262   492.2  -4867.19    1422.0   48.67     37.1729      0.6522      1.0579     0.0     0.0      5.5805    0.00 
    6818      0.729354   492.2  -4868.58    1418.5   48.69     37.0706      0.6525      1.0833     0.0     0.0      5.5800    0.00 
    6819      0.729463   492.1  -4869.40    1420.6   48.69     37.1200      0.6527      1.0992     0.0     0.0      5.5794    0.00 
    6820      0.729583   492.1  -4870.51    1419.2   48.71     37.0751      0.6529      1.0850     0.0     0.0      5.5788    0.00 
    6821      0.729674   491.9  -4871.90    1417.8   48.72     37.0282      0.6532      1.0957     0.0     0.0      5.5783    0.00 
    6822      0.729782   491.7  -4872.17    1417.1   48.72     37.0078      0.6532      1.0907     0.0     0.0      5.5777    0.00 
    6823      0.729892   492.0  -4871.34    1419.9   48.71     37.0875      0.6531      1.0948     0.0     0.0      5.5771    0.00 
    6824      0.730001   492.1  -4871.90    1422.0   48.72     37.1388      0.6532      1.0546     0.0     0.0      5.5766    0.00 
    6825      0.730111   491.8  -4873.83    1418.5   48.74     37.0327      0.6535      1.0301     0.0     0.0      5.5760    0.00 
    6826      0.730219   491.9  -4874.11    1418.5   48.74     37.0307      0.6536      1.0171     0.0     0.0      5.5754    0.00 
    6827      0.730329   492.2  -4873.55    1422.0   48.74     37.1268      0.6535      1.0089     0.0     0.0      5.5748    0.00 
    6828      0.730424   491.8  -4875.21    1419.9   48.75     37.0595      0.6538      0.9995     0.0     0.0      5.5743    0.00 
    6829      0.730542   492.2  -4874.66    1423.4   48.75     37.1556      0.6537      0.9308     0.0     0.0      5.5737    0.00 
    6830      0.730652   491.8  -4876.60    1420.6   48.77     37.0679      0.6541      0.9447     0.0     0.0      5.5731    0.00 
    6831      0.730761   491.8  -4877.43    1419.9   48.77     37.0435      0.6542      0.9559     0.0     0.0      5.5726    0.00 
    6832      0.730851   492.0  -4876.60    1421.3   48.77     37.0863      0.6541      0.9754     0.0     0.0      5.5721    0.00 
    6833      0.730959   492.1  -4876.87    1424.1   48.77     37.1580      0.6541      1.0140     0.0     0.0      5.5715    0.00 
    6834      0.731068   492.3  -4876.60    1426.2   48.77     37.2152      0.6541      1.0176     0.0     0.0      5.5709    0.00 
    6835      0.731180   492.1  -4878.53    1423.4   48.79     37.1275      0.6545      1.0649     0.0     0.0      5.5704    0.00 
    6836      0.731290   491.7  -4879.92    1421.3   48.80     37.0623      0.6547      1.0389     0.0     0.0      5.5698    0.00 
    6837      0.731400   492.1  -4879.09    1423.4   48.79     37.1235      0.6546      1.1352     0.0     0.0      5.5692    0.00 
    6838      0.731499   492.1  -4879.92    1425.5   48.80     37.1727      0.6547      1.0563     0.0     0.0      5.5687    0.00 
    6839      0.731608   491.7  -4881.30    1423.4   48.81     37.1075      0.6550      1.0933     0.0     0.0      5.5681    0.00 
    6840      0.731717   491.8  -4882.13    1421.3   48.82     37.0463      0.6552      1.0660     0.0     0.0      5.5675    0.00 
    6841      0.731827   491.8  -4881.58    1422.7   48.82     37.0871      0.6550      1.0580     0.0     0.0      5.5670    0.00 
    6842      0.731936   491.5  -4885.17    1417.1   48.85     36.9140      0.6558      1.0360     0.0     0.0      5.5664    0.00 
    6843      0.732044   491.8  -4883.24    1422.7   48.83     37.0751      0.6554      0.9454     0.0     0.0      5.5658    0.00 
    6844      0.732137   491.8  -4883.79    1423.4   48.84     37.0894      0.6555      0.9499     0.0     0.0      5.5653    0.00 
    6845      0.732248   492.1  -4883.51    1425.5   48.84     37.1466      0.6554      0.8867     0.0     0.0      5.5648    0.00 
    6846      0.732357   491.9  -4884.62    1423.4   48.85     37.0834      0.6556      0.9427     0.0     0.0      5.5642    0.00 
    6847      0.732457   492.1  -4884.07    1426.9   48.84     37.1794      0.6555      0.9007     0.0     0.0      5.5637    0.00 
    6848      0.732566   491.9  -4886.00    1424.8   48.86     37.1102      0.6559      0.9806     0.0     0.0      5.5631    0.00 
    6849      0.732675   491.9  -4886.56    1424.1   48.87     37.0878      0.6560      0.9303     0.0     0.0      5.5625    0.00 
    6850      0.732784   491.8  -4887.11    1424.8   48.87     37.1021      0.6561      0.9962     0.0     0.0      5.5619    0.00 
    6851      0.732893   492.2  -4886.56    1427.7   48.87     37.1796      0.6560      1.0090     0.0     0.0      5.5614    0.00 
    6852      0.733003   492.1  -4887.39    1428.4   48.87     37.1920      0.6562      1.0457     0.0     0.0      5.5608    0.00 
    6853      0.733112   491.8  -4888.77    1425.5   48.89     37.1084      0.6565      1.0575     0.0     0.0      5.5602    0.00 
    6854      0.733221   492.0  -4889.05    1425.5   48.89     37.1064      0.6565      1.0579     0.0     0.0      5.5597    0.00 
    6855      0.733312   491.8  -4890.43    1423.4   48.90     37.0413      0.6568      1.0546     0.0     0.0      5.5592    0.00 
    6856      0.733434   491.9  -4890.43    1426.2   48.90     37.1148      0.6568      1.0398     0.0     0.0      5.5585    0.00 
    6857      0.733542   491.7  -4890.98    1424.8   48.91     37.0740      0.6569      1.0374     0.0     0.0      5.5580    0.00 
    6858      0.733633   491.9  -4891.54    1426.9   48.92     37.1251      0.6570      0.9999     0.0     0.0      5.5575    0.00 
    6859      0.733742   491.9  -4891.81    1427.7   48.92     37.1414      0.6570      1.0156     0.0     0.0      5.5569    0.00 
    6860      0.733850   491.7  -4892.64    1426.2   48.93     37.0987      0.6572      0.9638     0.0     0.0      5.5563    0.00 
    6861      0.733960   491.8  -4893.47    1426.2   48.93     37.0927      0.6574      1.0195     0.0     0.0      5.5558    0.00 
    6862      0.734069   492.1  -4892.09    1431.2   48.92     37.2312      0.6571      0.9836     0.0     0.0      5.5552    0.00 
    6863      0.734181   492.0  -4893.20    1429.8   48.93     37.1864      0.6573      1.0249     0.0     0.0      5.5546    0.00 
    6864      0.734290   491.7  -4894.86    1426.9   48.95     37.1010      0.6576      0.9835     0.0     0.0      5.5540    0.00 
    6865      0.734409   491.7  -4895.69    1425.5   48.96     37.0582      0.6578      1.0137     0.0     0.0      5.5534    0.00 
    6866      0.734500   491.7  -4897.07    1426.2   48.97     37.0665      0.6581      0.9991     0.0     0.0      5.5529    0.00 
    6867      0.734609   491.8  -4896.24    1428.4   48.96     37.1276      0.6579      1.0108     0.0     0.0      5.5524    0.00 
    6868      0.734719   491.8  -4897.07    1427.7   48.97     37.1032      0.6581      0.9840     0.0     0.0      5.5518    0.00 
    6869      0.734828   492.1  -4896.52    1431.9   48.97     37.2173      0.6580      0.9411     0.0     0.0      5.5512    0.00 
    6870      0.734919   491.7  -4898.45    1427.7   48.98     37.0932      0.6584      0.9737     0.0     0.0      5.5507    0.00 
    6871      0.735028   492.1  -4898.18    1430.5   48.98     37.1685      0.6583      0.9464     0.0     0.0      5.5502    0.00 
    6872      0.735139   491.9  -4899.01    1428.4   48.99     37.1075      0.6585      1.0195     0.0     0.0      5.5496    0.00 
    6873      0.735250   492.1  -4898.73    1431.2   48.99     37.1828      0.6584      0.9633     0.0     0.0      5.5490    0.00 
    6874      0.735359   491.8  -4900.11    1429.8   49.00     37.1361      0.6587      0.9992     0.0     0.0      5.5484    0.00 
    6875      0.735459   491.9  -4900.67    1430.5   49.01     37.1504      0.6588      0.9893     0.0     0.0      5.5479    0.00 
    6876      0.735569   491.8  -4901.50    1429.8   49.01     37.1260      0.6589      1.0267     0.0     0.0      5.5473    0.00 
    6877      0.735678   491.8  -4901.50    1431.2   49.01     37.1627      0.6589      1.0413     0.0     0.0      5.5468    0.00 
    6878      0.735786   492.1  -4900.94    1433.3   49.01     37.2217      0.6588      1.0647     0.0     0.0      5.5462    0.00 
    6879      0.735895   492.0  -4902.88    1429.8   49.03     37.1159      0.6592      1.0592     0.0     0.0      5.5456    0.00 
    6880      0.736005   491.7  -4904.26    1429.1   49.04     37.0875      0.6595      1.0665     0.0     0.0      5.5451    0.00 
    6881      0.736097   491.7  -4904.26    1429.1   49.04     37.0875      0.6595      1.0332     0.0     0.0      5.5446    0.00 
    6882      0.736206   491.7  -4905.37    1429.1   49.05     37.0795      0.6597      1.0520     0.0     0.0      5.5440    0.00 
    6883      0.736314   491.7  -4905.37    1429.8   49.05     37.0978      0.6597      0.9987     0.0     0.0      5.5434    0.00 
    6884      0.736417   491.8  -4905.37    1432.6   49.05     37.1710      0.6597      0.9895     0.0     0.0      5.5429    0.00 
    6885      0.736525   491.9  -4905.65    1432.6   49.06     37.1690      0.6598      1.0018     0.0     0.0      5.5423    0.00 
    6886      0.736634   492.2  -4905.37    1434.7   49.05     37.2260      0.6597      1.0222     0.0     0.0      5.5418    0.00 
    6887      0.736744   491.6  -4908.69    1428.4   49.09     37.0370      0.6604      1.0384     0.0     0.0      5.5412    0.00 
    6888      0.736853   491.9  -4907.58    1431.9   49.08     37.1366      0.6601      1.0498     0.0     0.0      5.5406    0.00 
    6889      0.736962   491.8  -4907.86    1432.6   49.08     37.1529      0.6602      1.0788     0.0     0.0      5.5401    0.00 
    6890      0.737072   491.7  -4909.24    1430.5   49.09     37.0879      0.6605      1.0542     0.0     0.0      5.5395    0.00 
    6891      0.737164   491.7  -4910.07    1431.9   49.10     37.1184      0.6606      1.1087     0.0     0.0      5.5390    0.00 
    6892      0.737274   492.1  -4909.24    1434.7   49.09     37.1977      0.6605      1.1175     0.0     0.0      5.5384    0.00 
    6893      0.737395   491.9  -4910.63    1432.6   49.11     37.1327      0.6607      1.1603     0.0     0.0      5.5378    0.00 
    6894      0.737486   491.7  -4912.01    1431.9   49.12     37.1043      0.6610      1.1271     0.0     0.0      5.5373    0.00 
    6895      0.737595   491.7  -4912.29    1431.9   49.12     37.1023      0.6611      1.1215     0.0     0.0      5.5367    0.00 
    6896      0.737705   491.7  -4912.84    1433.3   49.13     37.1348      0.6612      1.0881     0.0     0.0      5.5362    0.00 
    6897      0.737815   491.6  -4914.22    1431.2   49.14     37.0699      0.6614      1.1000     0.0     0.0      5.5356    0.00 
    6898      0.737923   491.8  -4913.67    1432.6   49.14     37.1105      0.6613      1.0349     0.0     0.0      5.5350    0.00 
    6899      0.738033   491.7  -4914.50    1434.0   49.14     37.1410      0.6615      1.0706     0.0     0.0      5.5345    0.00 
    6900      0.738143   491.7  -4915.05    1432.6   49.15     37.1004      0.6616      1.0009     0.0     0.0      5.5339    0.00 
    6901      0.738234   491.7  -4915.33    1434.0   49.15     37.1349      0.6617      1.0274     0.0     0.0      5.5334    0.00 
    6902      0.738351   491.7  -4916.44    1434.0   49.16     37.1268      0.6619      1.0089     0.0     0.0      5.5328    0.00 
    6903      0.738464   492.1  -4915.33    1437.5   49.15     37.2263      0.6617      1.0274     0.0     0.0      5.5322    0.00 
    6904      0.738572   491.5  -4917.82    1431.9   49.18     37.0619      0.6622      1.0119     0.0     0.0      5.5317    0.00 
    6905      0.738662   491.8  -4917.54    1434.7   49.18     37.1370      0.6621      1.0323     0.0     0.0      5.5312    0.00 
    6906      0.738771   491.6  -4918.93    1434.0   49.19     37.1087      0.6624      1.0810     0.0     0.0      5.5306    0.00 
    6907      0.738879   491.7  -4918.93    1434.7   49.19     37.1269      0.6624      1.0566     0.0     0.0      5.5301    0.00 
    6908      0.738988   491.6  -4919.76    1434.0   49.20     37.1026      0.6625      1.1109     0.0     0.0      5.5295    0.00 
    6909      0.739097   491.8  -4918.93    1436.8   49.19     37.1817      0.6624      1.0622     0.0     0.0      5.5289    0.00 
    6910      0.739207   491.5  -4921.14    1434.0   49.21     37.0925      0.6628      1.1071     0.0     0.0      5.5283    0.00 
    6911      0.739309   491.7  -4920.86    1434.7   49.21     37.1128      0.6628      1.0825     0.0     0.0      5.5278    0.00 
    6912      0.739418   491.7  -4921.69    1434.7   49.22     37.1067      0.6629      1.1170     0.0     0.0      5.5272    0.00 
    6913      0.739527   491.7  -4922.52    1434.7   49.23     37.1006      0.6631      1.0853     0.0     0.0      5.5267    0.00 
    6914      0.739636   491.3  -4924.18    1432.6   49.24     37.0338      0.6634      1.0467     0.0     0.0      5.5261    0.00 
    6915      0.739746   491.3  -4924.46    1431.9   49.24     37.0135      0.6635      1.0054     0.0     0.0      5.5255    0.00 
    6916      0.739854   491.5  -4924.18    1434.7   49.24     37.0885      0.6634      1.0009     0.0     0.0      5.5250    0.00 
    6917      0.739946   491.6  -4924.74    1434.7   49.25     37.0845      0.6635      0.9633     0.0     0.0      5.5245    0.00 
    6918      0.740054   491.7  -4925.01    1435.4   49.25     37.1007      0.6636      0.9463     0.0     0.0      5.5239    0.00 
    6919      0.740164   491.9  -4924.46    1440.4   49.24     37.2324      0.6635      0.9347     0.0     0.0      5.5233    0.00 
    6920      0.740284   491.5  -4926.67    1436.1   49.27     37.1068      0.6639      0.9203     0.0     0.0      5.5227    0.00 
    6921      0.740375   491.5  -4927.50    1435.4   49.28     37.0825      0.6641      0.9260     0.0     0.0      5.5222    0.00 
    6922      0.740485   491.6  -4926.95    1437.5   49.27     37.1412      0.6640      0.9155     0.0     0.0      5.5217    0.00 
    6923      0.740593   491.6  -4927.50    1437.5   49.28     37.1372      0.6641      0.9429     0.0     0.0      5.5211    0.00 
    6924      0.740703   491.7  -4928.06    1438.2   49.28     37.1514      0.6642      0.9225     0.0     0.0      5.5205    0.00 
    6925      0.740812   491.6  -4928.89    1438.9   49.29     37.1635      0.6643      0.9659     0.0     0.0      5.5200    0.00 
    6926      0.740923   491.5  -4928.89    1438.2   49.29     37.1453      0.6643      0.9738     0.0     0.0      5.5194    0.00 
    6927      0.741031   491.7  -4929.16    1440.4   49.29     37.1979      0.6644      1.0049     0.0     0.0      5.5188    0.00 
    6928      0.741123   491.4  -4930.82    1438.2   49.31     37.1311      0.6647      0.9713     0.0     0.0      5.5184    0.00 
    6929      0.741232   491.7  -4930.55    1438.9   49.31     37.1513      0.6647      1.0102     0.0     0.0      5.5177    0.00 
    6930      0.741350   491.6  -4931.93    1437.5   49.32     37.1048      0.6649      1.0042     0.0     0.0      5.5172    0.00 
    6931      0.741458   491.5  -4932.48    1438.9   49.32     37.1372      0.6650      1.0116     0.0     0.0      5.5166    0.00 
    6932      0.741567   491.5  -4933.04    1438.9   49.33     37.1331      0.6652      1.0068     0.0     0.0      5.5160    0.00 
    6933      0.741658   491.7  -4932.48    1441.1   49.32     37.1918      0.6650      0.9940     0.0     0.0      5.5156    0.00 
    6934      0.741768   491.7  -4933.87    1441.1   49.34     37.1816      0.6653      1.0269     0.0     0.0      5.5150    0.00 
    6935      0.741877   491.9  -4933.04    1443.9   49.33     37.2606      0.6652      1.0405     0.0     0.0      5.5144    0.00 
    6936      0.741985   491.7  -4934.14    1443.2   49.34     37.2342      0.6654      1.0663     0.0     0.0      5.5139    0.00 
    6937      0.742095   491.7  -4934.97    1443.9   49.35     37.2463      0.6655      1.0560     0.0     0.0      5.5133    0.00 
    6938      0.742205   491.4  -4936.91    1438.2   49.37     37.0865      0.6659      1.0643     0.0     0.0      5.5127    0.00 
    6939      0.742306   491.5  -4937.19    1438.9   49.37     37.1027      0.6660      1.0514     0.0     0.0      5.5122    0.00 
    6940      0.742416   491.5  -4937.46    1440.4   49.37     37.1370      0.6660      1.1032     0.0     0.0      5.5116    0.00 
    6941      0.742524   491.7  -4936.63    1443.9   49.37     37.2341      0.6659      1.0529     0.0     0.0      5.5111    0.00 
    6942      0.742632   491.6  -4938.57    1442.5   49.39     37.1835      0.6662      1.0858     0.0     0.0      5.5105    0.00 
    6943      0.742740   491.6  -4938.84    1443.9   49.39     37.2179      0.6663      1.0569     0.0     0.0      5.5099    0.00 
    6944      0.742849   491.5  -4939.67    1441.1   49.40     37.1390      0.6665      1.0901     0.0     0.0      5.5094    0.00 
    6945      0.742959   491.7  -4939.95    1443.2   49.40     37.1915      0.6665      1.0682     0.0     0.0      5.5088    0.00 
    6946      0.743051   491.7  -4939.67    1443.9   49.40     37.2118      0.6665      1.0526     0.0     0.0      5.5083    0.00 
    6947      0.743160   491.3  -4941.33    1441.1   49.41     37.1268      0.6668      1.0471     0.0     0.0      5.5078    0.00 
    6948      0.743278   491.6  -4941.89    1443.2   49.42     37.1773      0.6669      1.0329     0.0     0.0      5.5071    0.00 
    6949      0.743370   491.3  -4942.99    1441.1   49.43     37.1146      0.6671      1.0552     0.0     0.0      5.5067    0.00 
    6950      0.743479   491.3  -4942.72    1443.2   49.43     37.1712      0.6671      1.0160     0.0     0.0      5.5061    0.00 
    6951      0.743588   491.5  -4942.99    1445.3   49.43     37.2237      0.6671      1.0249     0.0     0.0      5.5055    0.00 
    6952      0.743698   491.2  -4944.38    1442.5   49.44     37.1408      0.6674      0.9779     0.0     0.0      5.5050    0.00 
    6953      0.743807   491.5  -4944.10    1443.9   49.44     37.1792      0.6673      1.0102     0.0     0.0      5.5044    0.00 
    6954      0.743916   491.5  -4944.65    1445.3   49.45     37.2115      0.6674      0.9949     0.0     0.0      5.5039    0.00 
    6955      0.744026   491.4  -4946.04    1443.9   49.46     37.1650      0.6677      0.9971     0.0     0.0      5.5033    0.00 
    6956      0.744136   491.5  -4946.31    1444.6   49.46     37.1811      0.6678      0.9937     0.0     0.0      5.5027    0.00 
    6957      0.744234   491.5  -4946.31    1445.3   49.46     37.1993      0.6678      0.9675     0.0     0.0      5.5022    0.00 
    6958      0.744343   491.3  -4947.14    1445.3   49.47     37.1931      0.6679      1.0064     0.0     0.0      5.5016    0.00 
    6959      0.744453   491.7  -4946.59    1446.0   49.47     37.2154      0.6678      0.9996     0.0     0.0      5.5011    0.00 
    6960      0.744562   491.3  -4948.53    1444.6   49.49     37.1648      0.6682      1.0072     0.0     0.0      5.5005    0.00 
    6961      0.744671   491.3  -4949.08    1445.3   49.49     37.1789      0.6683      1.0080     0.0     0.0      5.5000    0.00 
    6962      0.744761   491.5  -4949.08    1446.0   49.49     37.1970      0.6683      0.9953     0.0     0.0      5.4995    0.00 
    6963      0.744871   491.5  -4950.74    1445.3   49.51     37.1667      0.6687      1.0054     0.0     0.0      5.4989    0.00 
    6964      0.744980   491.3  -4950.46    1445.3   49.50     37.1687      0.6686      1.0023     0.0     0.0      5.4984    0.00 
    6965      0.745090   491.5  -4950.46    1447.4   49.50     37.2231      0.6686      0.9715     0.0     0.0      5.4978    0.00 
    6966      0.745193   491.3  -4951.57    1446.7   49.52     37.1969      0.6688      0.9866     0.0     0.0      5.4973    0.00 
    6967      0.745302   491.6  -4951.57    1446.7   49.52     37.1969      0.6688      0.9715     0.0     0.0      5.4967    0.00 
    6968      0.745410   491.2  -4952.95    1446.0   49.53     37.1685      0.6691      0.9848     0.0     0.0      5.4961    0.00 
    6969      0.745519   491.5  -4952.12    1447.4   49.52     37.2109      0.6689      0.9554     0.0     0.0      5.4956    0.00 
    6970      0.745629   491.8  -4952.68    1449.5   49.53     37.2613      0.6690      0.9456     0.0     0.0      5.4950    0.00 
    6971      0.745737   491.2  -4955.17    1445.3   49.55     37.1341      0.6695      0.9175     0.0     0.0      5.4944    0.00 
    6972      0.745846   491.4  -4955.17    1446.0   49.55     37.1522      0.6695      0.9578     0.0     0.0      5.4939    0.00 
    6973      0.745938   491.3  -4955.44    1447.4   49.55     37.1864      0.6696      0.9294     0.0     0.0      5.4934    0.00 
    6974      0.746047   491.5  -4955.44    1447.4   49.55     37.1864      0.6696      0.9232     0.0     0.0      5.4928    0.00 
    6975      0.746166   491.5  -4956.00    1448.8   49.56     37.2186      0.6697      0.9519     0.0     0.0      5.4922    0.00 
    6976      0.746277   491.5  -4956.55    1449.5   49.57     37.2327      0.6698      0.9604     0.0     0.0      5.4916    0.00 
    6977      0.746368   491.5  -4956.83    1448.8   49.57     37.2125      0.6699      1.0507     0.0     0.0      5.4911    0.00 
    6978      0.746479   491.9  -4955.44    1455.2   49.55     37.3859      0.6696      1.0381     0.0     0.0      5.4906    0.00 
    6979      0.746587   491.6  -4957.93    1450.9   49.58     37.2587      0.6701      1.0754     0.0     0.0      5.4900    0.00 
    6980      0.746696   491.3  -4959.59    1448.1   49.60     37.1740      0.6704      1.1248     0.0     0.0      5.4894    0.00 
    6981      0.746807   491.5  -4959.32    1450.9   49.59     37.2485      0.6704      1.1465     0.0     0.0      5.4889    0.00 
    6982      0.746916   491.5  -4960.15    1449.5   49.60     37.2061      0.6705      1.2052     0.0     0.0      5.4883    0.00 
    6983      0.747024   491.5  -4960.42    1450.9   49.60     37.2403      0.6706      1.1614     0.0     0.0      5.4877    0.00 
    6984      0.747126   491.1  -4962.91    1446.7   49.63     37.1133      0.6711      1.1234     0.0     0.0      5.4872    0.00
