Repository: LightForm-group/dilatometer_modelling_and_constitutive_behaviour

# dilatometer_modelling_and_constitutive_behaviour

Created with work by Inigo Howe, Patryk Jedrasiak, Hugh Shercliff

This program contains a method of testing various constitutive models and extracting the constitutive behaviour of dilatometer samples correcting for inhomogeneities in termperature, strain and strain rate. The model is currently configured to a dilatometer run under vacuum, with no active cooling during the deformation for a sample of length 10mm with a diameter of 5mm. For both heatup and deformation the temperature is fitted to the experimental central themocoupole temperature for any general temperature profile.

File: experimental_data/deformation/1/520/009_Compression_Inigo_Al_6110_REF_SHT_540C_Deform_520C_1.0s-1__1.asc (part 23 of 25)
 C:\WinTA100\DIL805.PRO\Data\Deformation\Inigo\009_Compression_Inigo_Al_6110_REF_SHT_540C_Deform_520C_1.0s-1__1.asc
     No.          Time   Tem.1        DL     Force  Strain   kf (Def.)    Phi  (D)    Phi* (D)   Tem.2   Tem.3        Poti      HF 
                     s      °C        µm         N       %       N/mm²                     1/s      °C      °C          mm       % 
    6682      0.774947   516.8  -5095.99     458.7   50.96     11.4567      0.7050     -0.4539     0.0     0.0      5.4706    0.00 
    6683      0.775060   517.0  -5095.71     436.1   50.96     10.8933      0.7049     -0.4828     0.0     0.0      5.4723    0.00 
    6684      0.775174   516.8  -5095.71     413.5   50.96     10.3293      0.7049     -0.5261     0.0     0.0      5.4740    0.00 
    6685      0.775286   516.6  -5095.99     388.8   50.96      9.7118      0.7050     -0.4943     0.0     0.0      5.4757    0.00 
    6686      0.775412   516.9  -5094.30     368.4   50.94      9.2038      0.7046     -0.5848     0.0     0.0      5.4777    0.00 
    6687      0.775526   516.9  -5094.30     349.3   50.94      8.7277      0.7046     -0.5700     0.0     0.0      5.4794    0.00 
    6688      0.775636   516.9  -5094.30     329.6   50.94      8.2341      0.7046     -0.6163     0.0     0.0      5.4810    0.00 
    6689      0.775746   516.8  -5093.74     311.2   50.94      7.7765      0.7045     -0.5881     0.0     0.0      5.4826    0.00 
    6690      0.775875   517.0  -5093.46     291.5   50.93      7.2832      0.7045     -0.6140     0.0     0.0      5.4844    0.00 
    6691      0.775987   517.4  -5090.37     282.3   50.90      7.0584      0.7038     -0.6443     0.0     0.0      5.4860    0.00 
    6692      0.776100   516.6  -5093.18     255.5   50.93      6.3842      0.7044     -0.6769     0.0     0.0      5.4876    0.00 
    6693      0.776212   516.5  -5093.46     240.6   50.93      6.0135      0.7045     -0.7346     0.0     0.0      5.4891    0.00 
    6694      0.776326   516.7  -5093.18     226.5   50.93      5.6611      0.7044     -0.7015     0.0     0.0      5.4907    0.00 
    6695      0.776451   517.0  -5090.65     214.5   50.91      5.3641      0.7039     -0.7872     0.0     0.0      5.4924    0.00 
    6696      0.776567   516.9  -5090.93     199.0   50.91      4.9756      0.7039     -0.7704     0.0     0.0      5.4940    0.00 
    6697      0.776676   516.9  -5090.65     188.4   50.91      4.7112      0.7039     -0.8440     0.0     0.0      5.4956    0.00 
    6698      0.776796   516.9  -5090.09     174.3   50.90      4.3588      0.7038     -0.8001     0.0     0.0      5.4971    0.00 
    6699      0.776912   517.0  -5088.68     165.8   50.89      4.1482      0.7035     -0.8019     0.0     0.0      5.4986    0.00 
    6700      0.777023   517.0  -5088.40     156.0   50.88      3.9013      0.7034     -0.8256     0.0     0.0      5.5001    0.00 
    6701      0.777138   516.9  -5088.68     145.4   50.89      3.6363      0.7035     -0.8140     0.0     0.0      5.5016    0.00 
    6702      0.777264   516.9  -5087.56     136.9   50.88      3.4253      0.7033     -0.8184     0.0     0.0      5.5032    0.00 
    6703      0.777380   516.9  -5087.28     126.3   50.87      3.1606      0.7032     -0.7961     0.0     0.0      5.5046    0.00 
    6704      0.777490   516.9  -5087.28     117.9   50.87      2.9487      0.7032     -0.7730     0.0     0.0      5.5060    0.00 
    6705      0.777603   516.8  -5086.71     110.8   50.87      2.7725      0.7031     -0.7780     0.0     0.0      5.5075    0.00 
    6706      0.777729   516.6  -5087.56     100.9   50.88      2.5248      0.7033     -0.7539     0.0     0.0      5.5090    0.00 
    6707      0.777839   516.9  -5085.87      96.7   50.86      2.4197      0.7029     -0.7520     0.0     0.0      5.5104    0.00 
    6708      0.777955   517.0  -5084.75      90.3   50.85      2.2613      0.7027     -0.7453     0.0     0.0      5.5118    0.00 
    6709      0.778081   516.9  -5085.03      84.0   50.85      2.1022      0.7027     -0.7474     0.0     0.0      5.5134    0.00 
    6710      0.778196   516.9  -5084.18      77.6   50.84      1.9435      0.7026     -0.7194     0.0     0.0      5.5148    0.00 
    6711      0.778305   516.7  -5083.90      71.3   50.84      1.7846      0.7025     -0.6858     0.0     0.0      5.5161    0.00 
    6712      0.778422   517.0  -5082.78      69.2   50.83      1.7320      0.7023     -0.6680     0.0     0.0      5.5176    0.00 
    6713      0.778532   516.7  -5083.34      60.7   50.83      1.5197      0.7024     -0.6466     0.0     0.0      5.5190    0.00 
    6714      0.778658   516.7  -5083.06      56.5   50.83      1.4138      0.7023     -0.6113     0.0     0.0      5.5206    0.00 
    6715      0.778771   516.7  -5083.06      52.2   50.83      1.3077      0.7023     -0.6049     0.0     0.0      5.5220    0.00 
    6716      0.778883   516.4  -5083.34      45.2   50.83      1.1310      0.7024     -0.5730     0.0     0.0      5.5234    0.00 
    6717      0.778996   516.8  -5081.09      46.6   50.81      1.1668      0.7019     -0.5961     0.0     0.0      5.5248    0.00 
    6718      0.779109   516.9  -5081.93      42.3   50.82      1.0606      0.7021     -0.6007     0.0     0.0      5.5262    0.00 
    6719      0.779238   516.5  -5082.78      36.0   50.83      0.9013      0.7023     -0.6257     0.0     0.0      5.5278    0.00 
    6720      0.779351   516.9  -5079.40      38.8   50.79      0.9727      0.7016     -0.6263     0.0     0.0      5.5292    0.00 
    6721      0.779464   516.6  -5080.81      33.2   50.81      0.8310      0.7019     -0.6469     0.0     0.0      5.5306    0.00 
    6722      0.779576   516.6  -5080.81      28.9   50.81      0.7249      0.7019     -0.6772     0.0     0.0      5.5320    0.00 
    6723      0.779703   516.6  -5080.53      26.1   50.81      0.6542      0.7018     -0.6814     0.0     0.0      5.5335    0.00 
    6724      0.779813   516.7  -5079.40      26.8   50.79      0.6720      0.7016     -0.6999     0.0     0.0      5.5349    0.00 
    6725      0.779926   516.7  -5079.12      24.0   50.79      0.6013      0.7015     -0.6695     0.0     0.0      5.5363    0.00 
    6726      0.780039   516.7  -5078.28      21.9   50.78      0.5484      0.7014     -0.6961     0.0     0.0      5.5376    0.00 
    6727      0.780155   516.9  -5077.72      21.9   50.78      0.5484      0.7013     -0.6269     0.0     0.0      5.5390    0.00 
    6728      0.780280   516.7  -5077.44      18.3   50.77      0.4600      0.7012     -0.6032     0.0     0.0      5.5406    0.00 
    6729      0.780396   516.9  -5077.44      17.6   50.77      0.4423      0.7012     -0.5460     0.0     0.0      5.5420    0.00 
    6730      0.780506   516.9  -5076.87      14.8   50.77      0.3716      0.7011     -0.5354     0.0     0.0      5.5433    0.00 
    6731      0.780626   516.5  -5077.72      10.6   50.78      0.2654      0.7013     -0.4714     0.0     0.0      5.5447    0.00 
    6732      0.780738   516.6  -5076.87      11.3   50.77      0.2831      0.7011     -0.4486     0.0     0.0      5.5460    0.00 
    6733      0.780852   516.8  -5076.31      10.6   50.76      0.2654      0.7010     -0.3561     0.0     0.0      5.5474    0.00 
    6734      0.780978   516.6  -5076.31       9.9   50.76      0.2478      0.7010     -0.3204     0.0     0.0      5.5489    0.00 
    6735      0.781093   516.9  -5075.47       9.9   50.75      0.2478      0.7008     -0.2703     0.0     0.0      5.5502    0.00 
    6736      0.781203   516.5  -5076.59       6.4   50.77      0.1593      0.7010     -0.2276     0.0     0.0      5.5515    0.00 
    6737      0.781319   516.8  -5075.47       7.1   50.75      0.1770      0.7008     -0.1915     0.0     0.0      5.5528    0.00 
    6738      0.781445   516.7  -5075.75       5.6   50.76      0.1416      0.7009     -0.1390     0.0     0.0      5.5543    0.00 
    6739      0.781560   516.9  -5074.91       7.8   50.75      0.1947      0.7007     -0.1491     0.0     0.0      5.5557    0.00 
    6740      0.781666   516.7  -5076.03       4.2   50.76      0.1062      0.7009     -0.1241     0.0     0.0      5.5568    0.00 
    6741      0.781779   516.5  -5076.59       3.5   50.77      0.0885      0.7010     -0.1403     0.0     0.0      5.5581    0.00 
    6742      0.781893   516.6  -5076.31       3.5   50.76      0.0885      0.7010     -0.1354     0.0     0.0      5.5593    0.00 
    6743      0.782022   516.6  -5076.03       1.4   50.76      0.0354      0.7009     -0.1753     0.0     0.0      5.5608    0.00 
    6744      0.782134   516.6  -5075.75       2.1   50.76      0.0531      0.7009     -0.2029     0.0     0.0      5.5621    0.00 
    6745      0.782245   516.6  -5074.91       2.8   50.75      0.0708      0.7007     -0.2341     0.0     0.0      5.5634    0.00 
    6746      0.782360   516.4  -5075.75       0.0   50.76      0.0000      0.7009     -0.2484     0.0     0.0      5.5647    0.00 
    6747      0.782487   516.6  -5074.91       3.5   50.75      0.0885      0.7007     -0.2817     0.0     0.0      5.5662    0.00 
    6748      0.782596   516.6  -5074.34       0.7   50.74      0.0177      0.7006     -0.2769     0.0     0.0      5.5674    0.00 
    6749      0.782708   516.7  -5074.63       1.4   50.75      0.0354      0.7006     -0.3406     0.0     0.0      5.5687    0.00 
    6750      0.782837   516.6  -5074.91      -1.4   50.75     -0.0354      0.7007     -0.2884     0.0     0.0      5.5702    0.00 
    6751      0.782949   516.7  -5073.50       1.4   50.74      0.0354      0.7004     -0.3222     0.0     0.0      5.5715    0.00 
    6752      0.783063   516.7  -5074.06       0.7   50.74      0.0177      0.7005     -0.2633     0.0     0.0      5.5728    0.00 
    6753      0.783175   516.4  -5074.91      -1.4   50.75     -0.0354      0.7007     -0.2574     0.0     0.0      5.5741    0.00 
    6754      0.783288   516.9  -5073.50       2.1   50.74      0.0531      0.7004     -0.2519     0.0     0.0      5.5754    0.00 
    6755      0.783401   516.4  -5074.63      -1.4   50.75     -0.0354      0.7006     -0.1982     0.0     0.0      5.5766    0.00 
    6756      0.783538   516.9  -5072.38       0.7   50.72      0.0177      0.7002     -0.2283     0.0     0.0      5.5782    0.00 
    6757      0.783635   516.7  -5073.22       1.4   50.73      0.0354      0.7003     -0.1657     0.0     0.0      5.5793    0.00 
    6758      0.783749   516.6  -5072.94      -0.7   50.73     -0.0177      0.7003     -0.1920     0.0     0.0      5.5806    0.00 
    6759      0.783878   516.7  -5073.22      -1.4   50.73     -0.0354      0.7003     -0.1327     0.0     0.0      5.5820    0.00 
    6760      0.783990   516.5  -5073.50      -2.1   50.74     -0.0531      0.7004     -0.1719     0.0     0.0      5.5833    0.00 
    6761      0.784105   516.6  -5073.50      -1.4   50.74     -0.0354      0.7004     -0.1828     0.0     0.0      5.5845    0.00 
    6762      0.784217   516.3  -5074.06      -4.9   50.74     -0.1239      0.7005     -0.2028     0.0     0.0      5.5858    0.00 
    6763      0.784329   516.6  -5072.94      -0.7   50.73     -0.0177      0.7003     -0.2732     0.0     0.0      5.5871    0.00 
    6764      0.784457   516.5  -5073.22      -3.5   50.73     -0.0885      0.7003     -0.2468     0.0     0.0      5.5885    0.00 
    6765      0.784562   516.6  -5072.38      -1.4   50.72     -0.0354      0.7002     -0.3342     0.0     0.0      5.5897    0.00 
    6766      0.784688   516.6  -5072.10      -2.1   50.72     -0.0531      0.7001     -0.3277     0.0     0.0      5.5912    0.00 
    6767      0.784803   516.5  -5072.94      -4.2   50.73     -0.1063      0.7003     -0.3841     0.0     0.0      5.5925    0.00 
    6768      0.784913   516.6  -5071.25      -1.4   50.71     -0.0354      0.6999     -0.4118     0.0     0.0      5.5937    0.00 
    6769      0.785029   516.5  -5072.10      -3.5   50.72     -0.0886      0.7001     -0.4436     0.0     0.0      5.5950    0.00 
    6770      0.785153   516.6  -5070.97      -1.4   50.71     -0.0354      0.6999     -0.4920     0.0     0.0      5.5964    0.00 
    6771      0.785272   516.5  -5071.25      -2.8   50.71     -0.0709      0.6999     -0.4735     0.0     0.0      5.5977    0.00 
    6772      0.785383   516.5  -5070.97      -4.2   50.71     -0.1063      0.6999     -0.5047     0.0     0.0      5.5990    0.00 
    6773      0.785492   516.6  -5070.69      -3.5   50.71     -0.0886      0.6998     -0.4668     0.0     0.0      5.6002    0.00 
    6774      0.785620   516.6  -5070.13      -4.2   50.70     -0.1063      0.6997     -0.5188     0.0     0.0      5.6016    0.00 
    6775      0.785733   516.5  -5070.41      -4.9   50.70     -0.1240      0.6998     -0.5066     0.0     0.0      5.6028    0.00 
    6776      0.785845   516.5  -5069.85      -3.5   50.70     -0.0886      0.6997     -0.5063     0.0     0.0      5.6041    0.00 
    6777      0.785956   516.6  -5069.00      -4.2   50.69     -0.1063      0.6995     -0.4975     0.0     0.0      5.6053    0.00 
    6778      0.786071   516.6  -5068.44      -3.5   50.68     -0.0886      0.6994     -0.4850     0.0     0.0      5.6066    0.00 
    6779      0.786198   516.5  -5068.16      -4.2   50.68     -0.1064      0.6993     -0.4667     0.0     0.0      5.6080    0.00 
    6780      0.786312   516.6  -5068.72      -3.5   50.69     -0.0886      0.6994     -0.4508     0.0     0.0      5.6093    0.00 
    6781      0.786421   516.5  -5069.00      -4.9   50.69     -0.1241      0.6995     -0.4092     0.0     0.0      5.6105    0.00 
    6782      0.786540   516.6  -5067.88      -3.5   50.68     -0.0886      0.6993     -0.4174     0.0     0.0      5.6119    0.00 
    6783      0.786653   516.5  -5067.60      -1.4   50.68     -0.0355      0.6992     -0.3597     0.0     0.0      5.6131    0.00 
    6784      0.786766   516.5  -5067.88      -4.2   50.68     -0.1064      0.6993     -0.3444     0.0     0.0      5.6144    0.00 
    6785      0.786895   516.5  -5067.60      -4.2   50.68     -0.1064      0.6992     -0.2752     0.0     0.0      5.6158    0.00 
    6786      0.787007   516.6  -5067.04      -2.1   50.67     -0.0532      0.6991     -0.2311     0.0     0.0      5.6171    0.00 
    6787      0.787122   516.9  -5065.91      -1.4   50.66     -0.0355      0.6989     -0.1773     0.0     0.0      5.6184    0.00 
    6788      0.787233   516.2  -5067.88      -6.4   50.68     -0.1595      0.6993     -0.1335     0.0     0.0      5.6196    0.00 
    6789      0.787360   516.5  -5066.75      -4.2   50.67     -0.1064      0.6990     -0.0674     0.0     0.0      5.6210    0.00 
    6790      0.787471   516.6  -5066.19      -2.1   50.66     -0.0532      0.6989      0.0278     0.0     0.0      5.6222    0.00 
    6791      0.787581   516.5  -5066.47      -3.5   50.66     -0.0887      0.6990      0.0688     0.0     0.0      5.6235    0.00 
    6792      0.787694   516.4  -5068.16      -4.2   50.68     -0.1064      0.6993      0.1543     0.0     0.0      5.6248    0.00 
    6793      0.787822   516.5  -5067.32      -4.2   50.67     -0.1064      0.6991      0.2142     0.0     0.0      5.6262    0.00 
    6794      0.787934   516.5  -5067.88      -4.9   50.68     -0.1241      0.6993      0.2926     0.0     0.0      5.6275    0.00 
    6795      0.788048   516.5  -5067.32      -2.8   50.67     -0.0709      0.6991      0.3370     0.0     0.0      5.6287    0.00 
    6796      0.788159   516.5  -5067.04      -1.4   50.67     -0.0355      0.6991      0.3613     0.0     0.0      5.6300    0.00 
    6797      0.788273   516.4  -5068.16      -3.5   50.68     -0.0886      0.6993      0.4166     0.0     0.0      5.6313    0.00 
    6798      0.788408   516.3  -5068.72      -4.9   50.69     -0.1241      0.6994      0.5005     0.0     0.0      5.6328    0.00 
    6799      0.788516   516.7  -5068.16      -2.8   50.68     -0.0709      0.6993      0.4729     0.0     0.0      5.6341    0.00 
    6800      0.788630   516.4  -5069.85      -4.9   50.70     -0.1240      0.6997      0.5125     0.0     0.0      5.6354    0.00 
    6801      0.788743   516.6  -5069.00      -1.4   50.69     -0.0354      0.6995      0.4221     0.0     0.0      5.6366    0.00 
    6802      0.788859   516.3  -5070.97      -4.9   50.71     -0.1240      0.6999      0.4797     0.0     0.0      5.6379    0.00 
    6803      0.788969   516.4  -5070.41      -4.2   50.70     -0.1063      0.6998      0.4541     0.0     0.0      5.6392    0.00 
    6804      0.789098   516.5  -5068.72      -0.7   50.69     -0.0177      0.6994      0.4727     0.0     0.0      5.6407    0.00 
    6805      0.789209   516.6  -5070.97      -2.1   50.71     -0.0531      0.6999      0.4421     0.0     0.0      5.6419    0.00 
    6806      0.789322   516.4  -5070.97      -2.8   50.71     -0.0709      0.6999      0.4117     0.0     0.0      5.6432    0.00 
    6807      0.789449   516.1  -5072.66      -5.6   50.73     -0.1417      0.7002      0.4396     0.0     0.0      5.6446    0.00 
    6808      0.789558   516.9  -5069.57       3.5   50.70      0.0886      0.6996      0.3958     0.0     0.0      5.6459    0.00 
    6809      0.789673   516.6  -5070.13      -0.7   50.70     -0.0177      0.6997      0.4495     0.0     0.0      5.6472    0.00 
    6810      0.789783   516.5  -5071.25      -2.1   50.71     -0.0531      0.6999      0.3909     0.0     0.0      5.6484    0.00 
    6811      0.789912   516.3  -5072.10      -2.1   50.72     -0.0531      0.7001      0.4372     0.0     0.0      5.6499    0.00 
    6812      0.790025   516.2  -5072.94      -3.5   50.73     -0.0885      0.7003      0.4468     0.0     0.0      5.6511    0.00 
    6813      0.790139   516.5  -5072.38      -2.1   50.72     -0.0531      0.7002      0.3998     0.0     0.0      5.6524    0.00 
    6814      0.790250   516.2  -5073.78      -4.9   50.74     -0.1239      0.7005      0.3806     0.0     0.0      5.6536    0.00 
    6815      0.790371   516.2  -5073.50      -3.5   50.74     -0.0885      0.7004      0.2723     0.0     0.0      5.6550    0.00 
    6816      0.790483   516.5  -5072.10      -1.4   50.72     -0.0354      0.7001      0.3012     0.0     0.0      5.6562    0.00 
    6817      0.790596   516.1  -5073.50      -3.5   50.74     -0.0885      0.7004      0.2035     0.0     0.0      5.6575    0.00 
    6818      0.790723   516.4  -5072.94      -2.1   50.73     -0.0531      0.7003      0.2221     0.0     0.0      5.6589    0.00 
    6819      0.790838   516.3  -5073.50      -4.2   50.74     -0.1062      0.7004      0.1471     0.0     0.0      5.6602    0.00 
    6820      0.790948   516.3  -5073.22      -3.5   50.73     -0.0885      0.7003      0.1230     0.0     0.0      5.6614    0.00 
    6821      0.791063   516.1  -5074.34      -4.9   50.74     -0.1239      0.7006      0.1084     0.0     0.0      5.6627    0.00 
    6822      0.791188   516.5  -5072.66      -2.1   50.73     -0.0531      0.7002      0.0846     0.0     0.0      5.6641    0.00 
    6823      0.791304   516.2  -5074.06      -2.8   50.74     -0.0708      0.7005      0.1335     0.0     0.0      5.6654    0.00 
    6824      0.791410   516.5  -5072.66      -1.4   50.73     -0.0354      0.7002      0.1036     0.0     0.0      5.6666    0.00 
    6825      0.791536   516.4  -5073.50      -3.5   50.74     -0.0885      0.7004      0.1806     0.0     0.0      5.6679    0.00 
    6826      0.791651   516.5  -5072.66      -0.7   50.73     -0.0177      0.7002      0.1666     0.0     0.0      5.6692    0.00 
    6827      0.791761   516.4  -5074.34      -2.1   50.74     -0.0531      0.7006      0.2308     0.0     0.0      5.6704    0.00 
    6828      0.791877   516.5  -5073.78      -1.4   50.74     -0.0354      0.7005      0.1678     0.0     0.0      5.6717    0.00 
    6829      0.791986   516.4  -5074.34      -2.1   50.74     -0.0531      0.7006      0.2119     0.0     0.0      5.6729    0.00 
    6830      0.792102   516.3  -5074.63      -1.4   50.75     -0.0354      0.7006      0.1352     0.0     0.0      5.6741    0.00 
    6831      0.792227   516.4  -5075.19      -2.1   50.75     -0.0531      0.7007      0.1437     0.0     0.0      5.6755    0.00 
    6832      0.792336   516.3  -5074.34      -1.4   50.74     -0.0354      0.7006      0.1107     0.0     0.0      5.6767    0.00 
    6833      0.792451   516.6  -5073.78      -0.7   50.74     -0.0177      0.7005      0.0652     0.0     0.0      5.6780    0.00 
    6834      0.792577   516.2  -5075.47      -3.5   50.75     -0.0885      0.7008     -0.0080     0.0     0.0      5.6794    0.00 
    6835      0.792693   516.5  -5074.63      -0.7   50.75     -0.0177      0.7006     -0.0743     0.0     0.0      5.6806    0.00 
    6836      0.792803   516.2  -5074.34      -1.4   50.74     -0.0354      0.7006     -0.0960     0.0     0.0      5.6819    0.00 
    6837      0.792919   516.2  -5074.06      -1.4   50.74     -0.0354      0.7005     -0.1446     0.0     0.0      5.6831    0.00 
    6838      0.793030   516.4  -5073.78      -1.4   50.74     -0.0354      0.7005     -0.1588     0.0     0.0      5.6844    0.00 
    6839      0.793145   516.3  -5073.50      -0.7   50.74     -0.0177      0.7004     -0.2011     0.0     0.0      5.6857    0.00 
    6840      0.793271   516.1  -5074.63      -2.8   50.75     -0.0708      0.7006     -0.1990     0.0     0.0      5.6870    0.00 
    6841      0.793391   516.1  -5074.63      -3.5   50.75     -0.0885      0.7006     -0.2365     0.0     0.0      5.6884    0.00 
    6842      0.793507   516.4  -5073.22      -2.1   50.73     -0.0531      0.7003     -0.2175     0.0     0.0      5.6896    0.00 
    6843      0.793616   516.5  -5072.10       0.0   50.72      0.0000      0.7001     -0.2601     0.0     0.0      5.6908    0.00 
    6844      0.793732   516.2  -5073.50      -2.1   50.74     -0.0531      0.7004     -0.2366     0.0     0.0      5.6921    0.00 
    6845      0.793841   516.3  -5073.22      -0.7   50.73     -0.0177      0.7003     -0.2417     0.0     0.0      5.6933    0.00 
    6846      0.793970   516.2  -5073.22      -2.1   50.73     -0.0531      0.7003     -0.2215     0.0     0.0      5.6947    0.00 
    6847      0.794083   516.1  -5074.06      -4.2   50.74     -0.1062      0.7005     -0.2744     0.0     0.0      5.6959    0.00 
    6848      0.794196   516.4  -5072.38       0.7   50.72      0.0177      0.7002     -0.3063     0.0     0.0      5.6972    0.00 
    6849      0.794306   516.2  -5072.66      -1.4   50.73     -0.0354      0.7002     -0.3329     0.0     0.0      5.6984    0.00 
    6850      0.794430   516.2  -5072.10      -1.4   50.72     -0.0354      0.7001     -0.3413     0.0     0.0      5.6997    0.00 
    6851      0.794546   516.6  -5071.53       0.7   50.72      0.0177      0.7000     -0.3175     0.0     0.0      5.7010    0.00 
    6852      0.794656   516.4  -5071.53      -0.7   50.72     -0.0177      0.7000     -0.3631     0.0     0.0      5.7022    0.00 
    6853      0.794770   515.6  -5073.22      -4.2   50.73     -0.1062      0.7003     -0.3369     0.0     0.0      5.7035    0.00 
    6854      0.794897   516.2  -5072.10      -2.1   50.72     -0.0531      0.7001     -0.3983     0.0     0.0      5.7049    0.00 
    6855      0.795011   516.3  -5071.25      -2.1   50.71     -0.0531      0.6999     -0.3322     0.0     0.0      5.7061    0.00 
    6856      0.795123   516.5  -5070.13      -0.7   50.70     -0.0177      0.6997     -0.3445     0.0     0.0      5.7074    0.00 
    6857      0.795246   516.4  -5070.13      -0.7   50.70     -0.0177      0.6997     -0.3133     0.0     0.0      5.7087    0.00 
    6858      0.795362   516.1  -5070.69      -2.1   50.71     -0.0532      0.6998     -0.2758     0.0     0.0      5.7100    0.00 
    6859      0.795472   516.4  -5069.85       0.0   50.70      0.0000      0.6997     -0.1947     0.0     0.0      5.7112    0.00 
    6860      0.795588   516.2  -5070.97      -2.1   50.71     -0.0531      0.6999     -0.1520     0.0     0.0      5.7124    0.00 
    6861      0.795697   516.3  -5070.13      -0.7   50.70     -0.0177      0.6997     -0.1268     0.0     0.0      5.7136    0.00 
    6862      0.795814   516.2  -5070.13      -1.4   50.70     -0.0354      0.6997     -0.0955     0.0     0.0      5.7149    0.00 
    6863      0.795939   516.2  -5070.97      -4.2   50.71     -0.1063      0.6999     -0.0678     0.0     0.0      5.7162    0.00 
    6864      0.796056   515.9  -5071.25      -4.9   50.71     -0.1240      0.6999      0.0197     0.0     0.0      5.7175    0.00 
    6865      0.796166   516.4  -5069.57      -0.7   50.70     -0.0177      0.6996      0.0474     0.0     0.0      5.7187    0.00 
    6866      0.796289   516.5  -5069.57       0.0   50.70      0.0000      0.6996      0.0886     0.0     0.0      5.7201    0.00 
    6867      0.796403   516.4  -5069.85      -2.1   50.70     -0.0532      0.6997      0.0762     0.0     0.0      5.7213    0.00 
    6868      0.796514   516.1  -5071.53      -4.2   50.72     -0.1063      0.7000      0.1135     0.0     0.0      5.7225    0.00 
    6869      0.796629   516.3  -5070.69      -2.1   50.71     -0.0532      0.6998      0.1623     0.0     0.0      5.7238    0.00 
    6870      0.796757   516.5  -5070.13       0.0   50.70      0.0000      0.6997      0.1683     0.0     0.0      5.7252    0.00 
    6871      0.796872   516.3  -5071.25      -2.1   50.71     -0.0531      0.6999      0.1585     0.0     0.0      5.7264    0.00 
    6872      0.796983   516.4  -5071.25      -2.1   50.71     -0.0531      0.6999      0.1922     0.0     0.0      5.7276    0.00 
    6873      0.797098   516.4  -5071.53      -2.1   50.72     -0.0531      0.7000      0.1993     0.0     0.0      5.7288    0.00 
    6874      0.797217   516.2  -5071.81      -3.5   50.72     -0.0886      0.7001      0.2495     0.0     0.0      5.7301    0.00 
    6875      0.797327   516.6  -5069.85       2.1   50.70      0.0532      0.6997      0.2169     0.0     0.0      5.7313    0.00 
    6876      0.797442   516.5  -5071.25      -2.1   50.71     -0.0531      0.6999      0.2220     0.0     0.0      5.7325    0.00 
    6877      0.797568   516.2  -5072.38      -2.1   50.72     -0.0531      0.7002      0.2048     0.0     0.0      5.7338    0.00 
    6878      0.797683   516.4  -5071.25      -0.7   50.71     -0.0177      0.6999      0.2251     0.0     0.0      5.7351    0.00 
    6879      0.797794   516.4  -5071.81      -0.7   50.72     -0.0177      0.7001      0.1962     0.0     0.0      5.7362    0.00 
    6880      0.797910   516.4  -5072.10      -1.4   50.72     -0.0354      0.7001      0.1710     0.0     0.0      5.7375    0.00 
    6881      0.798020   516.1  -5073.50      -3.5   50.74     -0.0885      0.7004      0.1374     0.0     0.0      5.7387    0.00 
    6882      0.798136   516.4  -5072.66      -2.1   50.73     -0.0531      0.7002      0.0921     0.0     0.0      5.7399    0.00 
    6883      0.798259   516.4  -5072.38      -2.1   50.72     -0.0531      0.7002      0.0895     0.0     0.0      5.7412    0.00 
    6884      0.798369   516.5  -5071.53       0.7   50.72      0.0177      0.7000     -0.0163     0.0     0.0      5.7424    0.00 
    6885      0.798485   516.3  -5072.38      -2.1   50.72     -0.0531      0.7002     -0.0148     0.0     0.0      5.7436    0.00 
    6886      0.798610   516.3  -5072.10      -1.4   50.72     -0.0354      0.7001     -0.0748     0.0     0.0      5.7450    0.00 
    6887      0.798726   516.4  -5071.81      -1.4   50.72     -0.0354      0.7001     -0.0588     0.0     0.0      5.7462    0.00 
    6888      0.798835   516.4  -5071.81      -1.4   50.72     -0.0354      0.7001     -0.0577     0.0     0.0      5.7474    0.00 
    6889      0.798951   516.3  -5072.38      -2.8   50.72     -0.0708      0.7002     -0.0753     0.0     0.0      5.7487    0.00 
    6890      0.799061   516.1  -5073.22      -4.2   50.73     -0.1062      0.7003     -0.0387     0.0     0.0      5.7498    0.00 
    6891      0.799187   516.3  -5071.25      -0.7   50.71     -0.0177      0.6999     -0.0202     0.0     0.0      5.7512    0.00 
    6892      0.799300   516.4  -5071.25       0.0   50.71      0.0000      0.6999      0.0373     0.0     0.0      5.7524    0.00 
    6893      0.799412   516.4  -5071.25      -0.7   50.71     -0.0177      0.6999      0.0897     0.0     0.0      5.7536    0.00 
    6894      0.799526   516.6  -5070.41       2.1   50.70      0.0532      0.6998      0.1403     0.0     0.0      5.7548    0.00 
    6895      0.799653   516.4  -5072.10      -1.4   50.72     -0.0354      0.7001      0.1941     0.0     0.0      5.7562    0.00 
    6896      0.799768   516.3  -5072.38      -0.7   50.72     -0.0177      0.7002      0.2069     0.0     0.0      5.7574    0.00 
    6897      0.799880   516.2  -5073.22      -3.5   50.73     -0.0885      0.7003      0.2173     0.0     0.0      5.7586    0.00 
    6898      0.799994   516.3  -5073.78      -2.8   50.74     -0.0708      0.7005      0.1988     0.0     0.0      5.7598    0.00 
    6899      0.800109   516.5  -5072.94       0.0   50.73      0.0000      0.7003      0.1827     0.0     0.0      5.7611    0.00 
    6900      0.800235   516.3  -5073.22      -1.4   50.73     -0.0354      0.7003      0.1676     0.0     0.0      5.7624    0.00 
    6901      0.800344   516.5  -5072.38       0.7   50.72      0.0177      0.7002      0.1339     0.0     0.0      5.7636    0.00 
    6902      0.800461   516.3  -5073.50      -2.1   50.74     -0.0531      0.7004      0.1161     0.0     0.0      5.7649    0.00 
    6903      0.800570   516.4  -5072.94      -1.4   50.73     -0.0354      0.7003      0.0485     0.0     0.0      5.7661    0.00 
    6904      0.800687   516.4  -5072.10       1.4   50.72      0.0354      0.7001     -0.0044     0.0     0.0      5.7674    0.00 
    6905      0.800816   516.2  -5073.50      -3.5   50.74     -0.0885      0.7004     -0.0767     0.0     0.0      5.7688    0.00 
    6906      0.800930   516.4  -5072.66      -0.7   50.73     -0.0177      0.7002     -0.0908     0.0     0.0      5.7700    0.00 
    6907      0.801042   516.3  -5072.94      -2.1   50.73     -0.0531      0.7003     -0.0985     0.0     0.0      5.7712    0.00 
    6908      0.801153   516.1  -5073.78      -2.8   50.74     -0.0708      0.7005     -0.1391     0.0     0.0      5.7724    0.00 
    6909      0.801278   516.2  -5072.94      -2.8   50.73     -0.0708      0.7003     -0.1353     0.0     0.0      5.7738    0.00 
    6910      0.801394   516.3  -5072.94      -3.5   50.73     -0.0885      0.7003     -0.1820     0.0     0.0      5.7750    0.00 
    6911      0.801504   516.2  -5073.22      -3.5   50.73     -0.0885      0.7003     -0.1538     0.0     0.0      5.7762    0.00 
    6912      0.801618   516.9  -5070.97       2.1   50.71      0.0531      0.6999     -0.1479     0.0     0.0      5.7775    0.00 
    6913      0.801731   516.9  -5070.13       4.2   50.70      0.1063      0.6997     -0.1503     0.0     0.0      5.7787    0.00 
    6914      0.801847   516.5  -5072.10       0.0   50.72      0.0000      0.7001     -0.0773     0.0     0.0      5.7799    0.00 
    6915      0.801972   516.5  -5072.38      -1.4   50.72     -0.0354      0.7002     -0.0896     0.0     0.0      5.7813    0.00 
    6916      0.802082   516.3  -5072.94      -2.8   50.73     -0.0708      0.7003     -0.0116     0.0     0.0      5.7825    0.00 
    6917      0.802196   516.4  -5072.10      -0.7   50.72     -0.0177      0.7001     -0.0503     0.0     0.0      5.7838    0.00 
    6918      0.802322   516.3  -5072.38      -0.7   50.72     -0.0177      0.7002     -0.0414     0.0     0.0      5.7851    0.00 
    6919      0.802437   516.2  -5073.22      -3.5   50.73     -0.0885      0.7003     -0.0187     0.0     0.0      5.7864    0.00 
    6920      0.802546   516.5  -5071.25       2.1   50.71      0.0531      0.6999      0.0188     0.0     0.0      5.7876    0.00 
    6921      0.802662   516.3  -5072.10      -1.4   50.72     -0.0354      0.7001      0.0301     0.0     0.0      5.7889    0.00 
    6922      0.802788   516.7  -5070.97       2.1   50.71      0.0531      0.6999      0.0102     0.0     0.0      5.7902    0.00 
    6923      0.802904   516.4  -5072.66      -2.1   50.73     -0.0531      0.7002      0.0201     0.0     0.0      5.7915    0.00 
    6924      0.803014   516.2  -5072.94      -4.2   50.73     -0.1063      0.7003      0.0205     0.0     0.0      5.7927    0.00 
    6925      0.803134   516.4  -5071.53      -0.7   50.72     -0.0177      0.7000      0.0455     0.0     0.0      5.7940    0.00 
    6926      0.803250   516.6  -5071.25      -0.7   50.71     -0.0177      0.6999      0.0506     0.0     0.0      5.7952    0.00 
    6927      0.803360   516.3  -5072.66      -3.5   50.73     -0.0885      0.7002      0.0267     0.0     0.0      5.7964    0.00 
    6928      0.803473   516.2  -5073.50      -5.6   50.74     -0.1417      0.7004      0.0595     0.0     0.0      5.7976    0.00 
    6929      0.803585   516.5  -5072.38      -1.4   50.72     -0.0354      0.7002      0.0769     0.0     0.0      5.7988    0.00 
    6930      0.803715   517.0  -5070.97       3.5   50.71      0.0886      0.6999      0.0820     0.0     0.0      5.8002    0.00 
    6931      0.803826   516.2  -5073.22      -3.5   50.73     -0.0885      0.7003      0.0759     0.0     0.0      5.8014    0.00 
    6932      0.803939   516.5  -5071.81       0.0   50.72      0.0000      0.7001      0.0431     0.0     0.0      5.8026    0.00 
    6933      0.804049   516.2  -5073.50      -4.9   50.74     -0.1239      0.7004      0.0984     0.0     0.0      5.8038    0.00 
    6934      0.804174   516.5  -5072.38      -1.4   50.72     -0.0354      0.7002      0.0252     0.0     0.0      5.8051    0.00 
    6935      0.804288   516.6  -5071.81      -1.4   50.72     -0.0354      0.7001      0.0427     0.0     0.0      5.8063    0.00 
    6936      0.804399   516.4  -5072.66      -2.1   50.73     -0.0531      0.7002     -0.0446     0.0     0.0      5.8075    0.00 
    6937      0.804528   516.5  -5072.38      -1.4   50.72     -0.0354      0.7002      0.0420     0.0     0.0      5.8089    0.00 
    6938      0.804641   516.5  -5072.94      -0.7   50.73     -0.0177      0.7003     -0.0246     0.0     0.0      5.8100    0.00 
    6939      0.804753   516.4  -5072.94      -2.8   50.73     -0.0708      0.7003      0.0275     0.0     0.0      5.8112    0.00 
    6940      0.804866   516.5  -5072.94      -1.4   50.73     -0.0354      0.7003     -0.0470     0.0     0.0      5.8124    0.00 
    6941      0.804978   516.2  -5073.50      -4.2   50.74     -0.1062      0.7004     -0.0381     0.0     0.0      5.8136    0.00 
    6942      0.805105   516.4  -5072.94      -2.1   50.73     -0.0531      0.7003     -0.0044     0.0     0.0      5.8149    0.00 
    6943      0.805215   517.1  -5069.28       7.1   50.69      0.1772      0.6995      0.0141     0.0     0.0      5.8161    0.00 
    6944      0.805328   516.6  -5072.10       0.0   50.72      0.0000      0.7001      0.0659     0.0     0.0      5.8173    0.00 
    6945      0.805456   517.0  -5071.25       3.5   50.71      0.0886      0.6999      0.0549     0.0     0.0      5.8186    0.00 
    6946      0.805568   516.3  -5074.34      -4.2   50.74     -0.1062      0.7006      0.1012     0.0     0.0      5.8198    0.00 
    6947      0.805682   516.6  -5072.94      -1.4   50.73     -0.0354      0.7003      0.0921     0.0     0.0      5.8210    0.00 
    6948      0.805796   516.7  -5072.66      -0.7   50.73     -0.0177      0.7002      0.1262     0.0     0.0      5.8222    0.00 
    6949      0.805908   516.4  -5073.22      -3.5   50.73     -0.0885      0.7003      0.0383     0.0     0.0      5.8234    0.00 
    6950      0.806028   516.5  -5073.78      -2.8   50.74     -0.0708      0.7005      0.0875     0.0     0.0      5.8246    0.00 
    6951      0.806138   516.7  -5072.38      -0.7   50.72     -0.0177      0.7002      0.0172     0.0     0.0      5.8258    0.00 
    6952      0.806253   516.2  -5073.78      -4.2   50.74     -0.1062      0.7005      0.0444     0.0     0.0      5.8270    0.00 
    6953      0.806378   516.7  -5072.10      -1.4   50.72     -0.0354      0.7001     -0.0093     0.0     0.0      5.8283    0.00 
    6954      0.806494   516.7  -5072.10       0.0   50.72      0.0000      0.7001     -0.0146     0.0     0.0      5.8295    0.00 
    6955      0.806604   516.5  -5072.66      -1.4   50.73     -0.0354      0.7002     -0.0419     0.0     0.0      5.8307    0.00 
    6956      0.806720   516.6  -5072.94      -2.1   50.73     -0.0531      0.7003     -0.0096     0.0     0.0      5.8319    0.00 
    6957      0.806844   516.4  -5073.22      -2.1   50.73     -0.0531      0.7003     -0.0222     0.0     0.0      5.8332    0.00 
    6958      0.806968   516.6  -5072.94      -2.1   50.73     -0.0531      0.7003      0.0076     0.0     0.0      5.8345    0.00 
    6959      0.807068   516.5  -5072.94      -1.4   50.73     -0.0354      0.7003      0.0065     0.0     0.0      5.8355    0.00 
    6960      0.807194   516.6  -5071.53       0.7   50.72      0.0177      0.7000      0.0302     0.0     0.0      5.8369    0.00 
    6961      0.807309   516.5  -5072.66      -2.8   50.73     -0.0708      0.7002      0.0602     0.0     0.0      5.8381    0.00 
    6962      0.807418   516.6  -5072.94      -2.1   50.73     -0.0531      0.7003      0.0715     0.0     0.0      5.8392    0.00 
    6963      0.807534   516.3  -5073.22      -4.2   50.73     -0.1062      0.7003      0.0588     0.0     0.0      5.8404    0.00 
    6964      0.807659   516.5  -5073.50      -2.8   50.74     -0.0708      0.7004      0.0551     0.0     0.0      5.8418    0.00 
    6965      0.807776   516.5  -5073.50      -3.5   50.74     -0.0885      0.7004      0.0237     0.0     0.0      5.8430    0.00 
    6966      0.807886   516.7  -5072.38      -1.4   50.72     -0.0354      0.7002     -0.0090     0.0     0.0      5.8442    0.00 
    6967      0.808007   516.6  -5073.22      -1.4   50.73     -0.0354      0.7003     -0.0405     0.0     0.0      5.8455    0.00 
    6968      0.808124   516.9  -5072.38       0.0   50.72      0.0000      0.7002     -0.0808     0.0     0.0      5.8467    0.00 
    6969      0.808233   516.5  -5073.78      -3.5   50.74     -0.0885      0.7005     -0.1048     0.0     0.0      5.8479    0.00 
    6970      0.808350   516.7  -5072.94      -0.7   50.73     -0.0177      0.7003     -0.1791     0.0     0.0      5.8491    0.00 
    6971      0.808459   516.4  -5073.22      -3.5   50.73     -0.0885      0.7003     -0.2180     0.0     0.0      5.8503    0.00 
    6972      0.808575   516.6  -5072.10      -1.4   50.72     -0.0354      0.7001     -0.2860     0.0     0.0      5.8515    0.00 
    6973      0.808700   516.5  -5073.22      -2.1   50.73     -0.0531      0.7003     -0.3147     0.0     0.0      5.8528    0.00 
    6974      0.808817   516.6  -5072.66      -2.8   50.73     -0.0708      0.7002     -0.3209     0.0     0.0      5.8541    0.00 
    6975      0.808921   516.8  -5070.97      -0.7   50.71     -0.0177      0.6999     -0.3298     0.0     0.0      5.8552    0.00 
    6976      0.809047   516.7  -5071.25      -1.4   50.71     -0.0354      0.6999     -0.2905     0.0     0.0      5.8565    0.00 
    6977      0.809163   516.7  -5071.53      -0.7   50.72     -0.0177      0.7000     -0.2930     0.0     0.0      5.8577    0.00 
    6978      0.809272   516.9  -5070.41       1.4   50.70      0.0354      0.6998     -0.2350     0.0     0.0      5.8589    0.00 
    6979      0.809386   516.7  -5071.25      -2.8   50.71     -0.0709      0.6999     -0.1596     0.0     0.0      5.8601    0.00 
    6980      0.809513   516.9  -5070.13       1.4   50.70      0.0354      0.6997     -0.1068     0.0     0.0      5.8615    0.00 
    6981      0.809626   516.6  -5072.10      -2.1   50.72     -0.0531      0.7001     -0.0315     0.0     0.0      5.8627    0.00 
    6982      0.809739   516.9  -5070.41       0.0   50.70      0.0000      0.6998     -0.0039     0.0     0.0      5.8639    0.00 
    6983      0.809852   516.8  -5070.97      -0.7   50.71     -0.0177      0.6999      0.0728     0.0     0.0      5.8651    0.00 
    6984      0.809979   516.7  -5071.81      -3.5   50.72     -0.0886      0.7001      0.0501     0.0     0.0      5.8664    0.00
