Repository: LightForm-group/dilatometer_modelling_and_constitutive_behaviour

# dilatometer_modelling_and_constitutive_behaviour

Created with work by Inigo Howe, Patryk Jedrasiak, Hugh Shercliff

This program contains a method of testing various constitutive models and extracting the constitutive behaviour of dilatometer samples correcting for inhomogeneities in termperature, strain and strain rate. The model is currently configured to a dilatometer run under vacuum, with no active cooling during the deformation for a sample of length 10mm with a diameter of 5mm. For both heatup and deformation the temperature is fitted to the experimental central themocoupole temperature for any general temperature profile.

File: experimental_data/deformation/1/520/018_Compression_Daniel_Al_Hom1_SHT_540C_Deform_520C_1.0s-1_QuenchHeGas__1.asc (part 23 of 27)
 C:\WinTA100\DIL805.PRO\Data\Deformation\ChrisDaniel\018_Compression_Daniel_Al_Hom1_SHT_540C_Deform_520C_1.0s-1_QuenchHeGas__1.asc
     No.          Time   Tem.1        DL     Force  Strain   kf (Def.)    Phi  (D)    Phi* (D)   Tem.2   Tem.3        Poti      HF 
                     s      °C        µm         N       %       N/mm²                     1/s      °C      °C          mm       % 
    6682      0.714812   519.5  -4602.04    1184.2   46.02     32.5550      0.6189      1.0189     0.0     0.0      5.6644    0.00 
    6683      0.714921   519.6  -4602.87    1184.9   46.03     32.5694      0.6191      1.0568     0.0     0.0      5.6638    0.00 
    6684      0.715030   519.5  -4603.70    1182.8   46.04     32.5062      0.6192      1.0180     0.0     0.0      5.6632    0.00 
    6685      0.715121   519.6  -4603.70    1184.9   46.04     32.5644      0.6192      1.0411     0.0     0.0      5.6627    0.00 
    6686      0.715232   519.2  -4605.63    1180.7   46.06     32.4364      0.6196      1.0523     0.0     0.0      5.6622    0.00 
    6687      0.715341   519.5  -4605.08    1184.2   46.05     32.5367      0.6195      1.0073     0.0     0.0      5.6616    0.00 
    6688      0.715449   519.1  -4607.29    1182.1   46.07     32.4652      0.6199      1.0272     0.0     0.0      5.6610    0.00 
    6689      0.715551   519.5  -4605.91    1184.9   46.06     32.5511      0.6196      0.9936     0.0     0.0      5.6605    0.00 
    6690      0.715660   519.5  -4607.02    1184.9   46.07     32.5444      0.6198      0.9828     0.0     0.0      5.6599    0.00 
    6691      0.715769   519.0  -4609.23    1180.7   46.09     32.4148      0.6203      0.9694     0.0     0.0      5.6593    0.00 
    6692      0.715880   519.5  -4607.57    1184.9   46.08     32.5410      0.6199      0.9666     0.0     0.0      5.6587    0.00 
    6693      0.715989   519.5  -4607.85    1187.7   46.08     32.6169      0.6200      0.9584     0.0     0.0      5.6582    0.00 
    6694      0.716097   519.2  -4610.06    1184.2   46.10     32.5066      0.6204      0.9617     0.0     0.0      5.6576    0.00 
    6695      0.716205   519.6  -4609.23    1187.0   46.09     32.5891      0.6203      0.9651     0.0     0.0      5.6570    0.00 
    6696      0.716314   519.2  -4611.17    1184.9   46.11     32.5193      0.6206      0.9692     0.0     0.0      5.6564    0.00 
    6697      0.716405   519.5  -4611.17    1184.9   46.11     32.5193      0.6206      0.9835     0.0     0.0      5.6559    0.00 
    6698      0.716522   519.3  -4611.99    1183.5   46.12     32.4756      0.6208      0.9646     0.0     0.0      5.6553    0.00 
    6699      0.716631   519.4  -4611.99    1187.7   46.12     32.5918      0.6208      0.9724     0.0     0.0      5.6547    0.00 
    6700      0.716742   519.5  -4612.27    1188.4   46.12     32.6095      0.6208      0.9908     0.0     0.0      5.6541    0.00 
    6701      0.716833   519.5  -4613.10    1187.7   46.13     32.5851      0.6210      0.9619     0.0     0.0      5.6536    0.00 
    6702      0.716942   519.1  -4614.21    1184.9   46.14     32.5010      0.6212      0.9659     0.0     0.0      5.6531    0.00 
    6703      0.717052   519.1  -4614.48    1184.9   46.14     32.4993      0.6212      0.9514     0.0     0.0      5.6525    0.00 
    6704      0.717163   519.2  -4615.87    1184.9   46.16     32.4910      0.6215      0.9256     0.0     0.0      5.6519    0.00 
    6705      0.717272   519.3  -4615.59    1187.7   46.16     32.5700      0.6214      0.9270     0.0     0.0      5.6513    0.00 
    6706      0.717381   519.5  -4615.87    1188.4   46.16     32.5877      0.6215      0.9442     0.0     0.0      5.6507    0.00 
    6707      0.717483   519.3  -4616.14    1187.0   46.16     32.5473      0.6215      0.9306     0.0     0.0      5.6502    0.00 
    6708      0.717592   519.2  -4617.80    1185.6   46.18     32.4986      0.6218      0.9616     0.0     0.0      5.6496    0.00 
    6709      0.717702   519.3  -4616.97    1188.4   46.17     32.5810      0.6217      0.9726     0.0     0.0      5.6490    0.00 
    6710      0.717812   519.4  -4617.53    1189.1   46.18     32.5970      0.6218      1.0206     0.0     0.0      5.6484    0.00 
    6711      0.717903   519.3  -4618.63    1187.7   46.19     32.5516      0.6220      1.0493     0.0     0.0      5.6479    0.00 
    6712      0.718012   519.6  -4618.63    1190.5   46.19     32.6290      0.6220      1.0675     0.0     0.0      5.6473    0.00 
    6713      0.718121   519.2  -4620.29    1187.0   46.20     32.5223      0.6223      1.1031     0.0     0.0      5.6468    0.00 
    6714      0.718230   519.0  -4621.68    1184.9   46.22     32.4559      0.6226      1.1151     0.0     0.0      5.6462    0.00 
    6715      0.718340   519.2  -4621.95    1188.4   46.22     32.5509      0.6226      1.1007     0.0     0.0      5.6456    0.00 
    6716      0.718440   519.2  -4622.23    1188.4   46.22     32.5492      0.6227      1.0868     0.0     0.0      5.6451    0.00 
    6717      0.718551   519.5  -4621.68    1190.5   46.22     32.6105      0.6226      1.0450     0.0     0.0      5.6445    0.00 
    6718      0.718659   519.1  -4623.61    1187.0   46.24     32.5022      0.6229      1.0117     0.0     0.0      5.6439    0.00 
    6719      0.718769   519.1  -4624.44    1187.7   46.24     32.5165      0.6231      0.9701     0.0     0.0      5.6433    0.00 
    6720      0.718878   519.2  -4624.44    1188.4   46.24     32.5358      0.6231      0.9651     0.0     0.0      5.6427    0.00 
    6721      0.718989   519.0  -4625.55    1187.0   46.26     32.4905      0.6233      0.9174     0.0     0.0      5.6422    0.00 
    6722      0.719080   519.1  -4625.83    1188.4   46.26     32.5274      0.6233      0.8776     0.0     0.0      5.6417    0.00 
    6723      0.719189   519.1  -4626.10    1188.4   46.26     32.5258      0.6234      0.8742     0.0     0.0      5.6411    0.00 
    6724      0.719298   519.3  -4625.55    1189.1   46.26     32.5484      0.6233      0.8578     0.0     0.0      5.6405    0.00 
    6725      0.719416   519.2  -4626.38    1190.5   46.26     32.5820      0.6234      0.9350     0.0     0.0      5.6399    0.00 
    6726      0.719524   519.5  -4626.66    1191.9   46.27     32.6190      0.6235      0.9075     0.0     0.0      5.6393    0.00 
    6727      0.719614   519.3  -4626.93    1190.5   46.27     32.5787      0.6235      1.0079     0.0     0.0      5.6388    0.00 
    6728      0.719724   519.2  -4628.32    1191.9   46.28     32.6089      0.6238      0.9861     0.0     0.0      5.6383    0.00 
    6729      0.719833   519.0  -4629.98    1189.1   46.30     32.5216      0.6241      1.0269     0.0     0.0      5.6377    0.00 
    6730      0.719943   518.9  -4630.81    1188.4   46.31     32.4973      0.6243      1.0231     0.0     0.0      5.6371    0.00 
    6731      0.720054   519.4  -4629.70    1193.4   46.30     32.6391      0.6241      0.9956     0.0     0.0      5.6365    0.00 
    6732      0.720165   519.0  -4632.19    1188.4   46.32     32.4889      0.6245      1.0381     0.0     0.0      5.6359    0.00 
    6733      0.720256   519.3  -4630.53    1191.2   46.31     32.5762      0.6242      1.0080     0.0     0.0      5.6354    0.00 
    6734      0.720364   519.1  -4632.19    1191.2   46.32     32.5661      0.6245      1.0657     0.0     0.0      5.6349    0.00 
    6735      0.720482   519.1  -4632.47    1190.5   46.32     32.5451      0.6246      1.0149     0.0     0.0      5.6342    0.00 
    6736      0.720591   519.0  -4633.30    1189.8   46.33     32.5208      0.6247      1.0225     0.0     0.0      5.6337    0.00 
    6737      0.720700   518.9  -4634.68    1187.7   46.35     32.4546      0.6250      0.9836     0.0     0.0      5.6331    0.00 
    6738      0.720794   519.5  -4633.85    1194.1   46.34     32.6332      0.6248      1.0177     0.0     0.0      5.6326    0.00 
    6739      0.720904   519.3  -4633.85    1193.4   46.34     32.6139      0.6248      1.0207     0.0     0.0      5.6320    0.00 
    6740      0.721014   519.1  -4635.23    1192.6   46.35     32.5862      0.6251      1.0278     0.0     0.0      5.6314    0.00 
    6741      0.721123   519.0  -4636.62    1189.8   46.37     32.5007      0.6253      1.0512     0.0     0.0      5.6308    0.00 
    6742      0.721232   518.8  -4638.00    1188.4   46.38     32.4538      0.6256      1.0318     0.0     0.0      5.6302    0.00 
    6743      0.721342   519.0  -4638.00    1191.2   46.38     32.5308      0.6256      1.0303     0.0     0.0      5.6297    0.00 
    6744      0.721442   519.1  -4638.00    1192.6   46.38     32.5694      0.6256      0.9896     0.0     0.0      5.6291    0.00 
    6745      0.721553   519.1  -4638.00    1191.2   46.38     32.5308      0.6256      0.9753     0.0     0.0      5.6285    0.00 
    6746      0.721661   519.1  -4638.83    1194.1   46.39     32.6029      0.6258      0.9546     0.0     0.0      5.6280    0.00 
    6747      0.721770   519.0  -4639.94    1192.6   46.40     32.5576      0.6260      0.9549     0.0     0.0      5.6274    0.00 
    6748      0.721861   519.1  -4639.94    1194.1   46.40     32.5961      0.6260      0.9405     0.0     0.0      5.6269    0.00 
    6749      0.721971   519.0  -4640.77    1191.2   46.41     32.5141      0.6261      0.9455     0.0     0.0      5.6263    0.00 
    6750      0.722081   518.8  -4641.87    1190.5   46.42     32.4881      0.6263      0.9075     0.0     0.0      5.6257    0.00 
    6751      0.722189   519.1  -4641.60    1194.8   46.42     32.6053      0.6263      0.9162     0.0     0.0      5.6252    0.00 
    6752      0.722298   519.1  -4641.87    1195.5   46.42     32.6229      0.6263      0.9294     0.0     0.0      5.6246    0.00 
    6753      0.722400   519.1  -4642.70    1195.5   46.43     32.6178      0.6265      0.9234     0.0     0.0      5.6241    0.00 
    6754      0.722510   518.7  -4644.09    1191.2   46.44     32.4939      0.6267      0.9885     0.0     0.0      5.6235    0.00 
    6755      0.722619   519.2  -4642.43    1195.5   46.42     32.6195      0.6264      0.9737     0.0     0.0      5.6229    0.00 
    6756      0.722730   518.9  -4644.36    1193.4   46.44     32.5500      0.6268      1.0068     0.0     0.0      5.6223    0.00 
    6757      0.722839   518.8  -4645.47    1193.4   46.45     32.5433      0.6270      0.9777     0.0     0.0      5.6218    0.00 
    6758      0.722948   519.0  -4645.47    1193.4   46.45     32.5433      0.6270      1.0096     0.0     0.0      5.6212    0.00 
    6759      0.723039   518.7  -4647.13    1192.6   46.47     32.5139      0.6273      1.0355     0.0     0.0      5.6207    0.00 
    6760      0.723148   519.0  -4646.58    1194.1   46.47     32.5558      0.6272      1.0184     0.0     0.0      5.6201    0.00 
    6761      0.723258   519.0  -4647.13    1194.8   46.47     32.5716      0.6273      1.0380     0.0     0.0      5.6196    0.00 
    6762      0.723374   519.0  -4647.96    1196.9   46.48     32.6243      0.6275      0.9794     0.0     0.0      5.6190    0.00 
    6763      0.723484   518.7  -4649.34    1192.6   46.49     32.5005      0.6277      1.0188     0.0     0.0      5.6184    0.00 
    6764      0.723576   519.0  -4649.07    1196.2   46.49     32.5983      0.6277      0.9719     0.0     0.0      5.6179    0.00 
    6765      0.723684   519.0  -4648.51    1196.2   46.49     32.6017      0.6276      1.0025     0.0     0.0      5.6173    0.00 
    6766      0.723793   518.8  -4650.73    1194.8   46.51     32.5498      0.6280      0.9617     0.0     0.0      5.6167    0.00 
    6767      0.723902   518.7  -4651.00    1194.1   46.51     32.5289      0.6280      0.9446     0.0     0.0      5.6162    0.00 
    6768      0.724012   518.7  -4652.11    1194.8   46.52     32.5413      0.6282      0.9902     0.0     0.0      5.6156    0.00 
    6769      0.724122   518.8  -4651.83    1196.2   46.52     32.5815      0.6282      0.9687     0.0     0.0      5.6150    0.00 
    6770      0.724230   518.7  -4652.66    1195.5   46.53     32.5572      0.6283      1.0179     0.0     0.0      5.6144    0.00 
    6771      0.724331   519.0  -4652.11    1196.2   46.52     32.5798      0.6282      0.9825     0.0     0.0      5.6139    0.00 
    6772      0.724439   519.0  -4653.22    1198.3   46.53     32.6307      0.6284      1.0217     0.0     0.0      5.6133    0.00 
    6773      0.724547   519.0  -4654.05    1196.9   46.54     32.5872      0.6286      1.0218     0.0     0.0      5.6128    0.00 
    6774      0.724656   518.8  -4654.32    1196.9   46.54     32.5855      0.6287      1.0429     0.0     0.0      5.6122    0.00 
    6775      0.724766   518.7  -4655.71    1196.2   46.56     32.5579      0.6289      1.0465     0.0     0.0      5.6116    0.00 
    6776      0.724858   518.9  -4656.26    1196.9   46.56     32.5737      0.6290      0.9986     0.0     0.0      5.6111    0.00 
    6777      0.724967   518.8  -4657.37    1195.5   46.57     32.5286      0.6292      0.9855     0.0     0.0      5.6105    0.00 
    6778      0.725075   518.6  -4658.20    1194.8   46.58     32.5043      0.6294      0.9509     0.0     0.0      5.6099    0.00 
    6779      0.725184   518.7  -4657.92    1196.2   46.58     32.5444      0.6293      0.9284     0.0     0.0      5.6094    0.00 
    6780      0.725302   519.0  -4658.20    1198.3   46.58     32.6003      0.6294      0.8652     0.0     0.0      5.6088    0.00 
    6781      0.725392   519.0  -4657.64    1199.0   46.58     32.6229      0.6293      0.8476     0.0     0.0      5.6083    0.00 
    6782      0.725501   519.0  -4658.75    1199.7   46.59     32.6353      0.6295      0.8426     0.0     0.0      5.6077    0.00 
    6783      0.725611   518.7  -4659.86    1197.6   46.60     32.5710      0.6297      0.8589     0.0     0.0      5.6071    0.00 
    6784      0.725719   518.8  -4659.86    1197.6   46.60     32.5710      0.6297      0.8884     0.0     0.0      5.6065    0.00 
    6785      0.725829   519.1  -4660.13    1200.4   46.60     32.6461      0.6297      0.8856     0.0     0.0      5.6060    0.00 
    6786      0.725939   518.7  -4661.79    1196.9   46.62     32.5400      0.6301      0.9238     0.0     0.0      5.6054    0.00 
    6787      0.726049   518.8  -4661.79    1198.3   46.62     32.5784      0.6301      0.9780     0.0     0.0      5.6048    0.00 
    6788      0.726158   518.9  -4661.24    1201.8   46.61     32.6777      0.6299      1.0554     0.0     0.0      5.6042    0.00 
    6789      0.726259   519.3  -4661.24    1203.9   46.61     32.7352      0.6299      1.0886     0.0     0.0      5.6037    0.00 
    6790      0.726368   518.8  -4663.18    1200.4   46.63     32.6275      0.6303      1.1132     0.0     0.0      5.6031    0.00 
    6791      0.726477   518.7  -4664.84    1199.0   46.65     32.5790      0.6306      1.1073     0.0     0.0      5.6026    0.00 
    6792      0.726586   518.8  -4665.67    1197.6   46.66     32.5355      0.6308      1.1149     0.0     0.0      5.6020    0.00 
    6793      0.726678   518.7  -4665.94    1199.7   46.66     32.5914      0.6308      1.0758     0.0     0.0      5.6015    0.00 
    6794      0.726789   518.8  -4666.22    1201.1   46.66     32.6280      0.6309      1.0411     0.0     0.0      5.6009    0.00 
    6795      0.726897   518.6  -4667.33    1199.7   46.67     32.5829      0.6311      0.9738     0.0     0.0      5.6004    0.00 
    6796      0.727006   518.6  -4668.43    1197.6   46.68     32.5187      0.6313      0.9234     0.0     0.0      5.5998    0.00 
    6797      0.727115   518.7  -4667.60    1200.4   46.68     32.6004      0.6311      0.9352     0.0     0.0      5.5992    0.00 
    6798      0.727234   518.9  -4667.05    1202.5   46.67     32.6613      0.6310      0.8646     0.0     0.0      5.5986    0.00 
    6799      0.727326   518.7  -4668.99    1201.8   46.69     32.6303      0.6314      0.8533     0.0     0.0      5.5981    0.00 
    6800      0.727436   519.0  -4667.88    1202.5   46.68     32.6562      0.6312      0.8122     0.0     0.0      5.5976    0.00 
    6801      0.727544   518.8  -4668.71    1203.2   46.69     32.6703      0.6313      0.8470     0.0     0.0      5.5970    0.00 
    6802      0.727653   518.6  -4671.48    1198.3   46.71     32.5193      0.6319      0.8691     0.0     0.0      5.5964    0.00 
    6803      0.727763   519.0  -4670.09    1201.8   46.70     32.6235      0.6316      0.9146     0.0     0.0      5.5958    0.00 
    6804      0.727854   518.9  -4670.92    1201.8   46.71     32.6184      0.6318      0.9479     0.0     0.0      5.5953    0.00 
    6805      0.727965   518.9  -4672.03    1202.5   46.72     32.6308      0.6320      0.9755     0.0     0.0      5.5948    0.00 
    6806      0.728075   518.6  -4672.58    1201.1   46.73     32.5891      0.6321      1.0038     0.0     0.0      5.5942    0.00 
    6807      0.728182   519.2  -4672.03    1205.4   46.72     32.7074      0.6320      1.0426     0.0     0.0      5.5936    0.00 
    6808      0.728283   519.0  -4672.58    1205.4   46.73     32.7040      0.6321      1.1083     0.0     0.0      5.5931    0.00 
    6809      0.728391   519.0  -4673.41    1204.6   46.73     32.6797      0.6322      1.1067     0.0     0.0      5.5925    0.00 
    6810      0.728499   518.8  -4674.52    1204.6   46.75     32.6730      0.6324      1.1184     0.0     0.0      5.5920    0.00 
    6811      0.728608   518.9  -4675.35    1204.6   46.75     32.6679      0.6326      1.1207     0.0     0.0      5.5914    0.00 
    6812      0.728718   518.6  -4677.28    1202.5   46.77     32.5986      0.6330      1.0802     0.0     0.0      5.5908    0.00 
    6813      0.728829   518.5  -4677.56    1201.8   46.78     32.5778      0.6330      1.0774     0.0     0.0      5.5902    0.00 
    6814      0.728937   518.7  -4677.28    1203.9   46.77     32.6369      0.6330      1.0551     0.0     0.0      5.5896    0.00 
    6815      0.729047   518.7  -4677.28    1202.5   46.77     32.5986      0.6330      1.0267     0.0     0.0      5.5890    0.00 
    6816      0.729138   518.5  -4678.94    1202.5   46.79     32.5884      0.6333      1.0031     0.0     0.0      5.5886    0.00 
    6817      0.729257   518.6  -4678.94    1202.5   46.79     32.5884      0.6333      0.9826     0.0     0.0      5.5880    0.00 
    6818      0.729368   518.6  -4679.77    1201.8   46.80     32.5642      0.6334      0.9847     0.0     0.0      5.5874    0.00 
    6819      0.729459   518.7  -4679.50    1205.4   46.79     32.6615      0.6334      0.9708     0.0     0.0      5.5869    0.00 
    6820      0.729568   518.8  -4679.77    1205.4   46.80     32.6598      0.6334      0.9664     0.0     0.0      5.5863    0.00 
    6821      0.729676   518.8  -4680.60    1206.8   46.81     32.6930      0.6336      0.9561     0.0     0.0      5.5857    0.00 
    6822      0.729787   518.7  -4681.99    1202.5   46.82     32.5698      0.6338      1.0009     0.0     0.0      5.5852    0.00 
    6823      0.729897   518.6  -4682.26    1205.4   46.82     32.6445      0.6339      0.9891     0.0     0.0      5.5846    0.00 
    6824      0.730005   518.6  -4683.65    1203.9   46.84     32.5978      0.6342      1.0256     0.0     0.0      5.5840    0.00 
    6825      0.730113   518.6  -4683.09    1205.4   46.83     32.6395      0.6341      1.0100     0.0     0.0      5.5835    0.00 
    6826      0.730215   518.7  -4683.92    1205.4   46.84     32.6344      0.6342      1.0012     0.0     0.0      5.5829    0.00 
    6827      0.730324   518.6  -4685.58    1203.9   46.86     32.5860      0.6345      0.9728     0.0     0.0      5.5824    0.00 
    6828      0.730434   518.7  -4684.75    1206.1   46.85     32.6484      0.6344      0.9797     0.0     0.0      5.5818    0.00 
    6829      0.730544   518.7  -4685.31    1205.4   46.85     32.6259      0.6345      0.9561     0.0     0.0      5.5812    0.00 
    6830      0.730635   518.5  -4686.41    1204.6   46.86     32.6000      0.6347      0.9515     0.0     0.0      5.5807    0.00 
    6831      0.730744   518.6  -4686.14    1206.1   46.86     32.6399      0.6346      0.9240     0.0     0.0      5.5802    0.00 
    6832      0.730852   518.7  -4686.69    1207.5   46.87     32.6747      0.6347      0.9009     0.0     0.0      5.5796    0.00 
    6833      0.730962   518.3  -4688.90    1202.5   46.89     32.5274      0.6351      0.9259     0.0     0.0      5.5790    0.00 
    6834      0.731073   518.6  -4688.63    1205.4   46.89     32.6055      0.6351      0.9194     0.0     0.0      5.5784    0.00 
    6835      0.731172   518.6  -4688.90    1205.4   46.89     32.6038      0.6351      0.9195     0.0     0.0      5.5779    0.00 
    6836      0.731283   518.7  -4688.90    1207.5   46.89     32.6611      0.6351      0.8966     0.0     0.0      5.5773    0.00 
    6837      0.731391   518.6  -4689.18    1208.2   46.89     32.6784      0.6352      0.8940     0.0     0.0      5.5768    0.00 
    6838      0.731500   518.6  -4690.56    1207.5   46.91     32.6508      0.6355      0.8883     0.0     0.0      5.5762    0.00 
    6839      0.731610   518.6  -4690.84    1207.5   46.91     32.6491      0.6355      0.9702     0.0     0.0      5.5756    0.00 
    6840      0.731720   518.8  -4690.01    1211.7   46.90     32.7688      0.6354      0.9363     0.0     0.0      5.5750    0.00 
    6841      0.731812   518.6  -4692.50    1207.5   46.93     32.6389      0.6358      0.9644     0.0     0.0      5.5745    0.00 
    6842      0.731921   518.4  -4693.61    1205.4   46.94     32.5749      0.6360      0.9441     0.0     0.0      5.5740    0.00 
    6843      0.732031   518.6  -4693.33    1208.2   46.93     32.6529      0.6360      0.9608     0.0     0.0      5.5734    0.00 
    6844      0.732149   518.6  -4693.88    1207.5   46.94     32.6304      0.6361      1.0132     0.0     0.0      5.5728    0.00 
    6845      0.732240   519.0  -4692.22    1214.5   46.92     32.8314      0.6358      1.0063     0.0     0.0      5.5723    0.00 
    6846      0.732349   518.7  -4694.44    1210.3   46.94     32.7033      0.6362      1.0456     0.0     0.0      5.5717    0.00 
    6847      0.732459   518.7  -4694.99    1210.3   46.95     32.6999      0.6363      1.0304     0.0     0.0      5.5712    0.00 
    6848      0.732568   518.6  -4696.37    1208.2   46.96     32.6342      0.6366      1.0950     0.0     0.0      5.5706    0.00 
    6849      0.732677   518.4  -4697.20    1207.5   46.97     32.6100      0.6367      1.0619     0.0     0.0      5.5700    0.00 
    6850      0.732789   518.7  -4696.93    1210.3   46.97     32.6880      0.6367      1.0878     0.0     0.0      5.5694    0.00 
    6851      0.732899   518.4  -4698.31    1208.2   46.98     32.6223      0.6369      1.0127     0.0     0.0      5.5688    0.00 
    6852      0.732990   518.4  -4698.31    1208.2   46.98     32.6223      0.6369      1.0418     0.0     0.0      5.5684    0.00 
    6853      0.733109   518.4  -4699.14    1208.9   46.99     32.6362      0.6371      1.0489     0.0     0.0      5.5677    0.00 
    6854      0.733218   518.4  -4699.69    1209.6   47.00     32.6519      0.6372      1.0406     0.0     0.0      5.5672    0.00 
    6855      0.733327   518.6  -4699.97    1211.7   47.00     32.7073      0.6372      1.0234     0.0     0.0      5.5666    0.00 
    6856      0.733417   518.7  -4699.97    1211.7   47.00     32.7073      0.6372      0.9524     0.0     0.0      5.5661    0.00 
    6857      0.733526   518.3  -4702.18    1207.5   47.02     32.5794      0.6376      0.9555     0.0     0.0      5.5656    0.00 
    6858      0.733636   518.4  -4701.91    1208.2   47.02     32.6001      0.6376      0.9139     0.0     0.0      5.5650    0.00 
    6859      0.733745   518.6  -4702.18    1211.7   47.02     32.6936      0.6376      0.9634     0.0     0.0      5.5644    0.00 
    6860      0.733854   518.7  -4701.91    1213.1   47.02     32.7334      0.6376      0.8908     0.0     0.0      5.5638    0.00 
    6861      0.733964   518.4  -4704.12    1209.6   47.04     32.6246      0.6380      0.9165     0.0     0.0      5.5633    0.00 
    6862      0.734065   518.4  -4704.40    1211.0   47.04     32.6609      0.6381      0.8455     0.0     0.0      5.5627    0.00 
    6863      0.734175   518.7  -4704.12    1212.4   47.04     32.7007      0.6380      0.9365     0.0     0.0      5.5622    0.00 
    6864      0.734285   518.6  -4704.67    1213.1   47.05     32.7163      0.6381      0.9096     0.0     0.0      5.5616    0.00 
    6865      0.734393   518.9  -4704.40    1215.9   47.04     32.7942      0.6381      0.9330     0.0     0.0      5.5610    0.00 
    6866      0.734502   518.3  -4706.06    1211.0   47.06     32.6507      0.6384      0.9346     0.0     0.0      5.5605    0.00 
    6867      0.734612   518.4  -4706.06    1213.1   47.06     32.7078      0.6384      0.9325     0.0     0.0      5.5599    0.00 
    6868      0.734703   518.2  -4707.99    1209.6   47.08     32.6007      0.6387      1.0202     0.0     0.0      5.5594    0.00 
    6869      0.734814   518.7  -4706.33    1215.2   47.06     32.7632      0.6384      0.9798     0.0     0.0      5.5589    0.00 
    6870      0.734922   518.3  -4707.72    1213.1   47.08     32.6975      0.6387      1.0702     0.0     0.0      5.5582    0.00 
    6871      0.735042   518.7  -4708.27    1213.1   47.08     32.6941      0.6388      1.0047     0.0     0.0      5.5576    0.00 
    6872      0.735133   518.1  -4710.48    1208.2   47.10     32.5474      0.6392      1.0602     0.0     0.0      5.5571    0.00 
    6873      0.735242   518.0  -4711.04    1208.2   47.11     32.5440      0.6393      1.0438     0.0     0.0      5.5566    0.00 
    6874      0.735351   518.6  -4709.65    1213.8   47.10     32.7046      0.6391      1.0533     0.0     0.0      5.5560    0.00 
    6875      0.735461   518.4  -4711.04    1215.2   47.11     32.7340      0.6393      1.0401     0.0     0.0      5.5554    0.00 
    6876      0.735570   518.4  -4711.31    1213.8   47.11     32.6943      0.6394      0.9625     0.0     0.0      5.5549    0.00 
    6877      0.735679   518.3  -4712.14    1213.1   47.12     32.6702      0.6395      1.0072     0.0     0.0      5.5543    0.00 
    6878      0.735772   518.3  -4712.97    1214.5   47.13     32.7031      0.6397      0.9327     0.0     0.0      5.5538    0.00 
    6879      0.735883   518.4  -4713.80    1213.8   47.14     32.6789      0.6398      0.9820     0.0     0.0      5.5532    0.00 
    6880      0.735991   518.4  -4714.08    1215.2   47.14     32.7152      0.6399      0.8825     0.0     0.0      5.5527    0.00 
    6881      0.736094   518.6  -4713.80    1216.6   47.14     32.7549      0.6398      0.9084     0.0     0.0      5.5521    0.00 
    6882      0.736203   518.2  -4715.46    1213.1   47.15     32.6497      0.6402      0.9019     0.0     0.0      5.5516    0.00 
    6883      0.736311   518.2  -4715.46    1215.2   47.15     32.7067      0.6402      0.8888     0.0     0.0      5.5510    0.00 
    6884      0.736419   518.6  -4716.29    1215.2   47.16     32.7015      0.6403      0.9902     0.0     0.0      5.5504    0.00 
    6885      0.736528   518.8  -4714.08    1221.6   47.14     32.8862      0.6399      0.9298     0.0     0.0      5.5499    0.00 
    6886      0.736638   518.3  -4717.40    1215.2   47.17     32.6947      0.6405      1.0302     0.0     0.0      5.5493    0.00 
    6887      0.736747   518.5  -4716.85    1216.6   47.17     32.7361      0.6404      0.9826     0.0     0.0      5.5487    0.00 
    6888      0.736856   518.6  -4717.12    1218.8   47.17     32.7913      0.6405      1.0814     0.0     0.0      5.5481    0.00 
    6889      0.736965   518.2  -4719.61    1213.8   47.20     32.6430      0.6409      1.0431     0.0     0.0      5.5476    0.00 
    6890      0.737069   518.3  -4719.34    1216.6   47.19     32.7206      0.6409      1.0822     0.0     0.0      5.5470    0.00 
    6891      0.737180   518.1  -4721.00    1213.1   47.21     32.6155      0.6412      1.0555     0.0     0.0      5.5465    0.00 
    6892      0.737271   518.3  -4721.00    1216.6   47.21     32.7104      0.6412      1.0422     0.0     0.0      5.5460    0.00 
    6893      0.737381   518.4  -4721.83    1216.6   47.22     32.7052      0.6414      1.0410     0.0     0.0      5.5454    0.00 
    6894      0.737489   518.3  -4721.55    1218.1   47.22     32.7449      0.6413      0.9582     0.0     0.0      5.5448    0.00 
    6895      0.737599   518.3  -4722.38    1217.3   47.22     32.7208      0.6415      0.9857     0.0     0.0      5.5443    0.00 
    6896      0.737710   518.4  -4721.83    1218.8   47.22     32.7621      0.6414      0.9035     0.0     0.0      5.5437    0.00 
    6897      0.737819   518.3  -4722.93    1217.3   47.23     32.7173      0.6416      0.9411     0.0     0.0      5.5431    0.00 
    6898      0.737927   518.4  -4723.21    1218.8   47.23     32.7535      0.6416      0.9297     0.0     0.0      5.5426    0.00 
    6899      0.738031   518.2  -4724.59    1216.6   47.25     32.6881      0.6419      0.9324     0.0     0.0      5.5420    0.00 
    6900      0.738138   518.2  -4725.70    1215.9   47.26     32.6623      0.6421      0.9344     0.0     0.0      5.5415    0.00 
    6901      0.738248   518.3  -4725.70    1218.1   47.26     32.7191      0.6421      0.9311     0.0     0.0      5.5409    0.00 
    6902      0.738357   518.2  -4726.25    1216.6   47.26     32.6778      0.6422      0.9479     0.0     0.0      5.5403    0.00 
    6903      0.738449   518.2  -4725.98    1218.1   47.26     32.7174      0.6421      0.9719     0.0     0.0      5.5398    0.00 
    6904      0.738558   518.4  -4725.70    1220.9   47.26     32.7950      0.6421      1.0013     0.0     0.0      5.5393    0.00 
    6905      0.738667   518.4  -4727.36    1218.8   47.27     32.7278      0.6424      1.0219     0.0     0.0      5.5387    0.00 
    6906      0.738777   518.2  -4728.19    1218.1   47.28     32.7037      0.6426      1.0376     0.0     0.0      5.5381    0.00 
    6907      0.738887   518.2  -4729.30    1218.1   47.29     32.6968      0.6428      1.0434     0.0     0.0      5.5376    0.00 
    6908      0.738987   518.2  -4729.85    1218.8   47.30     32.7123      0.6429      1.0224     0.0     0.0      5.5370    0.00 
    6909      0.739096   518.4  -4729.57    1222.3   47.30     32.8088      0.6428      1.0520     0.0     0.0      5.5365    0.00 
    6910      0.739205   518.4  -4730.13    1220.9   47.30     32.7674      0.6429      1.0076     0.0     0.0      5.5359    0.00 
    6911      0.739313   518.2  -4731.51    1218.8   47.32     32.7020      0.6432      1.0621     0.0     0.0      5.5353    0.00 
    6912      0.739421   518.2  -4731.51    1219.5   47.32     32.7210      0.6432      1.0345     0.0     0.0      5.5348    0.00 
    6913      0.739530   518.3  -4732.34    1219.5   47.32     32.7158      0.6434      1.0382     0.0     0.0      5.5342    0.00 
    6914      0.739640   518.1  -4733.72    1218.8   47.34     32.6883      0.6436      1.0121     0.0     0.0      5.5336    0.00 
    6915      0.739731   518.4  -4732.62    1222.3   47.33     32.7898      0.6434      0.9707     0.0     0.0      5.5331    0.00 
    6916      0.739841   518.0  -4734.55    1218.8   47.35     32.6831      0.6438      0.9831     0.0     0.0      5.5326    0.00 
    6917      0.739960   518.3  -4734.00    1220.9   47.34     32.7434      0.6437      0.9754     0.0     0.0      5.5319    0.00 
    6918      0.740052   518.0  -4735.11    1219.5   47.35     32.6986      0.6439      0.9790     0.0     0.0      5.5315    0.00 
    6919      0.740160   518.2  -4735.66    1218.8   47.36     32.6763      0.6440      0.9523     0.0     0.0      5.5309    0.00 
    6920      0.740269   518.2  -4735.94    1220.2   47.36     32.7124      0.6440      0.9597     0.0     0.0      5.5303    0.00 
    6921      0.740379   518.2  -4736.77    1220.9   47.37     32.7261      0.6442      0.9797     0.0     0.0      5.5298    0.00 
    6922      0.740488   518.2  -4737.32    1222.3   47.37     32.7605      0.6443      0.9961     0.0     0.0      5.5292    0.00 
    6923      0.740597   518.3  -4737.04    1222.3   47.37     32.7623      0.6442      1.0211     0.0     0.0      5.5286    0.00 
    6924      0.740707   518.2  -4738.70    1222.3   47.39     32.7519      0.6446      0.9754     0.0     0.0      5.5281    0.00 
    6925      0.740816   517.9  -4739.25    1221.6   47.39     32.7296      0.6447      1.0449     0.0     0.0      5.5275    0.00 
    6926      0.740917   518.1  -4739.81    1222.3   47.40     32.7450      0.6448      0.9830     0.0     0.0      5.5270    0.00 
    6927      0.741029   518.3  -4739.25    1222.3   47.39     32.7485      0.6447      1.0192     0.0     0.0      5.5264    0.00 
    6928      0.741137   518.3  -4739.81    1223.7   47.40     32.7828      0.6448      1.0260     0.0     0.0      5.5258    0.00 
    6929      0.741228   518.3  -4740.64    1222.3   47.41     32.7399      0.6449      1.0019     0.0     0.0      5.5254    0.00 
    6930      0.741336   517.6  -4744.79    1215.9   47.45     32.5440      0.6457      1.0372     0.0     0.0      5.5248    0.00 
    6931      0.741446   518.2  -4741.75    1223.7   47.42     32.7708      0.6451      0.9742     0.0     0.0      5.5242    0.00 
    6932      0.741555   518.2  -4743.13    1223.7   47.43     32.7622      0.6454      1.0337     0.0     0.0      5.5237    0.00 
    6933      0.741663   517.9  -4743.68    1220.9   47.44     32.6831      0.6455      0.9351     0.0     0.0      5.5231    0.00 
    6934      0.741772   518.0  -4743.68    1222.3   47.44     32.7209      0.6455      1.0445     0.0     0.0      5.5226    0.00 
    6935      0.741872   518.6  -4742.30    1227.9   47.42     32.8807      0.6452      0.9928     0.0     0.0      5.5220    0.00 
    6936      0.741981   518.1  -4744.79    1223.7   47.45     32.7518      0.6457      1.0905     0.0     0.0      5.5215    0.00 
    6937      0.742090   517.8  -4747.00    1219.5   47.47     32.6247      0.6461      1.0191     0.0     0.0      5.5209    0.00 
    6938      0.742200   518.1  -4746.17    1222.3   47.46     32.7054      0.6460      1.0296     0.0     0.0      5.5203    0.00 
    6939      0.742310   517.9  -4747.55    1221.6   47.48     32.6779      0.6462      1.0131     0.0     0.0      5.5198    0.00 
    6940      0.742418   518.2  -4747.28    1224.4   47.47     32.7552      0.6462      0.9404     0.0     0.0      5.5192    0.00 
    6941      0.742527   517.9  -4749.21    1221.6   47.49     32.6676      0.6466      0.9743     0.0     0.0      5.5186    0.00 
    6942      0.742636   518.1  -4748.38    1223.7   47.48     32.7294      0.6464      0.9034     0.0     0.0      5.5180    0.00 
    6943      0.742728   518.0  -4749.77    1223.0   47.50     32.7019      0.6467      0.9251     0.0     0.0      5.5176    0.00 
    6944      0.742848   518.2  -4749.77    1223.7   47.50     32.7208      0.6467      0.8147     0.0     0.0      5.5169    0.00 
    6945      0.742958   518.2  -4749.77    1226.5   47.50     32.7963      0.6467      0.8619     0.0     0.0      5.5164    0.00 
    6946      0.743049   518.2  -4750.04    1225.1   47.50     32.7568      0.6467      0.7904     0.0     0.0      5.5159    0.00 
    6947      0.743157   518.3  -4750.32    1227.2   47.50     32.8117      0.6468      0.8718     0.0     0.0      5.5153    0.00 
    6948      0.743266   518.4  -4750.32    1229.3   47.50     32.8683      0.6468      0.8863     0.0     0.0      5.5148    0.00 
    6949      0.743376   518.1  -4751.70    1225.1   47.52     32.7464      0.6470      0.9454     0.0     0.0      5.5142    0.00 
    6950      0.743486   517.9  -4753.36    1223.7   47.53     32.6984      0.6474      0.9829     0.0     0.0      5.5136    0.00 
    6951      0.743595   518.3  -4752.26    1227.9   47.52     32.8184      0.6471      1.0115     0.0     0.0      5.5131    0.00 
    6952      0.743704   518.1  -4753.64    1226.5   47.54     32.7721      0.6474      1.0852     0.0     0.0      5.5125    0.00 
    6953      0.743824   518.1  -4753.64    1227.2   47.54     32.7909      0.6474      1.0832     0.0     0.0      5.5119    0.00 
    6954      0.743915   518.1  -4755.30    1226.5   47.55     32.7617      0.6477      1.1507     0.0     0.0      5.5114    0.00 
    6955      0.744025   518.0  -4755.30    1226.5   47.55     32.7617      0.6477      1.1284     0.0     0.0      5.5108    0.00 
    6956      0.744135   517.9  -4756.96    1224.4   47.57     32.6948      0.6480      1.1561     0.0     0.0      5.5103    0.00 
    6957      0.744227   517.9  -4757.51    1224.4   47.58     32.6913      0.6481      1.0982     0.0     0.0      5.5098    0.00 
    6958      0.744335   518.1  -4757.24    1227.9   47.57     32.7873      0.6481      1.0981     0.0     0.0      5.5092    0.00 
    6959      0.744444   518.1  -4757.79    1227.2   47.58     32.7650      0.6482      1.0541     0.0     0.0      5.5087    0.00 
    6960      0.744553   517.9  -4758.62    1225.1   47.59     32.7033      0.6484      1.0242     0.0     0.0      5.5081    0.00 
    6961      0.744663   517.9  -4759.17    1226.5   47.59     32.7375      0.6485      1.0255     0.0     0.0      5.5076    0.00 
    6962      0.744773   517.9  -4760.00    1227.9   47.60     32.7700      0.6486      0.9754     0.0     0.0      5.5070    0.00 
    6963      0.744874   518.0  -4760.83    1227.2   47.61     32.7460      0.6488      0.9833     0.0     0.0      5.5065    0.00 
    6964      0.744982   517.9  -4760.56    1227.9   47.61     32.7665      0.6487      0.9592     0.0     0.0      5.5059    0.00 
    6965      0.745090   518.1  -4761.11    1227.9   47.61     32.7631      0.6488      0.9588     0.0     0.0      5.5053    0.00 
    6966      0.745198   517.7  -4762.49    1226.5   47.62     32.7168      0.6491      0.9748     0.0     0.0      5.5048    0.00 
    6967      0.745307   518.0  -4761.66    1229.3   47.62     32.7973      0.6489      0.9776     0.0     0.0      5.5042    0.00 
    6968      0.745417   517.9  -4762.77    1229.3   47.63     32.7903      0.6491      1.0206     0.0     0.0      5.5037    0.00 
    6969      0.745508   518.0  -4763.32    1227.9   47.63     32.7492      0.6493      1.0015     0.0     0.0      5.5032    0.00 
    6970      0.745617   517.9  -4763.60    1230.1   47.64     32.8040      0.6493      1.0311     0.0     0.0      5.5026    0.00 
    6971      0.745726   517.9  -4764.43    1228.6   47.64     32.7611      0.6495      1.0222     0.0     0.0      5.5021    0.00 
    6972      0.745845   517.8  -4765.81    1228.6   47.66     32.7525      0.6497      1.0371     0.0     0.0      5.5014    0.00 
    6973      0.745936   517.9  -4766.92    1227.2   47.67     32.7079      0.6499      1.0234     0.0     0.0      5.5010    0.00 
    6974      0.746048   517.9  -4766.37    1227.9   47.66     32.7302      0.6498      1.0043     0.0     0.0      5.5004    0.00 
    6975      0.746157   517.9  -4767.47    1229.3   47.67     32.7609      0.6500      0.9844     0.0     0.0      5.4998    0.00 
    6976      0.746266   517.9  -4767.75    1230.1   47.68     32.7780      0.6501      0.9435     0.0     0.0      5.4993    0.00 
    6977      0.746375   518.0  -4767.47    1230.8   47.67     32.7985      0.6500      0.9647     0.0     0.0      5.4987    0.00 
    6978      0.746484   517.9  -4768.03    1230.8   47.68     32.7950      0.6502      0.9602     0.0     0.0      5.4981    0.00 
    6979      0.746594   517.8  -4769.13    1227.2   47.69     32.6941      0.6504      0.9573     0.0     0.0      5.4976    0.00 
    6980      0.746685   517.9  -4769.41    1229.3   47.69     32.7488      0.6504      0.9579     0.0     0.0      5.4971    0.00 
    6981      0.746805   517.8  -4770.52    1227.9   47.71     32.7042      0.6506      0.9361     0.0     0.0      5.4965    0.00 
    6982      0.746914   517.7  -4771.35    1227.2   47.71     32.6803      0.6508      0.9820     0.0     0.0      5.4959    0.00 
    6983      0.747023   517.9  -4770.79    1230.1   47.71     32.7589      0.6507      0.9606     0.0     0.0      5.4954    0.00 
    6984      0.747114   517.9  -4771.35    1230.1   47.71     32.7554      0.6508      1.0025     0.0     0.0      5.4949    0.00
