Repository: LightForm-group/dilatometer_modelling_and_constitutive_behaviour

# dilatometer_modelling_and_constitutive_behaviour

Created with work by Inigo Howe, Patryk Jedrasiak, Hugh Shercliff

This program contains a method of testing various constitutive models and extracting the constitutive behaviour of dilatometer samples correcting for inhomogeneities in termperature, strain and strain rate. The model is currently configured to a dilatometer run under vacuum, with no active cooling during the deformation for a sample of length 10mm with a diameter of 5mm. For both heatup and deformation the temperature is fitted to the experimental central themocoupole temperature for any general temperature profile.

File: experimental_data/deformation/1/520/039_Compression_Inigo_Al_6110_REF_SHT_540C_Deform_520C_1.0s-1__1.asc (part 23 of 24)
 C:\WinTA100\DIL805.PRO\Data\Deformation\Inigo\039_Compression_Inigo_Al_6110_REF_SHT_540C_Deform_520C_1.0s-1__1.asc
     No.          Time   Tem.1        DL     Force  Strain   kf (Def.)    Phi  (D)    Phi* (D)   Tem.2   Tem.3        Poti      HF 
                     s      °C        µm         N       %       N/mm²                     1/s      °C      °C          mm       % 
    6682      0.775009   515.8  -5103.42      -3.5   51.03     -0.0880      0.7046      0.0243     0.0     0.0      5.8399    0.00 
    6683      0.775119   515.8  -5103.99      -4.2   51.04     -0.1056      0.7047      0.0610     0.0     0.0      5.8411    0.00 
    6684      0.775228   515.8  -5104.27      -5.6   51.04     -0.1408      0.7048      0.0129     0.0     0.0      5.8422    0.00 
    6685      0.775344   515.5  -5104.83      -6.4   51.05     -0.1583      0.7049      0.0472     0.0     0.0      5.8434    0.00 
    6686      0.775469   515.8  -5104.27      -3.5   51.04     -0.0880      0.7048     -0.0209     0.0     0.0      5.8448    0.00 
    6687      0.775585   515.6  -5104.55      -6.4   51.05     -0.1584      0.7049     -0.0284     0.0     0.0      5.8460    0.00 
    6688      0.775695   515.8  -5104.55      -3.5   51.05     -0.0880      0.7049     -0.0840     0.0     0.0      5.8472    0.00 
    6689      0.775809   515.8  -5103.71      -3.5   51.04     -0.0880      0.7047     -0.0804     0.0     0.0      5.8484    0.00 
    6690      0.775921   515.8  -5104.27      -3.5   51.04     -0.0880      0.7048     -0.1147     0.0     0.0      5.8496    0.00 
    6691      0.776060   515.8  -5103.42      -3.5   51.03     -0.0880      0.7046     -0.0946     0.0     0.0      5.8511    0.00 
    6692      0.776160   515.9  -5103.42      -2.1   51.03     -0.0528      0.7046     -0.0920     0.0     0.0      5.8522    0.00 
    6693      0.776270   516.1  -5103.42      -2.8   51.03     -0.0704      0.7046     -0.1109     0.0     0.0      5.8534    0.00 
    6694      0.776386   515.7  -5104.27      -4.9   51.04     -0.1232      0.7048     -0.0543     0.0     0.0      5.8546    0.00 
    6695      0.776512   515.9  -5102.30      -0.7   51.02     -0.0176      0.7044     -0.0821     0.0     0.0      5.8560    0.00 
    6696      0.776628   515.6  -5104.27      -5.6   51.04     -0.1408      0.7048      0.0087     0.0     0.0      5.8573    0.00 
    6697      0.776737   515.7  -5103.42      -4.9   51.03     -0.1232      0.7046     -0.0239     0.0     0.0      5.8584    0.00 
    6698      0.776852   515.8  -5103.14      -3.5   51.03     -0.0880      0.7046      0.0393     0.0     0.0      5.8597    0.00 
    6699      0.776977   515.6  -5104.27      -5.6   51.04     -0.1408      0.7048     -0.0048     0.0     0.0      5.8610    0.00 
    6700      0.777081   515.5  -5104.27      -5.6   51.04     -0.1408      0.7048      0.0329     0.0     0.0      5.8621    0.00 
    6701      0.777208   515.6  -5103.99      -5.6   51.04     -0.1408      0.7047     -0.0113     0.0     0.0      5.8635    0.00 
    6702      0.777322   515.8  -5103.42      -3.5   51.03     -0.0880      0.7046     -0.0152     0.0     0.0      5.8647    0.00 
    6703      0.777431   515.6  -5103.71      -6.4   51.04     -0.1584      0.7047     -0.0564     0.0     0.0      5.8659    0.00 
    6704      0.777548   515.6  -5103.14      -5.6   51.03     -0.1408      0.7046     -0.1069     0.0     0.0      5.8671    0.00 
    6705      0.777673   515.5  -5104.55      -7.8   51.05     -0.1935      0.7049     -0.1104     0.0     0.0      5.8685    0.00 
    6706      0.777789   515.8  -5103.14      -3.5   51.03     -0.0880      0.7046     -0.1233     0.0     0.0      5.8697    0.00 
    6707      0.777898   515.7  -5103.42      -4.9   51.03     -0.1232      0.7046     -0.1597     0.0     0.0      5.8709    0.00 
    6708      0.778023   515.6  -5103.71      -4.2   51.04     -0.1056      0.7047     -0.1396     0.0     0.0      5.8722    0.00 
    6709      0.778138   515.7  -5103.42      -4.9   51.03     -0.1232      0.7046     -0.1889     0.0     0.0      5.8735    0.00 
    6710      0.778249   515.7  -5103.14      -4.2   51.03     -0.1056      0.7046     -0.1521     0.0     0.0      5.8747    0.00 
    6711      0.778363   515.8  -5103.14      -4.2   51.03     -0.1056      0.7046     -0.1258     0.0     0.0      5.8759    0.00 
    6712      0.778488   516.5  -5100.89       2.8   51.01      0.0704      0.7041     -0.0878     0.0     0.0      5.8773    0.00 
    6713      0.778604   515.8  -5103.14      -2.1   51.03     -0.0528      0.7046     -0.0452     0.0     0.0      5.8785    0.00 
    6714      0.778713   516.0  -5101.74       0.0   51.02      0.0000      0.7043     -0.0367     0.0     0.0      5.8797    0.00 
    6715      0.778830   515.6  -5103.71      -5.6   51.04     -0.1408      0.7047      0.0442     0.0     0.0      5.8809    0.00 
    6716      0.778939   515.8  -5103.14      -3.5   51.03     -0.0880      0.7046      0.0039     0.0     0.0      5.8821    0.00 
    6717      0.779059   515.8  -5103.99      -6.4   51.04     -0.1584      0.7047      0.0900     0.0     0.0      5.8834    0.00 
    6718      0.779175   516.0  -5102.02      -0.7   51.02     -0.0176      0.7043      0.0015     0.0     0.0      5.8846    0.00 
    6719      0.779285   515.8  -5103.14      -2.8   51.03     -0.0704      0.7046      0.0619     0.0     0.0      5.8858    0.00 
    6720      0.779414   515.6  -5103.71      -3.5   51.04     -0.0880      0.7047      0.0139     0.0     0.0      5.8872    0.00 
    6721      0.779526   515.6  -5102.86      -3.5   51.03     -0.0880      0.7045      0.0290     0.0     0.0      5.8884    0.00 
    6722      0.779638   515.6  -5103.42      -3.5   51.03     -0.0880      0.7046      0.0164     0.0     0.0      5.8896    0.00 
    6723      0.779751   515.8  -5102.86      -2.8   51.03     -0.0704      0.7045     -0.0342     0.0     0.0      5.8908    0.00 
    6724      0.779881   515.6  -5103.42      -2.8   51.03     -0.0704      0.7046     -0.0404     0.0     0.0      5.8922    0.00 
    6725      0.779990   515.8  -5103.14      -2.8   51.03     -0.0704      0.7046     -0.0581     0.0     0.0      5.8934    0.00 
    6726      0.780100   515.8  -5102.58      -2.1   51.03     -0.0528      0.7045     -0.0063     0.0     0.0      5.8946    0.00 
    6727      0.780216   516.1  -5102.58       0.0   51.03      0.0000      0.7045     -0.0115     0.0     0.0      5.8958    0.00 
    6728      0.780342   515.9  -5102.58      -2.1   51.03     -0.0528      0.7045      0.0213     0.0     0.0      5.8972    0.00 
    6729      0.780457   515.9  -5102.86      -2.1   51.03     -0.0528      0.7045      0.0188     0.0     0.0      5.8984    0.00 
    6730      0.780567   515.8  -5103.14      -1.4   51.03     -0.0352      0.7046      0.0428     0.0     0.0      5.8996    0.00 
    6731      0.780681   515.8  -5103.14      -2.8   51.03     -0.0704      0.7046      0.0618     0.0     0.0      5.9009    0.00 
    6732      0.780794   515.8  -5103.14      -3.5   51.03     -0.0880      0.7046      0.0796     0.0     0.0      5.9021    0.00 
    6733      0.780910   515.8  -5102.86      -2.1   51.03     -0.0528      0.7045      0.0810     0.0     0.0      5.9033    0.00 
    6734      0.781033   515.6  -5103.42      -4.9   51.03     -0.1232      0.7046      0.0847     0.0     0.0      5.9046    0.00 
    6735      0.781144   515.6  -5103.99      -5.6   51.04     -0.1408      0.7047      0.0607     0.0     0.0      5.9058    0.00 
    6736      0.781259   516.0  -5103.14      -2.8   51.03     -0.0704      0.7046      0.0774     0.0     0.0      5.9070    0.00 
    6737      0.781386   515.9  -5103.14      -2.1   51.03     -0.0528      0.7046      0.0282     0.0     0.0      5.9084    0.00 
    6738      0.781501   515.8  -5103.14      -4.2   51.03     -0.1056      0.7046      0.0259     0.0     0.0      5.9096    0.00 
    6739      0.781611   515.7  -5103.14      -3.5   51.03     -0.0880      0.7046     -0.0084     0.0     0.0      5.9108    0.00 
    6740      0.781726   515.8  -5103.42      -2.1   51.03     -0.0528      0.7046     -0.0148     0.0     0.0      5.9120    0.00 
    6741      0.781837   515.6  -5104.27      -5.6   51.04     -0.1408      0.7048     -0.0199     0.0     0.0      5.9132    0.00 
    6742      0.781963   515.8  -5103.14      -3.5   51.03     -0.0880      0.7046     -0.0701     0.0     0.0      5.9145    0.00 
    6743      0.782075   515.6  -5103.71      -4.2   51.04     -0.1056      0.7047     -0.0827     0.0     0.0      5.9157    0.00 
    6744      0.782192   515.8  -5102.58      -2.8   51.03     -0.0704      0.7045     -0.1497     0.0     0.0      5.9169    0.00 
    6745      0.782302   515.7  -5103.42      -4.9   51.03     -0.1232      0.7046     -0.1032     0.0     0.0      5.9181    0.00 
    6746      0.782433   515.9  -5102.30      -2.8   51.02     -0.0704      0.7044     -0.0918     0.0     0.0      5.9195    0.00 
    6747      0.782544   515.9  -5102.58      -2.1   51.03     -0.0528      0.7045     -0.0668     0.0     0.0      5.9207    0.00 
    6748      0.782657   515.4  -5103.71      -6.4   51.04     -0.1584      0.7047     -0.0817     0.0     0.0      5.9219    0.00 
    6749      0.782769   515.8  -5102.58      -3.5   51.03     -0.0880      0.7045     -0.0565     0.0     0.0      5.9231    0.00 
    6750      0.782892   515.8  -5103.42      -4.2   51.03     -0.1056      0.7046     -0.0451     0.0     0.0      5.9244    0.00 
    6751      0.783008   515.8  -5102.86      -3.5   51.03     -0.0880      0.7045      0.0091     0.0     0.0      5.9256    0.00 
    6752      0.783118   516.3  -5100.33       2.8   51.00      0.0704      0.7040      0.0606     0.0     0.0      5.9267    0.00 
    6753      0.783233   515.8  -5102.30      -3.5   51.02     -0.0880      0.7044      0.0652     0.0     0.0      5.9280    0.00 
    6754      0.783358   515.6  -5104.27      -7.1   51.04     -0.1760      0.7048      0.0866     0.0     0.0      5.9293    0.00 
    6755      0.783472   515.6  -5103.42      -6.4   51.03     -0.1584      0.7046      0.0773     0.0     0.0      5.9305    0.00 
    6756      0.783583   515.6  -5103.71      -7.8   51.04     -0.1936      0.7047      0.0902     0.0     0.0      5.9317    0.00 
    6757      0.783694   515.6  -5103.42      -6.4   51.03     -0.1584      0.7046      0.0608     0.0     0.0      5.9329    0.00 
    6758      0.783809   515.8  -5103.14      -5.6   51.03     -0.1408      0.7046      0.0003     0.0     0.0      5.9341    0.00 
    6759      0.783929   515.8  -5103.14      -6.4   51.03     -0.1584      0.7046      0.0026     0.0     0.0      5.9353    0.00 
    6760      0.784055   515.8  -5103.42      -6.4   51.03     -0.1584      0.7046     -0.0039     0.0     0.0      5.9366    0.00 
    6761      0.784170   515.6  -5103.71      -6.4   51.04     -0.1584      0.7047     -0.0109     0.0     0.0      5.9379    0.00 
    6762      0.784279   515.9  -5102.30      -2.8   51.02     -0.0704      0.7044     -0.0171     0.0     0.0      5.9390    0.00 
    6763      0.784395   515.9  -5102.02      -3.5   51.02     -0.0880      0.7043     -0.0356     0.0     0.0      5.9402    0.00 
    6764      0.784520   515.8  -5103.42      -5.6   51.03     -0.1408      0.7046     -0.0341     0.0     0.0      5.9415    0.00 
    6765      0.784633   515.6  -5103.42      -5.6   51.03     -0.1408      0.7046     -0.0164     0.0     0.0      5.9427    0.00 
    6766      0.784745   515.6  -5103.14      -5.6   51.03     -0.1408      0.7046      0.0392     0.0     0.0      5.9439    0.00 
    6767      0.784853   515.9  -5102.30      -3.5   51.02     -0.0880      0.7044      0.0252     0.0     0.0      5.9450    0.00 
    6768      0.784984   515.8  -5103.14      -3.5   51.03     -0.0880      0.7046      0.0657     0.0     0.0      5.9464    0.00 
    6769      0.785094   515.8  -5103.42      -6.4   51.03     -0.1584      0.7046      0.0468     0.0     0.0      5.9475    0.00 
    6770      0.785209   515.6  -5103.14      -5.6   51.03     -0.1408      0.7046      0.0759     0.0     0.0      5.9487    0.00 
    6771      0.785319   515.6  -5103.71      -6.4   51.04     -0.1584      0.7047      0.0570     0.0     0.0      5.9499    0.00 
    6772      0.785447   515.8  -5103.14      -4.9   51.03     -0.1232      0.7046      0.0255     0.0     0.0      5.9512    0.00 
    6773      0.785559   515.8  -5103.71      -5.6   51.04     -0.1408      0.7047      0.0647     0.0     0.0      5.9524    0.00 
    6774      0.785669   515.9  -5102.58      -3.5   51.03     -0.0880      0.7045      0.0080     0.0     0.0      5.9536    0.00 
    6775      0.785785   515.6  -5103.71      -5.6   51.04     -0.1408      0.7047      0.0788     0.0     0.0      5.9548    0.00 
    6776      0.785906   515.6  -5103.14      -5.6   51.03     -0.1408      0.7046      0.0019     0.0     0.0      5.9561    0.00 
    6777      0.786016   515.6  -5103.71      -4.9   51.04     -0.1232      0.7047      0.0549     0.0     0.0      5.9572    0.00 
    6778      0.786131   515.8  -5104.27      -7.8   51.04     -0.1936      0.7048      0.0232     0.0     0.0      5.9584    0.00 
    6779      0.786256   516.2  -5101.74      -0.7   51.02     -0.0176      0.7043      0.0715     0.0     0.0      5.9597    0.00 
    6780      0.786372   515.9  -5103.14      -2.8   51.03     -0.0704      0.7046      0.0702     0.0     0.0      5.9609    0.00 
    6781      0.786481   515.8  -5103.14      -2.8   51.03     -0.0704      0.7046      0.0739     0.0     0.0      5.9621    0.00 
    6782      0.786594   515.5  -5104.27      -6.4   51.04     -0.1584      0.7048      0.1193     0.0     0.0      5.9633    0.00 
    6783      0.786721   515.6  -5103.99      -5.6   51.04     -0.1408      0.7047      0.0649     0.0     0.0      5.9646    0.00 
    6784      0.786825   515.6  -5104.27      -6.4   51.04     -0.1584      0.7048      0.1180     0.0     0.0      5.9657    0.00 
    6785      0.786951   515.9  -5102.58      -2.8   51.03     -0.0704      0.7045      0.0085     0.0     0.0      5.9670    0.00 
    6786      0.787066   515.8  -5104.27      -5.6   51.04     -0.1408      0.7048      0.0665     0.0     0.0      5.9682    0.00 
    6787      0.787175   515.6  -5103.99      -5.6   51.04     -0.1408      0.7047     -0.0002     0.0     0.0      5.9694    0.00 
    6788      0.787291   515.8  -5103.71      -3.5   51.04     -0.0880      0.7047      0.0321     0.0     0.0      5.9706    0.00 
    6789      0.787416   515.6  -5104.27      -5.6   51.04     -0.1408      0.7048     -0.0307     0.0     0.0      5.9719    0.00 
    6790      0.787529   515.8  -5103.71      -4.2   51.04     -0.1056      0.7047     -0.0449     0.0     0.0      5.9731    0.00 
    6791      0.787641   515.6  -5104.27      -5.6   51.04     -0.1408      0.7048     -0.0952     0.0     0.0      5.9743    0.00 
    6792      0.787778   516.0  -5102.86      -2.8   51.03     -0.0704      0.7045     -0.0915     0.0     0.0      5.9757    0.00 
    6793      0.787876   516.0  -5103.14      -4.2   51.03     -0.1056      0.7046     -0.0893     0.0     0.0      5.9768    0.00 
    6794      0.787988   515.9  -5103.14      -4.2   51.03     -0.1056      0.7046     -0.1282     0.0     0.0      5.9780    0.00 
    6795      0.788101   515.8  -5103.99      -5.6   51.04     -0.1408      0.7047     -0.0856     0.0     0.0      5.9791    0.00 
    6796      0.788229   515.9  -5102.86      -3.5   51.03     -0.0880      0.7045     -0.1513     0.0     0.0      5.9805    0.00 
    6797      0.788340   515.8  -5104.27      -5.6   51.04     -0.1408      0.7048     -0.1060     0.0     0.0      5.9817    0.00 
    6798      0.788454   516.1  -5102.86      -2.1   51.03     -0.0528      0.7045     -0.1461     0.0     0.0      5.9829    0.00 
    6799      0.788579   515.9  -5103.42      -3.5   51.03     -0.0880      0.7046     -0.1300     0.0     0.0      5.9842    0.00 
    6800      0.788695   515.6  -5103.42      -4.9   51.03     -0.1232      0.7046     -0.1097     0.0     0.0      5.9854    0.00 
    6801      0.788801   516.2  -5102.02      -1.4   51.02     -0.0352      0.7043     -0.0935     0.0     0.0      5.9865    0.00 
    6802      0.788927   516.0  -5102.86      -3.5   51.03     -0.0880      0.7045     -0.0492     0.0     0.0      5.9878    0.00 
    6803      0.789043   516.0  -5102.58      -2.8   51.03     -0.0704      0.7045     -0.0542     0.0     0.0      5.9891    0.00 
    6804      0.789153   516.1  -5102.02      -1.4   51.02     -0.0352      0.7043      0.0190     0.0     0.0      5.9902    0.00 
    6805      0.789269   515.9  -5103.14      -4.9   51.03     -0.1232      0.7046      0.0037     0.0     0.0      5.9915    0.00 
    6806      0.789378   516.0  -5102.86      -3.5   51.03     -0.0880      0.7045      0.0898     0.0     0.0      5.9926    0.00 
    6807      0.789493   516.0  -5103.14      -3.5   51.03     -0.0880      0.7046      0.0417     0.0     0.0      5.9938    0.00 
    6808      0.789618   516.0  -5102.86      -4.2   51.03     -0.1056      0.7045      0.0962     0.0     0.0      5.9952    0.00 
    6809      0.789726   515.8  -5103.99      -7.1   51.04     -0.1760      0.7047      0.0937     0.0     0.0      5.9963    0.00 
    6810      0.789842   516.0  -5102.86      -3.5   51.03     -0.0880      0.7045      0.0834     0.0     0.0      5.9975    0.00 
    6811      0.789966   515.8  -5103.99      -6.4   51.04     -0.1584      0.7047      0.0820     0.0     0.0      5.9988    0.00 
    6812      0.790083   516.0  -5102.30      -4.2   51.02     -0.1056      0.7044      0.0228     0.0     0.0      6.0001    0.00 
    6813      0.790192   515.8  -5104.27      -5.6   51.04     -0.1408      0.7048      0.0389     0.0     0.0      6.0012    0.00 
    6814      0.790308   516.0  -5103.14      -3.5   51.03     -0.0880      0.7046      0.0164     0.0     0.0      6.0024    0.00 
    6815      0.790433   516.0  -5103.14      -5.6   51.03     -0.1408      0.7046      0.0554     0.0     0.0      6.0038    0.00 
    6816      0.790546   516.0  -5102.30      -3.5   51.02     -0.0880      0.7044     -0.0172     0.0     0.0      6.0050    0.00 
    6817      0.790658   515.8  -5103.99      -6.4   51.04     -0.1584      0.7047     -0.0035     0.0     0.0      6.0062    0.00 
    6818      0.790778   515.8  -5103.71      -6.4   51.04     -0.1584      0.7047     -0.0612     0.0     0.0      6.0075    0.00 
    6819      0.790893   516.0  -5103.42      -4.9   51.03     -0.1232      0.7046      0.0041     0.0     0.0      6.0087    0.00 
    6820      0.791005   516.2  -5102.02      -2.1   51.02     -0.0528      0.7043     -0.0435     0.0     0.0      6.0098    0.00 
    6821      0.791132   516.0  -5103.14      -4.2   51.03     -0.1056      0.7046     -0.0624     0.0     0.0      6.0112    0.00 
    6822      0.791245   515.8  -5103.99      -6.4   51.04     -0.1584      0.7047     -0.0977     0.0     0.0      6.0124    0.00 
    6823      0.791355   515.9  -5104.27      -6.4   51.04     -0.1584      0.7048     -0.0967     0.0     0.0      6.0135    0.00 
    6824      0.791471   515.9  -5103.99      -5.6   51.04     -0.1408      0.7047     -0.0792     0.0     0.0      6.0148    0.00 
    6825      0.791595   516.4  -5101.74      -0.7   51.02     -0.0176      0.7043     -0.1274     0.0     0.0      6.0161    0.00 
    6826      0.791704   516.3  -5102.02      -1.4   51.02     -0.0352      0.7043     -0.1007     0.0     0.0      6.0172    0.00 
    6827      0.791819   516.2  -5102.58      -2.1   51.03     -0.0528      0.7045     -0.1059     0.0     0.0      6.0184    0.00 
    6828      0.791929   516.0  -5103.14      -4.9   51.03     -0.1232      0.7046     -0.0112     0.0     0.0      6.0196    0.00 
    6829      0.792060   516.2  -5102.30      -2.1   51.02     -0.0528      0.7044      0.0314     0.0     0.0      6.0209    0.00 
    6830      0.792170   516.5  -5101.46      -0.7   51.01     -0.0176      0.7042      0.0444     0.0     0.0      6.0221    0.00 
    6831      0.792286   516.0  -5103.71      -4.9   51.04     -0.1232      0.7047      0.0632     0.0     0.0      6.0233    0.00 
    6832      0.792395   516.3  -5103.14      -3.5   51.03     -0.0880      0.7046      0.0508     0.0     0.0      6.0245    0.00 
    6833      0.792510   516.0  -5103.14      -4.2   51.03     -0.1056      0.7046      0.1518     0.0     0.0      6.0257    0.00 
    6834      0.792636   516.3  -5102.58      -2.8   51.03     -0.0704      0.7045      0.1100     0.0     0.0      6.0271    0.00 
    6835      0.792756   516.1  -5103.14      -4.9   51.03     -0.1232      0.7046      0.1391     0.0     0.0      6.0283    0.00 
    6836      0.792869   516.0  -5104.27      -5.6   51.04     -0.1408      0.7048      0.0744     0.0     0.0      6.0295    0.00 
    6837      0.792982   516.0  -5103.42      -5.6   51.03     -0.1408      0.7046      0.0797     0.0     0.0      6.0306    0.00 
    6838      0.793095   516.0  -5104.27      -5.6   51.04     -0.1408      0.7048      0.0530     0.0     0.0      6.0318    0.00 
    6839      0.793207   516.3  -5102.58      -2.8   51.03     -0.0704      0.7045      0.0014     0.0     0.0      6.0330    0.00 
    6840      0.793335   516.2  -5103.14      -4.9   51.03     -0.1232      0.7046      0.0141     0.0     0.0      6.0344    0.00 
    6841      0.793448   516.3  -5102.86      -2.1   51.03     -0.0528      0.7045     -0.0415     0.0     0.0      6.0355    0.00 
    6842      0.793558   516.2  -5103.42      -3.5   51.03     -0.0880      0.7046      0.0102     0.0     0.0      6.0367    0.00 
    6843      0.793684   516.3  -5102.86      -2.1   51.03     -0.0528      0.7045     -0.0429     0.0     0.0      6.0380    0.00 
    6844      0.793797   516.3  -5103.42      -3.5   51.03     -0.0880      0.7046     -0.0227     0.0     0.0      6.0392    0.00 
    6845      0.793910   516.2  -5103.71      -3.5   51.04     -0.0880      0.7047     -0.0555     0.0     0.0      6.0404    0.00 
    6846      0.794022   516.3  -5103.42      -2.1   51.03     -0.0528      0.7046     -0.0734     0.0     0.0      6.0415    0.00 
    6847      0.794137   516.3  -5103.14      -3.5   51.03     -0.0880      0.7046     -0.0507     0.0     0.0      6.0427    0.00 
    6848      0.794264   516.3  -5102.86      -2.1   51.03     -0.0528      0.7045     -0.0748     0.0     0.0      6.0441    0.00 
    6849      0.794377   516.3  -5103.42      -2.8   51.03     -0.0704      0.7046     -0.0215     0.0     0.0      6.0453    0.00 
    6850      0.794489   516.3  -5103.14      -2.8   51.03     -0.0704      0.7046     -0.0712     0.0     0.0      6.0464    0.00 
    6851      0.794610   516.4  -5102.58      -2.1   51.03     -0.0528      0.7045     -0.0117     0.0     0.0      6.0477    0.00 
    6852      0.794721   516.5  -5102.58      -1.4   51.03     -0.0352      0.7045     -0.0002     0.0     0.0      6.0489    0.00 
    6853      0.794835   516.4  -5102.86      -3.5   51.03     -0.0880      0.7045      0.0341     0.0     0.0      6.0500    0.00 
    6854      0.794961   516.4  -5103.42      -3.5   51.03     -0.0880      0.7046      0.0809     0.0     0.0      6.0513    0.00 
    6855      0.795061   516.7  -5101.18      -2.1   51.01     -0.0528      0.7042      0.0516     0.0     0.0      6.0524    0.00 
    6856      0.795186   516.2  -5103.99      -6.4   51.04     -0.1584      0.7047      0.1441     0.0     0.0      6.0537    0.00 
    6857      0.795302   516.2  -5103.71      -3.5   51.04     -0.0880      0.7047      0.0872     0.0     0.0      6.0549    0.00 
    6858      0.795412   516.3  -5103.42      -4.9   51.03     -0.1232      0.7046      0.1518     0.0     0.0      6.0560    0.00 
    6859      0.795527   516.3  -5103.14      -4.9   51.03     -0.1232      0.7046      0.0736     0.0     0.0      6.0573    0.00 
    6860      0.795650   516.2  -5103.71      -6.4   51.04     -0.1584      0.7047      0.0581     0.0     0.0      6.0585    0.00 
    6861      0.795759   516.0  -5105.67      -9.2   51.06     -0.2287      0.7051      0.0076     0.0     0.0      6.0597    0.00 
    6862      0.795876   516.5  -5103.14      -2.8   51.03     -0.0704      0.7046     -0.0353     0.0     0.0      6.0609    0.00 
    6863      0.796002   516.4  -5102.86      -4.9   51.03     -0.1232      0.7045     -0.0049     0.0     0.0      6.0622    0.00 
    6864      0.796118   516.4  -5102.58      -3.5   51.03     -0.0880      0.7045     -0.1144     0.0     0.0      6.0634    0.00 
    6865      0.796228   516.1  -5104.27      -6.4   51.04     -0.1584      0.7048     -0.0577     0.0     0.0      6.0645    0.00 
    6866      0.796343   516.3  -5103.14      -5.6   51.03     -0.1408      0.7046     -0.0955     0.0     0.0      6.0657    0.00 
    6867      0.796453   516.4  -5102.30      -4.2   51.02     -0.1056      0.7044     -0.0540     0.0     0.0      6.0669    0.00 
    6868      0.796579   516.3  -5103.71      -5.6   51.04     -0.1408      0.7047     -0.0642     0.0     0.0      6.0682    0.00 
    6869      0.796692   516.5  -5102.02      -2.8   51.02     -0.0704      0.7043     -0.0718     0.0     0.0      6.0693    0.00 
    6870      0.796804   516.4  -5103.14      -4.9   51.03     -0.1232      0.7046      0.0063     0.0     0.0      6.0705    0.00 
    6871      0.796917   516.3  -5103.14      -4.9   51.03     -0.1232      0.7046      0.0003     0.0     0.0      6.0716    0.00 
    6872      0.797045   516.4  -5103.42      -4.9   51.03     -0.1232      0.7046      0.0438     0.0     0.0      6.0730    0.00 
    6873      0.797159   516.3  -5103.71      -7.8   51.04     -0.1936      0.7047      0.0162     0.0     0.0      6.0742    0.00 
    6874      0.797270   516.3  -5103.14      -4.9   51.03     -0.1232      0.7046      0.0059     0.0     0.0      6.0753    0.00 
    6875      0.797385   516.3  -5104.27      -6.4   51.04     -0.1584      0.7048     -0.0078     0.0     0.0      6.0765    0.00 
    6876      0.797510   516.5  -5102.30      -2.8   51.02     -0.0704      0.7044     -0.0054     0.0     0.0      6.0778    0.00 
    6877      0.797614   516.7  -5102.02      -2.8   51.02     -0.0704      0.7043     -0.0077     0.0     0.0      6.0789    0.00 
    6878      0.797731   516.3  -5103.99      -6.4   51.04     -0.1584      0.7047     -0.0455     0.0     0.0      6.0801    0.00 
    6879      0.797857   516.4  -5103.42      -4.2   51.03     -0.1056      0.7046     -0.0425     0.0     0.0      6.0814    0.00 
    6880      0.797973   516.5  -5103.14      -4.9   51.03     -0.1232      0.7046     -0.0352     0.0     0.0      6.0826    0.00 
    6881      0.798084   516.5  -5103.42      -4.9   51.03     -0.1232      0.7046     -0.0814     0.0     0.0      6.0837    0.00 
    6882      0.798199   516.5  -5103.14      -5.6   51.03     -0.1408      0.7046     -0.0569     0.0     0.0      6.0849    0.00 
    6883      0.798310   516.7  -5102.30      -3.5   51.02     -0.0880      0.7044     -0.0892     0.0     0.0      6.0861    0.00 
    6884      0.798425   516.6  -5103.14      -3.5   51.03     -0.0880      0.7046     -0.0450     0.0     0.0      6.0873    0.00 
    6885      0.798546   516.4  -5103.42      -4.2   51.03     -0.1056      0.7046     -0.0106     0.0     0.0      6.0885    0.00 
    6886      0.798672   517.1  -5101.18      -1.4   51.01     -0.0352      0.7042     -0.0147     0.0     0.0      6.0898    0.00 
    6887      0.798787   516.5  -5103.71      -6.4   51.04     -0.1584      0.7047      0.0458     0.0     0.0      6.0910    0.00 
    6888      0.798897   516.5  -5102.86      -4.2   51.03     -0.1056      0.7045     -0.0061     0.0     0.0      6.0921    0.00 
    6889      0.799013   516.7  -5102.86      -3.5   51.03     -0.0880      0.7045      0.0598     0.0     0.0      6.0933    0.00 
    6890      0.799124   516.5  -5103.14      -5.6   51.03     -0.1408      0.7046      0.0291     0.0     0.0      6.0945    0.00 
    6891      0.799240   516.8  -5102.58      -3.5   51.03     -0.0880      0.7045      0.1003     0.0     0.0      6.0957    0.00 
    6892      0.799366   516.5  -5103.14      -4.9   51.03     -0.1232      0.7046      0.0712     0.0     0.0      6.0970    0.00 
    6893      0.799490   516.7  -5102.86      -4.2   51.03     -0.1056      0.7045      0.0829     0.0     0.0      6.0983    0.00 
    6894      0.799587   516.2  -5104.27     -10.6   51.04     -0.2639      0.7048      0.0447     0.0     0.0      6.0993    0.00 
    6895      0.799714   516.6  -5103.42      -4.9   51.03     -0.1232      0.7046      0.0372     0.0     0.0      6.1007    0.00 
    6896      0.799829   516.6  -5103.71      -7.1   51.04     -0.1760      0.7047      0.0344     0.0     0.0      6.1018    0.00 
    6897      0.799939   516.6  -5103.14      -4.9   51.03     -0.1232      0.7046     -0.0117     0.0     0.0      6.1030    0.00 
    6898      0.800055   516.9  -5102.02      -3.5   51.02     -0.0880      0.7043     -0.0043     0.0     0.0      6.1042    0.00 
    6899      0.800168   516.8  -5102.58      -3.5   51.03     -0.0880      0.7045     -0.0724     0.0     0.0      6.1054    0.00 
    6900      0.800282   516.2  -5105.39     -10.6   51.05     -0.2639      0.7050     -0.0359     0.0     0.0      6.1065    0.00 
    6901      0.800410   516.9  -5102.30      -4.9   51.02     -0.1232      0.7044     -0.0989     0.0     0.0      6.1079    0.00 
    6902      0.800520   516.8  -5102.58      -4.9   51.03     -0.1232      0.7045     -0.0572     0.0     0.0      6.1090    0.00 
    6903      0.800630   516.7  -5103.42      -5.6   51.03     -0.1408      0.7046     -0.1533     0.0     0.0      6.1102    0.00 
    6904      0.800762   516.7  -5103.42      -5.6   51.03     -0.1408      0.7046     -0.0866     0.0     0.0      6.1115    0.00 
    6905      0.800872   516.8  -5103.14      -5.6   51.03     -0.1408      0.7046     -0.1297     0.0     0.0      6.1127    0.00 
    6906      0.800989   516.9  -5102.58      -5.6   51.03     -0.1408      0.7045     -0.0523     0.0     0.0      6.1139    0.00 
    6907      0.801099   516.9  -5102.58      -4.2   51.03     -0.1056      0.7045     -0.1033     0.0     0.0      6.1150    0.00 
    6908      0.801216   517.0  -5101.18      -2.1   51.01     -0.0528      0.7042     -0.0855     0.0     0.0      6.1163    0.00 
    6909      0.801325   516.8  -5103.42      -5.6   51.03     -0.1408      0.7046     -0.0379     0.0     0.0      6.1174    0.00 
    6910      0.801451   517.0  -5101.46      -2.1   51.01     -0.0528      0.7042     -0.0253     0.0     0.0      6.1187    0.00 
    6911      0.801564   516.9  -5103.14      -4.2   51.03     -0.1056      0.7046      0.0317     0.0     0.0      6.1199    0.00 
    6912      0.801678   516.9  -5102.86      -4.9   51.03     -0.1232      0.7045     -0.0037     0.0     0.0      6.1211    0.00 
    6913      0.801791   516.8  -5103.42      -4.9   51.03     -0.1232      0.7046      0.0492     0.0     0.0      6.1222    0.00 
    6914      0.801920   517.0  -5102.86      -4.2   51.03     -0.1056      0.7045      0.0186     0.0     0.0      6.1236    0.00 
    6915      0.802032   516.9  -5103.14      -5.6   51.03     -0.1408      0.7046      0.0986     0.0     0.0      6.1247    0.00 
    6916      0.802146   517.4  -5101.18       0.0   51.01      0.0000      0.7042      0.0231     0.0     0.0      6.1259    0.00 
    6917      0.802258   516.9  -5103.14      -3.5   51.03     -0.0880      0.7046      0.0744     0.0     0.0      6.1271    0.00 
    6918      0.802369   516.9  -5102.86      -4.2   51.03     -0.1056      0.7045      0.0744     0.0     0.0      6.1283    0.00 
    6919      0.802496   517.0  -5103.14      -3.5   51.03     -0.0880      0.7046      0.0767     0.0     0.0      6.1296    0.00 
    6920      0.802606   517.0  -5102.86      -3.5   51.03     -0.0880      0.7045      0.0960     0.0     0.0      6.1307    0.00 
    6921      0.802720   517.0  -5102.30      -2.8   51.02     -0.0704      0.7044      0.0148     0.0     0.0      6.1319    0.00 
    6922      0.802848   516.4  -5104.55      -8.5   51.05     -0.2111      0.7049      0.0554     0.0     0.0      6.1332    0.00 
    6923      0.802964   516.9  -5103.42      -5.6   51.03     -0.1408      0.7046     -0.0168     0.0     0.0      6.1344    0.00 
    6924      0.803074   517.2  -5102.30      -3.5   51.02     -0.0880      0.7044      0.0653     0.0     0.0      6.1356    0.00 
    6925      0.803190   517.2  -5102.58      -2.8   51.03     -0.0704      0.7045     -0.0207     0.0     0.0      6.1368    0.00 
    6926      0.803300   517.0  -5102.58      -4.9   51.03     -0.1232      0.7045     -0.0293     0.0     0.0      6.1379    0.00 
    6927      0.803423   516.5  -5105.39     -11.3   51.05     -0.2815      0.7050     -0.0787     0.0     0.0      6.1392    0.00 
    6928      0.803539   517.2  -5101.74      -1.4   51.02     -0.0352      0.7043     -0.0813     0.0     0.0      6.1404    0.00 
    6929      0.803648   517.0  -5103.71      -5.6   51.04     -0.1408      0.7047     -0.0900     0.0     0.0      6.1415    0.00 
    6930      0.803765   517.2  -5102.30      -2.8   51.02     -0.0704      0.7044     -0.1534     0.0     0.0      6.1427    0.00 
    6931      0.803891   517.2  -5102.30      -3.5   51.02     -0.0880      0.7044     -0.0986     0.0     0.0      6.1441    0.00 
    6932      0.804007   517.3  -5102.30      -3.5   51.02     -0.0880      0.7044     -0.1126     0.0     0.0      6.1453    0.00 
    6933      0.804120   516.9  -5103.71      -7.1   51.04     -0.1760      0.7047     -0.0579     0.0     0.0      6.1464    0.00 
    6934      0.804234   517.3  -5102.02      -2.8   51.02     -0.0704      0.7043     -0.0479     0.0     0.0      6.1476    0.00 
    6935      0.804345   517.2  -5102.02      -3.5   51.02     -0.0880      0.7043     -0.0112     0.0     0.0      6.1488    0.00 
    6936      0.804472   517.3  -5102.30      -4.9   51.02     -0.1232      0.7044      0.0092     0.0     0.0      6.1501    0.00 
    6937      0.804582   517.1  -5103.14      -5.6   51.03     -0.1408      0.7046      0.0507     0.0     0.0      6.1512    0.00 
    6938      0.804696   518.0  -5100.61       2.1   51.01      0.0528      0.7041      0.0811     0.0     0.0      6.1524    0.00 
    6939      0.804809   517.2  -5103.42      -6.4   51.03     -0.1584      0.7046      0.1354     0.0     0.0      6.1536    0.00 
    6940      0.804925   517.2  -5103.14      -5.6   51.03     -0.1408      0.7046      0.0999     0.0     0.0      6.1548    0.00 
    6941      0.805051   517.2  -5103.14      -5.6   51.03     -0.1408      0.7046      0.1742     0.0     0.0      6.1561    0.00 
    6942      0.805166   517.2  -5102.86      -2.8   51.03     -0.0704      0.7045      0.1070     0.0     0.0      6.1573    0.00 
    6943      0.805276   517.2  -5103.99      -6.4   51.04     -0.1584      0.7047      0.1273     0.0     0.0      6.1584    0.00 
    6944      0.805397   517.2  -5103.71      -6.4   51.04     -0.1584      0.7047      0.0530     0.0     0.0      6.1596    0.00 
    6945      0.805511   517.4  -5102.86      -5.6   51.03     -0.1408      0.7045      0.0845     0.0     0.0      6.1608    0.00 
    6946      0.805622   517.4  -5102.86      -4.9   51.03     -0.1232      0.7045      0.0375     0.0     0.0      6.1620    0.00 
    6947      0.805734   517.4  -5102.30      -3.5   51.02     -0.0880      0.7044     -0.0003     0.0     0.0      6.1631    0.00 
    6948      0.805863   517.3  -5103.14      -5.6   51.03     -0.1408      0.7046     -0.0153     0.0     0.0      6.1644    0.00 
    6949      0.805976   517.3  -5103.42      -4.2   51.03     -0.1056      0.7046     -0.0656     0.0     0.0      6.1656    0.00 
    6950      0.806091   517.2  -5104.55      -7.8   51.05     -0.1935      0.7049     -0.0709     0.0     0.0      6.1668    0.00 
    6951      0.806207   517.4  -5102.86      -6.4   51.03     -0.1584      0.7045     -0.1088     0.0     0.0      6.1680    0.00 
    6952      0.806328   517.5  -5102.86      -2.8   51.03     -0.0704      0.7045     -0.1151     0.0     0.0      6.1692    0.00 
    6953      0.806438   517.3  -5103.14      -6.4   51.03     -0.1584      0.7046     -0.1492     0.0     0.0      6.1703    0.00 
    6954      0.806551   517.6  -5102.86      -3.5   51.03     -0.0880      0.7045     -0.1251     0.0     0.0      6.1715    0.00 
    6955      0.806663   517.6  -5102.02      -3.5   51.02     -0.0880      0.7043     -0.1176     0.0     0.0      6.1727    0.00 
    6956      0.806793   517.4  -5102.30      -5.6   51.02     -0.1408      0.7044     -0.0797     0.0     0.0      6.1740    0.00 
    6957      0.806905   517.5  -5102.02      -3.5   51.02     -0.0880      0.7043     -0.0973     0.0     0.0      6.1752    0.00 
    6958      0.807018   517.6  -5102.58      -5.6   51.03     -0.1408      0.7045     -0.0645     0.0     0.0      6.1763    0.00 
    6959      0.807131   517.6  -5102.30      -3.5   51.02     -0.0880      0.7044     -0.0581     0.0     0.0      6.1775    0.00 
    6960      0.807243   517.4  -5102.86      -4.9   51.03     -0.1232      0.7045     -0.0051     0.0     0.0      6.1786    0.00 
    6961      0.807370   517.6  -5102.86      -3.5   51.03     -0.0880      0.7045      0.0052     0.0     0.0      6.1799    0.00 
    6962      0.807479   517.6  -5102.30      -4.9   51.02     -0.1232      0.7044      0.0367     0.0     0.0      6.1811    0.00 
    6963      0.807595   517.7  -5102.58      -3.5   51.03     -0.0880      0.7045      0.0354     0.0     0.0      6.1822    0.00 
    6964      0.807705   517.7  -5102.58      -3.5   51.03     -0.0880      0.7045      0.0380     0.0     0.0      6.1834    0.00 
    6965      0.807836   517.5  -5103.14      -5.6   51.03     -0.1408      0.7046      0.0757     0.0     0.0      6.1847    0.00 
    6966      0.807946   517.7  -5102.02      -3.5   51.02     -0.0880      0.7043      0.0480     0.0     0.0      6.1858    0.00 
    6967      0.808060   517.8  -5102.30      -2.8   51.02     -0.0704      0.7044      0.0946     0.0     0.0      6.1870    0.00 
    6968      0.808172   517.8  -5102.58      -2.8   51.03     -0.0704      0.7045      0.0391     0.0     0.0      6.1882    0.00 
    6969      0.808293   517.7  -5103.14      -4.2   51.03     -0.1056      0.7046      0.1010     0.0     0.0      6.1894    0.00 
    6970      0.808407   517.5  -5103.14      -4.9   51.03     -0.1232      0.7046      0.0467     0.0     0.0      6.1906    0.00 
    6971      0.808519   517.6  -5102.86      -5.6   51.03     -0.1408      0.7045      0.0707     0.0     0.0      6.1917    0.00 
    6972      0.808647   517.8  -5103.14      -5.6   51.03     -0.1408      0.7046      0.0455     0.0     0.0      6.1931    0.00 
    6973      0.808759   517.6  -5102.58      -5.6   51.03     -0.1408      0.7045      0.0177     0.0     0.0      6.1942    0.00 
    6974      0.808873   517.6  -5103.99      -7.1   51.04     -0.1760      0.7047      0.0379     0.0     0.0      6.1954    0.00 
    6975      0.808986   517.9  -5102.02      -4.9   51.02     -0.1232      0.7043     -0.0188     0.0     0.0      6.1965    0.00 
    6976      0.809097   517.8  -5103.42      -5.6   51.03     -0.1408      0.7046      0.0127     0.0     0.0      6.1977    0.00 
    6977      0.809226   517.8  -5103.14      -5.6   51.03     -0.1408      0.7046     -0.0593     0.0     0.0      6.1990    0.00 
    6978      0.809332   517.9  -5102.86      -4.2   51.03     -0.1056      0.7045     -0.0078     0.0     0.0      6.2001    0.00 
    6979      0.809459   517.8  -5102.30      -4.9   51.02     -0.1232      0.7044     -0.0417     0.0     0.0      6.2014    0.00 
    6980      0.809573   517.8  -5102.58      -4.9   51.03     -0.1232      0.7045     -0.0318     0.0     0.0      6.2026    0.00 
    6981      0.809682   517.7  -5103.42      -6.4   51.03     -0.1584      0.7046     -0.0428     0.0     0.0      6.2037    0.00 
    6982      0.809799   518.0  -5102.30      -2.8   51.02     -0.0704      0.7044     -0.0393     0.0     0.0      6.2049    0.00 
    6983      0.809923   517.7  -5103.14      -5.6   51.03     -0.1408      0.7046     -0.0241     0.0     0.0      6.2062    0.00 
    6984      0.810039   517.8  -5102.86      -4.9   51.03     -0.1232      0.7045     -0.0379     0.0     0.0      6.2073    0.00
