Repository: LightForm-group/dilatometer_modelling_and_constitutive_behaviour

# dilatometer_modelling_and_constitutive_behaviour

Created with work by Inigo Howe, Patryk Jedrasiak, Hugh Shercliff

This program contains a method of testing various constitutive models and extracting the constitutive behaviour of dilatometer samples correcting for inhomogeneities in termperature, strain and strain rate. The model is currently configured to a dilatometer run under vacuum, with no active cooling during the deformation for a sample of length 10mm with a diameter of 5mm. For both heatup and deformation the temperature is fitted to the experimental central themocoupole temperature for any general temperature profile.

File: experimental_data/deformation/1/490/008_Compression_Daniel_Al_Hom1_SHT_540C_Deform_490C_1.0s-1_QuenchHeGas__1.asc (part 24 of 27)
 C:\WinTA100\DIL805.PRO\Data\Deformation\ChrisDaniel\008_Compression_Daniel_Al_Hom1_SHT_540C_Deform_490C_1.0s-1_QuenchHeGas__1.asc
     No.          Time   Tem.1        DL     Force  Strain   kf (Def.)    Phi  (D)    Phi* (D)   Tem.2   Tem.3        Poti      HF 
                     s      °C        µm         N       %       N/mm²                     1/s      °C      °C          mm       % 
    6985      0.747235   490.9  -4963.74    1446.0   49.64     37.0891      0.6712      1.1247     0.0     0.0      5.4866    0.00 
    6986      0.747345   491.6  -4961.25    1453.1   49.61     37.2885      0.6707      1.1032     0.0     0.0      5.4861    0.00 
    6987      0.747437   491.3  -4962.91    1449.5   49.63     37.1857      0.6711      1.0764     0.0     0.0      5.4856    0.00 
    6988      0.747547   491.6  -4963.19    1451.6   49.63     37.2380      0.6711      1.0065     0.0     0.0      5.4850    0.00 
    6989      0.747655   491.2  -4964.57    1450.2   49.65     37.1915      0.6714      1.0300     0.0     0.0      5.4845    0.00 
    6990      0.747763   491.2  -4965.40    1448.8   49.65     37.1492      0.6716      0.9881     0.0     0.0      5.4839    0.00 
    6991      0.747872   491.3  -4965.40    1450.9   49.65     37.2035      0.6716      1.0050     0.0     0.0      5.4833    0.00 
    6992      0.747982   491.3  -4965.68    1452.3   49.66     37.2376      0.6716      0.9607     0.0     0.0      5.4828    0.00 
    6993      0.748083   491.6  -4965.13    1453.8   49.65     37.2779      0.6715      0.9697     0.0     0.0      5.4823    0.00 
    6994      0.748195   491.1  -4967.62    1448.8   49.68     37.1329      0.6720      0.9726     0.0     0.0      5.4817    0.00 
    6995      0.748304   491.3  -4967.34    1452.3   49.67     37.2254      0.6719      0.9805     0.0     0.0      5.4811    0.00 
    6996      0.748412   491.4  -4967.34    1452.3   49.67     37.2254      0.6719      0.9987     0.0     0.0      5.4806    0.00 
    6997      0.748521   491.1  -4969.55    1448.8   49.70     37.1186      0.6724      0.9595     0.0     0.0      5.4800    0.00 
    6998      0.748631   491.2  -4970.11    1449.5   49.70     37.1326      0.6725      0.9565     0.0     0.0      5.4795    0.00 
    6999      0.748722   491.4  -4968.72    1452.3   49.69     37.2151      0.6722      0.9799     0.0     0.0      5.4790    0.00 
    7000      0.748831   491.3  -4969.83    1454.5   49.70     37.2612      0.6724      0.9765     0.0     0.0      5.4784    0.00 
    7001      0.748939   491.4  -4970.66    1453.8   49.71     37.2370      0.6726      1.0002     0.0     0.0      5.4779    0.00 
    7002      0.749059   491.3  -4970.66    1454.5   49.71     37.2550      0.6726      0.9933     0.0     0.0      5.4772    0.00 
    7003      0.749151   491.5  -4970.66    1455.2   49.71     37.2731      0.6726      1.0212     0.0     0.0      5.4768    0.00 
    7004      0.749260   491.3  -4972.32    1453.8   49.72     37.2247      0.6729      1.0512     0.0     0.0      5.4762    0.00 
    7005      0.749371   491.5  -4971.77    1455.9   49.72     37.2830      0.6728      1.0356     0.0     0.0      5.4756    0.00 
    7006      0.749481   491.1  -4974.26    1450.9   49.74     37.1381      0.6733      1.0564     0.0     0.0      5.4751    0.00 
    7007      0.749589   491.2  -4974.81    1451.6   49.75     37.1521      0.6734      1.0250     0.0     0.0      5.4745    0.00 
    7008      0.749698   491.1  -4975.36    1452.3   49.75     37.1660      0.6735      1.0318     0.0     0.0      5.4740    0.00 
    7009      0.749808   491.2  -4975.64    1453.8   49.76     37.2001      0.6736      1.0231     0.0     0.0      5.4734    0.00 
    7010      0.749899   491.2  -4975.09    1454.5   49.75     37.2222      0.6735      1.0073     0.0     0.0      5.4729    0.00 
    7011      0.750008   491.5  -4975.09    1457.3   49.75     37.2945      0.6735      0.9854     0.0     0.0      5.4724    0.00 
    7012      0.750126   491.4  -4976.19    1455.2   49.76     37.2321      0.6737      0.9998     0.0     0.0      5.4717    0.00 
    7013      0.750235   491.2  -4977.30    1456.6   49.77     37.2600      0.6739      1.0223     0.0     0.0      5.4712    0.00 
    7014      0.750325   491.2  -4977.85    1455.2   49.78     37.2198      0.6740      1.0424     0.0     0.0      5.4707    0.00 
    7015      0.750435   491.5  -4977.30    1459.4   49.77     37.3322      0.6739      1.0314     0.0     0.0      5.4701    0.00 
    7016      0.750546   491.2  -4979.51    1455.2   49.80     37.2075      0.6744      1.0293     0.0     0.0      5.4696    0.00 
    7017      0.750655   491.3  -4979.79    1455.2   49.80     37.2055      0.6744      1.0392     0.0     0.0      5.4690    0.00 
    7018      0.750763   491.3  -4980.07    1457.3   49.80     37.2575      0.6745      1.0679     0.0     0.0      5.4685    0.00 
    7019      0.750871   491.3  -4980.62    1457.3   49.81     37.2534      0.6746      1.0860     0.0     0.0      5.4679    0.00 
    7020      0.750980   491.5  -4980.07    1460.1   49.80     37.3297      0.6745      1.0634     0.0     0.0      5.4673    0.00 
    7021      0.751105   491.1  -4982.28    1455.9   49.82     37.2050      0.6749      1.0491     0.0     0.0      5.4667    0.00 
    7022      0.751198   491.1  -4983.39    1456.6   49.83     37.2149      0.6751      1.0418     0.0     0.0      5.4662    0.00 
    7023      0.751288   491.2  -4982.28    1457.3   49.82     37.2411      0.6749      1.0617     0.0     0.0      5.4657    0.00 
    7024      0.751398   491.2  -4983.39    1457.3   49.83     37.2329      0.6751      1.0192     0.0     0.0      5.4652    0.00 
    7025      0.751508   491.1  -4983.66    1457.3   49.84     37.2308      0.6752      1.0336     0.0     0.0      5.4646    0.00 
    7026      0.751618   491.3  -4984.49    1458.7   49.84     37.2607      0.6754      1.0046     0.0     0.0      5.4640    0.00 
    7027      0.751727   491.2  -4985.05    1457.3   49.85     37.2206      0.6755      1.0535     0.0     0.0      5.4635    0.00 
    7028      0.751836   491.2  -4985.32    1458.0   49.85     37.2365      0.6755      1.0599     0.0     0.0      5.4629    0.00 
    7029      0.751945   491.3  -4985.60    1459.4   49.86     37.2705      0.6756      1.0471     0.0     0.0      5.4623    0.00 
    7030      0.752046   491.1  -4987.26    1457.3   49.87     37.2041      0.6759      1.0590     0.0     0.0      5.4618    0.00 
    7031      0.752157   491.1  -4987.54    1458.0   49.88     37.2201      0.6760      1.0426     0.0     0.0      5.4612    0.00 
    7032      0.752266   491.0  -4988.64    1457.3   49.89     37.1939      0.6762      1.0686     0.0     0.0      5.4607    0.00 
    7033      0.752374   491.3  -4987.54    1460.1   49.88     37.2742      0.6760      1.0521     0.0     0.0      5.4601    0.00 
    7034      0.752466   491.1  -4989.20    1459.4   49.89     37.2438      0.6763      1.0745     0.0     0.0      5.4597    0.00 
    7035      0.752575   491.2  -4989.47    1458.7   49.89     37.2237      0.6764      1.0268     0.0     0.0      5.4591    0.00 
    7036      0.752685   491.1  -4990.03    1460.8   49.90     37.2736      0.6765      1.0705     0.0     0.0      5.4585    0.00 
    7037      0.752794   491.2  -4990.58    1460.8   49.91     37.2695      0.6766      1.0358     0.0     0.0      5.4580    0.00 
    7038      0.752902   490.9  -4991.13    1458.7   49.91     37.2114      0.6767      1.0861     0.0     0.0      5.4574    0.00 
    7039      0.753006   490.9  -4992.24    1458.0   49.92     37.1852      0.6769      1.0152     0.0     0.0      5.4569    0.00 
    7040      0.753114   491.2  -4992.52    1460.1   49.93     37.2371      0.6770      1.0566     0.0     0.0      5.4563    0.00 
    7041      0.753223   491.1  -4992.52    1460.1   49.93     37.2371      0.6770      1.0148     0.0     0.0      5.4558    0.00 
    7042      0.753332   490.9  -4993.90    1458.0   49.94     37.1729      0.6772      1.0243     0.0     0.0      5.4552    0.00 
    7043      0.753444   490.8  -4994.45    1459.4   49.94     37.2047      0.6773      1.0122     0.0     0.0      5.4546    0.00 
    7044      0.753535   491.3  -4993.07    1465.8   49.93     37.3770      0.6771      0.9966     0.0     0.0      5.4541    0.00 
    7045      0.753644   490.9  -4995.84    1460.1   49.96     37.2124      0.6776      1.0266     0.0     0.0      5.4536    0.00 
    7046      0.753752   491.1  -4995.56    1461.5   49.96     37.2505      0.6776      0.9923     0.0     0.0      5.4530    0.00 
    7047      0.753861   491.0  -4997.22    1460.8   49.97     37.2201      0.6779      1.0260     0.0     0.0      5.4525    0.00 
    7048      0.753977   491.0  -4996.11    1462.9   49.96     37.2823      0.6777      0.9828     0.0     0.0      5.4519    0.00 
    7049      0.754087   491.0  -4997.22    1462.2   49.97     37.2561      0.6779      1.0087     0.0     0.0      5.4513    0.00 
    7050      0.754180   491.1  -4997.77    1462.2   49.98     37.2520      0.6780      0.9870     0.0     0.0      5.4508    0.00 
    7051      0.754289   491.2  -4997.22    1464.3   49.97     37.3100      0.6779      1.0458     0.0     0.0      5.4503    0.00 
    7052      0.754399   491.2  -4998.33    1464.3   49.98     37.3018      0.6781      1.0305     0.0     0.0      5.4497    0.00 
    7053      0.754509   491.1  -4999.99    1462.2   50.00     37.2355      0.6785      1.0327     0.0     0.0      5.4491    0.00 
    7054      0.754620   490.9  -5000.54    1461.5   50.01     37.2134      0.6786      1.0306     0.0     0.0      5.4486    0.00 
    7055      0.754728   490.7  -5001.65    1458.7   50.02     37.1333      0.6788      1.0020     0.0     0.0      5.4480    0.00 
    7056      0.754836   491.2  -5001.09    1463.6   50.01     37.2632      0.6787      1.0259     0.0     0.0      5.4475    0.00 
    7057      0.754937   491.1  -5001.09    1464.3   50.01     37.2811      0.6787      0.9958     0.0     0.0      5.4470    0.00 
    7058      0.755046   491.0  -5001.92    1465.1   50.02     37.2929      0.6788      1.0356     0.0     0.0      5.4464    0.00 
    7059      0.755157   491.0  -5002.75    1464.3   50.03     37.2688      0.6790      1.0086     0.0     0.0      5.4458    0.00 
    7060      0.755248   491.1  -5003.03    1465.1   50.03     37.2847      0.6791      1.0400     0.0     0.0      5.4454    0.00 
    7061      0.755359   491.1  -5003.31    1465.1   50.03     37.2826      0.6791      1.0175     0.0     0.0      5.4448    0.00 
    7062      0.755467   490.9  -5004.13    1463.6   50.04     37.2405      0.6793      1.0190     0.0     0.0      5.4442    0.00 
    7063      0.755575   490.7  -5005.52    1462.9   50.06     37.2122      0.6796      1.0067     0.0     0.0      5.4437    0.00 
    7064      0.755683   491.1  -5004.69    1467.2   50.05     37.3261      0.6794      1.0120     0.0     0.0      5.4431    0.00 
    7065      0.755792   490.8  -5007.18    1462.9   50.07     37.1999      0.6799      1.0297     0.0     0.0      5.4426    0.00 
    7066      0.755892   490.8  -5006.63    1465.8   50.07     37.2758      0.6798      0.9941     0.0     0.0      5.4421    0.00 
    7067      0.756002   490.8  -5007.45    1465.1   50.07     37.2516      0.6799      1.0186     0.0     0.0      5.4415    0.00 
    7068      0.756113   491.1  -5007.18    1466.5   50.07     37.2896      0.6799      0.9636     0.0     0.0      5.4409    0.00 
    7069      0.756221   491.1  -5007.73    1468.6   50.08     37.3393      0.6800      0.9896     0.0     0.0      5.4404    0.00 
    7070      0.756329   491.0  -5008.28    1467.9   50.08     37.3172      0.6801      0.9420     0.0     0.0      5.4398    0.00 
    7071      0.756439   490.8  -5009.11    1465.8   50.09     37.2572      0.6803      1.0004     0.0     0.0      5.4393    0.00 
    7072      0.756550   490.9  -5009.39    1466.5   50.09     37.2731      0.6803      0.9875     0.0     0.0      5.4387    0.00 
    7073      0.756641   491.0  -5010.50    1466.5   50.10     37.2648      0.6806      0.9853     0.0     0.0      5.4382    0.00 
    7074      0.756750   490.9  -5011.05    1465.1   50.11     37.2248      0.6807      1.0223     0.0     0.0      5.4377    0.00 
    7075      0.756869   490.8  -5011.05    1466.5   50.11     37.2607      0.6807      1.0196     0.0     0.0      5.4371    0.00 
    7076      0.756960   490.9  -5012.43    1466.5   50.12     37.2503      0.6809      1.0506     0.0     0.0      5.4366    0.00 
    7077      0.757068   491.0  -5011.88    1469.3   50.12     37.3262      0.6808      1.0538     0.0     0.0      5.4360    0.00 
    7078      0.757176   491.2  -5011.60    1469.3   50.12     37.3282      0.6808      1.0743     0.0     0.0      5.4355    0.00 
    7079      0.757285   491.0  -5013.82    1467.9   50.14     37.2759      0.6812      1.1028     0.0     0.0      5.4349    0.00 
    7080      0.757395   490.9  -5014.37    1467.9   50.14     37.2717      0.6813      1.1117     0.0     0.0      5.4344    0.00 
    7081      0.757504   491.0  -5014.37    1469.3   50.14     37.3075      0.6813      1.1274     0.0     0.0      5.4338    0.00 
    7082      0.757613   490.9  -5015.48    1469.3   50.15     37.2993      0.6816      1.0724     0.0     0.0      5.4333    0.00 
    7083      0.757723   490.6  -5017.14    1466.5   50.17     37.2152      0.6819      1.0699     0.0     0.0      5.4327    0.00 
    7084      0.757833   490.7  -5016.86    1467.9   50.17     37.2531      0.6818      1.0366     0.0     0.0      5.4321    0.00 
    7085      0.757933   490.8  -5016.31    1468.6   50.16     37.2751      0.6817      1.0635     0.0     0.0      5.4316    0.00 
    7086      0.758044   490.9  -5017.41    1470.0   50.17     37.3027      0.6819      1.0219     0.0     0.0      5.4310    0.00 
    7087      0.758136   490.8  -5017.69    1469.3   50.18     37.2827      0.6820      0.9730     0.0     0.0      5.4306    0.00 
    7088      0.758245   490.6  -5019.90    1465.8   50.20     37.1766      0.6824      0.9813     0.0     0.0      5.4300    0.00 
    7089      0.758353   490.8  -5019.35    1468.6   50.19     37.2524      0.6823      0.9490     0.0     0.0      5.4295    0.00 
    7090      0.758462   491.0  -5019.35    1472.1   50.19     37.3419      0.6823      0.9610     0.0     0.0      5.4289    0.00 
    7091      0.758572   490.9  -5019.35    1471.4   50.19     37.3240      0.6823      0.9165     0.0     0.0      5.4283    0.00 
    7092      0.758680   490.9  -5020.18    1471.4   50.20     37.3178      0.6825      0.9526     0.0     0.0      5.4278    0.00 
    7093      0.758788   490.8  -5021.56    1471.4   50.22     37.3074      0.6828      0.9389     0.0     0.0      5.4272    0.00 
    7094      0.758889   490.8  -5021.84    1470.0   50.22     37.2695      0.6828      1.0387     0.0     0.0      5.4267    0.00 
    7095      0.758998   491.2  -5021.29    1474.2   50.21     37.3811      0.6827      1.0173     0.0     0.0      5.4262    0.00 
    7096      0.759107   490.7  -5022.67    1470.0   50.23     37.2633      0.6830      1.0368     0.0     0.0      5.4256    0.00 
    7097      0.759216   490.8  -5024.05    1470.7   50.24     37.2709      0.6833      1.0081     0.0     0.0      5.4250    0.00 
    7098      0.759326   490.8  -5023.50    1471.4   50.24     37.2929      0.6832      1.0735     0.0     0.0      5.4245    0.00 
    7099      0.759436   490.8  -5024.61    1472.1   50.25     37.3025      0.6834      1.0511     0.0     0.0      5.4239    0.00 
    7100      0.759527   490.8  -5024.61    1470.0   50.25     37.2488      0.6834      1.0710     0.0     0.0      5.4235    0.00 
    7101      0.759635   490.8  -5025.16    1473.5   50.25     37.3341      0.6835      1.0318     0.0     0.0      5.4229    0.00 
    7102      0.759744   490.8  -5025.99    1472.1   50.26     37.2921      0.6837      0.9963     0.0     0.0      5.4223    0.00 
    7103      0.759863   490.3  -5028.76    1466.5   50.29     37.1284      0.6842      1.0154     0.0     0.0      5.4217    0.00 
    7104      0.759955   491.1  -5025.99    1476.3   50.26     37.3994      0.6837      0.9187     0.0     0.0      5.4213    0.00 
    7105      0.760065   490.6  -5028.48    1471.4   50.28     37.2556      0.6842      0.9299     0.0     0.0      5.4207    0.00 
    7106      0.760174   490.8  -5028.20    1472.8   50.28     37.2934      0.6841      0.8516     0.0     0.0      5.4201    0.00 
    7107      0.760283   490.8  -5028.48    1473.5   50.28     37.3092      0.6842      0.9030     0.0     0.0      5.4196    0.00 
    7108      0.760393   490.8  -5028.76    1474.2   50.29     37.3250      0.6842      0.8882     0.0     0.0      5.4190    0.00 
    7109      0.760503   491.0  -5029.03    1475.6   50.29     37.3586      0.6843      0.9281     0.0     0.0      5.4185    0.00 
    7110      0.760611   490.9  -5029.59    1474.9   50.30     37.3366      0.6844      0.9349     0.0     0.0      5.4179    0.00 
    7111      0.760720   490.9  -5030.69    1474.2   50.31     37.3104      0.6846      0.9653     0.0     0.0      5.4174    0.00 
    7112      0.760823   490.8  -5030.97    1474.2   50.31     37.3084      0.6847      1.0568     0.0     0.0      5.4168    0.00 
    7113      0.760932   491.3  -5030.14    1477.8   50.30     37.4039      0.6845      1.0771     0.0     0.0      5.4163    0.00 
    7114      0.761041   491.0  -5031.52    1476.3   50.32     37.3578      0.6848      1.1566     0.0     0.0      5.4157    0.00 
    7115      0.761132   490.7  -5034.01    1473.5   50.34     37.2677      0.6853      1.1803     0.0     0.0      5.4153    0.00 
    7116      0.761242   490.9  -5033.18    1476.3   50.33     37.3453      0.6851      1.2081     0.0     0.0      5.4147    0.00 
    7117      0.761351   490.6  -5034.84    1474.2   50.35     37.2793      0.6854      1.2042     0.0     0.0      5.4141    0.00 
    7118      0.761460   490.8  -5034.84    1476.3   50.35     37.3328      0.6854      1.1652     0.0     0.0      5.4136    0.00 
    7119      0.761569   490.8  -5035.40    1477.0   50.35     37.3465      0.6856      1.1258     0.0     0.0      5.4130    0.00 
    7120      0.761679   490.7  -5036.50    1474.9   50.37     37.2847      0.6858      1.1007     0.0     0.0      5.4125    0.00 
    7121      0.761779   490.7  -5036.78    1476.3   50.37     37.3182      0.6858      1.0636     0.0     0.0      5.4120    0.00 
    7122      0.761890   490.7  -5037.06    1477.0   50.37     37.3340      0.6859      1.0094     0.0     0.0      5.4114    0.00 
    7123      0.761998   490.6  -5038.44    1476.3   50.38     37.3058      0.6862      0.9595     0.0     0.0      5.4108    0.00 
    7124      0.762108   490.6  -5038.44    1474.9   50.38     37.2701      0.6862      0.9187     0.0     0.0      5.4103    0.00 
    7125      0.762218   490.7  -5038.72    1477.0   50.39     37.3215      0.6862      0.8973     0.0     0.0      5.4097    0.00 
    7126      0.762309   490.9  -5037.61    1480.6   50.38     37.4190      0.6860      0.8933     0.0     0.0      5.4092    0.00 
    7127      0.762418   490.8  -5039.27    1479.9   50.39     37.3887      0.6863      0.9245     0.0     0.0      5.4087    0.00 
    7128      0.762527   490.8  -5039.82    1479.2   50.40     37.3667      0.6865      0.8972     0.0     0.0      5.4082    0.00 
    7129      0.762636   490.7  -5040.65    1477.8   50.41     37.3248      0.6866      0.9751     0.0     0.0      5.4076    0.00 
    7130      0.762754   490.8  -5040.65    1479.9   50.41     37.3783      0.6866      0.9491     0.0     0.0      5.4070    0.00 
    7131      0.762845   490.6  -5041.76    1477.8   50.42     37.3164      0.6868      1.0074     0.0     0.0      5.4065    0.00 
    7132      0.762954   490.6  -5042.31    1477.0   50.42     37.2945      0.6870      1.0095     0.0     0.0      5.4060    0.00 
    7133      0.763063   490.8  -5042.31    1479.9   50.42     37.3657      0.6870      1.0367     0.0     0.0      5.4054    0.00 
    7134      0.763175   490.7  -5043.42    1480.6   50.43     37.3752      0.6872      1.0902     0.0     0.0      5.4048    0.00 
    7135      0.763283   490.7  -5043.14    1479.9   50.43     37.3595      0.6871      1.0472     0.0     0.0      5.4043    0.00 
    7136      0.763391   490.6  -5044.80    1479.2   50.45     37.3292      0.6875      1.0926     0.0     0.0      5.4037    0.00 
    7137      0.763500   490.7  -5044.25    1479.9   50.44     37.3511      0.6873      1.0510     0.0     0.0      5.4032    0.00 
    7138      0.763610   490.8  -5045.08    1480.6   50.45     37.3627      0.6875      1.1048     0.0     0.0      5.4026    0.00 
    7139      0.763710   490.5  -5047.02    1477.8   50.47     37.2769      0.6879      1.0732     0.0     0.0      5.4021    0.00 
    7140      0.763821   490.6  -5046.46    1479.2   50.46     37.3167      0.6878      1.0825     0.0     0.0      5.4015    0.00 
    7141      0.763929   490.3  -5048.12    1477.8   50.48     37.2686      0.6881      1.0450     0.0     0.0      5.4010    0.00 
    7142      0.764037   490.5  -5048.12    1479.9   50.48     37.3220      0.6881      1.0294     0.0     0.0      5.4004    0.00 
    7143      0.764128   490.7  -5048.12    1480.6   50.48     37.3398      0.6881      1.0332     0.0     0.0      5.4000    0.00 
    7144      0.764236   490.9  -5047.85    1483.4   50.48     37.4130      0.6881      0.9872     0.0     0.0      5.3994    0.00 
    7145      0.764345   490.7  -5048.68    1483.4   50.49     37.4068      0.6882      1.0256     0.0     0.0      5.3989    0.00 
    7146      0.764457   490.7  -5049.78    1482.0   50.50     37.3628      0.6885      0.9700     0.0     0.0      5.3983    0.00 
    7147      0.764565   490.4  -5051.72    1479.2   50.52     37.2771      0.6889      1.0274     0.0     0.0      5.3977    0.00 
    7148      0.764683   490.6  -5051.17    1482.0   50.51     37.3524      0.6887      0.9783     0.0     0.0      5.3971    0.00 
    7149      0.764774   490.6  -5051.44    1482.7   50.51     37.3681      0.6888      0.9772     0.0     0.0      5.3967    0.00 
    7150      0.764882   490.6  -5052.00    1482.0   50.52     37.3461      0.6889      0.9563     0.0     0.0      5.3961    0.00 
    7151      0.764990   490.7  -5052.00    1484.8   50.52     37.4172      0.6889      0.9912     0.0     0.0      5.3956    0.00 
    7152      0.765099   490.6  -5052.83    1482.7   50.53     37.3576      0.6891      1.0195     0.0     0.0      5.3950    0.00 
    7153      0.765211   491.0  -5052.55    1487.6   50.53     37.4842      0.6890      1.0219     0.0     0.0      5.3945    0.00 
    7154      0.765320   490.6  -5053.93    1484.1   50.54     37.3848      0.6893      1.0392     0.0     0.0      5.3939    0.00 
    7155      0.765427   490.5  -5055.32    1483.4   50.55     37.3566      0.6896      0.9770     0.0     0.0      5.3933    0.00 
    7156      0.765537   490.3  -5056.42    1482.7   50.56     37.3305      0.6898      1.0547     0.0     0.0      5.3928    0.00 
    7157      0.765628   490.8  -5055.04    1485.5   50.55     37.4120      0.6895      0.9984     0.0     0.0      5.3923    0.00 
    7158      0.765747   490.4  -5056.15    1484.1   50.56     37.3681      0.6897      1.0612     0.0     0.0      5.3917    0.00 
    7159      0.765858   490.6  -5057.25    1484.1   50.57     37.3597      0.6900      1.0135     0.0     0.0      5.3912    0.00 
    7160      0.765948   490.7  -5056.98    1484.8   50.57     37.3796      0.6899      1.0296     0.0     0.0      5.3907    0.00 
    7161      0.766056   490.4  -5058.36    1482.7   50.58     37.3158      0.6902      1.0452     0.0     0.0      5.3902    0.00 
    7162      0.766164   490.9  -5056.98    1488.3   50.57     37.4684      0.6899      1.0323     0.0     0.0      5.3896    0.00 
    7163      0.766272   490.3  -5059.19    1483.4   50.59     37.3273      0.6904      1.0403     0.0     0.0      5.3891    0.00 
    7164      0.766381   490.5  -5059.47    1483.4   50.59     37.3252      0.6904      1.0090     0.0     0.0      5.3885    0.00 
    7165      0.766493   490.3  -5060.57    1482.7   50.61     37.2991      0.6906      1.0194     0.0     0.0      5.3879    0.00 
    7166      0.766601   490.5  -5061.40    1484.8   50.61     37.3461      0.6908      1.0087     0.0     0.0      5.3874    0.00 
    7167      0.766702   490.6  -5061.40    1486.2   50.61     37.3816      0.6908      1.0196     0.0     0.0      5.3869    0.00 
    7168      0.766810   490.6  -5061.40    1486.2   50.61     37.3816      0.6908      1.0101     0.0     0.0      5.3863    0.00 
    7169      0.766918   490.6  -5061.96    1485.5   50.62     37.3597      0.6909      0.9922     0.0     0.0      5.3858    0.00 
    7170      0.767027   490.5  -5061.96    1487.6   50.62     37.4129      0.6909      1.0124     0.0     0.0      5.3852    0.00 
    7171      0.767138   490.4  -5063.89    1486.2   50.64     37.3628      0.6913      0.9861     0.0     0.0      5.3847    0.00 
    7172      0.767247   490.6  -5063.62    1487.6   50.64     37.4003      0.6913      1.0063     0.0     0.0      5.3841    0.00 
    7173      0.767339   490.4  -5064.17    1487.6   50.64     37.3962      0.6914      1.0164     0.0     0.0      5.3837    0.00 
    7174      0.767448   490.7  -5064.17    1489.0   50.64     37.4316      0.6914      1.0008     0.0     0.0      5.3831    0.00 
    7175      0.767557   490.3  -5066.38    1484.1   50.66     37.2907      0.6918      1.0575     0.0     0.0      5.3826    0.00 
    7176      0.767659   490.5  -5065.83    1487.6   50.66     37.3836      0.6917      1.0252     0.0     0.0      5.3820    0.00 
    7177      0.767769   490.4  -5066.94    1485.5   50.67     37.3220      0.6919      1.0796     0.0     0.0      5.3815    0.00 
    7178      0.767879   490.5  -5066.94    1489.0   50.67     37.4107      0.6919      1.0300     0.0     0.0      5.3809    0.00 
    7179      0.767988   490.6  -5066.94    1489.8   50.67     37.4284      0.6919      1.0774     0.0     0.0      5.3804    0.00 
    7180      0.768097   490.5  -5067.49    1488.3   50.67     37.3887      0.6920      1.0637     0.0     0.0      5.3798    0.00 
    7181      0.768207   490.5  -5068.60    1489.0   50.69     37.3981      0.6923      1.1044     0.0     0.0      5.3793    0.00 
    7182      0.768317   490.4  -5069.70    1489.0   50.70     37.3897      0.6925      1.0861     0.0     0.0      5.3787    0.00 
    7183      0.768408   490.3  -5070.53    1488.3   50.71     37.3657      0.6927      1.0753     0.0     0.0      5.3783    0.00 
    7184      0.768517   490.1  -5071.64    1484.8   50.72     37.2687      0.6929      1.0602     0.0     0.0      5.3777    0.00 
    7185      0.768637   490.4  -5070.81    1489.8   50.71     37.3990      0.6927      1.0334     0.0     0.0      5.3771    0.00 
    7186      0.768746   490.5  -5071.08    1490.5   50.71     37.4146      0.6928      1.0596     0.0     0.0      5.3765    0.00 
    7187      0.768837   490.6  -5071.36    1491.2   50.71     37.4302      0.6928      1.0528     0.0     0.0      5.3761    0.00 
    7188      0.768946   490.3  -5072.75    1489.0   50.73     37.3666      0.6931      1.0775     0.0     0.0      5.3755    0.00 
    7189      0.769056   490.3  -5073.57    1489.0   50.74     37.3603      0.6933      1.0538     0.0     0.0      5.3750    0.00 
    7190      0.769164   490.3  -5074.13    1488.3   50.74     37.3384      0.6934      1.0799     0.0     0.0      5.3744    0.00 
    7191      0.769272   490.4  -5074.13    1489.0   50.74     37.3561      0.6934      1.0478     0.0     0.0      5.3739    0.00 
    7192      0.769380   490.1  -5074.96    1489.0   50.75     37.3498      0.6936      1.0544     0.0     0.0      5.3733    0.00 
    7193      0.769489   490.3  -5074.96    1491.2   50.75     37.4029      0.6936      1.0505     0.0     0.0      5.3728    0.00 
    7194      0.769588   490.4  -5075.79    1491.2   50.76     37.3966      0.6937      1.0388     0.0     0.0      5.3723    0.00 
    7195      0.769697   490.3  -5077.45    1488.3   50.77     37.3132      0.6941      1.0603     0.0     0.0      5.3717    0.00 
    7196      0.769806   490.3  -5077.17    1489.0   50.77     37.3330      0.6940      1.0049     0.0     0.0      5.3711    0.00 
    7197      0.769915   490.3  -5078.00    1490.5   50.78     37.3621      0.6942      0.9738     0.0     0.0      5.3706    0.00 
    7198      0.770023   490.3  -5078.28    1490.5   50.78     37.3600      0.6942      0.9330     0.0     0.0      5.3701    0.00 
    7199      0.770132   490.3  -5078.83    1490.5   50.79     37.3558      0.6943      0.8953     0.0     0.0      5.3695    0.00 
    7200      0.770242   490.1  -5080.21    1489.0   50.80     37.3100      0.6946      0.9126     0.0     0.0      5.3690    0.00 
    7201      0.770334   490.6  -5078.55    1494.7   50.79     37.4640      0.6943      0.8944     0.0     0.0      5.3685    0.00 
    7202      0.770446   490.4  -5079.66    1494.0   50.80     37.4379      0.6945      0.9369     0.0     0.0      5.3679    0.00 
    7203      0.770564   490.3  -5080.49    1493.3   50.80     37.4139      0.6947      0.9257     0.0     0.0      5.3673    0.00 
    7204      0.770656   490.6  -5080.49    1494.7   50.80     37.4493      0.6947      0.9859     0.0     0.0      5.3669    0.00 
    7205      0.770765   490.4  -5081.32    1494.7   50.81     37.4430      0.6949      1.0126     0.0     0.0      5.3663    0.00 
    7206      0.770873   490.8  -5081.04    1496.8   50.81     37.4981      0.6948      1.0582     0.0     0.0      5.3658    0.00 
    7207      0.770982   490.2  -5083.26    1491.2   50.83     37.3399      0.6952      1.0973     0.0     0.0      5.3652    0.00 
    7208      0.771093   490.4  -5082.98    1495.4   50.83     37.4480      0.6952      1.1033     0.0     0.0      5.3647    0.00 
    7209      0.771202   490.2  -5083.81    1493.3   50.84     37.3887      0.6954      1.1486     0.0     0.0      5.3641    0.00 
    7210      0.771311   490.3  -5085.19    1491.9   50.85     37.3428      0.6956      1.0839     0.0     0.0      5.3636    0.00 
    7211      0.771421   490.1  -5085.75    1491.9   50.86     37.3386      0.6958      1.1228     0.0     0.0      5.3630    0.00 
    7212      0.771522   490.2  -5086.02    1492.6   50.86     37.3542      0.6958      1.0502     0.0     0.0      5.3625    0.00 
    7213      0.771631   490.2  -5086.58    1494.7   50.87     37.4030      0.6959      1.0568     0.0     0.0      5.3620    0.00 
    7214      0.771741   490.3  -5086.58    1492.6   50.87     37.3500      0.6959      1.0165     0.0     0.0      5.3614    0.00 
    7215      0.771832   490.3  -5086.85    1495.4   50.87     37.4185      0.6960      1.0039     0.0     0.0      5.3610    0.00 
    7216      0.771941   490.1  -5088.24    1494.7   50.88     37.3903      0.6963      1.0074     0.0     0.0      5.3604    0.00 
    7217      0.772050   490.3  -5087.68    1495.4   50.88     37.4122      0.6961      0.9888     0.0     0.0      5.3599    0.00 
    7218      0.772159   490.2  -5088.24    1495.4   50.88     37.4080      0.6963      1.0242     0.0     0.0      5.3593    0.00 
    7219      0.772269   490.4  -5088.79    1497.5   50.89     37.4567      0.6964      0.9886     0.0     0.0      5.3587    0.00 
    7220      0.772378   490.1  -5090.45    1494.0   50.90     37.3558      0.6967      1.0180     0.0     0.0      5.3582    0.00 
    7221      0.772496   490.2  -5090.17    1495.4   50.90     37.3932      0.6967      1.0069     0.0     0.0      5.3576    0.00 
    7222      0.772588   490.1  -5091.28    1494.7   50.91     37.3672      0.6969      1.0458     0.0     0.0      5.3571    0.00 
    7223      0.772696   490.2  -5092.39    1494.7   50.92     37.3587      0.6971      1.0273     0.0     0.0      5.3566    0.00 
    7224      0.772804   490.0  -5092.11    1495.4   50.92     37.3785      0.6971      1.0008     0.0     0.0      5.3560    0.00 
    7225      0.772913   490.1  -5092.94    1495.4   50.93     37.3722      0.6972      1.0196     0.0     0.0      5.3555    0.00 
    7226      0.773023   490.2  -5092.94    1496.8   50.93     37.4074      0.6972      0.9884     0.0     0.0      5.3549    0.00 
    7227      0.773133   490.1  -5093.49    1496.1   50.93     37.3856      0.6973      1.0266     0.0     0.0      5.3544    0.00 
    7228      0.773224   490.3  -5093.22    1498.2   50.93     37.4406      0.6973      1.0230     0.0     0.0      5.3539    0.00 
    7229      0.773332   490.4  -5093.49    1499.6   50.93     37.4738      0.6973      1.0481     0.0     0.0      5.3533    0.00 
    7230      0.773443   490.1  -5095.98    1496.1   50.96     37.3666      0.6978      1.0473     0.0     0.0      5.3528    0.00 
    7231      0.773562   490.1  -5095.98    1498.9   50.96     37.4371      0.6978      1.0329     0.0     0.0      5.3522    0.00 
    7232      0.773652   489.9  -5096.81    1496.8   50.97     37.3779      0.6980      1.0603     0.0     0.0      5.3517    0.00 
    7233      0.773763   490.1  -5096.81    1496.8   50.97     37.3779      0.6980      1.0218     0.0     0.0      5.3512    0.00 
    7234      0.773872   490.1  -5097.92    1497.5   50.98     37.3871      0.6982      1.0376     0.0     0.0      5.3506    0.00 
    7235      0.773980   490.2  -5098.20    1500.3   50.98     37.4555      0.6983      1.0203     0.0     0.0      5.3501    0.00 
    7236      0.774090   490.3  -5098.20    1500.3   50.98     37.4555      0.6983      1.0101     0.0     0.0      5.3495    0.00 
    7237      0.774201   489.9  -5099.86    1497.5   51.00     37.3723      0.6986      1.0000     0.0     0.0      5.3490    0.00 
    7238      0.774310   490.1  -5099.30    1498.9   50.99     37.4118      0.6985      0.9503     0.0     0.0      5.3484    0.00 
    7239      0.774402   490.2  -5099.58    1500.3   51.00     37.4449      0.6986      0.9843     0.0     0.0      5.3479    0.00 
    7240      0.774522   490.3  -5100.13    1500.3   51.00     37.4407      0.6987      0.9750     0.0     0.0      5.3473    0.00 
    7241      0.774632   490.3  -5100.41    1501.0   51.00     37.4562      0.6987      1.0087     0.0     0.0      5.3468    0.00 
    7242      0.774723   489.9  -5102.35    1499.6   51.02     37.4062      0.6991      1.0271     0.0     0.0      5.3463    0.00 
    7243      0.774833   490.2  -5101.79    1501.7   51.02     37.4632      0.6990      1.0454     0.0     0.0      5.3458    0.00 
    7244      0.774942   490.2  -5103.45    1500.3   51.03     37.4153      0.6994      1.0419     0.0     0.0      5.3452    0.00 
    7245      0.775051   490.1  -5103.45    1500.3   51.03     37.4153      0.6994      1.0480     0.0     0.0      5.3447    0.00 
    7246      0.775161   490.3  -5102.62    1502.5   51.03     37.4744      0.6992      1.0658     0.0     0.0      5.3441    0.00 
    7247      0.775271   490.1  -5104.28    1502.5   51.04     37.4617      0.6995      1.0394     0.0     0.0      5.3436    0.00 
    7248      0.775380   490.1  -5105.67    1501.7   51.06     37.4336      0.6998      1.0419     0.0     0.0      5.3430    0.00 
    7249      0.775483   490.1  -5105.39    1501.7   51.05     37.4357      0.6998      1.0364     0.0     0.0      5.3425    0.00 
    7250      0.775592   490.0  -5106.77    1500.3   51.07     37.3899      0.7000      1.0178     0.0     0.0      5.3420    0.00 
    7251      0.775700   490.1  -5107.05    1502.5   51.07     37.4406      0.7001      0.9974     0.0     0.0      5.3415    0.00 
    7252      0.775791   490.1  -5106.77    1503.2   51.07     37.4603      0.7000      0.9752     0.0     0.0      5.3410    0.00 
    7253      0.775900   490.2  -5106.77    1504.6   51.07     37.4955      0.7000      0.9781     0.0     0.0      5.3405    0.00 
    7254      0.776010   489.9  -5108.71    1501.7   51.09     37.4103      0.7004      1.0240     0.0     0.0      5.3399    0.00 
    7255      0.776120   490.2  -5107.88    1504.6   51.08     37.4870      0.7003      1.0255     0.0     0.0      5.3394    0.00 
    7256      0.776228   490.3  -5108.16    1505.3   51.08     37.5024      0.7003      1.0661     0.0     0.0      5.3388    0.00 
    7257      0.776337   490.0  -5109.82    1503.2   51.10     37.4370      0.7007      1.0403     0.0     0.0      5.3383    0.00 
    7258      0.776437   490.0  -5110.37    1503.2   51.10     37.4327      0.7008      1.0700     0.0     0.0      5.3378    0.00 
    7259      0.776545   489.9  -5111.20    1503.2   51.11     37.4264      0.7009      1.0401     0.0     0.0      5.3372    0.00 
    7260      0.776654   489.9  -5111.75    1502.5   51.12     37.4046      0.7011      1.0784     0.0     0.0      5.3367    0.00 
    7261      0.776764   489.9  -5111.48    1505.3   51.11     37.4770      0.7010      1.0289     0.0     0.0      5.3361    0.00 
    7262      0.776872   489.9  -5113.14    1503.9   51.13     37.4291      0.7013      1.0190     0.0     0.0      5.3356    0.00 
    7263      0.776981   489.8  -5113.97    1503.2   51.14     37.4052      0.7015      1.0062     0.0     0.0      5.3350    0.00 
    7264      0.777091   490.1  -5112.86    1506.7   51.13     37.5015      0.7013      0.9743     0.0     0.0      5.3345    0.00 
    7265      0.777182   489.9  -5114.52    1503.2   51.15     37.4010      0.7016      0.9914     0.0     0.0      5.3340    0.00 
    7266      0.777292   489.9  -5113.97    1505.3   51.14     37.4579      0.7015      0.9331     0.0     0.0      5.3335    0.00 
    7267      0.777413   490.1  -5115.07    1506.0   51.15     37.4670      0.7017      0.9516     0.0     0.0      5.3329    0.00 
    7268      0.777503   490.2  -5114.52    1508.8   51.15     37.5415      0.7016      0.9391     0.0     0.0      5.3324    0.00 
    7269      0.777611   490.1  -5115.63    1506.7   51.16     37.4803      0.7019      0.9746     0.0     0.0      5.3319    0.00 
    7270      0.777720   489.9  -5117.01    1504.6   51.17     37.4170      0.7021      0.9706     0.0     0.0      5.3313    0.00 
    7271      0.777830   490.1  -5116.46    1508.1   51.16     37.5090      0.7020      0.9797     0.0     0.0      5.3308    0.00 
    7272      0.777940   489.8  -5118.12    1504.6   51.18     37.4085      0.7024      0.9749     0.0     0.0      5.3302    0.00 
    7273      0.778049   489.8  -5118.95    1506.0   51.19     37.4373      0.7025      0.9511     0.0     0.0      5.3297    0.00 
    7274      0.778158   490.0  -5118.67    1507.4   51.19     37.4745      0.7025      0.9815     0.0     0.0      5.3291    0.00 
    7275      0.778268   490.1  -5118.95    1508.1   51.19     37.4899      0.7025      0.9736     0.0     0.0      5.3286    0.00 
    7276      0.778368   490.2  -5118.95    1508.1   51.19     37.4899      0.7025      0.9651     0.0     0.0      5.3281    0.00 
    7277      0.778478   490.0  -5120.05    1508.1   51.20     37.4814      0.7028      1.0156     0.0     0.0      5.3275    0.00 
    7278      0.778589   490.0  -5120.05    1508.8   51.20     37.4989      0.7028      0.9907     0.0     0.0      5.3270    0.00 
    7279      0.778680   489.8  -5121.44    1506.0   51.21     37.4182      0.7030      1.0676     0.0     0.0      5.3265    0.00 
    7280      0.778789   490.1  -5121.16    1510.2   51.21     37.5255      0.7030      1.0113     0.0     0.0      5.3260    0.00 
    7281      0.778898   490.1  -5121.44    1509.5   51.21     37.5058      0.7030      1.0927     0.0     0.0      5.3254    0.00 
    7282      0.779007   489.8  -5123.65    1506.7   51.24     37.4187      0.7035      1.0779     0.0     0.0      5.3249    0.00 
    7283      0.779118   489.8  -5123.10    1508.8   51.23     37.4756      0.7034      1.1202     0.0     0.0      5.3243    0.00 
    7284      0.779227   489.9  -5124.48    1508.1   51.24     37.4474      0.7037      1.1421     0.0     0.0      5.3238    0.00 
    7285      0.779346   490.1  -5123.93    1510.2   51.24     37.5042      0.7036      1.0988     0.0     0.0      5.3232    0.00 
    7286      0.779438   489.5  -5126.69    1505.3   51.27     37.3603      0.7041      1.0831     0.0     0.0      5.3227    0.00 
    7287      0.779547   490.1  -5125.59    1508.8   51.26     37.4564      0.7039      1.0384     0.0     0.0      5.3222    0.00
