Repository: LightForm-group/dilatometer_modelling_and_constitutive_behaviour

# dilatometer_modelling_and_constitutive_behaviour

Created with work by Inigo Howe, Patryk Jedrasiak, Hugh Shercliff

This program contains a method of testing various constitutive models and extracting the constitutive behaviour of dilatometer samples correcting for inhomogeneities in termperature, strain and strain rate. The model is currently configured to a dilatometer run under vacuum, with no active cooling during the deformation for a sample of length 10mm with a diameter of 5mm. For both heatup and deformation the temperature is fitted to the experimental central themocoupole temperature for any general temperature profile.

File: experimental_data/deformation/1/520/009_Compression_Inigo_Al_6110_REF_SHT_540C_Deform_520C_1.0s-1__1.asc (part 24 of 25)
 C:\WinTA100\DIL805.PRO\Data\Deformation\Inigo\009_Compression_Inigo_Al_6110_REF_SHT_540C_Deform_520C_1.0s-1__1.asc
     No.          Time   Tem.1        DL     Force  Strain   kf (Def.)    Phi  (D)    Phi* (D)   Tem.2   Tem.3        Poti      HF 
                     s      °C        µm         N       %       N/mm²                     1/s      °C      °C          mm       % 
    6985      0.810089   516.9  -5071.25      -1.4   50.71     -0.0354      0.6999      0.1457     0.0     0.0      5.8676    0.00 
    6986      0.810205   516.9  -5070.97      -1.4   50.71     -0.0354      0.6999      0.1204     0.0     0.0      5.8689    0.00 
    6987      0.810314   516.7  -5072.10      -2.1   50.72     -0.0531      0.7001      0.1658     0.0     0.0      5.8700    0.00 
    6988      0.810430   516.6  -5072.10      -3.5   50.72     -0.0886      0.7001      0.1103     0.0     0.0      5.8713    0.00 
    6989      0.810555   516.8  -5072.10      -2.8   50.72     -0.0708      0.7001      0.0917     0.0     0.0      5.8726    0.00 
    6990      0.810669   516.7  -5072.10      -2.8   50.72     -0.0708      0.7001      0.0962     0.0     0.0      5.8738    0.00 
    6991      0.810781   516.9  -5070.97      -0.7   50.71     -0.0177      0.6999      0.0601     0.0     0.0      5.8750    0.00 
    6992      0.810901   516.9  -5071.53      -0.7   50.72     -0.0177      0.7000      0.0812     0.0     0.0      5.8763    0.00 
    6993      0.811014   517.1  -5070.69       1.4   50.71      0.0354      0.6998      0.0286     0.0     0.0      5.8775    0.00 
    6994      0.811127   516.6  -5072.94      -4.9   50.73     -0.1240      0.7003      0.0435     0.0     0.0      5.8787    0.00 
    6995      0.811253   516.6  -5073.22      -4.2   50.73     -0.1062      0.7003      0.0072     0.0     0.0      5.8800    0.00 
    6996      0.811367   516.8  -5072.10      -2.1   50.72     -0.0531      0.7001      0.0374     0.0     0.0      5.8812    0.00 
    6997      0.811477   516.9  -5071.53      -1.4   50.72     -0.0354      0.7000     -0.0028     0.0     0.0      5.8823    0.00 
    6998      0.811593   517.0  -5071.25      -0.7   50.71     -0.0177      0.6999      0.0009     0.0     0.0      5.8836    0.00 
    6999      0.811718   516.8  -5072.10      -2.1   50.72     -0.0531      0.7001      0.0325     0.0     0.0      5.8849    0.00 
    7000      0.811843   516.9  -5071.53      -2.1   50.72     -0.0531      0.7000      0.0915     0.0     0.0      5.8862    0.00 
    7001      0.811941   516.7  -5071.53      -1.4   50.72     -0.0354      0.7000      0.1407     0.0     0.0      5.8873    0.00 
    7002      0.812054   516.7  -5071.25      -1.4   50.71     -0.0354      0.6999      0.1316     0.0     0.0      5.8885    0.00 
    7003      0.812183   516.8  -5072.10      -4.2   50.72     -0.1063      0.7001      0.1422     0.0     0.0      5.8898    0.00 
    7004      0.812294   516.6  -5072.94      -5.6   50.73     -0.1417      0.7003      0.2185     0.0     0.0      5.8910    0.00 
    7005      0.812408   516.9  -5072.38      -2.1   50.72     -0.0531      0.7002      0.2161     0.0     0.0      5.8922    0.00 
    7006      0.812517   516.7  -5072.66      -3.5   50.73     -0.0885      0.7002      0.2522     0.0     0.0      5.8934    0.00 
    7007      0.812634   517.0  -5072.10      -1.4   50.72     -0.0354      0.7001      0.2209     0.0     0.0      5.8946    0.00 
    7008      0.812763   516.9  -5072.94      -1.4   50.73     -0.0354      0.7003      0.1784     0.0     0.0      5.8960    0.00 
    7009      0.812871   516.5  -5075.47      -9.2   50.75     -0.2301      0.7008      0.1783     0.0     0.0      5.8971    0.00 
    7010      0.812983   517.3  -5071.25       3.5   50.71      0.0886      0.6999      0.1146     0.0     0.0      5.8983    0.00 
    7011      0.813112   517.1  -5072.94      -1.4   50.73     -0.0354      0.7003      0.1282     0.0     0.0      5.8996    0.00 
    7012      0.813224   516.9  -5074.34      -4.2   50.74     -0.1062      0.7006      0.0178     0.0     0.0      5.9008    0.00 
    7013      0.813335   516.9  -5073.78      -3.5   50.74     -0.0885      0.7005      0.0289     0.0     0.0      5.9020    0.00 
    7014      0.813449   517.1  -5072.94      -1.4   50.73     -0.0354      0.7003     -0.0575     0.0     0.0      5.9032    0.00 
    7015      0.813575   517.2  -5072.38      -1.4   50.72     -0.0354      0.7002     -0.0360     0.0     0.0      5.9045    0.00 
    7016      0.813690   517.0  -5073.22      -3.5   50.73     -0.0885      0.7003     -0.0860     0.0     0.0      5.9058    0.00 
    7017      0.813810   517.3  -5072.10       0.0   50.72      0.0000      0.7001     -0.1022     0.0     0.0      5.9070    0.00 
    7018      0.813919   517.1  -5072.66      -1.4   50.73     -0.0354      0.7002     -0.0550     0.0     0.0      5.9082    0.00 
    7019      0.814035   517.1  -5072.66      -0.7   50.73     -0.0177      0.7002     -0.1253     0.0     0.0      5.9094    0.00 
    7020      0.814145   516.7  -5074.63      -6.4   50.75     -0.1593      0.7006     -0.0775     0.0     0.0      5.9106    0.00 
    7021      0.814258   517.0  -5073.22      -3.5   50.73     -0.0885      0.7003     -0.0988     0.0     0.0      5.9118    0.00 
    7022      0.814386   517.3  -5071.53      -0.7   50.72     -0.0177      0.7000     -0.0825     0.0     0.0      5.9131    0.00 
    7023      0.814498   517.2  -5072.38      -0.7   50.72     -0.0177      0.7002     -0.0575     0.0     0.0      5.9143    0.00 
    7024      0.814611   517.2  -5072.10      -1.4   50.72     -0.0354      0.7001     -0.0551     0.0     0.0      5.9155    0.00 
    7025      0.814721   517.3  -5072.38      -2.1   50.72     -0.0531      0.7002      0.0091     0.0     0.0      5.9166    0.00 
    7026      0.814847   517.1  -5072.38      -1.4   50.72     -0.0354      0.7002     -0.0410     0.0     0.0      5.9180    0.00 
    7027      0.814959   517.3  -5072.10      -0.7   50.72     -0.0177      0.7001     -0.0109     0.0     0.0      5.9191    0.00 
    7028      0.815073   517.0  -5072.94      -3.5   50.73     -0.0885      0.7003     -0.0835     0.0     0.0      5.9204    0.00 
    7029      0.815185   517.0  -5072.66      -2.1   50.73     -0.0531      0.7002     -0.0547     0.0     0.0      5.9215    0.00 
    7030      0.815311   516.9  -5073.78      -4.2   50.74     -0.1062      0.7005     -0.1245     0.0     0.0      5.9229    0.00 
    7031      0.815425   517.2  -5072.38      -1.4   50.72     -0.0354      0.7002     -0.1334     0.0     0.0      5.9241    0.00 
    7032      0.815534   517.1  -5073.22      -4.2   50.73     -0.1062      0.7003     -0.1718     0.0     0.0      5.9252    0.00 
    7033      0.815651   517.3  -5072.66      -2.1   50.73     -0.0531      0.7002     -0.2285     0.0     0.0      5.9264    0.00 
    7034      0.815771   517.3  -5072.38      -2.8   50.72     -0.0708      0.7002     -0.2032     0.0     0.0      5.9277    0.00 
    7035      0.815896   517.9  -5069.28       6.4   50.69      0.1595      0.6995     -0.2431     0.0     0.0      5.9290    0.00 
    7036      0.816012   517.4  -5072.10      -0.7   50.72     -0.0177      0.7001     -0.1942     0.0     0.0      5.9303    0.00 
    7037      0.816122   517.4  -5071.25      -0.7   50.71     -0.0177      0.6999     -0.1906     0.0     0.0      5.9314    0.00 
    7038      0.816237   517.5  -5070.97       0.7   50.71      0.0177      0.6999     -0.1003     0.0     0.0      5.9326    0.00 
    7039      0.816347   517.5  -5070.97       0.7   50.71      0.0177      0.6999     -0.1008     0.0     0.0      5.9338    0.00 
    7040      0.816476   517.4  -5071.81      -1.4   50.72     -0.0354      0.7001     -0.0492     0.0     0.0      5.9351    0.00 
    7041      0.816588   517.5  -5071.25      -0.7   50.71     -0.0177      0.6999     -0.0559     0.0     0.0      5.9363    0.00 
    7042      0.816702   517.4  -5072.38      -1.4   50.72     -0.0354      0.7002     -0.0033     0.0     0.0      5.9375    0.00 
    7043      0.816812   517.4  -5071.53      -0.7   50.72     -0.0177      0.7000      0.0203     0.0     0.0      5.9386    0.00 
    7044      0.816937   517.4  -5070.97      -0.7   50.71     -0.0177      0.6999      0.0035     0.0     0.0      5.9399    0.00 
    7045      0.817054   517.4  -5071.81      -1.4   50.72     -0.0354      0.7001      0.0137     0.0     0.0      5.9411    0.00 
    7046      0.817163   517.3  -5072.10      -2.8   50.72     -0.0708      0.7001     -0.0116     0.0     0.0      5.9423    0.00 
    7047      0.817280   517.4  -5071.25      -2.1   50.71     -0.0531      0.6999      0.0227     0.0     0.0      5.9435    0.00 
    7048      0.817389   517.4  -5071.25      -2.1   50.71     -0.0531      0.6999      0.0387     0.0     0.0      5.9446    0.00 
    7049      0.817506   517.6  -5070.69      -0.7   50.71     -0.0177      0.6998      0.0652     0.0     0.0      5.9459    0.00 
    7050      0.817631   517.4  -5071.25      -2.1   50.71     -0.0531      0.6999      0.0698     0.0     0.0      5.9472    0.00 
    7051      0.817740   517.6  -5071.25      -1.4   50.71     -0.0354      0.6999      0.0987     0.0     0.0      5.9483    0.00 
    7052      0.817854   517.4  -5072.10      -4.2   50.72     -0.1063      0.7001      0.1350     0.0     0.0      5.9495    0.00 
    7053      0.817982   517.5  -5071.25      -0.7   50.71     -0.0177      0.6999      0.1588     0.0     0.0      5.9508    0.00 
    7054      0.818096   517.5  -5072.10      -2.8   50.72     -0.0708      0.7001      0.1837     0.0     0.0      5.9520    0.00 
    7055      0.818207   517.3  -5072.38      -4.2   50.72     -0.1063      0.7002      0.1599     0.0     0.0      5.9532    0.00 
    7056      0.818322   517.4  -5072.66      -3.5   50.73     -0.0885      0.7002      0.1674     0.0     0.0      5.9544    0.00 
    7057      0.818449   517.4  -5072.66      -3.5   50.73     -0.0885      0.7002      0.1336     0.0     0.0      5.9557    0.00 
    7058      0.818563   517.4  -5072.94      -4.2   50.73     -0.1063      0.7003      0.1367     0.0     0.0      5.9569    0.00 
    7059      0.818684   517.7  -5071.25      -0.7   50.71     -0.0177      0.6999      0.0963     0.0     0.0      5.9581    0.00 
    7060      0.818782   517.7  -5071.53       0.0   50.72      0.0000      0.7000      0.0931     0.0     0.0      5.9591    0.00 
    7061      0.818911   517.8  -5072.66      -0.7   50.73     -0.0177      0.7002      0.0528     0.0     0.0      5.9604    0.00 
    7062      0.819023   517.6  -5072.94      -3.5   50.73     -0.0885      0.7003      0.0543     0.0     0.0      5.9616    0.00 
    7063      0.819137   517.5  -5072.94      -4.2   50.73     -0.1063      0.7003      0.0115     0.0     0.0      5.9628    0.00 
    7064      0.819248   517.6  -5072.94      -2.1   50.73     -0.0531      0.7003      0.0202     0.0     0.0      5.9640    0.00 
    7065      0.819362   517.8  -5072.38      -2.1   50.72     -0.0531      0.7002     -0.0351     0.0     0.0      5.9651    0.00 
    7066      0.819488   517.9  -5072.10      -0.7   50.72     -0.0177      0.7001     -0.0138     0.0     0.0      5.9665    0.00 
    7067      0.819603   517.6  -5072.66      -3.5   50.73     -0.0885      0.7002     -0.0213     0.0     0.0      5.9677    0.00 
    7068      0.819709   517.8  -5071.81      -2.1   50.72     -0.0531      0.7001      0.0137     0.0     0.0      5.9688    0.00 
    7069      0.819836   517.8  -5072.66      -4.2   50.73     -0.1063      0.7002     -0.0075     0.0     0.0      5.9701    0.00 
    7070      0.819951   517.9  -5072.10       0.0   50.72      0.0000      0.7001      0.0148     0.0     0.0      5.9713    0.00 
    7071      0.820061   517.8  -5072.10      -1.4   50.72     -0.0354      0.7001      0.0135     0.0     0.0      5.9724    0.00 
    7072      0.820177   517.9  -5072.10      -1.4   50.72     -0.0354      0.7001      0.0149     0.0     0.0      5.9736    0.00 
    7073      0.820301   517.7  -5073.50      -4.2   50.74     -0.1062      0.7004      0.0613     0.0     0.0      5.9749    0.00 
    7074      0.820417   517.9  -5071.25      -0.7   50.71     -0.0177      0.6999      0.0502     0.0     0.0      5.9761    0.00 
    7075      0.820526   517.6  -5073.50      -4.9   50.74     -0.1239      0.7004      0.0815     0.0     0.0      5.9773    0.00 
    7076      0.820650   517.9  -5072.66      -2.1   50.73     -0.0531      0.7002      0.0436     0.0     0.0      5.9785    0.00 
    7077      0.820766   517.8  -5072.38      -1.4   50.72     -0.0354      0.7002      0.0414     0.0     0.0      5.9797    0.00 
    7078      0.820874   517.9  -5072.66      -1.4   50.73     -0.0354      0.7002      0.0112     0.0     0.0      5.9809    0.00 
    7079      0.820991   517.9  -5072.94      -3.5   50.73     -0.0885      0.7003      0.0165     0.0     0.0      5.9821    0.00 
    7080      0.821116   517.9  -5072.38      -1.4   50.72     -0.0354      0.7002     -0.0226     0.0     0.0      5.9834    0.00 
    7081      0.821232   517.9  -5072.94      -3.5   50.73     -0.0885      0.7003      0.0049     0.0     0.0      5.9846    0.00 
    7082      0.821341   518.0  -5072.38      -2.1   50.72     -0.0531      0.7002     -0.0250     0.0     0.0      5.9858    0.00 
    7083      0.821457   517.8  -5073.50      -2.8   50.74     -0.0708      0.7004     -0.0375     0.0     0.0      5.9870    0.00 
    7084      0.821566   518.0  -5072.38      -1.4   50.72     -0.0354      0.7002     -0.0666     0.0     0.0      5.9881    0.00 
    7085      0.821686   518.2  -5071.81      -0.7   50.72     -0.0177      0.7001     -0.0668     0.0     0.0      5.9894    0.00 
    7086      0.821797   518.2  -5072.10      -1.4   50.72     -0.0354      0.7001     -0.1043     0.0     0.0      5.9906    0.00 
    7087      0.821927   518.2  -5072.10      -1.4   50.72     -0.0354      0.7001     -0.0873     0.0     0.0      5.9919    0.00 
    7088      0.822039   518.1  -5072.10      -2.1   50.72     -0.0531      0.7001     -0.1327     0.0     0.0      5.9931    0.00 
    7089      0.822153   518.0  -5072.94      -2.8   50.73     -0.0708      0.7003     -0.1518     0.0     0.0      5.9943    0.00 
    7090      0.822263   517.8  -5073.78      -6.4   50.74     -0.1594      0.7005     -0.1943     0.0     0.0      5.9954    0.00 
    7091      0.822379   518.0  -5072.66      -2.1   50.73     -0.0531      0.7002     -0.2605     0.0     0.0      5.9966    0.00 
    7092      0.822503   518.1  -5072.10      -3.5   50.72     -0.0886      0.7001     -0.2462     0.0     0.0      5.9979    0.00 
    7093      0.822613   518.3  -5070.69       0.7   50.71      0.0177      0.6998     -0.2723     0.0     0.0      5.9991    0.00 
    7094      0.822728   518.1  -5070.97      -2.8   50.71     -0.0709      0.6999     -0.2024     0.0     0.0      6.0003    0.00 
    7095      0.822856   518.2  -5070.97      -2.8   50.71     -0.0709      0.6999     -0.1990     0.0     0.0      6.0016    0.00 
    7096      0.822968   518.3  -5070.41      -1.4   50.70     -0.0354      0.6998     -0.1097     0.0     0.0      6.0028    0.00 
    7097      0.823079   518.3  -5070.97      -1.4   50.71     -0.0354      0.6999     -0.1294     0.0     0.0      6.0039    0.00 
    7098      0.823194   518.2  -5071.53      -2.8   50.72     -0.0709      0.7000     -0.0405     0.0     0.0      6.0051    0.00 
    7099      0.823319   518.3  -5070.41      -0.7   50.70     -0.0177      0.6998      0.0160     0.0     0.0      6.0064    0.00 
    7100      0.823435   518.4  -5070.13       0.0   50.70      0.0000      0.6997      0.0357     0.0     0.0      6.0076    0.00 
    7101      0.823544   517.9  -5072.66      -4.2   50.73     -0.1063      0.7002      0.1108     0.0     0.0      6.0088    0.00 
    7102      0.823663   518.3  -5070.97      -2.1   50.71     -0.0531      0.6999      0.0593     0.0     0.0      6.0100    0.00 
    7103      0.823778   517.5  -5073.22      -7.1   50.73     -0.1771      0.7003      0.1187     0.0     0.0      6.0112    0.00 
    7104      0.823889   518.1  -5072.10      -3.5   50.72     -0.0886      0.7001      0.0131     0.0     0.0      6.0124    0.00 
    7105      0.824001   518.4  -5070.69      -1.4   50.71     -0.0354      0.6998      0.0182     0.0     0.0      6.0136    0.00 
    7106      0.824130   518.3  -5071.53      -2.8   50.72     -0.0709      0.7000     -0.0599     0.0     0.0      6.0149    0.00 
    7107      0.824241   518.3  -5071.53      -2.8   50.72     -0.0709      0.7000     -0.0527     0.0     0.0      6.0161    0.00 
    7108      0.824356   518.1  -5072.10      -4.9   50.72     -0.1240      0.7001     -0.0813     0.0     0.0      6.0173    0.00 
    7109      0.824466   518.6  -5070.13       0.0   50.70      0.0000      0.6997     -0.0991     0.0     0.0      6.0184    0.00 
    7110      0.824591   518.3  -5071.53      -2.8   50.72     -0.0709      0.7000     -0.0839     0.0     0.0      6.0197    0.00 
    7111      0.824703   518.3  -5071.53      -2.1   50.72     -0.0531      0.7000     -0.1342     0.0     0.0      6.0209    0.00 
    7112      0.824814   518.6  -5070.97      -0.7   50.71     -0.0177      0.6999     -0.0404     0.0     0.0      6.0220    0.00 
    7113      0.824944   518.5  -5070.41      -0.7   50.70     -0.0177      0.6998     -0.0404     0.0     0.0      6.0234    0.00 
    7114      0.825057   518.5  -5070.97      -1.4   50.71     -0.0354      0.6999      0.0324     0.0     0.0      6.0246    0.00 
    7115      0.825170   518.5  -5071.25      -0.7   50.71     -0.0177      0.6999      0.0562     0.0     0.0      6.0257    0.00 
    7116      0.825280   518.4  -5070.97      -1.4   50.71     -0.0354      0.6999      0.1227     0.0     0.0      6.0269    0.00 
    7117      0.825396   518.5  -5070.69      -1.4   50.71     -0.0354      0.6998      0.1562     0.0     0.0      6.0281    0.00 
    7118      0.825515   518.5  -5071.25      -3.5   50.71     -0.0886      0.6999      0.1388     0.0     0.0      6.0293    0.00 
    7119      0.825625   518.5  -5071.53      -2.8   50.72     -0.0709      0.7000      0.1710     0.0     0.0      6.0305    0.00 
    7120      0.825756   518.5  -5071.53      -3.5   50.72     -0.0886      0.7000      0.1399     0.0     0.0      6.0319    0.00 
    7121      0.825866   518.4  -5072.38      -4.2   50.72     -0.1063      0.7002      0.1903     0.0     0.0      6.0330    0.00 
    7122      0.825979   518.5  -5071.81      -3.5   50.72     -0.0886      0.7001      0.0983     0.0     0.0      6.0342    0.00 
    7123      0.826092   518.5  -5072.38      -4.2   50.72     -0.1063      0.7002      0.1123     0.0     0.0      6.0353    0.00 
    7124      0.826220   518.2  -5073.22      -6.4   50.73     -0.1594      0.7003      0.0319     0.0     0.0      6.0367    0.00 
    7125      0.826332   518.5  -5072.38      -4.2   50.72     -0.1063      0.7002      0.0535     0.0     0.0      6.0378    0.00 
    7126      0.826443   518.5  -5072.10      -3.5   50.72     -0.0886      0.7001      0.0186     0.0     0.0      6.0390    0.00 
    7127      0.826553   519.3  -5069.57       4.2   50.70      0.1063      0.6996      0.0337     0.0     0.0      6.0401    0.00 
    7128      0.826680   518.7  -5071.81      -2.1   50.72     -0.0531      0.7001      0.0421     0.0     0.0      6.0414    0.00 
    7129      0.826794   518.8  -5071.53      -0.7   50.72     -0.0177      0.7000      0.0646     0.0     0.0      6.0426    0.00 
    7130      0.826906   518.7  -5072.38      -3.5   50.72     -0.0886      0.7002      0.1358     0.0     0.0      6.0438    0.00 
    7131      0.827019   519.2  -5070.69       1.4   50.71      0.0354      0.6998      0.1398     0.0     0.0      6.0449    0.00 
    7132      0.827147   518.6  -5073.22      -4.2   50.73     -0.1062      0.7003      0.1508     0.0     0.0      6.0463    0.00 
    7133      0.827259   518.6  -5072.94      -4.2   50.73     -0.1063      0.7003      0.1635     0.0     0.0      6.0475    0.00 
    7134      0.827372   518.7  -5072.38      -2.8   50.72     -0.0708      0.7002      0.1656     0.0     0.0      6.0486    0.00 
    7135      0.827492   518.8  -5072.66      -2.8   50.73     -0.0708      0.7002      0.1605     0.0     0.0      6.0498    0.00 
    7136      0.827601   518.6  -5073.22      -4.2   50.73     -0.1062      0.7003      0.1422     0.0     0.0      6.0510    0.00 
    7137      0.827717   519.0  -5071.53      -2.1   50.72     -0.0531      0.7000      0.0680     0.0     0.0      6.0522    0.00 
    7138      0.827842   518.3  -5074.63      -7.1   50.75     -0.1770      0.7006      0.0557     0.0     0.0      6.0535    0.00 
    7139      0.827955   519.2  -5071.53      -1.4   50.72     -0.0354      0.7000     -0.0083     0.0     0.0      6.0546    0.00 
    7140      0.828068   518.8  -5073.22      -4.9   50.73     -0.1240      0.7003     -0.0341     0.0     0.0      6.0558    0.00 
    7141      0.828181   518.8  -5073.22      -2.1   50.73     -0.0531      0.7003     -0.0794     0.0     0.0      6.0570    0.00 
    7142      0.828293   519.0  -5072.38      -2.8   50.72     -0.0708      0.7002     -0.1057     0.0     0.0      6.0581    0.00 
    7143      0.828419   519.0  -5072.38      -2.1   50.72     -0.0531      0.7002     -0.1172     0.0     0.0      6.0595    0.00 
    7144      0.828529   519.0  -5072.38      -1.4   50.72     -0.0354      0.7002     -0.1196     0.0     0.0      6.0606    0.00 
    7145      0.828656   519.1  -5071.81      -2.1   50.72     -0.0531      0.7001     -0.1117     0.0     0.0      6.0619    0.00 
    7146      0.828769   519.0  -5072.38      -1.4   50.72     -0.0354      0.7002     -0.1343     0.0     0.0      6.0630    0.00 
    7147      0.828881   519.2  -5071.53      -1.4   50.72     -0.0354      0.7000     -0.1018     0.0     0.0      6.0642    0.00 
    7148      0.828991   518.9  -5073.22      -3.5   50.73     -0.0885      0.7003     -0.1221     0.0     0.0      6.0653    0.00 
    7149      0.829107   519.2  -5071.25       0.7   50.71      0.0177      0.6999     -0.0906     0.0     0.0      6.0665    0.00 
    7150      0.829233   519.0  -5072.66      -3.5   50.73     -0.0885      0.7002     -0.0656     0.0     0.0      6.0678    0.00 
    7151      0.829348   519.2  -5071.53      -1.4   50.72     -0.0354      0.7000     -0.0765     0.0     0.0      6.0690    0.00 
    7152      0.829453   519.2  -5072.10      -0.7   50.72     -0.0177      0.7001     -0.0351     0.0     0.0      6.0701    0.00 
    7153      0.829577   519.2  -5071.81      -2.1   50.72     -0.0531      0.7001     -0.0628     0.0     0.0      6.0714    0.00 
    7154      0.829693   519.2  -5072.10      -2.1   50.72     -0.0531      0.7001      0.0047     0.0     0.0      6.0726    0.00 
    7155      0.829803   519.4  -5070.97       0.0   50.71      0.0000      0.6999     -0.0214     0.0     0.0      6.0737    0.00 
    7156      0.829919   519.2  -5072.10      -1.4   50.72     -0.0354      0.7001      0.0062     0.0     0.0      6.0749    0.00 
    7157      0.830045   519.3  -5071.53      -0.7   50.72     -0.0177      0.7000     -0.0490     0.0     0.0      6.0762    0.00 
    7158      0.830158   519.1  -5072.66      -4.2   50.73     -0.1063      0.7002     -0.0180     0.0     0.0      6.0774    0.00 
    7159      0.830270   519.2  -5072.38      -3.5   50.72     -0.0886      0.7002     -0.0493     0.0     0.0      6.0785    0.00 
    7160      0.830406   519.2  -5072.10      -3.5   50.72     -0.0886      0.7001     -0.0584     0.0     0.0      6.0799    0.00 
    7161      0.830504   519.4  -5071.53      -2.1   50.72     -0.0531      0.7000     -0.1108     0.0     0.0      6.0809    0.00 
    7162      0.830616   519.4  -5071.53      -1.4   50.72     -0.0354      0.7000     -0.1260     0.0     0.0      6.0821    0.00 
    7163      0.830745   518.9  -5072.94      -6.4   50.73     -0.1594      0.7003     -0.1361     0.0     0.0      6.0834    0.00 
    7164      0.830858   519.4  -5071.53      -1.4   50.72     -0.0354      0.7000     -0.1586     0.0     0.0      6.0845    0.00 
    7165      0.830969   519.6  -5070.41       0.0   50.70      0.0000      0.6998     -0.1335     0.0     0.0      6.0857    0.00 
    7166      0.831083   519.6  -5070.69       0.7   50.71      0.0177      0.6998     -0.1886     0.0     0.0      6.0869    0.00 
    7167      0.831209   519.4  -5072.10      -2.1   50.72     -0.0531      0.7001     -0.1774     0.0     0.0      6.0882    0.00 
    7168      0.831324   519.5  -5070.97      -0.7   50.71     -0.0177      0.6999     -0.1625     0.0     0.0      6.0894    0.00 
    7169      0.831429   519.7  -5070.13      -0.7   50.70     -0.0177      0.6997     -0.1409     0.0     0.0      6.0904    0.00 
    7170      0.831554   519.4  -5071.53      -2.1   50.72     -0.0531      0.7000     -0.0860     0.0     0.0      6.0917    0.00 
    7171      0.831669   519.6  -5070.97      -1.4   50.71     -0.0354      0.6999     -0.1322     0.0     0.0      6.0929    0.00 
    7172      0.831779   519.5  -5071.25      -2.8   50.71     -0.0709      0.6999     -0.0393     0.0     0.0      6.0941    0.00 
    7173      0.831893   519.6  -5070.97      -1.4   50.71     -0.0354      0.6999     -0.0505     0.0     0.0      6.0952    0.00 
    7174      0.832022   519.6  -5070.69      -0.7   50.71     -0.0177      0.6998      0.0388     0.0     0.0      6.0966    0.00 
    7175      0.832122   519.8  -5070.97      -1.4   50.71     -0.0354      0.6999      0.0429     0.0     0.0      6.0976    0.00 
    7176      0.832247   520.4  -5068.72       3.5   50.69      0.0886      0.6994      0.1055     0.0     0.0      6.0989    0.00 
    7177      0.832355   519.8  -5071.25      -2.8   50.71     -0.0709      0.6999      0.1825     0.0     0.0      6.1000    0.00 
    7178      0.832470   519.8  -5070.69      -0.7   50.71     -0.0177      0.6998      0.2134     0.0     0.0      6.1011    0.00 
    7179      0.832595   519.7  -5072.10      -2.8   50.72     -0.0708      0.7001      0.2891     0.0     0.0      6.1024    0.00 
    7180      0.832710   519.8  -5070.97      -0.7   50.71     -0.0177      0.6999      0.2682     0.0     0.0      6.1036    0.00 
    7181      0.832820   519.5  -5072.10      -3.5   50.72     -0.0886      0.7001      0.3260     0.0     0.0      6.1048    0.00 
    7182      0.832934   519.5  -5072.66      -3.5   50.73     -0.0885      0.7002      0.2732     0.0     0.0      6.1059    0.00 
    7183      0.833061   519.6  -5072.38      -4.2   50.72     -0.1063      0.7002      0.2897     0.0     0.0      6.1073    0.00 
    7184      0.833174   519.9  -5070.97       0.0   50.71      0.0000      0.6999      0.2870     0.0     0.0      6.1084    0.00 
    7185      0.833286   519.5  -5072.94      -4.2   50.73     -0.1063      0.7003      0.2205     0.0     0.0      6.1096    0.00 
    7186      0.833406   519.4  -5074.06      -9.2   50.74     -0.2302      0.7005      0.1899     0.0     0.0      6.1109    0.00 
    7187      0.833515   519.8  -5072.10      -3.5   50.72     -0.0886      0.7001      0.1051     0.0     0.0      6.1120    0.00 
    7188      0.833632   519.8  -5072.10      -3.5   50.72     -0.0886      0.7001      0.0349     0.0     0.0      6.1132    0.00 
    7189      0.833757   519.4  -5074.63      -9.2   50.75     -0.2301      0.7006     -0.0124     0.0     0.0      6.1145    0.00 
    7190      0.833873   519.9  -5071.53      -0.7   50.72     -0.0177      0.7000     -0.0874     0.0     0.0      6.1157    0.00 
    7191      0.833982   519.9  -5072.38      -3.5   50.72     -0.0886      0.7002     -0.0728     0.0     0.0      6.1168    0.00 
    7192      0.834095   519.8  -5072.38      -2.1   50.72     -0.0531      0.7002     -0.1506     0.0     0.0      6.1180    0.00 
    7193      0.834222   519.7  -5072.94      -4.9   50.73     -0.1240      0.7003     -0.1556     0.0     0.0      6.1193    0.00 
    7194      0.834327   519.7  -5072.94      -5.6   50.73     -0.1417      0.7003     -0.2260     0.0     0.0      6.1204    0.00 
    7195      0.834455   519.9  -5071.53      -2.1   50.72     -0.0531      0.7000     -0.1878     0.0     0.0      6.1217    0.00 
    7196      0.834568   520.1  -5071.25      -1.4   50.71     -0.0354      0.6999     -0.2309     0.0     0.0      6.1229    0.00 
    7197      0.834678   520.1  -5071.25      -1.4   50.71     -0.0354      0.6999     -0.1821     0.0     0.0      6.1240    0.00 
    7198      0.834794   520.0  -5071.53      -1.4   50.72     -0.0354      0.7000     -0.1432     0.0     0.0      6.1252    0.00 
    7199      0.834918   520.2  -5071.25      -1.4   50.71     -0.0354      0.6999     -0.1192     0.0     0.0      6.1265    0.00 
    7200      0.835034   520.0  -5072.38      -4.2   50.72     -0.1063      0.7002     -0.0738     0.0     0.0      6.1277    0.00 
    7201      0.835143   520.2  -5071.53      -1.4   50.72     -0.0354      0.7000     -0.0638     0.0     0.0      6.1288    0.00 
    7202      0.835259   520.2  -5071.25      -1.4   50.71     -0.0354      0.6999     -0.0661     0.0     0.0      6.1300    0.00 
    7203      0.835382   520.3  -5070.69       0.0   50.71      0.0000      0.6998     -0.0238     0.0     0.0      6.1313    0.00 
    7204      0.835493   520.2  -5071.25      -1.4   50.71     -0.0354      0.6999     -0.0124     0.0     0.0      6.1325    0.00 
    7205      0.835608   520.4  -5071.25       0.0   50.71      0.0000      0.6999      0.0441     0.0     0.0      6.1337    0.00 
    7206      0.835717   520.2  -5072.10      -1.4   50.72     -0.0354      0.7001      0.0332     0.0     0.0      6.1348    0.00 
    7207      0.835833   520.1  -5072.10      -4.2   50.72     -0.1063      0.7001      0.0005     0.0     0.0      6.1360    0.00 
    7208      0.835958   520.2  -5072.66      -3.5   50.73     -0.0885      0.7002      0.0030     0.0     0.0      6.1373    0.00 
    7209      0.836074   520.4  -5070.97       0.0   50.71      0.0000      0.6999     -0.0614     0.0     0.0      6.1385    0.00 
    7210      0.836183   520.2  -5072.38      -4.2   50.72     -0.1063      0.7002      0.0179     0.0     0.0      6.1396    0.00 
    7211      0.836304   520.8  -5069.28       3.5   50.69      0.0886      0.6995     -0.0526     0.0     0.0      6.1408    0.00 
    7212      0.836416   520.4  -5071.25      -2.1   50.71     -0.0531      0.6999      0.0213     0.0     0.0      6.1420    0.00 
    7213      0.836529   520.2  -5072.38      -3.5   50.72     -0.0886      0.7002     -0.0551     0.0     0.0      6.1432    0.00 
    7214      0.836654   520.5  -5071.25      -1.4   50.71     -0.0354      0.6999      0.0100     0.0     0.0      6.1444    0.00 
    7215      0.836770   520.3  -5072.38      -3.5   50.72     -0.0886      0.7002     -0.0662     0.0     0.0      6.1456    0.00 
    7216      0.836879   520.5  -5070.97      -2.1   50.71     -0.0531      0.6999     -0.0316     0.0     0.0      6.1467    0.00 
    7217      0.836994   520.6  -5071.25      -2.1   50.71     -0.0531      0.6999     -0.0717     0.0     0.0      6.1479    0.00 
    7218      0.837119   520.5  -5071.53      -2.1   50.72     -0.0531      0.7000     -0.0616     0.0     0.0      6.1492    0.00 
    7219      0.837243   520.5  -5072.10      -4.2   50.72     -0.1063      0.7001     -0.0188     0.0     0.0      6.1505    0.00 
    7220      0.837343   520.8  -5070.13       0.0   50.70      0.0000      0.6997     -0.0725     0.0     0.0      6.1515    0.00 
    7221      0.837467   520.4  -5072.10      -2.1   50.72     -0.0531      0.7001     -0.0324     0.0     0.0      6.1528    0.00 
    7222      0.837584   520.5  -5070.69      -0.7   50.71     -0.0177      0.6998     -0.0893     0.0     0.0      6.1541    0.00 
    7223      0.837693   520.5  -5071.53      -2.8   50.72     -0.0709      0.7000     -0.0716     0.0     0.0      6.1552    0.00 
    7224      0.837810   520.7  -5070.69      -2.1   50.71     -0.0532      0.6998     -0.0754     0.0     0.0      6.1564    0.00 
    7225      0.837935   520.8  -5070.97      -2.1   50.71     -0.0531      0.6999     -0.0451     0.0     0.0      6.1577    0.00 
    7226      0.838051   520.7  -5070.97      -3.5   50.71     -0.0886      0.6999     -0.0604     0.0     0.0      6.1589    0.00 
    7227      0.838160   520.7  -5071.53      -2.1   50.72     -0.0531      0.7000     -0.0278     0.0     0.0      6.1600    0.00 
    7228      0.838281   520.8  -5070.69      -1.4   50.71     -0.0354      0.6998     -0.0216     0.0     0.0      6.1612    0.00 
    7229      0.838394   520.6  -5071.53      -4.2   50.72     -0.1063      0.7000     -0.0025     0.0     0.0      6.1624    0.00 
    7230      0.838506   520.7  -5071.25      -2.1   50.71     -0.0531      0.6999      0.0027     0.0     0.0      6.1635    0.00 
    7231      0.838617   520.8  -5070.97      -1.4   50.71     -0.0354      0.6999      0.0151     0.0     0.0      6.1647    0.00 
    7232      0.838747   520.9  -5069.85      -1.4   50.70     -0.0354      0.6997      0.0490     0.0     0.0      6.1660    0.00 
    7233      0.838858   520.9  -5070.97      -0.7   50.71     -0.0177      0.6999      0.0879     0.0     0.0      6.1671    0.00 
    7234      0.838972   520.9  -5070.97      -1.4   50.71     -0.0354      0.6999      0.0967     0.0     0.0      6.1683    0.00 
    7235      0.839084   520.9  -5070.97      -1.4   50.71     -0.0354      0.6999      0.1257     0.0     0.0      6.1694    0.00 
    7236      0.839211   520.9  -5071.53      -1.4   50.72     -0.0354      0.7000      0.1030     0.0     0.0      6.1707    0.00 
    7237      0.839321   520.7  -5072.66      -4.2   50.73     -0.1063      0.7002      0.1018     0.0     0.0      6.1718    0.00 
    7238      0.839433   520.8  -5071.53      -4.2   50.72     -0.1063      0.7000      0.0705     0.0     0.0      6.1730    0.00 
    7239      0.839546   521.1  -5070.97      -2.1   50.71     -0.0531      0.6999      0.0857     0.0     0.0      6.1742    0.00 
    7240      0.839671   521.0  -5071.53      -2.8   50.72     -0.0709      0.7000      0.0418     0.0     0.0      6.1754    0.00 
    7241      0.839787   520.9  -5072.10      -4.2   50.72     -0.1063      0.7001      0.0505     0.0     0.0      6.1766    0.00 
    7242      0.839896   520.8  -5071.81      -4.9   50.72     -0.1240      0.7001     -0.0035     0.0     0.0      6.1777    0.00 
    7243      0.840011   521.0  -5071.53      -3.5   50.72     -0.0886      0.7000      0.0192     0.0     0.0      6.1789    0.00 
    7244      0.840133   520.9  -5071.53      -5.6   50.72     -0.1417      0.7000     -0.0260     0.0     0.0      6.1802    0.00 
    7245      0.840255   521.2  -5070.97      -0.7   50.71     -0.0177      0.6999      0.0005     0.0     0.0      6.1814    0.00 
    7246      0.840365   520.9  -5071.25      -3.5   50.71     -0.0886      0.6999     -0.0010     0.0     0.0      6.1825    0.00 
    7247      0.840480   521.4  -5070.69      -0.7   50.71     -0.0177      0.6998      0.0215     0.0     0.0      6.1837    0.00 
    7248      0.840589   520.8  -5072.38      -4.9   50.72     -0.1240      0.7002      0.0517     0.0     0.0      6.1848    0.00 
    7249      0.840705   521.4  -5071.25      -0.7   50.71     -0.0177      0.6999      0.0341     0.0     0.0      6.1860    0.00 
    7250      0.840830   521.1  -5072.10      -4.2   50.72     -0.1063      0.7001      0.0606     0.0     0.0      6.1873    0.00 
    7251      0.840944   521.4  -5070.97      -0.7   50.71     -0.0177      0.6999      0.0391     0.0     0.0      6.1885    0.00 
    7252      0.841056   521.2  -5072.38      -4.2   50.72     -0.1063      0.7002      0.0604     0.0     0.0      6.1896    0.00 
    7253      0.841176   521.1  -5072.10      -4.2   50.72     -0.1063      0.7001      0.0200     0.0     0.0      6.1909    0.00 
    7254      0.841288   521.3  -5071.53      -2.8   50.72     -0.0709      0.7000      0.0289     0.0     0.0      6.1920    0.00 
    7255      0.841401   521.2  -5071.53      -3.5   50.72     -0.0886      0.7000     -0.0025     0.0     0.0      6.1932    0.00 
    7256      0.841527   521.2  -5072.10      -2.1   50.72     -0.0531      0.7001     -0.0011     0.0     0.0      6.1945    0.00 
    7257      0.841642   521.4  -5071.25      -2.1   50.71     -0.0531      0.6999     -0.0414     0.0     0.0      6.1956    0.00 
    7258      0.841751   521.2  -5071.53      -2.8   50.72     -0.0709      0.7000     -0.0104     0.0     0.0      6.1968    0.00 
    7259      0.841866   521.4  -5071.53      -2.1   50.72     -0.0531      0.7000     -0.0477     0.0     0.0      6.1979    0.00 
    7260      0.841992   520.9  -5072.94      -7.1   50.73     -0.1771      0.7003     -0.0115     0.0     0.0      6.1992    0.00 
    7261      0.842118   521.4  -5071.25      -1.4   50.71     -0.0354      0.6999     -0.0276     0.0     0.0      6.2005    0.00 
    7262      0.842216   521.7  -5070.41       0.0   50.70      0.0000      0.6998      0.0137     0.0     0.0      6.2015    0.00 
    7263      0.842341   521.3  -5072.10      -3.5   50.72     -0.0886      0.7001     -0.0016     0.0     0.0      6.2028    0.00 
    7264      0.842456   521.6  -5071.25      -2.1   50.71     -0.0531      0.6999      0.0273     0.0     0.0      6.2040    0.00 
    7265      0.842565   521.4  -5071.53      -2.8   50.72     -0.0709      0.7000      0.0571     0.0     0.0      6.2051    0.00 
    7266      0.842681   521.6  -5071.25      -0.7   50.71     -0.0177      0.6999      0.0500     0.0     0.0      6.2063    0.00 
    7267      0.842807   521.3  -5072.38      -3.5   50.72     -0.0886      0.7002      0.0937     0.0     0.0      6.2076    0.00 
    7268      0.842922   521.6  -5071.53      -2.1   50.72     -0.0531      0.7000      0.0286     0.0     0.0      6.2087    0.00 
    7269      0.843033   521.4  -5072.38      -4.2   50.72     -0.1063      0.7002      0.0862     0.0     0.0      6.2099    0.00 
    7270      0.843154   521.7  -5072.10      -2.8   50.72     -0.0708      0.7001      0.0256     0.0     0.0      6.2111    0.00 
    7271      0.843269   521.6  -5071.81      -2.1   50.72     -0.0531      0.7001      0.0738     0.0     0.0      6.2123    0.00 
    7272      0.843379   521.5  -5072.10      -4.2   50.72     -0.1063      0.7001      0.0083     0.0     0.0      6.2134    0.00 
    7273      0.843490   521.9  -5071.25      -0.7   50.71     -0.0177      0.6999      0.0200     0.0     0.0      6.2146    0.00 
    7274      0.843619   521.7  -5071.81      -2.8   50.72     -0.0709      0.7001     -0.0343     0.0     0.0      6.2159    0.00 
    7275      0.843730   521.6  -5072.38      -4.2   50.72     -0.1063      0.7002     -0.0291     0.0     0.0      6.2170    0.00 
    7276      0.843844   521.6  -5072.38      -3.5   50.72     -0.0886      0.7002     -0.0530     0.0     0.0      6.2182    0.00 
    7277      0.843953   521.9  -5070.97      -0.7   50.71     -0.0177      0.6999     -0.0868     0.0     0.0      6.2193    0.00 
    7278      0.844079   521.6  -5072.66      -3.5   50.73     -0.0885      0.7002     -0.0816     0.0     0.0      6.2206    0.00 
    7279      0.844192   521.8  -5071.53      -1.4   50.72     -0.0354      0.7000     -0.1269     0.0     0.0      6.2218    0.00 
    7280      0.844302   521.7  -5072.38      -3.5   50.72     -0.0886      0.7002     -0.0891     0.0     0.0      6.2229    0.00 
    7281      0.844417   522.1  -5070.69       0.0   50.71      0.0000      0.6998     -0.1208     0.0     0.0      6.2241    0.00 
    7282      0.844542   521.8  -5071.25      -3.5   50.71     -0.0886      0.6999     -0.0869     0.0     0.0      6.2254    0.00 
    7283      0.844657   521.8  -5071.25      -1.4   50.71     -0.0354      0.6999     -0.1181     0.0     0.0      6.2265    0.00 
    7284      0.844767   522.0  -5071.25      -1.4   50.71     -0.0354      0.6999     -0.0515     0.0     0.0      6.2277    0.00 
    7285      0.844896   522.0  -5070.97      -2.1   50.71     -0.0531      0.6999     -0.0767     0.0     0.0      6.2290    0.00 
    7286      0.845008   521.9  -5071.53      -2.1   50.72     -0.0531      0.7000     -0.0341     0.0     0.0      6.2302    0.00 
    7287      0.845128   522.1  -5071.25      -1.4   50.71     -0.0354      0.6999     -0.0669     0.0     0.0      6.2314    0.00
