Repository: LightForm-group/dilatometer_modelling_and_constitutive_behaviour

# dilatometer_modelling_and_constitutive_behaviour

Created with work by Inigo Howe, Patryk Jedrasiak, Hugh Shercliff

This program contains a method of testing various constitutive models and extracting the constitutive behaviour of dilatometer samples correcting for inhomogeneities in termperature, strain and strain rate. The model is currently configured to a dilatometer run under vacuum, with no active cooling during the deformation for a sample of length 10mm with a diameter of 5mm. For both heatup and deformation the temperature is fitted to the experimental central themocoupole temperature for any general temperature profile.

File: experimental_data/deformation/1/520/018_Compression_Daniel_Al_Hom1_SHT_540C_Deform_520C_1.0s-1_QuenchHeGas__1.asc (part 24 of 27)
 C:\WinTA100\DIL805.PRO\Data\Deformation\ChrisDaniel\018_Compression_Daniel_Al_Hom1_SHT_540C_Deform_520C_1.0s-1_QuenchHeGas__1.asc
     No.          Time   Tem.1        DL     Force  Strain   kf (Def.)    Phi  (D)    Phi* (D)   Tem.2   Tem.3        Poti      HF 
                     s      °C        µm         N       %       N/mm²                     1/s      °C      °C          mm       % 
    6985      0.747223   517.9  -4772.45    1230.1   47.72     32.7485      0.6510      0.9963     0.0     0.0      5.4943    0.00 
    6986      0.747333   517.9  -4772.73    1230.1   47.73     32.7468      0.6511      0.9820     0.0     0.0      5.4938    0.00 
    6987      0.747441   517.6  -4774.67    1227.9   47.75     32.6783      0.6514      0.9932     0.0     0.0      5.4932    0.00 
    6988      0.747549   518.1  -4773.28    1232.2   47.73     32.7997      0.6512      0.9590     0.0     0.0      5.4927    0.00 
    6989      0.747657   517.8  -4774.67    1230.8   47.75     32.7534      0.6514      0.9720     0.0     0.0      5.4921    0.00 
    6990      0.747759   517.8  -4775.22    1230.8   47.75     32.7499      0.6515      0.9199     0.0     0.0      5.4916    0.00 
    6991      0.747868   518.0  -4775.77    1231.5   47.76     32.7653      0.6516      0.9658     0.0     0.0      5.4910    0.00 
    6992      0.747977   517.8  -4776.33    1230.1   47.76     32.7242      0.6517      0.9331     0.0     0.0      5.4904    0.00 
    6993      0.748089   517.9  -4776.88    1230.1   47.77     32.7208      0.6518      0.9615     0.0     0.0      5.4899    0.00 
    6994      0.748198   517.8  -4777.16    1230.1   47.77     32.7190      0.6519      0.9362     0.0     0.0      5.4893    0.00 
    6995      0.748306   517.9  -4776.88    1233.6   47.77     32.8146      0.6518      0.9336     0.0     0.0      5.4887    0.00 
    6996      0.748415   517.9  -4777.99    1233.6   47.78     32.8077      0.6521      0.9793     0.0     0.0      5.4882    0.00 
    6997      0.748505   517.8  -4778.82    1230.8   47.79     32.7274      0.6522      0.9273     0.0     0.0      5.4877    0.00 
    6998      0.748615   517.8  -4779.65    1232.2   47.80     32.7597      0.6524      0.9976     0.0     0.0      5.4871    0.00 
    6999      0.748736   517.7  -4779.65    1232.9   47.80     32.7785      0.6524      0.9258     0.0     0.0      5.4865    0.00 
    7000      0.748828   517.6  -4781.31    1231.5   47.81     32.7306      0.6527      0.9625     0.0     0.0      5.4860    0.00 
    7001      0.748936   517.7  -4781.58    1232.2   47.82     32.7476      0.6527      0.9322     0.0     0.0      5.4855    0.00 
    7002      0.749046   517.9  -4780.48    1235.7   47.80     32.8483      0.6525      0.9385     0.0     0.0      5.4849    0.00 
    7003      0.749156   517.9  -4782.69    1233.6   47.83     32.7781      0.6530      0.9572     0.0     0.0      5.4844    0.00 
    7004      0.749266   517.9  -4781.86    1235.7   47.82     32.8396      0.6528      0.9131     0.0     0.0      5.4838    0.00 
    7005      0.749374   517.8  -4783.24    1233.6   47.83     32.7747      0.6531      0.9941     0.0     0.0      5.4832    0.00 
    7006      0.749482   518.1  -4782.69    1237.8   47.83     32.8906      0.6530      0.9330     0.0     0.0      5.4827    0.00 
    7007      0.749591   517.9  -4784.07    1234.3   47.84     32.7882      0.6532      1.0387     0.0     0.0      5.4821    0.00 
    7008      0.749693   518.0  -4784.35    1235.7   47.84     32.8239      0.6533      0.9717     0.0     0.0      5.4816    0.00 
    7009      0.749804   517.8  -4785.46    1233.6   47.85     32.7607      0.6535      1.0447     0.0     0.0      5.4810    0.00 
    7010      0.749896   517.7  -4786.84    1233.6   47.87     32.7521      0.6538      1.0288     0.0     0.0      5.4806    0.00 
    7011      0.750005   518.1  -4785.46    1237.8   47.85     32.8732      0.6535      1.0337     0.0     0.0      5.4800    0.00 
    7012      0.750114   517.7  -4787.95    1233.6   47.88     32.7451      0.6540      1.0715     0.0     0.0      5.4794    0.00 
    7013      0.750224   517.8  -4786.84    1235.7   47.87     32.8083      0.6538      1.0205     0.0     0.0      5.4789    0.00 
    7014      0.750335   517.7  -4788.22    1235.0   47.88     32.7808      0.6540      1.0475     0.0     0.0      5.4783    0.00 
    7015      0.750443   517.7  -4789.33    1232.9   47.89     32.7177      0.6542      0.9532     0.0     0.0      5.4778    0.00 
    7016      0.750552   517.8  -4789.33    1234.3   47.89     32.7551      0.6542      0.9974     0.0     0.0      5.4772    0.00 
    7017      0.750670   517.6  -4789.88    1234.3   47.90     32.7517      0.6543      0.9123     0.0     0.0      5.4766    0.00 
    7018      0.750761   517.8  -4790.44    1236.4   47.90     32.8044      0.6544      0.9691     0.0     0.0      5.4761    0.00 
    7019      0.750869   517.9  -4790.44    1237.8   47.90     32.8418      0.6544      0.8898     0.0     0.0      5.4756    0.00 
    7020      0.750979   517.6  -4791.82    1235.7   47.92     32.7769      0.6547      0.8928     0.0     0.0      5.4750    0.00 
    7021      0.751072   517.8  -4792.65    1235.0   47.93     32.7530      0.6549      0.8704     0.0     0.0      5.4745    0.00 
    7022      0.751181   517.8  -4792.10    1237.1   47.92     32.8126      0.6548      0.8648     0.0     0.0      5.4739    0.00 
    7023      0.751290   517.9  -4792.37    1239.2   47.92     32.8670      0.6548      0.8973     0.0     0.0      5.4734    0.00 
    7024      0.751398   518.1  -4791.27    1242.0   47.91     32.9489      0.6546      0.8639     0.0     0.0      5.4728    0.00 
    7025      0.751507   517.8  -4794.59    1236.4   47.95     32.7782      0.6552      0.9075     0.0     0.0      5.4723    0.00 
    7026      0.751617   517.9  -4794.31    1238.5   47.94     32.8361      0.6552      0.8897     0.0     0.0      5.4717    0.00 
    7027      0.751717   517.5  -4795.69    1236.4   47.96     32.7713      0.6555      0.9516     0.0     0.0      5.4712    0.00 
    7028      0.751828   517.7  -4795.42    1237.1   47.95     32.7917      0.6554      0.9246     0.0     0.0      5.4706    0.00 
    7029      0.751936   517.9  -4794.59    1240.6   47.95     32.8905      0.6552      0.9835     0.0     0.0      5.4701    0.00 
    7030      0.752046   517.8  -4796.52    1236.4   47.97     32.7660      0.6556      0.9661     0.0     0.0      5.4695    0.00 
    7031      0.752156   517.7  -4797.08    1237.8   47.97     32.7999      0.6557      1.0464     0.0     0.0      5.4689    0.00 
    7032      0.752265   517.8  -4797.08    1241.3   47.97     32.8934      0.6557      1.0535     0.0     0.0      5.4684    0.00 
    7033      0.752356   517.7  -4798.18    1239.2   47.98     32.8304      0.6559      1.0867     0.0     0.0      5.4679    0.00 
    7034      0.752465   517.8  -4798.46    1239.2   47.98     32.8286      0.6560      1.0718     0.0     0.0      5.4673    0.00 
    7035      0.752574   517.7  -4799.01    1239.2   47.99     32.8251      0.6561      1.0736     0.0     0.0      5.4668    0.00 
    7036      0.752694   517.7  -4800.12    1238.5   48.00     32.7995      0.6563      1.0658     0.0     0.0      5.4662    0.00 
    7037      0.752787   517.8  -4800.40    1239.2   48.00     32.8164      0.6564      1.0458     0.0     0.0      5.4657    0.00 
    7038      0.752898   517.5  -4802.61    1235.7   48.03     32.7090      0.6568      1.0225     0.0     0.0      5.4651    0.00 
    7039      0.753007   517.8  -4801.50    1241.3   48.02     32.8655      0.6566      1.0099     0.0     0.0      5.4646    0.00 
    7040      0.753116   517.6  -4802.89    1237.1   48.03     32.7446      0.6568      0.9631     0.0     0.0      5.4640    0.00 
    7041      0.753226   517.8  -4802.89    1240.6   48.03     32.8380      0.6568      0.9039     0.0     0.0      5.4634    0.00 
    7042      0.753337   517.7  -4802.89    1241.3   48.03     32.8567      0.6568      0.9156     0.0     0.0      5.4629    0.00 
    7043      0.753428   517.7  -4803.72    1241.3   48.04     32.8515      0.6570      0.8658     0.0     0.0      5.4624    0.00 
    7044      0.753537   517.6  -4804.82    1239.2   48.05     32.7885      0.6572      0.9399     0.0     0.0      5.4618    0.00 
    7045      0.753657   518.3  -4802.61    1244.9   48.03     32.9519      0.6568      0.9158     0.0     0.0      5.4612    0.00 
    7046      0.753749   517.8  -4804.82    1242.0   48.05     32.8631      0.6572      0.9784     0.0     0.0      5.4608    0.00 
    7047      0.753857   517.4  -4806.48    1238.5   48.06     32.7593      0.6575      1.0007     0.0     0.0      5.4602    0.00 
    7048      0.753966   517.6  -4806.21    1239.2   48.06     32.7797      0.6575      1.0787     0.0     0.0      5.4597    0.00 
    7049      0.754076   517.8  -4807.04    1242.8   48.07     32.8678      0.6576      1.1068     0.0     0.0      5.4591    0.00 
    7050      0.754184   517.8  -4807.04    1243.5   48.07     32.8865      0.6576      1.1500     0.0     0.0      5.4585    0.00 
    7051      0.754293   517.8  -4807.87    1241.3   48.08     32.8252      0.6578      1.1354     0.0     0.0      5.4580    0.00 
    7052      0.754402   517.7  -4809.25    1241.3   48.09     32.8165      0.6581      1.1753     0.0     0.0      5.4574    0.00 
    7053      0.754513   517.7  -4809.80    1242.0   48.10     32.8316      0.6582      1.2050     0.0     0.0      5.4569    0.00 
    7054      0.754611   517.6  -4809.80    1242.0   48.10     32.8316      0.6582      1.1426     0.0     0.0      5.4564    0.00 
    7055      0.754720   517.3  -4812.29    1239.2   48.12     32.7413      0.6587      1.1409     0.0     0.0      5.4558    0.00 
    7056      0.754831   517.5  -4812.01    1240.6   48.12     32.7804      0.6586      1.0482     0.0     0.0      5.4552    0.00 
    7057      0.754940   517.4  -4812.84    1240.6   48.13     32.7751      0.6588      1.0316     0.0     0.0      5.4547    0.00 
    7058      0.755032   517.5  -4812.57    1240.6   48.13     32.7769      0.6587      0.9626     0.0     0.0      5.4542    0.00 
    7059      0.755142   517.6  -4812.01    1243.5   48.12     32.8549      0.6586      0.9780     0.0     0.0      5.4536    0.00 
    7060      0.755252   517.5  -4813.67    1242.0   48.14     32.8071      0.6589      0.8772     0.0     0.0      5.4531    0.00 
    7061      0.755360   517.4  -4814.78    1241.3   48.15     32.7815      0.6591      0.9276     0.0     0.0      5.4525    0.00 
    7062      0.755468   517.5  -4814.23    1242.8   48.14     32.8223      0.6590      0.8625     0.0     0.0      5.4520    0.00 
    7063      0.755570   517.5  -4815.06    1242.8   48.15     32.8170      0.6592      0.9036     0.0     0.0      5.4514    0.00 
    7064      0.755679   517.4  -4816.44    1240.6   48.16     32.7524      0.6595      0.8869     0.0     0.0      5.4509    0.00 
    7065      0.755789   517.8  -4815.06    1245.6   48.15     32.8916      0.6592      0.8840     0.0     0.0      5.4503    0.00 
    7066      0.755900   517.5  -4816.99    1242.0   48.17     32.7861      0.6596      0.9509     0.0     0.0      5.4497    0.00 
    7067      0.756009   517.6  -4815.89    1245.6   48.16     32.8863      0.6593      0.9509     0.0     0.0      5.4492    0.00 
    7068      0.756101   517.5  -4818.38    1242.8   48.18     32.7960      0.6598      1.0064     0.0     0.0      5.4487    0.00 
    7069      0.756209   517.6  -4817.27    1244.9   48.17     32.8589      0.6596      0.9755     0.0     0.0      5.4482    0.00 
    7070      0.756319   517.5  -4818.65    1244.9   48.19     32.8501      0.6599      1.0414     0.0     0.0      5.4476    0.00 
    7071      0.756429   517.4  -4820.04    1243.5   48.20     32.8041      0.6601      0.9828     0.0     0.0      5.4470    0.00 
    7072      0.756531   517.4  -4820.59    1242.8   48.21     32.7820      0.6603      1.0426     0.0     0.0      5.4465    0.00 
    7073      0.756640   517.6  -4820.31    1244.2   48.20     32.8210      0.6602      0.9730     0.0     0.0      5.4459    0.00 
    7074      0.756750   517.5  -4821.14    1243.5   48.21     32.7971      0.6604      1.0158     0.0     0.0      5.4454    0.00 
    7075      0.756859   517.5  -4821.70    1244.9   48.22     32.8308      0.6605      0.9750     0.0     0.0      5.4448    0.00 
    7076      0.756968   517.5  -4822.25    1246.3   48.22     32.8646      0.6606      0.9817     0.0     0.0      5.4443    0.00 
    7077      0.757078   517.7  -4821.97    1247.7   48.22     32.9035      0.6605      0.9620     0.0     0.0      5.4437    0.00 
    7078      0.757186   517.6  -4822.80    1246.3   48.23     32.8610      0.6607      0.9405     0.0     0.0      5.4432    0.00 
    7079      0.757295   517.3  -4824.74    1244.2   48.25     32.7929      0.6611      0.9500     0.0     0.0      5.4426    0.00 
    7080      0.757386   517.4  -4823.91    1245.6   48.24     32.8354      0.6609      0.9106     0.0     0.0      5.4421    0.00 
    7081      0.757505   517.4  -4825.02    1244.2   48.25     32.7912      0.6611      0.9681     0.0     0.0      5.4415    0.00 
    7082      0.757613   517.7  -4824.46    1248.4   48.24     32.9063      0.6610      0.9243     0.0     0.0      5.4410    0.00 
    7083      0.757722   517.2  -4826.95    1242.8   48.27     32.7417      0.6615      0.9918     0.0     0.0      5.4404    0.00 
    7084      0.757813   517.4  -4826.68    1247.0   48.27     32.8551      0.6614      0.9653     0.0     0.0      5.4400    0.00 
    7085      0.757922   517.8  -4825.29    1249.8   48.25     32.9382      0.6612      1.0222     0.0     0.0      5.4394    0.00 
    7086      0.758033   517.5  -4827.78    1247.0   48.28     32.8480      0.6616      0.9913     0.0     0.0      5.4389    0.00 
    7087      0.758141   517.6  -4827.51    1248.4   48.28     32.8870      0.6616      1.0218     0.0     0.0      5.4383    0.00 
    7088      0.758250   517.7  -4828.06    1248.4   48.28     32.8834      0.6617      1.0217     0.0     0.0      5.4377    0.00 
    7089      0.758360   517.4  -4829.17    1247.7   48.29     32.8578      0.6619      1.0199     0.0     0.0      5.4372    0.00 
    7090      0.758478   517.3  -4830.27    1246.3   48.30     32.8136      0.6621      1.0485     0.0     0.0      5.4366    0.00 
    7091      0.758570   517.6  -4830.83    1248.4   48.31     32.8659      0.6622      0.9596     0.0     0.0      5.4361    0.00 
    7092      0.758679   517.3  -4832.49    1245.6   48.32     32.7810      0.6626      1.0038     0.0     0.0      5.4355    0.00 
    7093      0.758788   517.6  -4830.83    1249.1   48.31     32.8844      0.6622      0.9326     0.0     0.0      5.4350    0.00 
    7094      0.758898   517.6  -4831.93    1250.5   48.32     32.9145      0.6624      0.9635     0.0     0.0      5.4344    0.00 
    7095      0.759008   517.6  -4832.49    1249.1   48.32     32.8739      0.6626      0.9392     0.0     0.0      5.4339    0.00 
    7096      0.759100   517.7  -4831.66    1250.5   48.32     32.9163      0.6624      0.9831     0.0     0.0      5.4334    0.00 
    7097      0.759209   517.6  -4833.04    1250.5   48.33     32.9075      0.6627      0.9611     0.0     0.0      5.4328    0.00 
    7098      0.759317   517.4  -4834.15    1248.4   48.34     32.8447      0.6629      1.0079     0.0     0.0      5.4323    0.00 
    7099      0.759426   517.3  -4834.42    1249.1   48.34     32.8615      0.6629      1.0315     0.0     0.0      5.4317    0.00 
    7100      0.759528   517.4  -4834.42    1249.1   48.34     32.8615      0.6629      1.0440     0.0     0.0      5.4312    0.00 
    7101      0.759638   517.4  -4836.64    1247.0   48.37     32.7918      0.6634      1.0977     0.0     0.0      5.4306    0.00 
    7102      0.759748   517.5  -4835.81    1250.5   48.36     32.8899      0.6632      1.0762     0.0     0.0      5.4301    0.00 
    7103      0.759857   517.3  -4837.47    1247.7   48.37     32.8051      0.6635      1.1415     0.0     0.0      5.4295    0.00 
    7104      0.759965   517.3  -4838.30    1248.4   48.38     32.8184      0.6637      1.1002     0.0     0.0      5.4290    0.00 
    7105      0.760075   517.5  -4838.02    1250.5   48.38     32.8758      0.6636      1.1158     0.0     0.0      5.4284    0.00 
    7106      0.760185   517.5  -4838.30    1250.5   48.38     32.8740      0.6637      1.0708     0.0     0.0      5.4279    0.00 
    7107      0.760277   517.3  -4839.68    1250.5   48.40     32.8652      0.6639      1.0750     0.0     0.0      5.4274    0.00 
    7108      0.760385   517.2  -4840.51    1247.7   48.41     32.7857      0.6641      1.0289     0.0     0.0      5.4268    0.00 
    7109      0.760504   517.4  -4840.23    1249.1   48.40     32.8246      0.6641      1.0216     0.0     0.0      5.4262    0.00 
    7110      0.760596   517.2  -4841.06    1250.5   48.41     32.8564      0.6642      1.0089     0.0     0.0      5.4257    0.00 
    7111      0.760705   517.1  -4842.17    1248.4   48.42     32.7937      0.6644      0.9633     0.0     0.0      5.4252    0.00 
    7112      0.760814   517.3  -4842.45    1249.1   48.42     32.8105      0.6645      0.9990     0.0     0.0      5.4246    0.00 
    7113      0.760924   517.4  -4842.17    1251.9   48.42     32.8864      0.6644      0.9567     0.0     0.0      5.4241    0.00 
    7114      0.761033   517.3  -4843.55    1250.5   48.44     32.8405      0.6647      0.9945     0.0     0.0      5.4235    0.00 
    7115      0.761141   517.4  -4843.55    1251.9   48.44     32.8776      0.6647      0.9534     0.0     0.0      5.4230    0.00 
    7116      0.761251   517.2  -4844.38    1249.8   48.44     32.8167      0.6649      0.9935     0.0     0.0      5.4224    0.00 
    7117      0.761362   517.5  -4844.66    1251.9   48.45     32.8706      0.6649      1.0369     0.0     0.0      5.4218    0.00 
    7118      0.761461   517.4  -4844.38    1252.6   48.44     32.8908      0.6649      1.0241     0.0     0.0      5.4213    0.00 
    7119      0.761572   517.1  -4846.87    1250.5   48.47     32.8194      0.6653      1.0902     0.0     0.0      5.4208    0.00 
    7120      0.761681   517.3  -4846.32    1252.6   48.46     32.8785      0.6652      1.0229     0.0     0.0      5.4202    0.00 
    7121      0.761789   517.2  -4847.98    1251.2   48.48     32.8309      0.6656      1.1294     0.0     0.0      5.4197    0.00 
    7122      0.761879   517.4  -4847.70    1252.6   48.48     32.8697      0.6655      1.0422     0.0     0.0      5.4192    0.00 
    7123      0.761987   517.6  -4847.70    1255.5   48.48     32.9437      0.6655      1.0975     0.0     0.0      5.4187    0.00 
    7124      0.762099   517.3  -4849.36    1251.9   48.49     32.8406      0.6658      1.0429     0.0     0.0      5.4181    0.00 
    7125      0.762208   517.3  -4848.81    1253.3   48.49     32.8811      0.6657      1.0425     0.0     0.0      5.4175    0.00 
    7126      0.762317   516.8  -4852.68    1246.3   48.53     32.6714      0.6665      1.0289     0.0     0.0      5.4170    0.00 
    7127      0.762419   517.3  -4849.92    1253.3   48.50     32.8741      0.6659      0.9445     0.0     0.0      5.4165    0.00 
    7128      0.762528   517.2  -4851.30    1252.6   48.51     32.8467      0.6662      0.9875     0.0     0.0      5.4159    0.00 
    7129      0.762636   517.2  -4852.13    1251.9   48.52     32.8229      0.6664      0.8712     0.0     0.0      5.4153    0.00 
    7130      0.762746   517.3  -4852.41    1252.6   48.52     32.8397      0.6664      0.9782     0.0     0.0      5.4148    0.00 
    7131      0.762855   517.3  -4851.58    1254.8   48.52     32.9005      0.6663      0.8764     0.0     0.0      5.4142    0.00 
    7132      0.762964   517.2  -4853.24    1253.3   48.53     32.8529      0.6666      0.9620     0.0     0.0      5.4137    0.00 
    7133      0.763073   517.1  -4854.07    1252.6   48.54     32.8291      0.6667      0.9032     0.0     0.0      5.4131    0.00 
    7134      0.763164   517.2  -4854.07    1254.0   48.54     32.8661      0.6667      0.9293     0.0     0.0      5.4126    0.00 
    7135      0.763273   517.3  -4854.62    1254.0   48.55     32.8625      0.6668      0.9210     0.0     0.0      5.4121    0.00 
    7136      0.763390   517.3  -4854.34    1255.5   48.54     32.9013      0.6668      0.8961     0.0     0.0      5.4115    0.00 
    7137      0.763499   516.9  -4857.11    1251.9   48.57     32.7912      0.6673      0.9109     0.0     0.0      5.4109    0.00 
    7138      0.763609   517.1  -4856.83    1253.3   48.57     32.8299      0.6673      0.8895     0.0     0.0      5.4104    0.00 
    7139      0.763701   517.2  -4857.11    1253.3   48.57     32.8281      0.6673      0.8868     0.0     0.0      5.4099    0.00 
    7140      0.763810   517.3  -4856.83    1256.9   48.57     32.9223      0.6673      0.8410     0.0     0.0      5.4094    0.00 
    7141      0.763918   517.4  -4857.94    1256.2   48.58     32.8968      0.6675      0.8527     0.0     0.0      5.4088    0.00 
    7142      0.764028   517.3  -4858.49    1256.9   48.58     32.9117      0.6676      0.7877     0.0     0.0      5.4083    0.00 
    7143      0.764137   517.5  -4858.22    1258.3   48.58     32.9504      0.6675      0.8659     0.0     0.0      5.4077    0.00 
    7144      0.764246   517.8  -4857.11    1263.2   48.57     33.0869      0.6673      0.8261     0.0     0.0      5.4072    0.00 
    7145      0.764348   517.2  -4860.43    1255.5   48.60     32.8624      0.6680      0.8768     0.0     0.0      5.4066    0.00 
    7146      0.764457   517.4  -4860.15    1258.3   48.60     32.9380      0.6679      0.8936     0.0     0.0      5.4061    0.00 
    7147      0.764566   517.5  -4859.60    1260.4   48.60     32.9970      0.6678      0.9414     0.0     0.0      5.4055    0.00 
    7148      0.764676   517.0  -4862.09    1254.0   48.62     32.8148      0.6683      0.9806     0.0     0.0      5.4050    0.00 
    7149      0.764770   517.3  -4861.26    1257.6   48.61     32.9125      0.6681      0.9990     0.0     0.0      5.4045    0.00 
    7150      0.764879   517.3  -4862.09    1256.2   48.62     32.8702      0.6683      1.0419     0.0     0.0      5.4039    0.00 
    7151      0.764987   517.3  -4862.37    1258.3   48.62     32.9238      0.6683      1.0611     0.0     0.0      5.4034    0.00 
    7152      0.765095   517.3  -4862.64    1258.3   48.63     32.9221      0.6684      1.1164     0.0     0.0      5.4029    0.00 
    7153      0.765204   517.3  -4863.75    1258.3   48.64     32.9150      0.6686      1.0976     0.0     0.0      5.4023    0.00 
    7154      0.765321   517.3  -4864.86    1258.3   48.65     32.9079      0.6688      1.1490     0.0     0.0      5.4017    0.00 
    7155      0.765412   517.3  -4865.69    1256.9   48.66     32.8657      0.6690      1.1077     0.0     0.0      5.4013    0.00 
    7156      0.765521   517.2  -4866.24    1258.3   48.66     32.8990      0.6691      1.1034     0.0     0.0      5.4007    0.00 
    7157      0.765630   517.1  -4866.79    1256.9   48.67     32.8586      0.6692      1.1048     0.0     0.0      5.4002    0.00 
    7158      0.765739   517.2  -4867.07    1258.3   48.67     32.8937      0.6693      1.0566     0.0     0.0      5.3996    0.00 
    7159      0.765848   517.1  -4867.62    1257.6   48.68     32.8717      0.6694      1.0654     0.0     0.0      5.3991    0.00 
    7160      0.765958   517.2  -4867.62    1258.3   48.68     32.8902      0.6694      0.9754     0.0     0.0      5.3985    0.00 
    7161      0.766069   517.1  -4869.01    1259.0   48.69     32.8997      0.6696      0.9690     0.0     0.0      5.3979    0.00 
    7162      0.766161   517.1  -4869.56    1257.6   48.70     32.8593      0.6698      0.9175     0.0     0.0      5.3975    0.00 
    7163      0.766269   516.9  -4869.84    1258.3   48.70     32.8760      0.6698      0.9426     0.0     0.0      5.3969    0.00 
    7164      0.766387   517.1  -4870.67    1258.3   48.71     32.8707      0.6700      0.8915     0.0     0.0      5.3963    0.00 
    7165      0.766496   517.0  -4870.67    1259.0   48.71     32.8891      0.6700      0.9015     0.0     0.0      5.3958    0.00 
    7166      0.766588   517.0  -4871.77    1257.6   48.72     32.8451      0.6702      0.9036     0.0     0.0      5.3953    0.00 
    7167      0.766697   517.2  -4871.77    1260.4   48.72     32.9189      0.6702      0.9248     0.0     0.0      5.3948    0.00 
    7168      0.766808   517.5  -4871.50    1261.1   48.71     32.9391      0.6701      1.0115     0.0     0.0      5.3942    0.00 
    7169      0.766917   518.0  -4869.56    1268.2   48.70     33.1359      0.6698      1.0033     0.0     0.0      5.3937    0.00 
    7170      0.767027   517.2  -4873.43    1261.8   48.73     32.9451      0.6705      1.0671     0.0     0.0      5.3931    0.00 
    7171      0.767137   517.1  -4874.54    1260.4   48.75     32.9011      0.6707      1.0833     0.0     0.0      5.3925    0.00 
    7172      0.767229   517.1  -4874.81    1261.1   48.75     32.9178      0.6708      1.1351     0.0     0.0      5.3921    0.00 
    7173      0.767340   516.9  -4876.48    1258.3   48.76     32.8334      0.6711      1.1378     0.0     0.0      5.3915    0.00 
    7174      0.767448   517.1  -4875.92    1260.4   48.76     32.8922      0.6710      1.1009     0.0     0.0      5.3910    0.00 
    7175      0.767557   517.1  -4876.75    1261.8   48.77     32.9237      0.6712      1.0596     0.0     0.0      5.3904    0.00 
    7176      0.767667   517.1  -4877.86    1260.4   48.78     32.8798      0.6714      1.0482     0.0     0.0      5.3899    0.00 
    7177      0.767775   517.2  -4876.75    1263.2   48.77     32.9606      0.6712      1.0356     0.0     0.0      5.3893    0.00 
    7178      0.767883   517.1  -4877.86    1261.1   48.78     32.8982      0.6714      1.0076     0.0     0.0      5.3888    0.00 
    7179      0.767991   517.3  -4878.13    1263.2   48.78     32.9517      0.6714      0.9652     0.0     0.0      5.3882    0.00 
    7180      0.768102   516.9  -4879.52    1261.1   48.80     32.8875      0.6717      0.9131     0.0     0.0      5.3877    0.00 
    7181      0.768195   516.9  -4880.35    1260.4   48.80     32.8638      0.6719      0.8682     0.0     0.0      5.3872    0.00 
    7182      0.768311   516.9  -4880.35    1260.4   48.80     32.8638      0.6719      0.9071     0.0     0.0      5.3866    0.00 
    7183      0.768421   516.9  -4880.62    1261.1   48.81     32.8804      0.6719      0.8528     0.0     0.0      5.3860    0.00 
    7184      0.768513   517.0  -4880.90    1262.5   48.81     32.9155      0.6720      0.8847     0.0     0.0      5.3856    0.00 
    7185      0.768622   517.1  -4880.90    1263.2   48.81     32.9339      0.6720      0.8833     0.0     0.0      5.3850    0.00 
    7186      0.768730   517.1  -4881.73    1263.2   48.82     32.9285      0.6721      0.8953     0.0     0.0      5.3845    0.00 
    7187      0.768841   516.8  -4883.39    1261.8   48.83     32.8811      0.6725      0.8999     0.0     0.0      5.3839    0.00 
    7188      0.768951   517.1  -4882.28    1265.3   48.82     32.9801      0.6722      0.9067     0.0     0.0      5.3834    0.00 
    7189      0.769059   517.2  -4883.11    1266.7   48.83     33.0116      0.6724      0.9003     0.0     0.0      5.3828    0.00 
    7190      0.769168   517.0  -4884.50    1261.8   48.84     32.8739      0.6727      0.9260     0.0     0.0      5.3823    0.00 
    7191      0.769269   517.0  -4884.50    1263.2   48.84     32.9107      0.6727      0.9482     0.0     0.0      5.3818    0.00 
    7192      0.769378   517.1  -4884.50    1266.0   48.84     32.9843      0.6727      0.9633     0.0     0.0      5.3812    0.00 
    7193      0.769487   517.1  -4886.43    1264.6   48.86     32.9350      0.6730      0.9844     0.0     0.0      5.3807    0.00 
    7194      0.769598   517.1  -4885.88    1266.0   48.86     32.9753      0.6729      0.9690     0.0     0.0      5.3801    0.00 
    7195      0.769690   517.1  -4886.71    1265.3   48.87     32.9516      0.6731      1.0067     0.0     0.0      5.3796    0.00 
    7196      0.769799   517.2  -4886.43    1267.5   48.86     33.0085      0.6730      1.0116     0.0     0.0      5.3791    0.00 
    7197      0.769907   517.1  -4887.54    1265.3   48.88     32.9463      0.6733      1.0275     0.0     0.0      5.3785    0.00 
    7198      0.770016   517.1  -4888.37    1266.0   48.88     32.9593      0.6734      1.0272     0.0     0.0      5.3780    0.00 
    7199      0.770126   516.9  -4889.48    1263.2   48.89     32.8787      0.6736      1.0477     0.0     0.0      5.3774    0.00 
    7200      0.770226   516.9  -4889.75    1263.9   48.90     32.8953      0.6737      1.0503     0.0     0.0      5.3769    0.00 
    7201      0.770337   516.9  -4889.75    1264.6   48.90     32.9136      0.6737      1.0563     0.0     0.0      5.3764    0.00 
    7202      0.770446   517.1  -4890.31    1266.7   48.90     32.9652      0.6738      1.0575     0.0     0.0      5.3758    0.00 
    7203      0.770555   516.8  -4891.41    1263.9   48.91     32.8846      0.6740      1.0453     0.0     0.0      5.3753    0.00 
    7204      0.770665   517.1  -4891.69    1268.2   48.92     32.9930      0.6741      1.0458     0.0     0.0      5.3747    0.00 
    7205      0.770776   516.9  -4892.80    1264.6   48.93     32.8940      0.6743      1.0563     0.0     0.0      5.3742    0.00 
    7206      0.770867   517.1  -4892.52    1266.0   48.93     32.9325      0.6742      1.0413     0.0     0.0      5.3737    0.00 
    7207      0.770975   516.8  -4893.63    1264.6   48.94     32.8887      0.6745      1.0287     0.0     0.0      5.3732    0.00 
    7208      0.771084   516.9  -4894.18    1266.7   48.94     32.9402      0.6746      0.9892     0.0     0.0      5.3726    0.00 
    7209      0.771202   516.9  -4895.01    1266.0   48.95     32.9165      0.6747      0.9907     0.0     0.0      5.3720    0.00 
    7210      0.771310   517.1  -4895.56    1268.2   48.96     32.9679      0.6748      0.9932     0.0     0.0      5.3715    0.00 
    7211      0.771419   516.8  -4895.56    1267.5   48.96     32.9496      0.6748      0.9698     0.0     0.0      5.3709    0.00 
    7212      0.771509   517.0  -4895.84    1267.5   48.96     32.9478      0.6749      0.9617     0.0     0.0      5.3705    0.00 
    7213      0.771619   517.1  -4896.12    1268.9   48.96     32.9827      0.6749      0.9361     0.0     0.0      5.3699    0.00 
    7214      0.771727   516.9  -4897.50    1268.2   48.98     32.9554      0.6752      0.9571     0.0     0.0      5.3694    0.00 
    7215      0.771836   516.8  -4898.61    1266.0   48.99     32.8933      0.6754      0.9366     0.0     0.0      5.3688    0.00 
    7216      0.771946   516.9  -4897.50    1268.2   48.98     32.9554      0.6752      0.9620     0.0     0.0      5.3682    0.00 
    7217      0.772057   516.9  -4898.61    1268.2   48.99     32.9483      0.6754      0.9564     0.0     0.0      5.3677    0.00 
    7218      0.772158   516.8  -4899.71    1267.5   49.00     32.9228      0.6756      0.9594     0.0     0.0      5.3672    0.00 
    7219      0.772268   516.8  -4900.27    1267.5   49.00     32.9192      0.6758      0.9715     0.0     0.0      5.3666    0.00 
    7220      0.772377   517.2  -4899.44    1270.3   48.99     32.9979      0.6756      0.9737     0.0     0.0      5.3661    0.00 
    7221      0.772486   516.9  -4900.82    1268.9   49.01     32.9523      0.6759      0.9935     0.0     0.0      5.3655    0.00 
    7222      0.772595   516.9  -4901.65    1268.2   49.02     32.9286      0.6760      0.9652     0.0     0.0      5.3650    0.00 
    7223      0.772686   516.9  -4901.93    1269.6   49.02     32.9635      0.6761      0.9799     0.0     0.0      5.3645    0.00 
    7224      0.772796   517.1  -4901.93    1273.1   49.02     33.0551      0.6761      0.9859     0.0     0.0      5.3640    0.00 
    7225      0.772904   516.7  -4903.86    1267.5   49.04     32.8960      0.6765      0.9594     0.0     0.0      5.3634    0.00 
    7226      0.773012   516.7  -4904.42    1267.5   49.04     32.8925      0.6766      0.9551     0.0     0.0      5.3629    0.00 
    7227      0.773131   516.9  -4904.14    1270.3   49.04     32.9675      0.6765      0.9120     0.0     0.0      5.3623    0.00 
    7228      0.773222   517.1  -4904.14    1273.1   49.04     33.0408      0.6765      0.9581     0.0     0.0      5.3618    0.00 
    7229      0.773330   516.9  -4904.69    1271.7   49.05     33.0006      0.6766      0.9443     0.0     0.0      5.3613    0.00 
    7230      0.773440   517.0  -4905.25    1271.7   49.05     32.9970      0.6767      1.0265     0.0     0.0      5.3607    0.00 
    7231      0.773550   516.9  -4906.08    1272.4   49.06     33.0099      0.6769      1.0445     0.0     0.0      5.3602    0.00 
    7232      0.773658   516.9  -4905.80    1273.1   49.06     33.0300      0.6768      1.0711     0.0     0.0      5.3597    0.00 
    7233      0.773768   516.5  -4908.84    1267.5   49.09     32.8639      0.6774      1.0614     0.0     0.0      5.3591    0.00 
    7234      0.773878   517.1  -4906.91    1273.1   49.07     33.0228      0.6771      1.1238     0.0     0.0      5.3586    0.00 
    7235      0.773987   516.9  -4907.74    1270.3   49.08     32.9442      0.6772      1.1513     0.0     0.0      5.3580    0.00 
    7236      0.774079   517.0  -4908.84    1272.4   49.09     32.9920      0.6774      1.1628     0.0     0.0      5.3575    0.00 
    7237      0.774199   516.8  -4910.23    1270.3   49.10     32.9281      0.6777      1.1828     0.0     0.0      5.3569    0.00 
    7238      0.774307   516.6  -4911.06    1270.3   49.11     32.9228      0.6779      1.0936     0.0     0.0      5.3564    0.00 
    7239      0.774415   516.2  -4914.38    1265.3   49.14     32.7733      0.6785      1.1169     0.0     0.0      5.3559    0.00 
    7240      0.774505   517.0  -4911.06    1273.1   49.11     32.9959      0.6779      0.9703     0.0     0.0      5.3554    0.00 
    7241      0.774613   516.9  -4911.89    1273.1   49.12     32.9905      0.6780      0.9629     0.0     0.0      5.3549    0.00 
    7242      0.774723   516.9  -4911.89    1274.5   49.12     33.0271      0.6780      0.8401     0.0     0.0      5.3543    0.00 
    7243      0.774832   516.8  -4913.27    1273.1   49.13     32.9816      0.6783      0.8662     0.0     0.0      5.3538    0.00 
    7244      0.774940   516.8  -4914.10    1272.4   49.14     32.9579      0.6785      0.8019     0.0     0.0      5.3532    0.00 
    7245      0.775050   516.8  -4913.82    1273.1   49.14     32.9780      0.6784      0.8464     0.0     0.0      5.3527    0.00 
    7246      0.775151   516.8  -4914.65    1271.7   49.15     32.9360      0.6786      0.7824     0.0     0.0      5.3521    0.00 
    7247      0.775261   516.9  -4914.65    1273.1   49.15     32.9726      0.6786      0.7926     0.0     0.0      5.3516    0.00 
    7248      0.775370   516.9  -4915.76    1272.4   49.16     32.9472      0.6788      0.8464     0.0     0.0      5.3510    0.00 
    7249      0.775481   516.9  -4914.38    1275.2   49.14     33.0292      0.6785      0.8922     0.0     0.0      5.3505    0.00 
    7250      0.775589   517.0  -4915.48    1275.2   49.15     33.0220      0.6787      0.9947     0.0     0.0      5.3499    0.00 
    7251      0.775697   516.9  -4916.31    1277.3   49.16     33.0715      0.6789      1.0161     0.0     0.0      5.3494    0.00 
    7252      0.775805   516.9  -4917.14    1274.5   49.17     32.9930      0.6791      1.0771     0.0     0.0      5.3489    0.00 
    7253      0.775914   516.6  -4917.97    1273.1   49.18     32.9511      0.6792      1.0710     0.0     0.0      5.3483    0.00 
    7254      0.776005   516.4  -4919.91    1271.0   49.20     32.8837      0.6796      1.1096     0.0     0.0      5.3478    0.00 
    7255      0.776122   516.6  -4919.36    1274.5   49.19     32.9786      0.6795      1.0873     0.0     0.0      5.3473    0.00 
    7256      0.776231   516.7  -4920.46    1273.8   49.20     32.9532      0.6797      1.0686     0.0     0.0      5.3467    0.00 
    7257      0.776341   516.8  -4920.46    1275.2   49.20     32.9897      0.6797      1.0314     0.0     0.0      5.3462    0.00 
    7258      0.776432   516.8  -4920.74    1275.2   49.21     32.9879      0.6798      0.9941     0.0     0.0      5.3457    0.00 
    7259      0.776541   516.8  -4921.85    1275.9   49.22     32.9990      0.6800      0.9730     0.0     0.0      5.3452    0.00 
    7260      0.776650   516.8  -4922.12    1275.2   49.22     32.9789      0.6800      0.9385     0.0     0.0      5.3446    0.00 
    7261      0.776759   516.8  -4922.12    1278.0   49.22     33.0519      0.6800      0.8835     0.0     0.0      5.3441    0.00 
    7262      0.776869   516.6  -4923.23    1273.8   49.23     32.9352      0.6803      0.8743     0.0     0.0      5.3435    0.00 
    7263      0.776978   516.8  -4923.51    1277.3   49.24     33.0247      0.6803      0.8546     0.0     0.0      5.3430    0.00 
    7264      0.777080   516.5  -4924.34    1274.5   49.24     32.9463      0.6805      0.8914     0.0     0.0      5.3425    0.00 
    7265      0.777189   516.8  -4923.23    1278.7   49.23     33.0630      0.6803      0.9156     0.0     0.0      5.3419    0.00 
    7266      0.777298   516.9  -4924.06    1277.3   49.24     33.0211      0.6804      0.9630     0.0     0.0      5.3414    0.00 
    7267      0.777407   516.5  -4925.72    1275.9   49.26     32.9738      0.6808      0.9610     0.0     0.0      5.3408    0.00 
    7268      0.777517   516.8  -4925.72    1278.7   49.26     33.0467      0.6808      1.0311     0.0     0.0      5.3403    0.00 
    7269      0.777608   516.9  -4926.27    1278.7   49.26     33.0431      0.6809      1.0525     0.0     0.0      5.3398    0.00 
    7270      0.777717   516.8  -4926.83    1278.0   49.27     33.0213      0.6810      1.0800     0.0     0.0      5.3393    0.00 
    7271      0.777826   516.7  -4927.93    1278.0   49.28     33.0141      0.6812      1.0687     0.0     0.0      5.3387    0.00 
    7272      0.777935   516.7  -4928.49    1275.9   49.28     32.9558      0.6813      1.0619     0.0     0.0      5.3382    0.00 
    7273      0.778053   516.6  -4929.32    1277.3   49.29     32.9869      0.6815      1.0840     0.0     0.0      5.3376    0.00 
    7274      0.778143   516.9  -4929.59    1280.2   49.30     33.0580      0.6815      1.0342     0.0     0.0      5.3371    0.00 
    7275      0.778252   516.5  -4930.42    1275.9   49.30     32.9432      0.6817      1.0391     0.0     0.0      5.3366    0.00 
    7276      0.778362   516.9  -4929.59    1280.2   49.30     33.0580      0.6815      0.9890     0.0     0.0      5.3360    0.00 
    7277      0.778471   516.5  -4931.81    1276.6   49.32     32.9525      0.6820      0.9434     0.0     0.0      5.3355    0.00 
    7278      0.778580   516.6  -4932.36    1275.9   49.32     32.9306      0.6821      0.9464     0.0     0.0      5.3350    0.00 
    7279      0.778690   516.8  -4930.98    1279.5   49.31     33.0307      0.6818      0.9242     0.0     0.0      5.3344    0.00 
    7280      0.778801   516.6  -4932.91    1278.7   49.33     32.9999      0.6822      0.9298     0.0     0.0      5.3338    0.00 
    7281      0.778892   516.6  -4933.19    1277.3   49.33     32.9617      0.6822      0.9145     0.0     0.0      5.3334    0.00 
    7282      0.779012   516.8  -4932.64    1280.9   49.33     33.0563      0.6821      0.9424     0.0     0.0      5.3328    0.00 
    7283      0.779121   516.4  -4934.85    1276.6   49.35     32.9327      0.6826      0.9710     0.0     0.0      5.3322    0.00 
    7284      0.779229   516.8  -4934.30    1280.2   49.34     33.0273      0.6824      1.0118     0.0     0.0      5.3317    0.00 
    7285      0.779320   516.8  -4934.85    1280.2   49.35     33.0237      0.6826      1.0003     0.0     0.0      5.3312    0.00 
    7286      0.779429   516.8  -4935.13    1279.5   49.35     33.0037      0.6826      1.0440     0.0     0.0      5.3307    0.00 
    7287      0.779539   516.6  -4936.23    1280.2   49.36     33.0147      0.6828      1.0659     0.0     0.0      5.3301    0.00
