Repository: LightForm-group/dilatometer_modelling_and_constitutive_behaviour

# dilatometer_modelling_and_constitutive_behaviour

Created with work by Inigo Howe, Patryk Jedrasiak, Hugh Shercliff

This program contains a method of testing various constitutive models and extracting the constitutive behaviour of dilatometer samples correcting for inhomogeneities in termperature, strain and strain rate. The model is currently configured to a dilatometer run under vacuum, with no active cooling during the deformation for a sample of length 10mm with a diameter of 5mm. For both heatup and deformation the temperature is fitted to the experimental central themocoupole temperature for any general temperature profile.

File: experimental_data/deformation/1/490/008_Compression_Daniel_Al_Hom1_SHT_540C_Deform_490C_1.0s-1_QuenchHeGas__1.asc (part 25 of 27)
 C:\WinTA100\DIL805.PRO\Data\Deformation\ChrisDaniel\008_Compression_Daniel_Al_Hom1_SHT_540C_Deform_490C_1.0s-1_QuenchHeGas__1.asc
     No.          Time   Tem.1        DL     Force  Strain   kf (Def.)    Phi  (D)    Phi* (D)   Tem.2   Tem.3        Poti      HF 
                     s      °C        µm         N       %       N/mm²                     1/s      °C      °C          mm       % 
    7288      0.779656   489.9  -5125.31    1510.9   51.25     37.5111      0.7038      1.0650     0.0     0.0      5.3216    0.00 
    7289      0.779766   489.9  -5126.97    1508.8   51.27     37.4458      0.7042      1.0000     0.0     0.0      5.3211    0.00 
    7290      0.779874   489.8  -5127.80    1509.5   51.28     37.4569      0.7043      1.0227     0.0     0.0      5.3205    0.00 
    7291      0.779966   490.0  -5127.25    1511.6   51.27     37.5137      0.7042      0.9621     0.0     0.0      5.3201    0.00 
    7292      0.780074   489.6  -5130.01    1506.7   51.30     37.3699      0.7048      0.9806     0.0     0.0      5.3195    0.00 
    7293      0.780184   489.9  -5128.35    1511.6   51.28     37.5052      0.7045      0.9679     0.0     0.0      5.3190    0.00 
    7294      0.780294   490.1  -5128.35    1513.7   51.28     37.5577      0.7045      0.9507     0.0     0.0      5.3184    0.00 
    7295      0.780394   490.0  -5129.74    1513.0   51.30     37.5296      0.7047      0.9753     0.0     0.0      5.3179    0.00 
    7296      0.780505   490.1  -5129.46    1513.7   51.29     37.5492      0.7047      1.0009     0.0     0.0      5.3174    0.00 
    7297      0.780613   489.9  -5130.84    1512.3   51.31     37.5035      0.7050      0.9944     0.0     0.0      5.3168    0.00 
    7298      0.780721   489.7  -5132.23    1510.9   51.32     37.4579      0.7053      1.0268     0.0     0.0      5.3163    0.00 
    7299      0.780829   490.0  -5131.40    1513.0   51.31     37.5168      0.7051      1.0003     0.0     0.0      5.3158    0.00 
    7300      0.780938   489.8  -5132.78    1510.9   51.33     37.4536      0.7054      1.0148     0.0     0.0      5.3152    0.00 
    7301      0.781048   489.8  -5133.61    1510.9   51.34     37.4472      0.7055      0.9984     0.0     0.0      5.3147    0.00 
    7302      0.781158   489.9  -5133.33    1513.0   51.33     37.5018      0.7055      1.0085     0.0     0.0      5.3141    0.00 
    7303      0.781249   489.8  -5133.33    1514.5   51.33     37.5368      0.7055      0.9895     0.0     0.0      5.3136    0.00 
    7304      0.781368   489.7  -5134.99    1511.6   51.35     37.4541      0.7058      0.9909     0.0     0.0      5.3130    0.00 
    7305      0.781478   489.7  -5135.54    1513.0   51.36     37.4848      0.7059      0.9770     0.0     0.0      5.3125    0.00 
    7306      0.781587   490.3  -5133.89    1518.0   51.34     37.6200      0.7056      0.9885     0.0     0.0      5.3119    0.00 
    7307      0.781678   489.9  -5136.65    1514.5   51.37     37.5112      0.7062      0.9935     0.0     0.0      5.3115    0.00 
    7308      0.781787   489.7  -5137.21    1513.0   51.37     37.4720      0.7063      0.9687     0.0     0.0      5.3109    0.00 
    7309      0.781895   489.9  -5136.93    1514.5   51.37     37.5091      0.7062      0.9982     0.0     0.0      5.3104    0.00 
    7310      0.782004   489.8  -5137.76    1515.2   51.38     37.5202      0.7064      1.0018     0.0     0.0      5.3098    0.00 
    7311      0.782115   489.9  -5137.76    1515.9   51.38     37.5376      0.7064      1.0288     0.0     0.0      5.3093    0.00 
    7312      0.782225   490.1  -5137.76    1518.0   51.38     37.5901      0.7064      1.0272     0.0     0.0      5.3087    0.00 
    7313      0.782324   489.8  -5139.14    1515.2   51.39     37.5095      0.7067      1.0858     0.0     0.0      5.3082    0.00 
    7314      0.782436   489.9  -5139.69    1518.0   51.40     37.5751      0.7068      1.0930     0.0     0.0      5.3077    0.00 
    7315      0.782544   489.7  -5141.08    1515.2   51.41     37.4945      0.7071      1.0909     0.0     0.0      5.3071    0.00 
    7316      0.782653   489.8  -5141.08    1516.6   51.41     37.5295      0.7071      1.0964     0.0     0.0      5.3066    0.00 
    7317      0.782763   489.8  -5141.08    1517.3   51.41     37.5469      0.7071      1.0851     0.0     0.0      5.3060    0.00 
    7318      0.782854   489.7  -5142.18    1516.6   51.42     37.5209      0.7073      1.0699     0.0     0.0      5.3056    0.00 
    7319      0.782964   489.8  -5142.46    1517.3   51.42     37.5362      0.7074      1.0848     0.0     0.0      5.3051    0.00 
    7320      0.783086   489.8  -5142.74    1517.3   51.43     37.5341      0.7074      1.0615     0.0     0.0      5.3044    0.00 
    7321      0.783179   489.7  -5144.40    1516.6   51.44     37.5038      0.7078      1.0334     0.0     0.0      5.3040    0.00 
    7322      0.783297   489.6  -5145.23    1516.6   51.45     37.4974      0.7079      1.0088     0.0     0.0      5.3034    0.00 
    7323      0.783405   489.7  -5144.67    1517.3   51.45     37.5191      0.7078      0.9575     0.0     0.0      5.3028    0.00 
    7324      0.783501   489.7  -5145.23    1517.3   51.45     37.5149      0.7079      0.9676     0.0     0.0      5.3024    0.00 
    7325      0.783614   489.8  -5145.50    1518.0   51.46     37.5302      0.7080      0.9555     0.0     0.0      5.3018    0.00 
    7326      0.783723   489.8  -5146.06    1519.4   51.46     37.5608      0.7081      0.9421     0.0     0.0      5.3013    0.00 
    7327      0.783836   489.7  -5146.89    1518.0   51.47     37.5195      0.7083      0.9502     0.0     0.0      5.3007    0.00 
    7328      0.783931   489.8  -5146.33    1519.4   51.46     37.5586      0.7082      0.9640     0.0     0.0      5.3002    0.00 
    7329      0.784040   489.8  -5147.72    1519.4   51.48     37.5479      0.7084      0.9756     0.0     0.0      5.2997    0.00 
    7330      0.784155   489.5  -5148.55    1518.0   51.49     37.5066      0.7086      1.0171     0.0     0.0      5.2991    0.00 
    7331      0.784261   489.9  -5147.99    1520.8   51.48     37.5807      0.7085      1.0287     0.0     0.0      5.2986    0.00 
    7332      0.784370   489.7  -5149.65    1518.7   51.50     37.5155      0.7088      1.0451     0.0     0.0      5.2981    0.00 
    7333      0.784465   489.6  -5151.04    1517.3   51.51     37.4700      0.7091      1.0680     0.0     0.0      5.2976    0.00 
    7334      0.784579   489.8  -5150.21    1520.1   51.50     37.5461      0.7090      1.0944     0.0     0.0      5.2970    0.00 
    7335      0.784687   489.8  -5150.21    1522.2   51.50     37.5984      0.7090      1.1093     0.0     0.0      5.2965    0.00 
    7336      0.784799   489.9  -5150.76    1522.2   51.51     37.5941      0.7091      1.1308     0.0     0.0      5.2959    0.00 
    7337      0.784896   489.7  -5152.14    1519.4   51.52     37.5137      0.7094      1.1231     0.0     0.0      5.2955    0.00 
    7338      0.785004   489.5  -5153.25    1520.1   51.53     37.5225      0.7096      1.1439     0.0     0.0      5.2949    0.00 
    7339      0.785116   489.6  -5154.08    1519.4   51.54     37.4987      0.7098      1.1567     0.0     0.0      5.2944    0.00 
    7340      0.785224   489.7  -5153.80    1521.5   51.54     37.5531      0.7097      1.1367     0.0     0.0      5.2939    0.00 
    7341      0.785319   489.7  -5154.63    1519.4   51.55     37.4944      0.7099      1.1216     0.0     0.0      5.2934    0.00 
    7342      0.785428   489.5  -5155.19    1521.5   51.55     37.5424      0.7100      1.0784     0.0     0.0      5.2929    0.00 
    7343      0.785543   489.5  -5155.74    1520.8   51.56     37.5207      0.7101      1.0829     0.0     0.0      5.2923    0.00 
    7344      0.785652   489.5  -5156.02    1521.5   51.56     37.5359      0.7102      1.0582     0.0     0.0      5.2918    0.00 
    7345      0.785760   489.6  -5157.12    1520.1   51.57     37.4926      0.7104      1.0553     0.0     0.0      5.2913    0.00 
    7346      0.785860   489.7  -5157.12    1521.5   51.57     37.5274      0.7104      0.9673     0.0     0.0      5.2908    0.00 
    7347      0.785969   489.5  -5157.95    1520.8   51.58     37.5035      0.7106      0.9722     0.0     0.0      5.2903    0.00 
    7348      0.786081   489.4  -5159.06    1520.1   51.59     37.4776      0.7108      0.8937     0.0     0.0      5.2897    0.00 
    7349      0.786189   489.5  -5159.34    1521.5   51.59     37.5102      0.7108      0.9285     0.0     0.0      5.2892    0.00 
    7350      0.786285   489.5  -5159.06    1522.9   51.59     37.5472      0.7108      0.8658     0.0     0.0      5.2888    0.00 
    7351      0.786395   489.7  -5158.78    1524.3   51.59     37.5841      0.7107      0.9133     0.0     0.0      5.2882    0.00 
    7352      0.786510   489.7  -5160.17    1522.9   51.60     37.5386      0.7110      0.8914     0.0     0.0      5.2877    0.00 
    7353      0.786603   489.8  -5160.17    1522.9   51.60     37.5386      0.7110      0.9271     0.0     0.0      5.2873    0.00 
    7354      0.786716   489.7  -5161.27    1522.2   51.61     37.5126      0.7112      0.9810     0.0     0.0      5.2867    0.00 
    7355      0.786828   490.2  -5160.44    1526.4   51.60     37.6234      0.7111      0.9559     0.0     0.0      5.2862    0.00 
    7356      0.786938   489.3  -5163.21    1519.4   51.63     37.4281      0.7116      1.0285     0.0     0.0      5.2857    0.00 
    7357      0.787037   489.9  -5161.55    1525.0   51.62     37.5800      0.7113      0.9478     0.0     0.0      5.2852    0.00 
    7358      0.787142   489.5  -5163.49    1521.5   51.63     37.4781      0.7117      1.0241     0.0     0.0      5.2847    0.00 
    7359      0.787251   489.5  -5163.49    1522.2   51.63     37.4954      0.7117      0.9879     0.0     0.0      5.2842    0.00 
    7360      0.787363   489.5  -5164.32    1521.5   51.64     37.4716      0.7119      1.0088     0.0     0.0      5.2837    0.00 
    7361      0.787461   489.3  -5165.98    1518.0   51.66     37.3719      0.7122      0.9666     0.0     0.0      5.2833    0.00 
    7362      0.787570   489.5  -5165.15    1520.8   51.65     37.4478      0.7120      0.9381     0.0     0.0      5.2828    0.00 
    7363      0.787685   489.5  -5166.25    1519.4   51.66     37.4045      0.7123      0.9274     0.0     0.0      5.2822    0.00 
    7364      0.787779   489.4  -5166.81    1519.4   51.67     37.4002      0.7124      0.8760     0.0     0.0      5.2818    0.00 
    7365      0.787890   489.8  -5165.42    1524.3   51.65     37.5326      0.7121      0.9430     0.0     0.0      5.2813    0.00 
    7366      0.788004   489.8  -5165.42    1524.3   51.65     37.5326      0.7121      0.9311     0.0     0.0      5.2808    0.00 
    7367      0.788123   489.7  -5167.08    1523.6   51.67     37.5023      0.7124      0.9939     0.0     0.0      5.2803    0.00 
    7368      0.788216   489.4  -5168.74    1517.3   51.69     37.3331      0.7128      1.0257     0.0     0.0      5.2798    0.00 
    7369      0.788327   489.7  -5167.64    1522.9   51.68     37.4806      0.7126      1.0465     0.0     0.0      5.2793    0.00 
    7370      0.788426   489.2  -5170.13    1517.3   51.70     37.3225      0.7131      1.0615     0.0     0.0      5.2789    0.00 
    7371      0.788535   489.5  -5170.13    1519.4   51.70     37.3745      0.7131      1.0252     0.0     0.0      5.2784    0.00 
    7372      0.788648   489.7  -5169.85    1520.1   51.70     37.3940      0.7130      1.0317     0.0     0.0      5.2779    0.00 
    7373      0.788744   489.5  -5171.23    1519.4   51.71     37.3660      0.7133      1.0291     0.0     0.0      5.2775    0.00 
    7374      0.788852   489.5  -5171.51    1518.7   51.72     37.3465      0.7134      1.0161     0.0     0.0      5.2770    0.00 
    7375      0.788968   489.4  -5172.06    1518.0   51.72     37.3248      0.7135      0.9580     0.0     0.0      5.2765    0.00 
    7376      0.789076   489.3  -5173.45    1515.9   51.73     37.2621      0.7138      0.9274     0.0     0.0      5.2760    0.00 
    7377      0.789181   489.5  -5172.62    1518.7   51.73     37.3379      0.7136      0.8553     0.0     0.0      5.2755    0.00 
    7378      0.789289   489.4  -5173.72    1517.3   51.74     37.2947      0.7138      0.8480     0.0     0.0      5.2751    0.00 
    7379      0.789388   489.7  -5172.34    1520.8   51.72     37.3921      0.7135      0.8643     0.0     0.0      5.2746    0.00 
    7380      0.789498   489.7  -5172.89    1520.1   51.73     37.3705      0.7136      0.8636     0.0     0.0      5.2742    0.00 
    7381      0.789607   489.4  -5174.83    1517.3   51.75     37.2861      0.7140      0.8835     0.0     0.0      5.2737    0.00 
    7382      0.789706   489.5  -5174.55    1518.7   51.75     37.3229      0.7140      0.9195     0.0     0.0      5.2733    0.00 
    7383      0.789816   489.3  -5175.94    1515.9   51.76     37.2429      0.7143      0.9290     0.0     0.0      5.2728    0.00 
    7384      0.789926   489.3  -5176.49    1516.6   51.76     37.2560      0.7144      0.9328     0.0     0.0      5.2723    0.00 
    7385      0.790040   489.5  -5175.66    1518.7   51.76     37.3144      0.7142      0.9508     0.0     0.0      5.2718    0.00 
    7386      0.790146   489.3  -5177.32    1515.2   51.77     37.2149      0.7146      0.9352     0.0     0.0      5.2714    0.00 
    7387      0.790254   489.4  -5177.87    1515.2   51.78     37.2106      0.7147      0.9817     0.0     0.0      5.2709    0.00 
    7388      0.790352   489.5  -5177.87    1515.2   51.78     37.2106      0.7147      0.9651     0.0     0.0      5.2705    0.00 
    7389      0.790465   489.5  -5178.15    1515.9   51.78     37.2258      0.7147      0.9732     0.0     0.0      5.2700    0.00 
    7390      0.790576   489.4  -5178.98    1514.5   51.79     37.1847      0.7149      0.9519     0.0     0.0      5.2695    0.00 
    7391      0.790674   489.5  -5179.26    1514.5   51.79     37.1826      0.7150      0.9203     0.0     0.0      5.2691    0.00 
    7392      0.790782   489.5  -5180.09    1513.7   51.80     37.1589      0.7151      0.9336     0.0     0.0      5.2687    0.00 
    7393      0.790898   489.4  -5179.81    1514.5   51.80     37.1783      0.7151      0.9572     0.0     0.0      5.2682    0.00 
    7394      0.790992   489.3  -5181.19    1513.0   51.81     37.1330      0.7154      0.9335     0.0     0.0      5.2678    0.00 
    7395      0.791096   489.4  -5181.47    1513.7   51.81     37.1482      0.7154      0.9581     0.0     0.0      5.2673    0.00 
    7396      0.791208   489.3  -5181.75    1513.0   51.82     37.1288      0.7155      0.9114     0.0     0.0      5.2669    0.00 
    7397      0.791323   489.0  -5182.58    1509.5   51.83     37.0358      0.7157      0.9096     0.0     0.0      5.2664    0.00 
    7398      0.791417   489.2  -5183.13    1511.6   51.83     37.0835      0.7158      0.8954     0.0     0.0      5.2660    0.00 
    7399      0.791532   489.5  -5182.30    1513.7   51.82     37.1418      0.7156      0.8700     0.0     0.0      5.2655    0.00 
    7400      0.791641   489.2  -5184.24    1509.5   51.84     37.0230      0.7160      0.8839     0.0     0.0      5.2651    0.00 
    7401      0.791753   489.4  -5183.41    1511.6   51.83     37.0814      0.7158      0.8380     0.0     0.0      5.2646    0.00 
    7402      0.791851   489.0  -5185.62    1508.1   51.86     36.9778      0.7163      0.8412     0.0     0.0      5.2642    0.00 
    7403      0.791960   489.2  -5185.34    1508.8   51.85     36.9972      0.7162      0.8502     0.0     0.0      5.2638    0.00 
    7404      0.792065   489.5  -5185.07    1510.2   51.85     37.0340      0.7162      0.8769     0.0     0.0      5.2633    0.00 
    7405      0.792180   489.4  -5185.62    1510.2   51.86     37.0297      0.7163      0.8502     0.0     0.0      5.2629    0.00 
    7406      0.792274   489.2  -5185.90    1508.8   51.86     36.9930      0.7163      0.8589     0.0     0.0      5.2625    0.00 
    7407      0.792385   489.5  -5185.62    1511.6   51.86     37.0643      0.7163      0.9031     0.0     0.0      5.2621    0.00 
    7408      0.792499   489.2  -5187.56    1506.7   51.88     36.9283      0.7167      0.9028     0.0     0.0      5.2616    0.00 
    7409      0.792608   489.2  -5187.83    1506.7   51.88     36.9262      0.7167      0.9683     0.0     0.0      5.2612    0.00 
    7410      0.792706   489.4  -5187.28    1508.8   51.87     36.9823      0.7166      0.9241     0.0     0.0      5.2608    0.00 
    7411      0.792817   489.0  -5188.94    1506.0   51.89     36.9004      0.7170      0.9243     0.0     0.0      5.2603    0.00 
    7412      0.792928   488.8  -5191.98    1500.3   51.92     36.7388      0.7176      0.9094     0.0     0.0      5.2599    0.00 
    7413      0.793037   489.3  -5188.94    1507.4   51.89     36.9350      0.7170      0.8946     0.0     0.0      5.2595    0.00 
    7414      0.793134   489.3  -5189.77    1506.7   51.90     36.9113      0.7171      0.9183     0.0     0.0      5.2591    0.00 
    7415      0.793245   489.3  -5189.77    1506.0   51.90     36.8941      0.7171      0.8492     0.0     0.0      5.2586    0.00 
    7416      0.793344   489.2  -5190.88    1505.3   51.91     36.8683      0.7174      0.8719     0.0     0.0      5.2583    0.00 
    7417      0.793452   489.2  -5191.15    1504.6   51.91     36.8489      0.7174      0.8341     0.0     0.0      5.2579    0.00 
    7418      0.793568   489.2  -5192.26    1503.2   51.92     36.8058      0.7177      0.9026     0.0     0.0      5.2574    0.00 
    7419      0.793677   489.2  -5191.98    1502.5   51.92     36.7907      0.7176      0.8372     0.0     0.0      5.2570    0.00 
    7420      0.793773   489.2  -5193.09    1501.7   51.93     36.7649      0.7178      0.8683     0.0     0.0      5.2566    0.00 
    7421      0.793887   489.2  -5193.37    1503.2   51.93     36.7974      0.7179      0.8491     0.0     0.0      5.2562    0.00 
    7422      0.793991   489.2  -5193.37    1503.2   51.93     36.7974      0.7179      0.8416     0.0     0.0      5.2558    0.00 
    7423      0.794100   489.2  -5194.20    1501.7   51.94     36.7565      0.7181      0.8688     0.0     0.0      5.2554    0.00 
    7424      0.794214   489.2  -5193.92    1503.2   51.94     36.7931      0.7180      0.8410     0.0     0.0      5.2549    0.00 
    7425      0.794310   489.2  -5194.75    1502.5   51.95     36.7695      0.7182      0.8483     0.0     0.0      5.2546    0.00 
    7426      0.794423   489.2  -5195.58    1500.3   51.96     36.7113      0.7184      0.8109     0.0     0.0      5.2541    0.00 
    7427      0.794521   489.0  -5196.13    1498.9   51.96     36.6726      0.7185      0.8187     0.0     0.0      5.2538    0.00 
    7428      0.794629   489.0  -5196.96    1496.8   51.97     36.6145      0.7186      0.7525     0.0     0.0      5.2534    0.00 
    7429      0.794745   488.9  -5196.96    1497.5   51.97     36.6317      0.7186      0.7669     0.0     0.0      5.2530    0.00 
    7430      0.794854   489.2  -5196.69    1499.6   51.97     36.6856      0.7186      0.7309     0.0     0.0      5.2525    0.00 
    7431      0.794958   489.4  -5196.41    1501.7   51.96     36.7395      0.7185      0.7439     0.0     0.0      5.2522    0.00 
    7432      0.795067   489.3  -5197.24    1500.3   51.97     36.6987      0.7187      0.7666     0.0     0.0      5.2518    0.00 
    7433      0.795167   489.2  -5197.52    1498.9   51.98     36.6620      0.7188      0.7565     0.0     0.0      5.2514    0.00 
    7434      0.795276   489.0  -5199.18    1494.7   51.99     36.5458      0.7191      0.7817     0.0     0.0      5.2510    0.00 
    7435      0.795387   489.0  -5199.18    1494.7   51.99     36.5458      0.7191      0.7363     0.0     0.0      5.2506    0.00 
    7436      0.795485   489.1  -5199.45    1494.7   51.99     36.5437      0.7192      0.7857     0.0     0.0      5.2502    0.00 
    7437      0.795594   489.2  -5199.18    1496.1   51.99     36.5803      0.7191      0.7254     0.0     0.0      5.2498    0.00 
    7438      0.795706   489.2  -5200.28    1494.7   52.00     36.5374      0.7193      0.7880     0.0     0.0      5.2494    0.00 
    7439      0.795818   489.2  -5200.01    1494.7   52.00     36.5395      0.7193      0.7621     0.0     0.0      5.2490    0.00 
    7440      0.795912   489.2  -5200.56    1496.1   52.01     36.5698      0.7194      0.8142     0.0     0.0      5.2487    0.00 
    7441      0.796031   488.9  -5202.50    1490.5   52.02     36.4171      0.7198      0.7701     0.0     0.0      5.2483    0.00 
    7442      0.796141   489.2  -5200.83    1494.7   52.01     36.5332      0.7195      0.7869     0.0     0.0      5.2479    0.00 
    7443      0.796239   489.2  -5201.94    1491.9   52.02     36.4558      0.7197      0.7727     0.0     0.0      5.2475    0.00 
    7444      0.796348   489.0  -5202.50    1492.6   52.02     36.4688      0.7198      0.7961     0.0     0.0      5.2471    0.00 
    7445      0.796446   489.2  -5202.77    1491.2   52.03     36.4322      0.7199      0.8019     0.0     0.0      5.2468    0.00 
    7446      0.796558   489.4  -5202.50    1491.9   52.02     36.4516      0.7198      0.8004     0.0     0.0      5.2464    0.00 
    7447      0.796666   489.0  -5204.15    1490.5   52.04     36.4045      0.7201      0.8416     0.0     0.0      5.2460    0.00 
    7448      0.796781   489.0  -5203.88    1489.8   52.04     36.3894      0.7201      0.7760     0.0     0.0      5.2456    0.00 
    7449      0.796875   488.8  -5205.54    1485.5   52.06     36.2734      0.7204      0.8233     0.0     0.0      5.2453    0.00 
    7450      0.796995   489.5  -5203.88    1491.9   52.04     36.4411      0.7201      0.7762     0.0     0.0      5.2449    0.00 
    7451      0.797088   489.0  -5205.81    1488.3   52.06     36.3402      0.7205      0.7908     0.0     0.0      5.2445    0.00 
    7452      0.797205   488.9  -5206.65    1486.2   52.07     36.2822      0.7207      0.7031     0.0     0.0      5.2441    0.00 
    7453      0.797314   489.1  -5205.81    1488.3   52.06     36.3402      0.7205      0.7582     0.0     0.0      5.2438    0.00 
    7454      0.797412   489.2  -5205.81    1486.9   52.06     36.3058      0.7205      0.6805     0.0     0.0      5.2434    0.00 
    7455      0.797523   488.9  -5207.20    1484.8   52.07     36.2436      0.7208      0.7419     0.0     0.0      5.2431    0.00 
    7456      0.797632   489.0  -5206.92    1486.9   52.07     36.2974      0.7207      0.6967     0.0     0.0      5.2427    0.00 
    7457      0.797731   489.0  -5206.92    1486.2   52.07     36.2801      0.7207      0.7089     0.0     0.0      5.2424    0.00 
    7458      0.797841   489.0  -5208.86    1484.1   52.09     36.2138      0.7211      0.7239     0.0     0.0      5.2420    0.00 
    7459      0.797945   489.1  -5208.03    1484.1   52.08     36.2201      0.7210      0.6923     0.0     0.0      5.2416    0.00 
    7460      0.798054   489.0  -5208.58    1484.8   52.09     36.2331      0.7211      0.7735     0.0     0.0      5.2413    0.00 
    7461      0.798169   489.7  -5207.47    1487.6   52.07     36.3104      0.7208      0.7282     0.0     0.0      5.2409    0.00 
    7462      0.798278   488.9  -5209.69    1482.7   52.10     36.1731      0.7213      0.7913     0.0     0.0      5.2405    0.00 
    7463      0.798373   489.0  -5209.96    1479.9   52.10     36.1022      0.7214      0.7510     0.0     0.0      5.2402    0.00 
    7464      0.798487   489.0  -5210.79    1480.6   52.11     36.1131      0.7215      0.8210     0.0     0.0      5.2399    0.00 
    7465      0.798596   488.8  -5211.35    1478.5   52.11     36.0573      0.7216      0.7735     0.0     0.0      5.2395    0.00 
    7466      0.798693   489.0  -5210.24    1482.0   52.10     36.1517      0.7214      0.7684     0.0     0.0      5.2392    0.00 
    7467      0.798805   489.0  -5211.62    1479.9   52.12     36.0897      0.7217      0.7513     0.0     0.0      5.2388    0.00 
    7468      0.798910   489.0  -5211.62    1480.6   52.12     36.1069      0.7217      0.7409     0.0     0.0      5.2385    0.00 
    7469      0.799018   489.0  -5212.18    1479.2   52.12     36.0683      0.7218      0.7667     0.0     0.0      5.2381    0.00 
    7470      0.799132   489.0  -5212.45    1478.5   52.12     36.0490      0.7219      0.7277     0.0     0.0      5.2377    0.00 
    7471      0.799228   488.9  -5212.45    1477.8   52.12     36.0318      0.7219      0.7368     0.0     0.0      5.2374    0.00 
    7472      0.799337   488.8  -5213.56    1474.9   52.14     35.9546      0.7221      0.6652     0.0     0.0      5.2371    0.00 
    7473      0.799453   488.8  -5214.67    1472.1   52.15     35.8775      0.7223      0.6790     0.0     0.0      5.2367    0.00 
    7474      0.799562   489.0  -5213.56    1476.3   52.14     35.9890      0.7221      0.6841     0.0     0.0      5.2364    0.00 
    7475      0.799660   489.0  -5214.11    1475.6   52.14     35.9677      0.7222      0.6644     0.0     0.0      5.2361    0.00 
    7476      0.799771   488.8  -5215.22    1474.2   52.15     35.9250      0.7225      0.6819     0.0     0.0      5.2357    0.00 
    7477      0.799875   489.2  -5214.39    1476.3   52.14     35.9828      0.7223      0.6443     0.0     0.0      5.2354    0.00 
    7478      0.799984   488.9  -5215.22    1474.2   52.15     35.9250      0.7225      0.6654     0.0     0.0      5.2351    0.00 
    7479      0.800097   488.8  -5215.77    1472.1   52.16     35.8692      0.7226      0.6674     0.0     0.0      5.2347    0.00 
    7480      0.800193   489.0  -5215.22    1474.2   52.15     35.9250      0.7225      0.6831     0.0     0.0      5.2344    0.00 
    7481      0.800303   488.7  -5216.60    1470.7   52.17     35.8286      0.7227      0.6883     0.0     0.0      5.2341    0.00 
    7482      0.800418   488.8  -5216.60    1470.0   52.17     35.8114      0.7227      0.7055     0.0     0.0      5.2337    0.00 
    7483      0.800512   488.7  -5217.43    1469.3   52.17     35.7880      0.7229      0.6926     0.0     0.0      5.2334    0.00 
    7484      0.800625   488.8  -5217.99    1469.3   52.18     35.7839      0.7230      0.6944     0.0     0.0      5.2331    0.00 
    7485      0.800737   488.9  -5217.71    1469.3   52.18     35.7859      0.7230      0.6944     0.0     0.0      5.2328    0.00 
    7486      0.800841   489.0  -5217.43    1471.4   52.17     35.8396      0.7229      0.6553     0.0     0.0      5.2325    0.00 
    7487      0.800949   488.8  -5218.54    1467.9   52.19     35.7454      0.7231      0.6792     0.0     0.0      5.2321    0.00 
    7488      0.801063   488.9  -5218.54    1468.6   52.19     35.7626      0.7231      0.6740     0.0     0.0      5.2318    0.00 
    7489      0.801160   488.8  -5219.92    1465.8   52.20     35.6835      0.7234      0.6171     0.0     0.0      5.2315    0.00 
    7490      0.801273   488.8  -5219.92    1465.8   52.20     35.6835      0.7234      0.6237     0.0     0.0      5.2312    0.00 
    7491      0.801370   489.0  -5219.65    1466.5   52.20     35.7027      0.7234      0.5565     0.0     0.0      5.2309    0.00 
    7492      0.801481   488.8  -5220.48    1463.6   52.20     35.6278      0.7236      0.6274     0.0     0.0      5.2306    0.00 
    7493      0.801595   488.8  -5219.92    1464.3   52.20     35.6491      0.7234      0.5868     0.0     0.0      5.2302    0.00 
    7494      0.801703   489.2  -5219.65    1467.9   52.20     35.7371      0.7234      0.6306     0.0     0.0      5.2299    0.00 
    7495      0.801796   488.9  -5221.31    1462.9   52.21     35.6045      0.7237      0.6603     0.0     0.0      5.2297    0.00 
    7496      0.801911   488.9  -5221.03    1462.9   52.21     35.6065      0.7237      0.6652     0.0     0.0      5.2293    0.00 
    7497      0.802020   488.5  -5223.24    1458.0   52.23     35.4699      0.7241      0.7215     0.0     0.0      5.2290    0.00 
    7498      0.802118   489.5  -5219.37    1467.9   52.19     35.7392      0.7233      0.6906     0.0     0.0      5.2287    0.00 
    7499      0.802230   488.8  -5222.14    1460.8   52.22     35.5468      0.7239      0.7534     0.0     0.0      5.2284    0.00 
    7500      0.802339   488.6  -5224.07    1457.3   52.24     35.4465      0.7243      0.7050     0.0     0.0      5.2281    0.00 
    7501      0.802439   488.8  -5223.52    1458.0   52.24     35.4678      0.7242      0.8134     0.0     0.0      5.2278    0.00 
    7502      0.802548   488.8  -5223.24    1458.0   52.23     35.4699      0.7241      0.7503     0.0     0.0      5.2275    0.00 
    7503      0.802660   488.8  -5224.63    1456.6   52.25     35.4253      0.7244      0.7503     0.0     0.0      5.2272    0.00 
    7504      0.802767   488.7  -5225.18    1456.6   52.25     35.4212      0.7245      0.7006     0.0     0.0      5.2269    0.00 
    7505      0.802878   488.8  -5224.63    1455.9   52.25     35.4081      0.7244      0.6765     0.0     0.0      5.2266    0.00 
    7506      0.802987   488.8  -5224.90    1454.5   52.25     35.3717      0.7245      0.7156     0.0     0.0      5.2263    0.00 
    7507      0.803086   489.0  -5224.35    1456.6   52.24     35.4273      0.7244      0.6448     0.0     0.0      5.2260    0.00 
    7508      0.803197   488.8  -5225.46    1451.6   52.25     35.2990      0.7246      0.6550     0.0     0.0      5.2257    0.00 
    7509      0.803295   488.6  -5226.84    1450.9   52.27     35.2716      0.7249      0.6289     0.0     0.0      5.2254    0.00 
    7510      0.803407   488.7  -5226.29    1450.9   52.26     35.2757      0.7248      0.6195     0.0     0.0      5.2251    0.00 
    7511      0.803517   488.5  -5227.12    1449.5   52.27     35.2352      0.7249      0.6192     0.0     0.0      5.2248    0.00 
    7512      0.803616   488.6  -5227.12    1449.5   52.27     35.2352      0.7249      0.5940     0.0     0.0      5.2246    0.00 
    7513      0.803724   488.6  -5227.67    1448.8   52.28     35.2140      0.7251      0.5878     0.0     0.0      5.2243    0.00 
    7514      0.803844   488.7  -5227.95    1448.8   52.28     35.2120      0.7251      0.5942     0.0     0.0      5.2240    0.00 
    7515      0.803937   488.8  -5227.12    1450.2   52.27     35.2524      0.7249      0.6468     0.0     0.0      5.2237    0.00 
    7516      0.804053   488.8  -5227.67    1447.4   52.28     35.1797      0.7251      0.6298     0.0     0.0      5.2234    0.00 
    7517      0.804162   488.7  -5228.50    1446.7   52.29     35.1564      0.7252      0.6451     0.0     0.0      5.2231    0.00 
    7518      0.804261   488.8  -5228.50    1448.1   52.29     35.1907      0.7252      0.6384     0.0     0.0      5.2229    0.00 
    7519      0.804372   488.6  -5229.33    1444.6   52.29     35.0989      0.7254      0.6475     0.0     0.0      5.2226    0.00 
    7520      0.804483   488.6  -5229.88    1443.2   52.30     35.0605      0.7255      0.6730     0.0     0.0      5.2223    0.00 
    7521      0.804581   488.5  -5229.61    1442.5   52.30     35.0454      0.7255      0.6644     0.0     0.0      5.2221    0.00 
    7522      0.804690   488.7  -5230.71    1443.9   52.31     35.0716      0.7257      0.6639     0.0     0.0      5.2218    0.00 
    7523      0.804794   488.6  -5230.99    1441.1   52.31     35.0010      0.7258      0.6613     0.0     0.0      5.2215    0.00 
    7524      0.804904   488.5  -5231.54    1440.4   52.32     34.9798      0.7259      0.6285     0.0     0.0      5.2213    0.00 
    7525      0.805019   488.6  -5231.54    1438.9   52.32     34.9455      0.7259      0.6345     0.0     0.0      5.2210    0.00 
    7526      0.805113   488.7  -5230.71    1440.4   52.31     34.9858      0.7257      0.5919     0.0     0.0      5.2207    0.00 
    7527      0.805228   488.7  -5231.27    1440.4   52.31     34.9818      0.7258      0.5801     0.0     0.0      5.2204    0.00 
    7528      0.805338   488.6  -5232.10    1438.2   52.32     34.9243      0.7260      0.5658     0.0     0.0      5.2202    0.00 
    7529      0.805435   488.7  -5232.10    1438.2   52.32     34.9243      0.7260      0.5724     0.0     0.0      5.2199    0.00 
    7530      0.805548   488.5  -5233.48    1434.7   52.33     34.8285      0.7263      0.5501     0.0     0.0      5.2197    0.00 
    7531      0.805656   488.5  -5233.20    1435.4   52.33     34.8477      0.7262      0.5015     0.0     0.0      5.2194    0.00 
    7532      0.805761   488.5  -5233.76    1434.7   52.34     34.8265      0.7263      0.4788     0.0     0.0      5.2192    0.00 
    7533      0.805873   488.5  -5233.48    1434.0   52.33     34.8114      0.7263      0.4233     0.0     0.0      5.2189    0.00 
    7534      0.805970   488.6  -5234.03    1434.0   52.34     34.8073      0.7264      0.4645     0.0     0.0      5.2187    0.00 
    7535      0.806076   488.8  -5233.20    1434.7   52.33     34.8305      0.7262      0.3994     0.0     0.0      5.2184    0.00 
    7536      0.806184   488.8  -5234.03    1433.3   52.34     34.7902      0.7264      0.4364     0.0     0.0      5.2181    0.00 
    7537      0.806300   488.6  -5234.59    1431.2   52.35     34.7348      0.7265      0.3867     0.0     0.0      5.2179    0.00 
    7538      0.806410   488.5  -5234.59    1429.8   52.35     34.7005      0.7265      0.4059     0.0     0.0      5.2176    0.00 
    7539      0.806508   488.6  -5234.86    1429.8   52.35     34.6985      0.7266      0.4393     0.0     0.0      5.2174    0.00 
    7540      0.806620   488.8  -5233.48    1432.6   52.33     34.7771      0.7263      0.4588     0.0     0.0      5.2171    0.00 
    7541      0.806724   488.7  -5235.14    1429.1   52.35     34.6794      0.7266      0.5031     0.0     0.0      5.2169    0.00 
    7542      0.806832   488.7  -5235.42    1429.1   52.35     34.6774      0.7267      0.5159     0.0     0.0      5.2166    0.00 
    7543      0.806948   488.7  -5235.42    1427.7   52.35     34.6431      0.7267      0.5950     0.0     0.0      5.2164    0.00 
    7544      0.807042   488.5  -5236.25    1426.2   52.36     34.6028      0.7269      0.5759     0.0     0.0      5.2161    0.00 
    7545      0.807154   488.5  -5236.52    1423.4   52.37     34.5323      0.7269      0.6373     0.0     0.0      5.2159    0.00 
    7546      0.807267   488.7  -5236.25    1424.8   52.36     34.5686      0.7269      0.5797     0.0     0.0      5.2156    0.00 
    7547      0.807361   488.5  -5237.63    1422.7   52.38     34.5072      0.7271      0.6025     0.0     0.0      5.2154    0.00 
    7548      0.807476   488.3  -5237.91    1419.9   52.38     34.4367      0.7272      0.5818     0.0     0.0      5.2152    0.00 
    7549      0.807586   488.5  -5237.35    1421.3   52.37     34.4750      0.7271      0.5617     0.0     0.0      5.2149    0.00 
    7550      0.807689   488.3  -5238.18    1417.8   52.38     34.3834      0.7273      0.5689     0.0     0.0      5.2147    0.00 
    7551      0.807798   488.6  -5237.35    1421.3   52.37     34.4750      0.7271      0.5119     0.0     0.0      5.2145    0.00 
    7552      0.807896   488.5  -5238.74    1417.8   52.39     34.3794      0.7274      0.5188     0.0     0.0      5.2143    0.00 
    7553      0.808007   488.5  -5238.74    1416.4   52.39     34.3452      0.7274      0.4828     0.0     0.0      5.2140    0.00 
    7554      0.808119   488.5  -5239.01    1417.8   52.39     34.3774      0.7274      0.5262     0.0     0.0      5.2138    0.00 
    7555      0.808218   488.4  -5239.01    1415.7   52.39     34.3261      0.7274      0.4908     0.0     0.0      5.2136    0.00 
    7556      0.808326   488.7  -5239.01    1417.1   52.39     34.3603      0.7274      0.5313     0.0     0.0      5.2133    0.00 
    7557      0.808442   488.5  -5239.57    1414.9   52.40     34.3050      0.7276      0.5091     0.0     0.0      5.2131    0.00 
    7558      0.808551   488.6  -5239.84    1414.9   52.40     34.3030      0.7276      0.5261     0.0     0.0      5.2129    0.00 
    7559      0.808655   488.4  -5240.67    1412.1   52.41     34.2286      0.7278      0.5525     0.0     0.0      5.2126    0.00 
    7560      0.808763   488.5  -5240.12    1412.1   52.40     34.2325      0.7277      0.5319     0.0     0.0      5.2124    0.00 
    7561      0.808861   488.5  -5240.67    1410.0   52.41     34.1772      0.7278      0.5583     0.0     0.0      5.2122    0.00 
    7562      0.808973   488.3  -5240.95    1409.3   52.41     34.1582      0.7278      0.5050     0.0     0.0      5.2120    0.00 
    7563      0.809084   488.3  -5241.78    1407.2   52.42     34.1009      0.7280      0.5111     0.0     0.0      5.2118    0.00 
    7564      0.809182   488.4  -5242.06    1407.2   52.42     34.0989      0.7281      0.4813     0.0     0.0      5.2116    0.00 
    7565      0.809291   488.5  -5241.78    1407.2   52.42     34.1009      0.7280      0.4743     0.0     0.0      5.2113    0.00 
    7566      0.809407   488.3  -5242.06    1405.1   52.42     34.0476      0.7281      0.4258     0.0     0.0      5.2111    0.00 
    7567      0.809501   488.5  -5242.06    1405.1   52.42     34.0476      0.7281      0.3898     0.0     0.0      5.2109    0.00 
    7568      0.809621   488.5  -5242.33    1406.5   52.42     34.0798      0.7281      0.3983     0.0     0.0      5.2107    0.00 
    7569      0.809715   488.3  -5242.89    1403.7   52.43     34.0075      0.7283      0.3935     0.0     0.0      5.2105    0.00 
    7570      0.809830   488.3  -5243.16    1403.0   52.43     33.9884      0.7283      0.4381     0.0     0.0      5.2103    0.00 
    7571      0.809939   488.5  -5242.33    1403.0   52.42     33.9943      0.7281      0.4088     0.0     0.0      5.2101    0.00 
    7572      0.810051   488.5  -5243.16    1400.8   52.43     33.9371      0.7283      0.4197     0.0     0.0      5.2098    0.00 
    7573      0.810148   488.3  -5243.72    1400.1   52.44     33.9161      0.7284      0.4479     0.0     0.0      5.2097    0.00 
    7574      0.810257   488.4  -5242.89    1399.4   52.43     33.9049      0.7283      0.4890     0.0     0.0      5.2094    0.00 
    7575      0.810372   488.5  -5243.44    1399.4   52.43     33.9009      0.7284      0.5436     0.0     0.0      5.2092    0.00 
    7576      0.810467   488.5  -5243.44    1398.7   52.43     33.8838      0.7284      0.5178     0.0     0.0      5.2091    0.00 
    7577      0.810586   488.3  -5245.10    1395.2   52.45     33.7866      0.7287      0.5253     0.0     0.0      5.2088    0.00 
    7578      0.810680   488.0  -5246.21    1391.7   52.46     33.6933      0.7290      0.4913     0.0     0.0      5.2087    0.00 
    7579      0.810796   488.2  -5245.65    1392.4   52.46     33.7143      0.7288      0.5269     0.0     0.0      5.2084    0.00 
    7580      0.810905   488.5  -5245.10    1395.2   52.45     33.7866      0.7287      0.4638     0.0     0.0      5.2082    0.00 
    7581      0.811003   488.5  -5245.10    1393.1   52.45     33.7353      0.7287      0.4413     0.0     0.0      5.2080    0.00 
    7582      0.811116   488.3  -5246.21    1389.5   52.46     33.6420      0.7290      0.3775     0.0     0.0      5.2078    0.00 
    7583      0.811215   488.3  -5245.93    1389.5   52.46     33.6440      0.7289      0.3720     0.0     0.0      5.2077    0.00 
    7584      0.811326   488.5  -5246.21    1389.5   52.46     33.6420      0.7290      0.3688     0.0     0.0      5.2075    0.00 
    7585      0.811437   488.5  -5245.38    1391.7   52.45     33.6992      0.7288      0.3329     0.0     0.0      5.2073    0.00 
    7586      0.811535   488.5  -5246.21    1388.8   52.46     33.6249      0.7290      0.3237     0.0     0.0      5.2071    0.00 
    7587      0.811641   488.6  -5246.76    1387.4   52.47     33.5869      0.7291      0.3172     0.0     0.0      5.2069    0.00 
    7588      0.811750   488.3  -5247.87    1384.6   52.48     33.5107      0.7293      0.3627     0.0     0.0      5.2067    0.00 
    7589      0.811865   488.3  -5246.76    1383.9   52.47     33.5014      0.7291      0.3651     0.0     0.0      5.2065    0.00 
    7590      0.811975   488.4  -5246.76    1384.6   52.47     33.5185      0.7291      0.3941     0.0     0.0      5.2063    0.00
