Repository: LightForm-group/dilatometer_modelling_and_constitutive_behaviour

# dilatometer_modelling_and_constitutive_behaviour

Created with work by Inigo Howe, Patryk Jedrasiak, Hugh Shercliff

This program contains a method of testing various constitutive models and extracting the constitutive behaviour of dilatometer samples correcting for inhomogeneities in termperature, strain and strain rate. The model is currently configured to a dilatometer run under vacuum, with no active cooling during the deformation for a sample of length 10mm with a diameter of 5mm. For both heatup and deformation the temperature is fitted to the experimental central themocoupole temperature for any general temperature profile.

File: experimental_data/deformation/1/520/009_Compression_Inigo_Al_6110_REF_SHT_540C_Deform_520C_1.0s-1__1.asc (part 25 of 25)
 C:\WinTA100\DIL805.PRO\Data\Deformation\Inigo\009_Compression_Inigo_Al_6110_REF_SHT_540C_Deform_520C_1.0s-1__1.asc
     No.          Time   Tem.1        DL     Force  Strain   kf (Def.)    Phi  (D)    Phi* (D)   Tem.2   Tem.3        Poti      HF 
                     s      °C        µm         N       %       N/mm²                     1/s      °C      °C          mm       % 
    7288      0.845237   521.8  -5071.53      -2.8   50.72     -0.0709      0.7000     -0.0756     0.0     0.0      6.2325    0.00 
    7289      0.845353   521.9  -5071.53      -4.2   50.72     -0.1063      0.7000     -0.1010     0.0     0.0      6.2337    0.00 
    7290      0.845461   522.1  -5070.69      -1.4   50.71     -0.0354      0.6998     -0.0997     0.0     0.0      6.2348    0.00 
    7291      0.845577   522.1  -5071.53      -2.1   50.72     -0.0531      0.7000     -0.1185     0.0     0.0      6.2360    0.00 
    7292      0.845702   522.0  -5071.53      -2.1   50.72     -0.0531      0.7000     -0.1172     0.0     0.0      6.2373    0.00 
    7293      0.845815   522.1  -5071.25      -2.8   50.71     -0.0709      0.6999     -0.1384     0.0     0.0      6.2385    0.00 
    7294      0.845927   522.3  -5070.97      -1.4   50.71     -0.0354      0.6999     -0.1498     0.0     0.0      6.2396    0.00 
    7295      0.846048   522.2  -5071.25      -1.4   50.71     -0.0354      0.6999     -0.1122     0.0     0.0      6.2408    0.00 
    7296      0.846158   522.6  -5069.28       3.5   50.69      0.0886      0.6995     -0.1095     0.0     0.0      6.2420    0.00 
    7297      0.846273   522.7  -5069.57       1.4   50.70      0.0354      0.6996     -0.0341     0.0     0.0      6.2432    0.00 
    7298      0.846397   522.6  -5069.28       0.7   50.69      0.0177      0.6995     -0.0139     0.0     0.0      6.2444    0.00 
    7299      0.846513   522.4  -5070.69      -1.4   50.71     -0.0354      0.6998      0.0576     0.0     0.0      6.2456    0.00 
    7300      0.846622   522.2  -5071.53      -3.5   50.72     -0.0886      0.7000      0.0788     0.0     0.0      6.2468    0.00 
    7301      0.846738   522.2  -5071.53      -4.2   50.72     -0.1063      0.7000      0.1013     0.0     0.0      6.2480    0.00 
    7302      0.846864   522.3  -5070.97      -0.7   50.71     -0.0177      0.6999      0.1150     0.0     0.0      6.2492    0.00 
    7303      0.846977   522.2  -5071.25      -1.4   50.71     -0.0354      0.6999      0.0763     0.0     0.0      6.2504    0.00 
    7304      0.847087   522.2  -5071.81      -3.5   50.72     -0.0886      0.7001      0.1424     0.0     0.0      6.2515    0.00 
    7305      0.847212   522.6  -5070.13      -0.7   50.70     -0.0177      0.6997      0.0862     0.0     0.0      6.2528    0.00 
    7306      0.847328   522.5  -5070.69      -0.7   50.71     -0.0177      0.6998      0.1336     0.0     0.0      6.2540    0.00 
    7307      0.847438   522.3  -5071.53      -4.2   50.72     -0.1063      0.7000      0.0598     0.0     0.0      6.2551    0.00 
    7308      0.847553   522.3  -5070.41      -1.4   50.70     -0.0354      0.6998      0.0686     0.0     0.0      6.2563    0.00 
    7309      0.847679   522.2  -5072.38      -4.9   50.72     -0.1240      0.7002      0.0576     0.0     0.0      6.2576    0.00 
    7310      0.847796   522.7  -5070.41       0.0   50.70      0.0000      0.6998      0.0263     0.0     0.0      6.2588    0.00 
    7311      0.847905   522.4  -5072.10      -3.5   50.72     -0.0886      0.7001      0.0337     0.0     0.0      6.2600    0.00 
    7312      0.848028   522.5  -5071.25      -2.1   50.71     -0.0531      0.6999     -0.0292     0.0     0.0      6.2612    0.00 
    7313      0.848143   522.5  -5072.10      -4.2   50.72     -0.1063      0.7001      0.0198     0.0     0.0      6.2624    0.00 
    7314      0.848252   522.6  -5070.97      -1.4   50.71     -0.0354      0.6999     -0.0731     0.0     0.0      6.2635    0.00 
    7315      0.848368   522.5  -5070.97      -2.1   50.71     -0.0531      0.6999     -0.0177     0.0     0.0      6.2647    0.00 
    7316      0.848477   522.7  -5070.97      -2.8   50.71     -0.0709      0.6999     -0.1007     0.0     0.0      6.2659    0.00 
    7317      0.848607   522.4  -5071.81      -2.8   50.72     -0.0709      0.7001     -0.0756     0.0     0.0      6.2672    0.00 
    7318      0.848718   522.7  -5071.25      -3.5   50.71     -0.0886      0.6999     -0.0896     0.0     0.0      6.2683    0.00 
    7319      0.848830   522.9  -5070.41      -0.7   50.70     -0.0177      0.6998     -0.0744     0.0     0.0      6.2695    0.00 
    7320      0.848953   522.7  -5070.97      -3.5   50.71     -0.0886      0.6999     -0.0594     0.0     0.0      6.2707    0.00 
    7321      0.849066   522.8  -5070.69      -1.4   50.71     -0.0354      0.6998     -0.0519     0.0     0.0      6.2719    0.00 
    7322      0.849179   522.8  -5070.69      -0.7   50.71     -0.0177      0.6998     -0.0228     0.0     0.0      6.2730    0.00 
    7323      0.849291   522.9  -5070.41       0.0   50.70      0.0000      0.6998      0.0175     0.0     0.0      6.2742    0.00 
    7324      0.849417   522.8  -5071.25      -2.8   50.71     -0.0709      0.6999      0.0452     0.0     0.0      6.2755    0.00 
    7325      0.849531   522.7  -5070.97      -1.4   50.71     -0.0354      0.6999      0.0742     0.0     0.0      6.2766    0.00 
    7326      0.849640   522.8  -5070.97      -1.4   50.71     -0.0354      0.6999      0.0604     0.0     0.0      6.2778    0.00 
    7327      0.849757   522.8  -5071.25      -2.1   50.71     -0.0531      0.6999      0.0844     0.0     0.0      6.2790    0.00 
    7328      0.849881   522.8  -5071.53      -3.5   50.72     -0.0886      0.7000      0.0782     0.0     0.0      6.2802    0.00 
    7329      0.849985   523.0  -5071.25      -2.1   50.71     -0.0531      0.6999      0.0807     0.0     0.0      6.2813    0.00 
    7330      0.850113   523.0  -5071.25      -1.4   50.71     -0.0354      0.6999      0.1094     0.0     0.0      6.2826    0.00 
    7331      0.850226   523.1  -5069.85       0.0   50.70      0.0000      0.6997      0.0617     0.0     0.0      6.2837    0.00 
    7332      0.850336   522.7  -5072.94      -6.4   50.73     -0.1594      0.7003      0.0868     0.0     0.0      6.2849    0.00 
    7333      0.850451   522.8  -5071.53      -3.5   50.72     -0.0886      0.7000      0.0616     0.0     0.0      6.2861    0.00 
    7334      0.850575   523.0  -5071.25      -2.1   50.71     -0.0531      0.6999      0.0929     0.0     0.0      6.2873    0.00 
    7335      0.850691   523.0  -5071.53      -2.1   50.72     -0.0531      0.7000      0.0651     0.0     0.0      6.2885    0.00 
    7336      0.850801   523.0  -5070.97       0.0   50.71      0.0000      0.6999      0.0313     0.0     0.0      6.2896    0.00 
    7337      0.850926   523.0  -5071.53      -2.1   50.72     -0.0531      0.7000      0.0551     0.0     0.0      6.2909    0.00 
    7338      0.851041   523.2  -5071.25      -2.1   50.71     -0.0531      0.6999      0.0124     0.0     0.0      6.2921    0.00 
    7339      0.851150   522.8  -5072.10      -4.2   50.72     -0.1063      0.7001      0.0338     0.0     0.0      6.2932    0.00 
    7340      0.851266   523.0  -5071.53      -3.5   50.72     -0.0886      0.7000     -0.0429     0.0     0.0      6.2944    0.00 
    7341      0.851390   523.2  -5071.25      -2.1   50.71     -0.0531      0.6999     -0.0479     0.0     0.0      6.2956    0.00 
    7342      0.851507   522.7  -5073.78      -7.8   50.74     -0.1948      0.7005     -0.1011     0.0     0.0      6.2968    0.00 
    7343      0.851616   523.2  -5070.97      -2.1   50.71     -0.0531      0.6999     -0.1359     0.0     0.0      6.2979    0.00 
    7344      0.851732   523.0  -5071.53      -4.2   50.72     -0.1063      0.7000     -0.1110     0.0     0.0      6.2991    0.00 
    7345      0.851841   523.4  -5070.41      -0.7   50.70     -0.0177      0.6998     -0.1664     0.0     0.0      6.3002    0.00 
    7346      0.851961   523.3  -5071.25      -2.1   50.71     -0.0531      0.6999     -0.1311     0.0     0.0      6.3014    0.00 
    7347      0.852075   523.5  -5070.41      -0.7   50.70     -0.0177      0.6998     -0.1387     0.0     0.0      6.3026    0.00 
    7348      0.852203   523.6  -5069.85       0.7   50.70      0.0177      0.6997     -0.0995     0.0     0.0      6.3039    0.00 
    7349      0.852313   523.3  -5071.53      -2.1   50.72     -0.0531      0.7000     -0.0795     0.0     0.0      6.3050    0.00 
    7350      0.852428   523.4  -5070.97      -2.1   50.71     -0.0531      0.6999     -0.0632     0.0     0.0      6.3062    0.00 
    7351      0.852537   523.5  -5070.41      -0.7   50.70     -0.0177      0.6998     -0.0217     0.0     0.0      6.3073    0.00 
    7352      0.852668   523.4  -5071.53      -1.4   50.72     -0.0354      0.7000     -0.0391     0.0     0.0      6.3086    0.00 
    7353      0.852780   523.5  -5070.69      -0.7   50.71     -0.0177      0.6998      0.0113     0.0     0.0      6.3098    0.00 
    7354      0.852889   523.3  -5071.53      -3.5   50.72     -0.0886      0.7000      0.0300     0.0     0.0      6.3109    0.00 
    7355      0.853002   523.6  -5070.41       0.7   50.70      0.0177      0.6998      0.0375     0.0     0.0      6.3120    0.00 
    7356      0.853132   523.4  -5070.97      -2.8   50.71     -0.0709      0.6999      0.0449     0.0     0.0      6.3134    0.00 
    7357      0.853244   523.6  -5070.41      -1.4   50.70     -0.0354      0.6998      0.0262     0.0     0.0      6.3145    0.00 
    7358      0.853356   523.5  -5071.53      -2.8   50.72     -0.0709      0.7000      0.0350     0.0     0.0      6.3157    0.00 
    7359      0.853469   523.6  -5071.25      -1.4   50.71     -0.0354      0.6999      0.0338     0.0     0.0      6.3168    0.00 
    7360      0.853596   523.8  -5069.85       0.7   50.70      0.0177      0.6997      0.0351     0.0     0.0      6.3181    0.00 
    7361      0.853710   523.6  -5070.69      -0.7   50.71     -0.0177      0.6998      0.0438     0.0     0.0      6.3193    0.00 
    7362      0.853822   523.4  -5072.38      -4.2   50.72     -0.1063      0.7002     -0.0023     0.0     0.0      6.3205    0.00 
    7363      0.853944   523.7  -5071.25      -3.5   50.71     -0.0886      0.6999      0.0228     0.0     0.0      6.3217    0.00 
    7364      0.854057   523.6  -5071.53      -2.8   50.72     -0.0709      0.7000      0.0006     0.0     0.0      6.3228    0.00 
    7365      0.854167   523.7  -5070.97      -1.4   50.71     -0.0354      0.6999      0.0042     0.0     0.0      6.3239    0.00 
    7366      0.854283   523.7  -5071.53      -2.1   50.72     -0.0531      0.7000     -0.0298     0.0     0.0      6.3251    0.00 
    7367      0.854408   523.9  -5069.85       0.0   50.70      0.0000      0.6997     -0.0247     0.0     0.0      6.3264    0.00 
    7368      0.854524   523.7  -5071.25      -2.1   50.71     -0.0531      0.6999     -0.0035     0.0     0.0      6.3275    0.00 
    7369      0.854633   523.9  -5070.69      -2.1   50.71     -0.0532      0.6998     -0.0009     0.0     0.0      6.3286    0.00 
    7370      0.854749   523.8  -5070.97      -2.1   50.71     -0.0531      0.6999      0.0078     0.0     0.0      6.3298    0.00 
    7371      0.854871   523.8  -5070.41      -0.7   50.70     -0.0177      0.6998     -0.0149     0.0     0.0      6.3311    0.00 
    7372      0.854980   523.6  -5071.53      -3.5   50.72     -0.0886      0.7000     -0.0112     0.0     0.0      6.3322    0.00 
    7373      0.855096   523.7  -5071.25      -3.5   50.71     -0.0886      0.6999     -0.0123     0.0     0.0      6.3334    0.00 
    7374      0.855205   523.6  -5072.10      -3.5   50.72     -0.0886      0.7001      0.0205     0.0     0.0      6.3345    0.00 
    7375      0.855334   524.1  -5070.13      -0.7   50.70     -0.0177      0.6997      0.0042     0.0     0.0      6.3358    0.00 
    7376      0.855446   523.9  -5071.53      -4.2   50.72     -0.1063      0.7000     -0.0270     0.0     0.0      6.3370    0.00 
    7377      0.855558   523.9  -5071.25      -3.5   50.71     -0.0886      0.6999     -0.0297     0.0     0.0      6.3381    0.00 
    7378      0.855671   524.0  -5070.97      -2.8   50.71     -0.0709      0.6999     -0.0269     0.0     0.0      6.3393    0.00 
    7379      0.855791   524.2  -5070.13       1.4   50.70      0.0354      0.6997      0.0005     0.0     0.0      6.3405    0.00 
    7380      0.855916   524.2  -5070.41       0.7   50.70      0.0177      0.6998     -0.0105     0.0     0.0      6.3418    0.00 
    7381      0.856032   524.2  -5070.41      -1.4   50.70     -0.0354      0.6998     -0.0107     0.0     0.0      6.3429    0.00 
    7382      0.856141   523.9  -5072.10      -4.9   50.72     -0.1240      0.7001      0.0119     0.0     0.0      6.3440    0.00 
    7383      0.856257   524.0  -5071.25      -3.5   50.71     -0.0886      0.6999      0.0031     0.0     0.0      6.3452    0.00 
    7384      0.856367   524.1  -5071.53      -2.1   50.72     -0.0531      0.7000      0.0480     0.0     0.0      6.3463    0.00 
    7385      0.856496   524.3  -5069.57       0.7   50.70      0.0177      0.6996     -0.0196     0.0     0.0      6.3477    0.00 
    7386      0.856608   524.1  -5071.81      -3.5   50.72     -0.0886      0.7001      0.0468     0.0     0.0      6.3488    0.00 
    7387      0.856720   524.1  -5070.97      -1.4   50.71     -0.0354      0.6999     -0.0198     0.0     0.0      6.3500    0.00 
    7388      0.856832   524.2  -5070.97      -1.4   50.71     -0.0354      0.6999      0.0706     0.0     0.0      6.3511    0.00 
    7389      0.856956   524.2  -5070.97      -1.4   50.71     -0.0354      0.6999      0.0090     0.0     0.0      6.3524    0.00 
    7390      0.857073   524.3  -5070.69      -1.4   50.71     -0.0354      0.6998      0.0015     0.0     0.0      6.3536    0.00 
    7391      0.857182   524.0  -5072.10      -4.2   50.72     -0.1063      0.7001      0.0012     0.0     0.0      6.3547    0.00 
    7392      0.857295   524.4  -5070.13       0.0   50.70      0.0000      0.6997     -0.0199     0.0     0.0      6.3559    0.00 
    7393      0.857423   524.2  -5071.53      -1.4   50.72     -0.0354      0.7000      0.0437     0.0     0.0      6.3572    0.00 
    7394      0.857536   524.5  -5070.69      -2.1   50.71     -0.0532      0.6998     -0.0364     0.0     0.0      6.3583    0.00 
    7395      0.857648   524.4  -5070.97      -1.4   50.71     -0.0354      0.6999      0.0348     0.0     0.0      6.3595    0.00 
    7396      0.857769   524.3  -5071.53      -3.5   50.72     -0.0886      0.7000     -0.0478     0.0     0.0      6.3607    0.00 
    7397      0.857880   524.3  -5071.25      -2.1   50.71     -0.0531      0.6999      0.0035     0.0     0.0      6.3618    0.00 
    7398      0.857994   524.6  -5070.97      -0.7   50.71     -0.0177      0.6999     -0.0229     0.0     0.0      6.3630    0.00 
    7399      0.858121   524.6  -5070.41       0.0   50.70      0.0000      0.6998     -0.0291     0.0     0.0      6.3643    0.00 
    7400      0.858235   524.3  -5071.81      -2.1   50.72     -0.0531      0.7001      0.0011     0.0     0.0      6.3654    0.00 
    7401      0.858344   524.5  -5070.41      -1.4   50.70     -0.0354      0.6998     -0.0442     0.0     0.0      6.3666    0.00 
    7402      0.858461   524.5  -5071.25      -0.7   50.71     -0.0177      0.6999      0.0240     0.0     0.0      6.3678    0.00 
    7403      0.858570   524.5  -5070.69      -2.1   50.71     -0.0532      0.6998      0.0048     0.0     0.0      6.3689    0.00 
    7404      0.858686   524.7  -5070.69      -0.7   50.71     -0.0177      0.6998      0.0263     0.0     0.0      6.3701    0.00 
    7405      0.858809   524.6  -5071.25      -1.4   50.71     -0.0354      0.6999      0.0274     0.0     0.0      6.3713    0.00 
    7406      0.858919   524.6  -5070.41      -0.7   50.70     -0.0177      0.6998      0.0124     0.0     0.0      6.3725    0.00 
    7407      0.859034   524.5  -5071.53      -3.5   50.72     -0.0886      0.7000      0.0301     0.0     0.0      6.3736    0.00 
    7408      0.859159   524.6  -5071.53      -2.1   50.72     -0.0531      0.7000      0.0189     0.0     0.0      6.3749    0.00 
    7409      0.859275   524.7  -5070.69      -0.7   50.71     -0.0177      0.6998      0.0152     0.0     0.0      6.3761    0.00 
    7410      0.859384   524.6  -5071.25      -4.2   50.71     -0.1063      0.6999     -0.0172     0.0     0.0      6.3772    0.00 
    7411      0.859500   524.6  -5071.25      -3.5   50.71     -0.0886      0.6999     -0.0723     0.0     0.0      6.3784    0.00 
    7412      0.859625   524.6  -5072.38      -3.5   50.72     -0.0886      0.7002     -0.0285     0.0     0.0      6.3797    0.00 
    7413      0.859730   525.0  -5070.41      -0.7   50.70     -0.0177      0.6998     -0.0912     0.0     0.0      6.3808    0.00 
    7414      0.859860   524.8  -5070.69      -2.8   50.71     -0.0709      0.6998     -0.0372     0.0     0.0      6.3821    0.00 
    7415      0.859971   524.9  -5070.41      -2.1   50.70     -0.0532      0.6998     -0.0973     0.0     0.0      6.3832    0.00 
    7416      0.860086   524.9  -5070.13      -1.4   50.70     -0.0354      0.6997     -0.0398     0.0     0.0      6.3844    0.00 
    7417      0.860197   524.7  -5072.38      -4.2   50.72     -0.1063      0.7002     -0.0273     0.0     0.0      6.3855    0.00 
    7418      0.860325   525.4  -5069.28       3.5   50.69      0.0886      0.6995      0.0075     0.0     0.0      6.3868    0.00 
    7419      0.860438   524.9  -5070.41      -1.4   50.70     -0.0354      0.6998      0.0250     0.0     0.0      6.3880    0.00 
    7420      0.860547   525.0  -5070.69      -0.7   50.71     -0.0177      0.6998      0.0236     0.0     0.0      6.3891    0.00 
    7421      0.860672   524.9  -5071.53      -3.5   50.72     -0.0886      0.7000      0.0627     0.0     0.0      6.3904    0.00 
    7422      0.860786   525.0  -5070.97      -2.1   50.71     -0.0531      0.6999      0.0769     0.0     0.0      6.3915    0.00 
    7423      0.860897   525.0  -5070.97      -1.4   50.71     -0.0354      0.6999      0.1082     0.0     0.0      6.3927    0.00 
    7424      0.861011   524.9  -5071.25      -1.4   50.71     -0.0354      0.6999      0.0617     0.0     0.0      6.3938    0.00 
    7425      0.861135   524.9  -5072.10      -4.2   50.72     -0.1063      0.7001      0.0604     0.0     0.0      6.3951    0.00 
    7426      0.861251   525.1  -5070.41      -0.7   50.70     -0.0177      0.6998      0.0291     0.0     0.0      6.3963    0.00 
    7427      0.861360   524.9  -5071.53      -4.2   50.72     -0.1063      0.7000      0.0453     0.0     0.0      6.3974    0.00 
    7428      0.861474   525.4  -5070.13       1.4   50.70      0.0354      0.6997     -0.0264     0.0     0.0      6.3986    0.00 
    7429      0.861585   525.0  -5071.53      -4.2   50.72     -0.1063      0.7000      0.0125     0.0     0.0      6.3997    0.00 
    7430      0.861705   525.1  -5070.97      -2.8   50.71     -0.0709      0.6999     -0.0678     0.0     0.0      6.4009    0.00 
    7431      0.861817   525.1  -5071.53      -4.2   50.72     -0.1063      0.7000     -0.0227     0.0     0.0      6.4021    0.00 
    7432      0.861947   525.0  -5071.81      -4.2   50.72     -0.1063      0.7001     -0.0843     0.0     0.0      6.4034    0.00 
    7433      0.862060   525.1  -5070.69      -2.8   50.71     -0.0709      0.6998     -0.0519     0.0     0.0      6.4045    0.00 
    7434      0.862173   525.1  -5071.53      -4.2   50.72     -0.1063      0.7000     -0.0439     0.0     0.0      6.4057    0.00 
    7435      0.862283   525.4  -5070.13      -0.7   50.70     -0.0177      0.6997     -0.0627     0.0     0.0      6.4068    0.00 
    7436      0.862398   525.2  -5070.69      -3.5   50.71     -0.0886      0.6998      0.0101     0.0     0.0      6.4080    0.00 
    7437      0.862523   525.5  -5069.85      -1.4   50.70     -0.0354      0.6997     -0.0189     0.0     0.0      6.4093    0.00 
    7438      0.862633   525.2  -5070.97      -4.2   50.71     -0.1063      0.6999      0.0674     0.0     0.0      6.4104    0.00
