Repository: LightForm-group/dilatometer_modelling_and_constitutive_behaviour

# dilatometer_modelling_and_constitutive_behaviour

Created with work by Inigo Howe, Patryk Jedrasiak, Hugh Shercliff

This program contains a method of testing various constitutive models and extracting the constitutive behaviour of dilatometer samples correcting for inhomogeneities in termperature, strain and strain rate. The model is currently configured to a dilatometer run under vacuum, with no active cooling during the deformation for a sample of length 10mm with a diameter of 5mm. For both heatup and deformation the temperature is fitted to the experimental central themocoupole temperature for any general temperature profile.

File: experimental_data/deformation/1/520/018_Compression_Daniel_Al_Hom1_SHT_540C_Deform_520C_1.0s-1_QuenchHeGas__1.asc (part 25 of 27)
 C:\WinTA100\DIL805.PRO\Data\Deformation\ChrisDaniel\018_Compression_Daniel_Al_Hom1_SHT_540C_Deform_520C_1.0s-1_QuenchHeGas__1.asc
     No.          Time   Tem.1        DL     Force  Strain   kf (Def.)    Phi  (D)    Phi* (D)   Tem.2   Tem.3        Poti      HF 
                     s      °C        µm         N       %       N/mm²                     1/s      °C      °C          mm       % 
    7288      0.779647   516.5  -4937.06    1279.5   49.37     32.9911      0.6830      1.0584     0.0     0.0      5.3296    0.00 
    7289      0.779756   516.7  -4937.62    1280.9   49.38     33.0239      0.6831      1.0778     0.0     0.0      5.3290    0.00 
    7290      0.779866   516.8  -4937.62    1281.6   49.38     33.0421      0.6831      1.0120     0.0     0.0      5.3285    0.00 
    7291      0.779966   516.4  -4939.83    1277.3   49.40     32.9185      0.6835      1.0037     0.0     0.0      5.3280    0.00 
    7292      0.780074   516.7  -4939.55    1280.9   49.40     33.0112      0.6835      0.9575     0.0     0.0      5.3275    0.00 
    7293      0.780183   516.5  -4939.83    1279.5   49.40     32.9730      0.6835      0.9535     0.0     0.0      5.3269    0.00 
    7294      0.780293   516.6  -4939.55    1281.6   49.40     33.0294      0.6835      0.9163     0.0     0.0      5.3264    0.00 
    7295      0.780402   516.4  -4941.21    1280.9   49.41     33.0004      0.6838      0.8965     0.0     0.0      5.3258    0.00 
    7296      0.780511   516.4  -4941.77    1279.5   49.42     32.9604      0.6839      0.8740     0.0     0.0      5.3253    0.00 
    7297      0.780620   516.6  -4940.66    1283.0   49.41     33.0586      0.6837      0.8822     0.0     0.0      5.3247    0.00 
    7298      0.780711   516.8  -4941.21    1284.4   49.41     33.0913      0.6838      0.9259     0.0     0.0      5.3243    0.00 
    7299      0.780822   516.9  -4941.77    1283.7   49.42     33.0695      0.6839      0.9266     0.0     0.0      5.3237    0.00 
    7300      0.780942   516.5  -4942.87    1282.3   49.43     33.0259      0.6841      0.9841     0.0     0.0      5.3231    0.00 
    7301      0.781034   516.4  -4943.70    1280.9   49.44     32.9842      0.6843      1.0252     0.0     0.0      5.3227    0.00 
    7302      0.781142   516.5  -4943.98    1283.7   49.44     33.0550      0.6844      1.0511     0.0     0.0      5.3221    0.00 
    7303      0.781250   516.2  -4946.19    1279.5   49.46     32.9316      0.6848      1.0484     0.0     0.0      5.3216    0.00 
    7304      0.781360   516.8  -4944.81    1284.4   49.45     33.0678      0.6845      1.0422     0.0     0.0      5.3211    0.00 
    7305      0.781470   516.9  -4945.08    1286.5   49.45     33.1205      0.6846      1.0629     0.0     0.0      5.3205    0.00 
    7306      0.781579   516.4  -4947.02    1283.7   49.47     33.0351      0.6850      1.0122     0.0     0.0      5.3200    0.00 
    7307      0.781687   516.6  -4947.30    1283.7   49.47     33.0333      0.6850      1.0306     0.0     0.0      5.3194    0.00 
    7308      0.781797   516.6  -4947.30    1284.4   49.47     33.0515      0.6850      0.9594     0.0     0.0      5.3189    0.00 
    7309      0.781888   516.3  -4948.96    1281.6   49.49     32.9680      0.6853      0.9495     0.0     0.0      5.3184    0.00 
    7310      0.782008   516.2  -4949.51    1280.9   49.50     32.9463      0.6855      0.8959     0.0     0.0      5.3178    0.00 
    7311      0.782119   516.8  -4948.40    1285.8   49.48     33.0806      0.6852      0.8835     0.0     0.0      5.3173    0.00 
    7312      0.782211   516.5  -4949.23    1285.8   49.49     33.0751      0.6854      0.8975     0.0     0.0      5.3168    0.00 
    7313      0.782319   516.8  -4949.79    1285.8   49.50     33.0715      0.6855      0.8827     0.0     0.0      5.3163    0.00 
    7314      0.782427   516.5  -4950.34    1283.7   49.50     33.0134      0.6856      0.9202     0.0     0.0      5.3157    0.00 
    7315      0.782536   516.7  -4950.06    1287.2   49.50     33.1060      0.6856      0.9155     0.0     0.0      5.3152    0.00 
    7316      0.782646   516.4  -4951.17    1283.7   49.51     33.0080      0.6858      0.9459     0.0     0.0      5.3146    0.00 
    7317      0.782755   516.5  -4951.72    1285.8   49.52     33.0588      0.6859      0.9244     0.0     0.0      5.3141    0.00 
    7318      0.782863   516.5  -4952.83    1283.7   49.53     32.9972      0.6861      0.9893     0.0     0.0      5.3136    0.00 
    7319      0.782964   516.5  -4953.38    1284.4   49.53     33.0117      0.6862      0.9721     0.0     0.0      5.3130    0.00 
    7320      0.783073   516.4  -4953.94    1284.4   49.54     33.0081      0.6863      0.9798     0.0     0.0      5.3125    0.00 
    7321      0.783181   516.5  -4954.77    1285.8   49.55     33.0389      0.6865      0.9468     0.0     0.0      5.3120    0.00 
    7322      0.783290   516.4  -4954.49    1285.8   49.54     33.0407      0.6864      0.9400     0.0     0.0      5.3114    0.00 
    7323      0.783400   516.6  -4955.04    1285.8   49.55     33.0371      0.6866      0.9197     0.0     0.0      5.3109    0.00 
    7324      0.783508   516.7  -4954.77    1287.2   49.55     33.0752      0.6865      0.9197     0.0     0.0      5.3103    0.00 
    7325      0.783616   516.7  -4955.60    1287.2   49.56     33.0697      0.6867      0.9146     0.0     0.0      5.3098    0.00 
    7326      0.783707   516.4  -4956.70    1286.5   49.57     33.0443      0.6869      0.9078     0.0     0.0      5.3093    0.00 
    7327      0.783815   516.3  -4958.09    1284.4   49.58     32.9809      0.6872      0.9082     0.0     0.0      5.3088    0.00 
    7328      0.783935   516.5  -4957.53    1287.2   49.58     33.0570      0.6870      0.9169     0.0     0.0      5.3082    0.00 
    7329      0.784028   516.6  -4957.81    1287.9   49.58     33.0733      0.6871      0.9153     0.0     0.0      5.3077    0.00 
    7330      0.784139   516.6  -4958.09    1287.2   49.58     33.0534      0.6872      0.9257     0.0     0.0      5.3072    0.00 
    7331      0.784247   516.5  -4958.92    1286.5   49.59     33.0298      0.6873      0.9638     0.0     0.0      5.3067    0.00 
    7332      0.784356   516.6  -4958.64    1289.3   49.59     33.1041      0.6873      0.9934     0.0     0.0      5.3061    0.00 
    7333      0.784464   516.4  -4960.30    1286.5   49.60     33.0208      0.6876      1.0245     0.0     0.0      5.3056    0.00 
    7334      0.784573   516.6  -4960.58    1290.0   49.61     33.1095      0.6877      0.9949     0.0     0.0      5.3050    0.00 
    7335      0.784682   516.4  -4961.68    1285.8   49.62     32.9936      0.6879      1.0334     0.0     0.0      5.3045    0.00 
    7336      0.784792   516.5  -4961.96    1290.0   49.62     33.1004      0.6879      0.9947     0.0     0.0      5.3040    0.00 
    7337      0.784894   516.5  -4962.79    1288.6   49.63     33.0588      0.6881      1.0288     0.0     0.0      5.3035    0.00 
    7338      0.785003   516.7  -4962.24    1291.4   49.62     33.1348      0.6880      0.9811     0.0     0.0      5.3029    0.00 
    7339      0.785112   516.5  -4963.34    1290.0   49.63     33.0914      0.6882      1.0082     0.0     0.0      5.3024    0.00 
    7340      0.785221   516.4  -4964.73    1288.6   49.65     33.0461      0.6885      0.9869     0.0     0.0      5.3018    0.00 
    7341      0.785312   516.8  -4963.90    1292.2   49.64     33.1420      0.6883      1.0068     0.0     0.0      5.3014    0.00 
    7342      0.785422   516.5  -4965.00    1290.7   49.65     33.0985      0.6885      0.9728     0.0     0.0      5.3009    0.00 
    7343      0.785531   516.6  -4965.56    1290.7   49.66     33.0949      0.6886      0.9636     0.0     0.0      5.3003    0.00 
    7344      0.785639   516.4  -4966.39    1288.6   49.66     33.0352      0.6888      0.9625     0.0     0.0      5.2998    0.00 
    7345      0.785750   516.5  -4966.66    1290.0   49.67     33.0695      0.6889      0.9745     0.0     0.0      5.2992    0.00 
    7346      0.785850   516.5  -4966.39    1292.2   49.66     33.1256      0.6888      1.0350     0.0     0.0      5.2987    0.00 
    7347      0.785959   516.9  -4966.39    1294.3   49.66     33.1799      0.6888      0.9645     0.0     0.0      5.2982    0.00 
    7348      0.786070   516.2  -4969.15    1286.5   49.69     32.9628      0.6894      1.0420     0.0     0.0      5.2976    0.00 
    7349      0.786178   516.5  -4968.60    1290.0   49.69     33.0568      0.6892      0.9814     0.0     0.0      5.2971    0.00 
    7350      0.786288   516.4  -4969.98    1290.0   49.70     33.0477      0.6895      1.0564     0.0     0.0      5.2965    0.00 
    7351      0.786397   516.5  -4969.71    1290.0   49.70     33.0495      0.6895      1.0088     0.0     0.0      5.2960    0.00 
    7352      0.786508   516.5  -4969.71    1292.9   49.70     33.1219      0.6895      1.0123     0.0     0.0      5.2955    0.00 
    7353      0.786598   516.1  -4972.20    1287.2   49.72     32.9609      0.6900      1.0023     0.0     0.0      5.2950    0.00 
    7354      0.786707   516.6  -4970.81    1292.9   49.71     33.1146      0.6897      0.9771     0.0     0.0      5.2945    0.00 
    7355      0.786810   516.3  -4972.47    1292.2   49.72     33.0856      0.6900      1.0174     0.0     0.0      5.2940    0.00 
    7356      0.786919   516.8  -4971.37    1295.0   49.71     33.1652      0.6898      0.9717     0.0     0.0      5.2934    0.00 
    7357      0.787028   516.3  -4973.03    1290.7   49.73     33.0458      0.6901      1.0340     0.0     0.0      5.2929    0.00 
    7358      0.787137   516.4  -4974.13    1292.2   49.74     33.0747      0.6903      0.9834     0.0     0.0      5.2923    0.00 
    7359      0.787247   516.6  -4973.86    1292.9   49.74     33.0945      0.6903      1.0416     0.0     0.0      5.2918    0.00 
    7360      0.787368   516.3  -4975.24    1292.9   49.75     33.0854      0.6906      1.0347     0.0     0.0      5.2912    0.00 
    7361      0.787461   516.4  -4975.24    1292.2   49.75     33.0674      0.6906      1.0222     0.0     0.0      5.2907    0.00 
    7362      0.787569   516.4  -4975.52    1293.6   49.76     33.1017      0.6906      1.0793     0.0     0.0      5.2902    0.00 
    7363      0.787684   516.6  -4975.24    1294.3   49.75     33.1216      0.6906      1.0663     0.0     0.0      5.2896    0.00 
    7364      0.787790   516.6  -4976.62    1295.7   49.77     33.1485      0.6908      1.1146     0.0     0.0      5.2891    0.00 
    7365      0.787899   516.0  -4978.84    1290.0   49.79     32.9896      0.6913      1.0696     0.0     0.0      5.2885    0.00 
    7366      0.788011   516.3  -4978.56    1292.2   49.79     33.0455      0.6912      1.0701     0.0     0.0      5.2880    0.00 
    7367      0.788109   516.4  -4979.39    1294.3   49.79     33.0942      0.6914      1.0648     0.0     0.0      5.2875    0.00 
    7368      0.788217   516.2  -4979.39    1293.6   49.79     33.0762      0.6914      0.9749     0.0     0.0      5.2870    0.00 
    7369      0.788332   516.5  -4979.94    1294.3   49.80     33.0906      0.6915      1.0008     0.0     0.0      5.2864    0.00 
    7370      0.788427   516.6  -4979.39    1297.1   49.79     33.1664      0.6914      0.9309     0.0     0.0      5.2859    0.00 
    7371      0.788537   516.2  -4981.60    1292.2   49.82     33.0255      0.6918      0.9577     0.0     0.0      5.2854    0.00 
    7372      0.788651   516.3  -4982.43    1293.6   49.82     33.0561      0.6920      0.9091     0.0     0.0      5.2848    0.00 
    7373      0.788755   516.6  -4980.50    1297.8   49.80     33.1771      0.6916      0.8980     0.0     0.0      5.2843    0.00 
    7374      0.788864   516.2  -4982.99    1292.9   49.83     33.0344      0.6921      0.8660     0.0     0.0      5.2838    0.00 
    7375      0.788960   516.4  -4982.99    1295.0   49.83     33.0885      0.6921      0.8867     0.0     0.0      5.2833    0.00 
    7376      0.789074   516.4  -4982.71    1296.4   49.83     33.1264      0.6921      0.9328     0.0     0.0      5.2827    0.00 
    7377      0.789182   516.4  -4983.26    1295.7   49.83     33.1047      0.6922      0.9592     0.0     0.0      5.2822    0.00 
    7378      0.789296   516.3  -4984.09    1295.7   49.84     33.0993      0.6923      1.0009     0.0     0.0      5.2816    0.00 
    7379      0.789391   516.4  -4984.37    1295.7   49.84     33.0974      0.6924      1.0108     0.0     0.0      5.2812    0.00 
    7380      0.789500   516.3  -4985.75    1294.3   49.86     33.0523      0.6927      1.0633     0.0     0.0      5.2807    0.00 
    7381      0.789616   516.4  -4985.48    1295.7   49.85     33.0901      0.6926      1.0546     0.0     0.0      5.2801    0.00 
    7382      0.789709   516.2  -4986.31    1295.7   49.86     33.0847      0.6928      1.0750     0.0     0.0      5.2796    0.00 
    7383      0.789829   516.3  -4987.14    1297.1   49.87     33.1152      0.6929      1.0860     0.0     0.0      5.2791    0.00 
    7384      0.789923   515.9  -4989.35    1292.9   49.89     32.9925      0.6934      1.0677     0.0     0.0      5.2786    0.00 
    7385      0.790039   516.2  -4988.52    1295.7   49.89     33.0700      0.6932      1.0322     0.0     0.0      5.2781    0.00 
    7386      0.790147   516.4  -4988.24    1296.4   49.88     33.0899      0.6932      0.9854     0.0     0.0      5.2776    0.00 
    7387      0.790245   516.2  -4990.18    1295.7   49.90     33.0591      0.6935      0.9379     0.0     0.0      5.2771    0.00 
    7388      0.790357   516.3  -4990.18    1295.7   49.90     33.0591      0.6935      0.9025     0.0     0.0      5.2766    0.00 
    7389      0.790467   516.4  -4989.35    1300.6   49.89     33.1906      0.6934      0.8984     0.0     0.0      5.2761    0.00 
    7390      0.790566   516.3  -4990.46    1297.8   49.90     33.1113      0.6936      0.8935     0.0     0.0      5.2756    0.00 
    7391      0.790675   516.2  -4991.29    1295.7   49.91     33.0518      0.6938      0.8575     0.0     0.0      5.2751    0.00 
    7392      0.790780   515.9  -4993.22    1292.9   49.93     32.9670      0.6941      0.8401     0.0     0.0      5.2746    0.00 
    7393      0.790891   516.3  -4991.56    1297.8   49.92     33.1040      0.6938      0.8565     0.0     0.0      5.2741    0.00 
    7394      0.791005   516.3  -4991.56    1297.8   49.92     33.1040      0.6938      0.8659     0.0     0.0      5.2736    0.00 
    7395      0.791100   516.3  -4992.95    1296.4   49.93     33.0588      0.6941      0.8955     0.0     0.0      5.2731    0.00 
    7396      0.791215   516.4  -4992.95    1298.5   49.93     33.1128      0.6941      0.9380     0.0     0.0      5.2726    0.00 
    7397      0.791324   516.2  -4993.78    1295.7   49.94     33.0354      0.6943      0.9442     0.0     0.0      5.2721    0.00 
    7398      0.791421   516.2  -4995.44    1295.7   49.95     33.0244      0.6946      0.9633     0.0     0.0      5.2716    0.00 
    7399      0.791534   516.3  -4995.44    1296.4   49.95     33.0424      0.6946      0.9629     0.0     0.0      5.2711    0.00 
    7400      0.791643   516.2  -4995.99    1295.7   49.96     33.0208      0.6947      0.9646     0.0     0.0      5.2706    0.00 
    7401      0.791748   516.8  -4995.44    1299.9   49.95     33.1323      0.6946      0.9300     0.0     0.0      5.2701    0.00 
    7402      0.791848   516.4  -4996.27    1297.1   49.96     33.0549      0.6948      0.9523     0.0     0.0      5.2697    0.00 
    7403      0.791957   516.3  -4997.10    1295.7   49.97     33.0135      0.6949      0.9235     0.0     0.0      5.2692    0.00 
    7404      0.792070   516.1  -4998.48    1295.0   49.98     32.9863      0.6952      0.9552     0.0     0.0      5.2686    0.00 
    7405      0.792182   516.5  -4998.48    1295.7   49.98     33.0043      0.6952      0.8716     0.0     0.0      5.2681    0.00 
    7406      0.792276   516.8  -4997.65    1298.5   49.98     33.0817      0.6950      0.9000     0.0     0.0      5.2677    0.00 
    7407      0.792392   516.2  -4999.59    1295.0   50.00     32.9790      0.6954      0.8524     0.0     0.0      5.2672    0.00 
    7408      0.792501   516.0  -5000.42    1294.3   50.00     32.9556      0.6956      0.8821     0.0     0.0      5.2667    0.00 
    7409      0.792598   516.4  -4999.59    1297.1   50.00     33.0330      0.6954      0.9171     0.0     0.0      5.2663    0.00 
    7410      0.792707   516.6  -4998.76    1298.5   49.99     33.0744      0.6953      0.9147     0.0     0.0      5.2658    0.00 
    7411      0.792817   516.1  -5002.08    1292.2   50.02     32.8908      0.6959      0.9401     0.0     0.0      5.2653    0.00 
    7412      0.792930   516.4  -5000.97    1296.4   50.01     33.0059      0.6957      0.9420     0.0     0.0      5.2648    0.00 
    7413      0.793028   516.4  -5001.25    1295.7   50.01     32.9861      0.6958      1.0203     0.0     0.0      5.2644    0.00 
    7414      0.793140   516.3  -5002.08    1295.0   50.02     32.9626      0.6959      1.0123     0.0     0.0      5.2639    0.00 
    7415      0.793252   516.1  -5003.74    1292.9   50.04     32.8978      0.6963      1.0409     0.0     0.0      5.2634    0.00 
    7416      0.793346   515.9  -5004.01    1290.7   50.04     32.8421      0.6963      1.0131     0.0     0.0      5.2630    0.00 
    7417      0.793461   516.1  -5005.12    1290.7   50.05     32.8348      0.6965      1.0335     0.0     0.0      5.2625    0.00 
    7418      0.793571   516.3  -5004.84    1292.9   50.05     32.8905      0.6965      0.9934     0.0     0.0      5.2620    0.00 
    7419      0.793675   516.3  -5004.84    1295.0   50.05     32.9444      0.6965      0.9661     0.0     0.0      5.2616    0.00 
    7420      0.793783   516.4  -5005.67    1292.9   50.06     32.8851      0.6966      0.9423     0.0     0.0      5.2611    0.00 
    7421      0.793881   516.0  -5006.78    1289.3   50.07     32.7880      0.6969      0.9135     0.0     0.0      5.2607    0.00 
    7422      0.793993   516.3  -5006.78    1292.2   50.07     32.8598      0.6969      0.9042     0.0     0.0      5.2602    0.00 
    7423      0.794108   516.2  -5007.61    1290.0   50.08     32.8005      0.6970      0.8650     0.0     0.0      5.2597    0.00 
    7424      0.794204   516.1  -5007.89    1289.3   50.08     32.7808      0.6971      0.8532     0.0     0.0      5.2593    0.00 
    7425      0.794313   516.3  -5007.89    1290.0   50.08     32.7987      0.6971      0.8433     0.0     0.0      5.2588    0.00 
    7426      0.794428   516.2  -5008.44    1290.7   50.08     32.8130      0.6972      0.8606     0.0     0.0      5.2584    0.00 
    7427      0.794537   516.2  -5008.71    1291.4   50.09     32.8291      0.6972      0.8994     0.0     0.0      5.2579    0.00 
    7428      0.794640   516.3  -5008.44    1290.7   50.08     32.8130      0.6972      0.9012     0.0     0.0      5.2575    0.00 
    7429      0.794751   516.0  -5010.65    1286.5   50.11     32.6909      0.6976      0.9283     0.0     0.0      5.2570    0.00 
    7430      0.794850   516.2  -5010.65    1290.0   50.11     32.7805      0.6976      0.9226     0.0     0.0      5.2566    0.00 
    7431      0.794959   516.2  -5010.65    1290.0   50.11     32.7805      0.6976      0.9612     0.0     0.0      5.2561    0.00 
    7432      0.795073   516.2  -5011.76    1287.9   50.12     32.7195      0.6979      0.9339     0.0     0.0      5.2556    0.00 
    7433      0.795169   516.1  -5012.59    1287.2   50.13     32.6961      0.6980      0.9304     0.0     0.0      5.2552    0.00 
    7434      0.795278   516.0  -5012.86    1287.2   50.13     32.6943      0.6981      0.9143     0.0     0.0      5.2548    0.00 
    7435      0.795393   516.2  -5012.86    1289.3   50.13     32.7481      0.6981      0.9440     0.0     0.0      5.2543    0.00 
    7436      0.795487   516.0  -5013.97    1285.8   50.14     32.6512      0.6983      0.9132     0.0     0.0      5.2539    0.00 
    7437      0.795606   516.2  -5013.69    1287.2   50.14     32.6889      0.6982      0.8937     0.0     0.0      5.2534    0.00 
    7438      0.795700   516.4  -5013.69    1289.3   50.14     32.7426      0.6982      0.8854     0.0     0.0      5.2530    0.00 
    7439      0.795816   516.0  -5015.35    1286.5   50.15     32.6601      0.6986      0.8806     0.0     0.0      5.2525    0.00 
    7440      0.795925   516.0  -5016.18    1283.7   50.16     32.5830      0.6987      0.8823     0.0     0.0      5.2521    0.00 
    7441      0.796023   516.4  -5014.52    1288.6   50.15     32.7193      0.6984      0.8940     0.0     0.0      5.2517    0.00 
    7442      0.796135   516.0  -5016.18    1284.4   50.16     32.6009      0.6987      0.8752     0.0     0.0      5.2512    0.00 
    7443      0.796246   516.0  -5017.57    1284.4   50.18     32.5918      0.6990      0.8999     0.0     0.0      5.2508    0.00 
    7444      0.796344   516.0  -5017.84    1283.7   50.18     32.5721      0.6991      0.8922     0.0     0.0      5.2504    0.00 
    7445      0.796453   516.1  -5017.57    1283.7   50.18     32.5739      0.6990      0.9188     0.0     0.0      5.2500    0.00 
    7446      0.796559   516.1  -5018.12    1281.6   50.18     32.5166      0.6991      0.9031     0.0     0.0      5.2495    0.00 
    7447      0.796674   516.2  -5018.40    1284.4   50.18     32.5864      0.6992      0.8538     0.0     0.0      5.2491    0.00 
    7448      0.796784   515.8  -5020.06    1280.9   50.20     32.4861      0.6995      0.8800     0.0     0.0      5.2486    0.00 
    7449      0.796881   516.2  -5018.40    1285.8   50.18     32.6222      0.6992      0.8349     0.0     0.0      5.2482    0.00 
    7450      0.796994   516.0  -5020.33    1280.2   50.20     32.4664      0.6996      0.8656     0.0     0.0      5.2478    0.00 
    7451      0.797106   515.9  -5020.89    1280.9   50.21     32.4806      0.6997      0.7838     0.0     0.0      5.2473    0.00 
    7452      0.797204   515.9  -5021.72    1279.5   50.22     32.4394      0.6999      0.7935     0.0     0.0      5.2469    0.00 
    7453      0.797313   516.0  -5021.99    1278.7   50.22     32.4197      0.6999      0.7214     0.0     0.0      5.2465    0.00 
    7454      0.797429   516.0  -5021.99    1280.9   50.22     32.4734      0.6999      0.7442     0.0     0.0      5.2461    0.00 
    7455      0.797532   516.1  -5022.27    1280.9   50.22     32.4716      0.7000      0.6976     0.0     0.0      5.2457    0.00 
    7456      0.797628   516.0  -5021.72    1280.9   50.22     32.4752      0.6999      0.6783     0.0     0.0      5.2453    0.00 
    7457      0.797738   516.1  -5022.55    1279.5   50.23     32.4340      0.7000      0.7314     0.0     0.0      5.2449    0.00 
    7458      0.797853   516.2  -5022.55    1281.6   50.23     32.4877      0.7000      0.7024     0.0     0.0      5.2444    0.00 
    7459      0.797962   516.0  -5024.21    1278.0   50.24     32.3875      0.7004      0.7683     0.0     0.0      5.2440    0.00 
    7460      0.798060   516.3  -5023.65    1280.9   50.24     32.4626      0.7002      0.7412     0.0     0.0      5.2436    0.00 
    7461      0.798171   516.2  -5023.93    1279.5   50.24     32.4250      0.7003      0.7782     0.0     0.0      5.2432    0.00 
    7462      0.798282   515.8  -5025.87    1275.2   50.26     32.3051      0.7007      0.7833     0.0     0.0      5.2428    0.00 
    7463      0.798381   516.0  -5025.04    1277.3   50.25     32.3642      0.7005      0.8218     0.0     0.0      5.2424    0.00 
    7464      0.798490   516.1  -5025.04    1278.7   50.25     32.3999      0.7005      0.8587     0.0     0.0      5.2420    0.00 
    7465      0.798594   516.0  -5026.14    1277.3   50.26     32.3570      0.7007      0.8211     0.0     0.0      5.2416    0.00 
    7466      0.798706   515.9  -5027.53    1275.2   50.28     32.2944      0.7010      0.8420     0.0     0.0      5.2412    0.00 
    7467      0.798803   516.2  -5026.97    1275.9   50.27     32.3158      0.7009      0.8023     0.0     0.0      5.2408    0.00 
    7468      0.798912   516.1  -5027.53    1275.9   50.28     32.3122      0.7010      0.8162     0.0     0.0      5.2404    0.00 
    7469      0.799028   516.0  -5028.36    1274.5   50.28     32.2711      0.7012      0.7798     0.0     0.0      5.2400    0.00 
    7470      0.799137   516.2  -5027.53    1275.9   50.28     32.3122      0.7010      0.7630     0.0     0.0      5.2396    0.00 
    7471      0.799233   516.0  -5029.19    1273.8   50.29     32.2478      0.7014      0.7694     0.0     0.0      5.2392    0.00 
    7472      0.799347   516.0  -5029.74    1273.1   50.30     32.2264      0.7015      0.7423     0.0     0.0      5.2388    0.00 
    7473      0.799455   516.2  -5029.19    1275.2   50.29     32.2836      0.7014      0.7526     0.0     0.0      5.2384    0.00 
    7474      0.799559   516.2  -5029.46    1275.9   50.29     32.2996      0.7014      0.7160     0.0     0.0      5.2381    0.00 
    7475      0.799669   516.0  -5030.57    1271.7   50.31     32.1853      0.7016      0.7227     0.0     0.0      5.2377    0.00 
    7476      0.799768   516.0  -5030.57    1273.1   50.31     32.2210      0.7016      0.7246     0.0     0.0      5.2373    0.00 
    7477      0.799877   516.1  -5030.85    1272.4   50.31     32.2014      0.7017      0.7288     0.0     0.0      5.2369    0.00 
    7478      0.799989   515.9  -5031.95    1269.6   50.32     32.1228      0.7019      0.7736     0.0     0.0      5.2365    0.00 
    7479      0.800102   516.0  -5031.68    1270.3   50.32     32.1424      0.7019      0.7461     0.0     0.0      5.2361    0.00 
    7480      0.800195   516.1  -5032.51    1270.3   50.33     32.1370      0.7020      0.7940     0.0     0.0      5.2358    0.00 
    7481      0.800308   516.0  -5032.78    1268.9   50.33     32.0995      0.7021      0.7949     0.0     0.0      5.2354    0.00 
    7482      0.800419   516.0  -5031.95    1271.0   50.32     32.1585      0.7019      0.8357     0.0     0.0      5.2350    0.00 
    7483      0.800523   516.1  -5033.61    1268.9   50.34     32.0942      0.7022      0.8791     0.0     0.0      5.2346    0.00 
    7484      0.800632   515.9  -5033.89    1268.9   50.34     32.0924      0.7023      0.8771     0.0     0.0      5.2342    0.00 
    7485      0.800730   516.0  -5034.44    1267.5   50.34     32.0531      0.7024      0.9325     0.0     0.0      5.2339    0.00 
    7486      0.800842   516.0  -5034.72    1267.5   50.35     32.0513      0.7025      0.8699     0.0     0.0      5.2335    0.00 
    7487      0.800952   515.9  -5036.66    1265.3   50.37     31.9853      0.7029      0.9310     0.0     0.0      5.2331    0.00 
    7488      0.801051   516.0  -5036.10    1266.7   50.36     32.0246      0.7028      0.8482     0.0     0.0      5.2328    0.00 
    7489      0.801159   516.0  -5036.38    1265.3   50.36     31.9871      0.7028      0.8779     0.0     0.0      5.2324    0.00 
    7490      0.801270   515.8  -5037.49    1263.9   50.37     31.9443      0.7030      0.8348     0.0     0.0      5.2320    0.00 
    7491      0.801383   516.0  -5036.93    1264.6   50.37     31.9657      0.7029      0.7845     0.0     0.0      5.2316    0.00 
    7492      0.801488   515.7  -5039.15    1259.7   50.39     31.8266      0.7034      0.7703     0.0     0.0      5.2312    0.00 
    7493      0.801597   516.0  -5037.21    1264.6   50.37     31.9639      0.7030      0.6824     0.0     0.0      5.2309    0.00 
    7494      0.801695   515.8  -5038.59    1261.8   50.39     31.8837      0.7033      0.6733     0.0     0.0      5.2305    0.00 
    7495      0.801807   515.9  -5038.87    1262.5   50.39     31.8997      0.7033      0.6371     0.0     0.0      5.2302    0.00 
    7496      0.801919   516.0  -5038.59    1261.8   50.39     31.8837      0.7033      0.6403     0.0     0.0      5.2298    0.00 
    7497      0.802017   515.8  -5040.25    1260.4   50.40     31.8374      0.7036      0.6062     0.0     0.0      5.2294    0.00 
    7498      0.802125   516.0  -5039.70    1260.4   50.40     31.8409      0.7035      0.6208     0.0     0.0      5.2291    0.00 
    7499      0.802241   515.9  -5040.25    1259.7   50.40     31.8195      0.7036      0.5838     0.0     0.0      5.2287    0.00 
    7500      0.802335   515.8  -5041.64    1258.3   50.42     31.7750      0.7039      0.6146     0.0     0.0      5.2284    0.00 
    7501      0.802454   516.4  -5038.87    1263.2   50.39     31.9176      0.7033      0.6286     0.0     0.0      5.2280    0.00 
    7502      0.802548   516.1  -5040.25    1261.1   50.40     31.8552      0.7036      0.6345     0.0     0.0      5.2277    0.00 
    7503      0.802663   515.9  -5041.91    1258.3   50.42     31.7732      0.7039      0.6311     0.0     0.0      5.2273    0.00 
    7504      0.802773   515.9  -5041.64    1259.0   50.42     31.7928      0.7039      0.6790     0.0     0.0      5.2269    0.00 
    7505      0.802871   515.8  -5042.47    1255.5   50.42     31.6984      0.7040      0.6727     0.0     0.0      5.2266    0.00 
    7506      0.802983   515.9  -5042.74    1257.6   50.43     31.7501      0.7041      0.7228     0.0     0.0      5.2263    0.00 
    7507      0.803093   515.9  -5042.74    1256.9   50.43     31.7323      0.7041      0.7075     0.0     0.0      5.2259    0.00 
    7508      0.803192   516.0  -5043.02    1258.3   50.43     31.7661      0.7041      0.7016     0.0     0.0      5.2256    0.00 
    7509      0.803301   515.7  -5044.68    1253.3   50.45     31.6308      0.7045      0.7693     0.0     0.0      5.2252    0.00 
    7510      0.803405   516.0  -5043.30    1256.2   50.43     31.7109      0.7042      0.7253     0.0     0.0      5.2249    0.00 
    7511      0.803513   515.9  -5043.57    1255.5   50.44     31.6913      0.7043      0.8145     0.0     0.0      5.2246    0.00 
    7512      0.803629   515.9  -5044.40    1254.8   50.44     31.6682      0.7044      0.7564     0.0     0.0      5.2242    0.00 
    7513      0.803738   515.9  -5045.23    1252.6   50.45     31.6095      0.7046      0.8161     0.0     0.0      5.2239    0.00 
    7514      0.803833   515.7  -5046.34    1250.5   50.46     31.5490      0.7048      0.7670     0.0     0.0      5.2236    0.00 
    7515      0.803948   515.7  -5046.89    1250.5   50.47     31.5455      0.7049      0.7968     0.0     0.0      5.2232    0.00 
    7516      0.804060   515.8  -5047.17    1249.8   50.47     31.5259      0.7050      0.7533     0.0     0.0      5.2229    0.00 
    7517      0.804158   516.3  -5046.34    1253.3   50.46     31.6202      0.7048      0.7009     0.0     0.0      5.2226    0.00 
    7518      0.804267   515.9  -5048.00    1250.5   50.48     31.5385      0.7052      0.6945     0.0     0.0      5.2222    0.00 
    7519      0.804374   516.2  -5046.34    1253.3   50.46     31.6202      0.7048      0.6089     0.0     0.0      5.2219    0.00 
    7520      0.804474   515.7  -5048.83    1246.3   50.49     31.4264      0.7053      0.6195     0.0     0.0      5.2216    0.00 
    7521      0.804583   515.8  -5048.83    1247.0   50.49     31.4442      0.7053      0.5241     0.0     0.0      5.2213    0.00 
    7522      0.804696   515.8  -5048.83    1247.0   50.49     31.4442      0.7053      0.5033     0.0     0.0      5.2209    0.00 
    7523      0.804808   515.7  -5049.11    1247.7   50.49     31.4602      0.7054      0.4537     0.0     0.0      5.2206    0.00 
    7524      0.804902   515.9  -5049.11    1247.0   50.49     31.4424      0.7054      0.4543     0.0     0.0      5.2203    0.00 
    7525      0.805017   515.8  -5049.38    1247.0   50.49     31.4407      0.7054      0.4385     0.0     0.0      5.2200    0.00 
    7526      0.805126   515.9  -5048.83    1247.0   50.49     31.4442      0.7053      0.4575     0.0     0.0      5.2196    0.00 
    7527      0.805238   516.0  -5048.55    1249.8   50.49     31.5171      0.7053      0.4957     0.0     0.0      5.2193    0.00 
    7528      0.805335   515.8  -5049.94    1244.9   50.50     31.3838      0.7055      0.5279     0.0     0.0      5.2190    0.00 
    7529      0.805441   516.0  -5049.38    1247.7   50.49     31.4585      0.7054      0.5794     0.0     0.0      5.2187    0.00 
    7530      0.805550   516.0  -5050.21    1245.6   50.50     31.3998      0.7056      0.6246     0.0     0.0      5.2184    0.00 
    7531      0.805666   515.8  -5051.32    1243.5   50.51     31.3395      0.7058      0.6350     0.0     0.0      5.2180    0.00 
    7532      0.805761   515.7  -5052.43    1242.8   50.52     31.3147      0.7060      0.6837     0.0     0.0      5.2178    0.00 
    7533      0.805876   515.9  -5052.15    1242.8   50.52     31.3164      0.7060      0.6835     0.0     0.0      5.2174    0.00 
    7534      0.805986   516.0  -5051.32    1244.2   50.51     31.3572      0.7058      0.7091     0.0     0.0      5.2171    0.00 
    7535      0.806082   515.9  -5051.87    1242.8   50.52     31.3182      0.7059      0.7082     0.0     0.0      5.2168    0.00 
    7536      0.806195   516.0  -5052.70    1242.8   50.53     31.3129      0.7061      0.7007     0.0     0.0      5.2165    0.00 
    7537      0.806304   515.9  -5053.53    1240.6   50.54     31.2543      0.7063      0.7483     0.0     0.0      5.2162    0.00 
    7538      0.806407   515.8  -5053.53    1239.9   50.54     31.2365      0.7063      0.6776     0.0     0.0      5.2159    0.00 
    7539      0.806517   515.7  -5054.36    1237.8   50.54     31.1780      0.7064      0.7078     0.0     0.0      5.2156    0.00 
    7540      0.806617   515.9  -5054.36    1239.2   50.54     31.2135      0.7064      0.6372     0.0     0.0      5.2153    0.00 
    7541      0.806726   516.0  -5054.64    1237.1   50.55     31.1585      0.7065      0.6697     0.0     0.0      5.2150    0.00 
    7542      0.806842   515.8  -5055.19    1237.1   50.55     31.1550      0.7066      0.6438     0.0     0.0      5.2147    0.00 
    7543      0.806936   516.2  -5054.09    1239.2   50.54     31.2153      0.7064      0.6713     0.0     0.0      5.2144    0.00 
    7544      0.807046   515.5  -5056.30    1231.5   50.56     31.0058      0.7068      0.6741     0.0     0.0      5.2141    0.00 
    7545      0.807160   515.5  -5056.30    1233.6   50.56     31.0592      0.7068      0.6526     0.0     0.0      5.2138    0.00 
    7546      0.807269   515.7  -5056.85    1232.9   50.57     31.0379      0.7069      0.6689     0.0     0.0      5.2135    0.00 
    7547      0.807373   516.0  -5055.75    1234.3   50.56     31.0804      0.7067      0.6269     0.0     0.0      5.2132    0.00 
    7548      0.807482   515.5  -5057.68    1230.8   50.58     30.9794      0.7071      0.6497     0.0     0.0      5.2129    0.00 
    7549      0.807582   515.5  -5057.41    1230.1   50.57     30.9634      0.7071      0.6245     0.0     0.0      5.2127    0.00 
    7550      0.807691   515.8  -5057.13    1232.2   50.57     31.0184      0.7070      0.6774     0.0     0.0      5.2124    0.00 
    7551      0.807803   515.9  -5057.68    1230.8   50.58     30.9794      0.7071      0.6471     0.0     0.0      5.2121    0.00 
    7552      0.807900   515.7  -5059.07    1229.3   50.59     30.9352      0.7074      0.6308     0.0     0.0      5.2118    0.00 
    7553      0.808009   515.7  -5059.07    1230.1   50.59     30.9530      0.7074      0.5876     0.0     0.0      5.2115    0.00 
    7554      0.808126   515.7  -5059.62    1227.2   50.60     30.8785      0.7075      0.6009     0.0     0.0      5.2112    0.00 
    7555      0.808219   515.8  -5059.07    1229.3   50.59     30.9352      0.7074      0.5759     0.0     0.0      5.2110    0.00 
    7556      0.808340   515.8  -5059.62    1227.9   50.60     30.8962      0.7075      0.5806     0.0     0.0      5.2107    0.00 
    7557      0.808437   515.8  -5059.62    1227.9   50.60     30.8962      0.7075      0.5512     0.0     0.0      5.2104    0.00 
    7558      0.808549   515.7  -5060.45    1225.1   50.60     30.8200      0.7077      0.5506     0.0     0.0      5.2101    0.00 
    7559      0.808659   515.7  -5061.28    1225.1   50.61     30.8149      0.7078      0.5403     0.0     0.0      5.2098    0.00 
    7560      0.808759   515.9  -5060.17    1225.8   50.60     30.8395      0.7076      0.5623     0.0     0.0      5.2096    0.00 
    7561      0.808868   515.9  -5060.45    1227.2   50.60     30.8733      0.7077      0.5478     0.0     0.0      5.2093    0.00 
    7562      0.808981   515.8  -5061.28    1223.7   50.61     30.7794      0.7078      0.5535     0.0     0.0      5.2090    0.00 
    7563      0.809077   515.8  -5061.83    1223.0   50.62     30.7582      0.7079      0.5875     0.0     0.0      5.2088    0.00 
    7564      0.809187   515.5  -5062.39    1221.6   50.62     30.7192      0.7081      0.5860     0.0     0.0      5.2085    0.00 
    7565      0.809296   515.7  -5062.94    1220.9   50.63     30.6980      0.7082      0.6328     0.0     0.0      5.2082    0.00 
    7566      0.809409   515.9  -5061.83    1222.3   50.62     30.7404      0.7079      0.6097     0.0     0.0      5.2079    0.00 
    7567      0.809518   515.7  -5062.94    1219.5   50.63     30.6626      0.7082      0.6240     0.0     0.0      5.2077    0.00 
    7568      0.809618   515.7  -5063.49    1218.8   50.63     30.6414      0.7083      0.6235     0.0     0.0      5.2074    0.00 
    7569      0.809727   515.8  -5063.22    1221.6   50.63     30.7141      0.7082      0.6254     0.0     0.0      5.2072    0.00 
    7570      0.809825   515.7  -5064.05    1216.6   50.64     30.5847      0.7084      0.6328     0.0     0.0      5.2069    0.00 
    7571      0.809937   515.7  -5064.60    1215.2   50.65     30.5458      0.7085      0.6051     0.0     0.0      5.2066    0.00 
    7572      0.810048   515.8  -5064.88    1216.6   50.65     30.5796      0.7086      0.6019     0.0     0.0      5.2064    0.00 
    7573      0.810147   515.8  -5064.88    1216.6   50.65     30.5796      0.7086      0.5623     0.0     0.0      5.2061    0.00 
    7574      0.810267   515.5  -5065.98    1213.1   50.66     30.4841      0.7088      0.5480     0.0     0.0      5.2058    0.00 
    7575      0.810361   515.5  -5065.98    1213.1   50.66     30.4841      0.7088      0.5428     0.0     0.0      5.2056    0.00 
    7576      0.810473   515.8  -5065.15    1214.5   50.65     30.5246      0.7086      0.5156     0.0     0.0      5.2054    0.00 
    7577      0.810585   515.5  -5066.54    1211.7   50.67     30.4452      0.7089      0.5487     0.0     0.0      5.2051    0.00 
    7578      0.810695   515.8  -5065.15    1213.8   50.65     30.5069      0.7086      0.5070     0.0     0.0      5.2048    0.00 
    7579      0.810796   515.7  -5066.26    1211.7   50.66     30.4469      0.7088      0.5353     0.0     0.0      5.2046    0.00 
    7580      0.810905   515.4  -5067.92    1207.5   50.68     30.3303      0.7092      0.5151     0.0     0.0      5.2043    0.00 
    7581      0.811002   515.6  -5066.54    1210.3   50.67     30.4097      0.7089      0.5476     0.0     0.0      5.2041    0.00 
    7582      0.811114   515.7  -5067.64    1207.5   50.68     30.3320      0.7091      0.5266     0.0     0.0      5.2039    0.00 
    7583      0.811218   515.5  -5067.64    1206.8   50.68     30.3142      0.7091      0.5258     0.0     0.0      5.2036    0.00 
    7584      0.811326   515.7  -5068.20    1207.5   50.68     30.3286      0.7092      0.5264     0.0     0.0      5.2034    0.00 
    7585      0.811440   515.7  -5068.47    1206.8   50.68     30.3091      0.7093      0.5103     0.0     0.0      5.2031    0.00 
    7586      0.811536   515.5  -5069.30    1202.5   50.69     30.1977      0.7095      0.5257     0.0     0.0      5.2029    0.00 
    7587      0.811646   515.8  -5068.47    1205.4   50.68     30.2737      0.7093      0.4561     0.0     0.0      5.2027    0.00 
    7588      0.811761   515.8  -5068.75    1206.1   50.69     30.2897      0.7093      0.4280     0.0     0.0      5.2024    0.00 
    7589      0.811870   515.7  -5069.58    1203.9   50.70     30.2315      0.7095      0.4016     0.0     0.0      5.2022    0.00 
    7590      0.811968   515.5  -5069.58    1201.8   50.70     30.1783      0.7095      0.3994     0.0     0.0      5.2020    0.00
