Repository: LightForm-group/dilatometer_modelling_and_constitutive_behaviour

# dilatometer_modelling_and_constitutive_behaviour

Created with work by Inigo Howe, Patryk Jedrasiak, Hugh Shercliff

This program contains a method of testing various constitutive models and extracting the constitutive behaviour of dilatometer samples correcting for inhomogeneities in termperature, strain and strain rate. The model is currently configured to a dilatometer run under vacuum, with no active cooling during the deformation for a sample of length 10mm with a diameter of 5mm. For both heatup and deformation the temperature is fitted to the experimental central themocoupole temperature for any general temperature profile.

File: experimental_data/deformation/1/490/008_Compression_Daniel_Al_Hom1_SHT_540C_Deform_490C_1.0s-1_QuenchHeGas__1.asc (part 26 of 27)
 C:\WinTA100\DIL805.PRO\Data\Deformation\ChrisDaniel\008_Compression_Daniel_Al_Hom1_SHT_540C_Deform_490C_1.0s-1_QuenchHeGas__1.asc
     No.          Time   Tem.1        DL     Force  Strain   kf (Def.)    Phi  (D)    Phi* (D)   Tem.2   Tem.3        Poti      HF 
                     s      °C        µm         N       %       N/mm²                     1/s      °C      °C          mm       % 
    7591      0.812071   488.5  -5246.48    1383.9   52.46     33.5034      0.7290      0.3734     0.0     0.0      5.2061    0.00 
    7592      0.812185   488.3  -5247.31    1381.8   52.47     33.4463      0.7292      0.4157     0.0     0.0      5.2059    0.00 
    7593      0.812293   488.4  -5247.31    1381.1   52.47     33.4292      0.7292      0.4350     0.0     0.0      5.2058    0.00 
    7594      0.812392   488.3  -5247.87    1379.7   52.48     33.3912      0.7293      0.4651     0.0     0.0      5.2056    0.00 
    7595      0.812502   488.3  -5248.70    1377.5   52.49     33.3341      0.7295      0.4190     0.0     0.0      5.2054    0.00 
    7596      0.812607   488.1  -5249.53    1374.0   52.50     33.2429      0.7296      0.3801     0.0     0.0      5.2052    0.00 
    7597      0.812715   488.5  -5248.97    1376.1   52.49     33.2980      0.7295      0.3682     0.0     0.0      5.2051    0.00 
    7598      0.812829   488.3  -5248.70    1376.1   52.49     33.2999      0.7295      0.3192     0.0     0.0      5.2049    0.00 
    7599      0.812925   488.5  -5248.97    1374.0   52.49     33.2468      0.7295      0.3411     0.0     0.0      5.2047    0.00 
    7600      0.813033   488.3  -5248.42    1374.0   52.48     33.2506      0.7294      0.2855     0.0     0.0      5.2045    0.00 
    7601      0.813148   488.3  -5249.25    1371.2   52.49     33.1765      0.7296      0.3145     0.0     0.0      5.2044    0.00 
    7602      0.813257   488.3  -5250.08    1370.5   52.50     33.1537      0.7298      0.2384     0.0     0.0      5.2042    0.00 
    7603      0.813368   488.5  -5249.25    1371.2   52.49     33.1765      0.7296      0.2708     0.0     0.0      5.2040    0.00 
    7604      0.813466   488.5  -5249.53    1370.5   52.50     33.1575      0.7296      0.2695     0.0     0.0      5.2039    0.00 
    7605      0.813572   488.3  -5248.97    1371.2   52.49     33.1785      0.7295      0.3003     0.0     0.0      5.2037    0.00 
    7606      0.813680   488.3  -5250.36    1367.0   52.50     33.0664      0.7298      0.3337     0.0     0.0      5.2035    0.00 
    7607      0.813793   488.7  -5248.97    1370.5   52.49     33.1614      0.7295      0.3709     0.0     0.0      5.2034    0.00 
    7608      0.813890   488.5  -5250.91    1365.5   52.51     33.0284      0.7299      0.4485     0.0     0.0      5.2032    0.00 
    7609      0.813998   488.3  -5250.91    1366.3   52.51     33.0455      0.7299      0.4110     0.0     0.0      5.2030    0.00 
    7610      0.814114   488.3  -5250.63    1364.1   52.51     32.9962      0.7299      0.4794     0.0     0.0      5.2029    0.00 
    7611      0.814222   488.6  -5249.53    1367.7   52.50     33.0892      0.7296      0.4510     0.0     0.0      5.2027    0.00 
    7612      0.814315   488.3  -5252.02    1359.9   52.52     32.8842      0.7302      0.4984     0.0     0.0      5.2026    0.00 
    7613      0.814432   488.3  -5252.29    1358.5   52.52     32.8481      0.7302      0.4672     0.0     0.0      5.2024    0.00 
    7614      0.814537   488.4  -5251.19    1358.5   52.51     32.8558      0.7300      0.5008     0.0     0.0      5.2023    0.00 
    7615      0.814646   488.3  -5252.29    1357.8   52.52     32.8311      0.7302      0.4578     0.0     0.0      5.2021    0.00 
    7616      0.814758   488.0  -5253.40    1352.8   52.53     32.7040      0.7305      0.4563     0.0     0.0      5.2019    0.00 
    7617      0.814855   488.3  -5252.29    1355.0   52.52     32.7628      0.7302      0.3981     0.0     0.0      5.2018    0.00 
    7618      0.814963   488.3  -5252.29    1355.7   52.52     32.7799      0.7302      0.4183     0.0     0.0      5.2017    0.00 
    7619      0.815079   488.4  -5252.57    1354.3   52.53     32.7438      0.7303      0.4042     0.0     0.0      5.2015    0.00 
    7620      0.815174   488.3  -5253.12    1350.7   52.53     32.6547      0.7304      0.3948     0.0     0.0      5.2014    0.00 
    7621      0.815287   488.1  -5253.68    1349.3   52.54     32.6168      0.7305      0.4354     0.0     0.0      5.2012    0.00 
    7622      0.815400   488.3  -5252.02    1350.7   52.52     32.6623      0.7302      0.3936     0.0     0.0      5.2011    0.00 
    7623      0.815503   488.1  -5254.51    1345.1   52.55     32.5088      0.7307      0.4084     0.0     0.0      5.2009    0.00 
    7624      0.815611   488.0  -5254.51    1344.4   52.55     32.4917      0.7307      0.3650     0.0     0.0      5.2008    0.00 
    7625      0.815709   488.1  -5253.95    1345.8   52.54     32.5296      0.7306      0.4326     0.0     0.0      5.2007    0.00 
    7626      0.815821   488.3  -5253.95    1345.1   52.54     32.5125      0.7306      0.3820     0.0     0.0      5.2005    0.00 
    7627      0.815929   488.1  -5254.23    1343.0   52.54     32.4595      0.7306      0.4034     0.0     0.0      5.2004    0.00 
    7628      0.816027   487.9  -5255.34    1339.4   52.55     32.3666      0.7309      0.3329     0.0     0.0      5.2002    0.00 
    7629      0.816138   488.1  -5255.06    1339.4   52.55     32.3685      0.7308      0.3671     0.0     0.0      5.2001    0.00 
    7630      0.816246   487.9  -5255.61    1339.4   52.56     32.3648      0.7309      0.3429     0.0     0.0      5.2000    0.00 
    7631      0.816362   488.1  -5254.78    1339.4   52.55     32.3704      0.7308      0.3053     0.0     0.0      5.1998    0.00 
    7632      0.816468   487.9  -5254.78    1336.6   52.55     32.3022      0.7308      0.3066     0.0     0.0      5.1997    0.00 
    7633      0.816576   488.0  -5255.34    1335.2   52.55     32.2643      0.7309      0.2838     0.0     0.0      5.1996    0.00 
    7634      0.816671   487.9  -5256.72    1333.1   52.57     32.2038      0.7312      0.3386     0.0     0.0      5.1994    0.00 
    7635      0.816785   488.1  -5255.06    1334.5   52.55     32.2492      0.7308      0.3135     0.0     0.0      5.1993    0.00 
    7636      0.816894   488.1  -5255.61    1332.4   52.56     32.1942      0.7309      0.3604     0.0     0.0      5.1992    0.00 
    7637      0.816991   488.1  -5255.89    1330.3   52.56     32.1412      0.7310      0.3032     0.0     0.0      5.1991    0.00 
    7638      0.817103   487.8  -5257.27    1326.0   52.57     32.0296      0.7313      0.3575     0.0     0.0      5.1989    0.00 
    7639      0.817213   488.1  -5256.17    1327.4   52.56     32.0711      0.7310      0.3561     0.0     0.0      5.1988    0.00 
    7640      0.817312   488.3  -5255.61    1328.1   52.56     32.0919      0.7309      0.4035     0.0     0.0      5.1987    0.00 
    7641      0.817432   487.9  -5257.55    1323.9   52.58     31.9766      0.7313      0.3628     0.0     0.0      5.1985    0.00 
    7642      0.817526   488.1  -5257.55    1322.5   52.58     31.9425      0.7313      0.3683     0.0     0.0      5.1984    0.00 
    7643      0.817635   487.9  -5257.27    1321.8   52.57     31.9273      0.7313      0.3747     0.0     0.0      5.1983    0.00 
    7644      0.817750   488.1  -5257.27    1321.1   52.57     31.9102      0.7313      0.3460     0.0     0.0      5.1982    0.00 
    7645      0.817859   488.1  -5258.10    1320.4   52.58     31.8876      0.7315      0.3536     0.0     0.0      5.1981    0.00 
    7646      0.817955   488.0  -5257.27    1318.3   52.57     31.8421      0.7313      0.2932     0.0     0.0      5.1980    0.00 
    7647      0.818068   488.0  -5258.10    1316.1   52.58     31.7854      0.7315      0.3097     0.0     0.0      5.1978    0.00 
    7648      0.818176   487.9  -5258.38    1314.0   52.58     31.7324      0.7315      0.2832     0.0     0.0      5.1977    0.00 
    7649      0.818274   487.9  -5258.10    1314.7   52.58     31.7513      0.7315      0.2765     0.0     0.0      5.1976    0.00 
    7650      0.818395   488.0  -5258.66    1314.0   52.59     31.7305      0.7316      0.2357     0.0     0.0      5.1975    0.00 
    7651      0.818491   487.9  -5258.66    1309.8   52.59     31.6283      0.7316      0.2168     0.0     0.0      5.1974    0.00 
    7652      0.818601   488.0  -5258.38    1310.5   52.58     31.6472      0.7315      0.2220     0.0     0.0      5.1973    0.00 
    7653      0.818716   487.9  -5258.93    1307.7   52.59     31.5753      0.7316      0.2377     0.0     0.0      5.1972    0.00 
    7654      0.818809   487.9  -5258.66    1307.7   52.59     31.5772      0.7316      0.2458     0.0     0.0      5.1971    0.00 
    7655      0.818920   488.1  -5258.10    1307.0   52.58     31.5638      0.7315      0.2373     0.0     0.0      5.1970    0.00 
    7656      0.819033   488.0  -5259.21    1304.9   52.59     31.5053      0.7317      0.2429     0.0     0.0      5.1968    0.00 
    7657      0.819142   487.9  -5259.76    1302.7   52.60     31.4505      0.7318      0.2826     0.0     0.0      5.1967    0.00 
    7658      0.819239   488.1  -5258.66    1303.4   52.59     31.4749      0.7316      0.2735     0.0     0.0      5.1967    0.00 
    7659      0.819351   488.0  -5258.93    1299.9   52.59     31.3879      0.7316      0.2922     0.0     0.0      5.1965    0.00 
    7660      0.819456   488.0  -5259.76    1298.5   52.60     31.3483      0.7318      0.2724     0.0     0.0      5.1964    0.00 
    7661      0.819565   487.9  -5260.32    1295.7   52.60     31.2765      0.7319      0.2729     0.0     0.0      5.1964    0.00 
    7662      0.819680   487.8  -5260.87    1294.3   52.61     31.2388      0.7320      0.2774     0.0     0.0      5.1962    0.00 
    7663      0.819774   488.0  -5259.49    1295.7   52.59     31.2820      0.7317      0.2425     0.0     0.0      5.1961    0.00 
    7664      0.819884   487.9  -5260.04    1292.9   52.60     31.2102      0.7319      0.2344     0.0     0.0      5.1961    0.00 
    7665      0.819998   487.9  -5260.59    1291.4   52.61     31.1725      0.7320      0.2083     0.0     0.0      5.1959    0.00 
    7666      0.820107   487.7  -5260.87    1287.9   52.61     31.0855      0.7320      0.2544     0.0     0.0      5.1958    0.00 
    7667      0.820204   488.0  -5259.76    1290.7   52.60     31.1609      0.7318      0.2421     0.0     0.0      5.1958    0.00 
    7668      0.820316   488.2  -5260.04    1288.6   52.60     31.1080      0.7319      0.2575     0.0     0.0      5.1957    0.00 
    7669      0.820422   487.8  -5261.15    1284.4   52.61     30.9985      0.7321      0.2269     0.0     0.0      5.1956    0.00 
    7670      0.820532   487.9  -5260.59    1283.7   52.61     30.9851      0.7320      0.2325     0.0     0.0      5.1955    0.00 
    7671      0.820631   487.9  -5260.59    1282.3   52.61     30.9510      0.7320      0.2574     0.0     0.0      5.1954    0.00 
    7672      0.820739   487.9  -5260.59    1280.9   52.61     30.9170      0.7320      0.2590     0.0     0.0      5.1953    0.00 
    7673      0.820850   487.8  -5261.70    1278.7   52.62     30.8587      0.7322      0.2534     0.0     0.0      5.1952    0.00 
    7674      0.820964   487.6  -5262.53    1274.5   52.63     30.7511      0.7324      0.2377     0.0     0.0      5.1951    0.00 
    7675      0.821057   487.7  -5262.25    1274.5   52.62     30.7529      0.7323      0.2448     0.0     0.0      5.1951    0.00 
    7676      0.821171   487.9  -5261.98    1274.5   52.62     30.7547      0.7323      0.2475     0.0     0.0      5.1950    0.00 
    7677      0.821282   487.9  -5261.42    1274.5   52.61     30.7583      0.7322      0.2843     0.0     0.0      5.1949    0.00 
    7678      0.821387   487.9  -5260.87    1273.8   52.61     30.7448      0.7320      0.2758     0.0     0.0      5.1948    0.00 
    7679      0.821495   488.3  -5261.15    1271.0   52.61     30.6749      0.7321      0.3369     0.0     0.0      5.1947    0.00 
    7680      0.821593   488.0  -5261.15    1270.3   52.61     30.6579      0.7321      0.3464     0.0     0.0      5.1947    0.00 
    7681      0.821704   487.9  -5262.53    1266.0   52.63     30.5468      0.7324      0.4159     0.0     0.0      5.1946    0.00 
    7682      0.821812   487.7  -5262.53    1265.3   52.63     30.5297      0.7324      0.3857     0.0     0.0      5.1945    0.00 
    7683      0.821927   487.9  -5262.81    1263.2   52.63     30.4769      0.7324      0.3812     0.0     0.0      5.1944    0.00 
    7684      0.822021   487.5  -5264.47    1259.0   52.64     30.3641      0.7328      0.3707     0.0     0.0      5.1943    0.00 
    7685      0.822133   487.6  -5263.91    1259.0   52.64     30.3676      0.7327      0.2974     0.0     0.0      5.1943    0.00 
    7686      0.822246   487.4  -5265.30    1254.0   52.65     30.2396      0.7330      0.2695     0.0     0.0      5.1942    0.00 
    7687      0.822352   487.8  -5262.81    1257.6   52.63     30.3407      0.7324      0.1379     0.0     0.0      5.1941    0.00 
    7688      0.822461   487.7  -5263.08    1254.8   52.63     30.2708      0.7325      0.1296     0.0     0.0      5.1941    0.00 
    7689      0.822561   487.6  -5264.19    1254.0   52.64     30.2467      0.7327      0.0101     0.0     0.0      5.1940    0.00 
    7690      0.822670   488.0  -5262.81    1254.8   52.63     30.2726      0.7324      0.0531     0.0     0.0      5.1939    0.00 
    7691      0.822779   488.1  -5262.81    1254.0   52.63     30.2555      0.7324     -0.0329     0.0     0.0      5.1939    0.00 
    7692      0.822878   487.8  -5263.91    1248.4   52.64     30.1123      0.7327     -0.0189     0.0     0.0      5.1938    0.00 
    7693      0.822987   487.7  -5264.47    1247.0   52.64     30.0747      0.7328     -0.0204     0.0     0.0      5.1937    0.00 
    7694      0.823097   487.9  -5262.53    1249.1   52.63     30.1381      0.7324     -0.0165     0.0     0.0      5.1936    0.00 
    7695      0.823196   487.9  -5263.08    1247.7   52.63     30.1005      0.7325      0.0976     0.0     0.0      5.1936    0.00 
    7696      0.823317   488.1  -5261.98    1247.7   52.62     30.1076      0.7323      0.0709     0.0     0.0      5.1935    0.00 
    7697      0.823411   487.7  -5264.19    1242.0   52.64     29.9573      0.7327      0.1648     0.0     0.0      5.1935    0.00 
    7698      0.823526   487.7  -5264.19    1239.9   52.64     29.9063      0.7327      0.1423     0.0     0.0      5.1934    0.00 
    7699      0.823635   487.8  -5263.64    1240.6   52.64     29.9268      0.7326      0.2219     0.0     0.0      5.1933    0.00 
    7700      0.823746   487.8  -5264.19    1237.8   52.64     29.8552      0.7327      0.1598     0.0     0.0      5.1933    0.00 
    7701      0.823844   487.7  -5264.19    1235.0   52.64     29.7871      0.7327      0.2177     0.0     0.0      5.1932    0.00 
    7702      0.823953   487.9  -5263.64    1235.7   52.64     29.8076      0.7326      0.1841     0.0     0.0      5.1932    0.00 
    7703      0.824066   487.9  -5264.19    1233.6   52.64     29.7531      0.7327      0.2417     0.0     0.0      5.1931    0.00 
    7704      0.824162   487.6  -5265.02    1229.3   52.65     29.6458      0.7329      0.2695     0.0     0.0      5.1930    0.00 
    7705      0.824266   487.9  -5263.64    1231.5   52.64     29.7055      0.7326      0.2204     0.0     0.0      5.1930    0.00 
    7706      0.824375   487.8  -5264.74    1228.6   52.65     29.6305      0.7329      0.2480     0.0     0.0      5.1929    0.00 
    7707      0.824485   487.9  -5263.91    1227.2   52.64     29.6016      0.7327      0.1881     0.0     0.0      5.1929    0.00 
    7708      0.824599   487.5  -5265.30    1223.0   52.65     29.4909      0.7330      0.2645     0.0     0.0      5.1928    0.00 
    7709      0.824708   487.8  -5264.74    1222.3   52.65     29.4773      0.7329      0.2156     0.0     0.0      5.1928    0.00 
    7710      0.824805   487.7  -5265.02    1220.2   52.65     29.4245      0.7329      0.2697     0.0     0.0      5.1927    0.00 
    7711      0.824917   487.5  -5265.85    1218.8   52.66     29.3853      0.7331      0.1807     0.0     0.0      5.1927    0.00 
    7712      0.825026   487.4  -5266.13    1215.2   52.66     29.2985      0.7332      0.2292     0.0     0.0      5.1926    0.00 
    7713      0.825126   487.5  -5265.85    1215.2   52.66     29.3003      0.7331      0.1806     0.0     0.0      5.1926    0.00 
    7714      0.825229   487.9  -5264.19    1217.3   52.64     29.3616      0.7327      0.1847     0.0     0.0      5.1925    0.00 
    7715      0.825340   487.8  -5265.02    1213.1   52.65     29.2543      0.7329      0.1678     0.0     0.0      5.1925    0.00 
    7716      0.825450   487.6  -5265.30    1211.0   52.65     29.2016      0.7330      0.1471     0.0     0.0      5.1924    0.00 
    7717      0.825564   487.5  -5266.40    1206.8   52.66     29.0927      0.7332      0.2057     0.0     0.0      5.1924    0.00 
    7718      0.825658   487.6  -5265.30    1206.8   52.65     29.0995      0.7330      0.1684     0.0     0.0      5.1924    0.00 
    7719      0.825771   487.6  -5266.40    1203.9   52.66     29.0246      0.7332      0.1947     0.0     0.0      5.1923    0.00 
    7720      0.825883   487.6  -5266.13    1201.8   52.66     28.9753      0.7332      0.1168     0.0     0.0      5.1923    0.00 
    7721      0.825991   487.4  -5266.96    1199.0   52.67     28.9021      0.7333      0.1682     0.0     0.0      5.1922    0.00 
    7722      0.826090   487.6  -5265.85    1199.7   52.66     28.9259      0.7331      0.1604     0.0     0.0      5.1922    0.00 
    7723      0.826209   487.8  -5265.30    1199.0   52.65     28.9123      0.7330      0.1967     0.0     0.0      5.1921    0.00 
    7724      0.826305   487.7  -5265.85    1196.9   52.66     28.8579      0.7331      0.1649     0.0     0.0      5.1921    0.00 
    7725      0.826417   487.5  -5266.40    1193.4   52.66     28.7694      0.7332      0.1313     0.0     0.0      5.1921    0.00 
    7726      0.826515   487.5  -5267.23    1191.9   52.67     28.7303      0.7334      0.1429     0.0     0.0      5.1920    0.00 
    7727      0.826623   487.5  -5266.68    1189.8   52.67     28.6827      0.7333      0.1276     0.0     0.0      5.1920    0.00 
    7728      0.826735   487.7  -5266.40    1189.8   52.66     28.6844      0.7332      0.1614     0.0     0.0      5.1920    0.00 
    7729      0.826847   487.5  -5266.68    1186.3   52.67     28.5976      0.7333      0.1053     0.0     0.0      5.1919    0.00 
    7730      0.826941   487.4  -5266.96    1183.5   52.67     28.5279      0.7333      0.1318     0.0     0.0      5.1919    0.00 
    7731      0.827056   487.6  -5267.23    1183.5   52.67     28.5262      0.7334      0.1248     0.0     0.0      5.1918    0.00 
    7732      0.827166   487.5  -5266.68    1180.7   52.67     28.4615      0.7333      0.1399     0.0     0.0      5.1918    0.00 
    7733      0.827270   487.7  -5266.40    1181.4   52.66     28.4802      0.7332      0.1677     0.0     0.0      5.1918    0.00 
    7734      0.827379   487.8  -5265.57    1181.4   52.66     28.4852      0.7330      0.1243     0.0     0.0      5.1917    0.00 
    7735      0.827479   487.5  -5267.51    1175.0   52.68     28.3204      0.7334      0.1756     0.0     0.0      5.1917    0.00 
    7736      0.827587   487.6  -5267.51    1172.9   52.68     28.2694      0.7334      0.1270     0.0     0.0      5.1917    0.00 
    7737      0.827696   487.5  -5267.79    1170.8   52.68     28.2167      0.7335      0.1797     0.0     0.0      5.1916    0.00 
    7738      0.827812   487.5  -5267.79    1169.4   52.68     28.1827      0.7335      0.1070     0.0     0.0      5.1916    0.00 
    7739      0.827905   487.6  -5266.96    1169.4   52.67     28.1877      0.7333      0.1238     0.0     0.0      5.1916    0.00 
    7740      0.828018   487.4  -5267.79    1165.8   52.68     28.0977      0.7335      0.0722     0.0     0.0      5.1915    0.00 
    7741      0.828131   487.5  -5267.23    1164.4   52.67     28.0670      0.7334      0.1073     0.0     0.0      5.1915    0.00 
    7742      0.828235   487.4  -5267.79    1162.3   52.68     28.0126      0.7335      0.0709     0.0     0.0      5.1915    0.00 
    7743      0.828344   487.6  -5267.51    1161.6   52.68     27.9973      0.7334      0.0638     0.0     0.0      5.1914    0.00 
    7744      0.828445   487.4  -5267.79    1158.8   52.68     27.9276      0.7335      0.0845     0.0     0.0      5.1914    0.00 
    7745      0.828553   487.5  -5266.68    1157.4   52.67     27.9001      0.7333      0.0469     0.0     0.0      5.1914    0.00 
    7746      0.828664   487.4  -5268.06    1155.2   52.68     27.8409      0.7336      0.0957     0.0     0.0      5.1914    0.00 
    7747      0.828762   487.8  -5266.40    1156.0   52.66     27.8677      0.7332      0.0843     0.0     0.0      5.1913    0.00 
    7748      0.828871   487.4  -5268.06    1150.3   52.68     27.7219      0.7336      0.1527     0.0     0.0      5.1913    0.00 
    7749      0.828987   487.4  -5268.34    1148.2   52.68     27.6692      0.7336      0.1318     0.0     0.0      5.1913    0.00 
    7750      0.829081   487.4  -5267.79    1148.2   52.68     27.6725      0.7335      0.1963     0.0     0.0      5.1912    0.00 
    7751      0.829201   487.6  -5267.23    1147.5   52.67     27.6587      0.7334      0.1502     0.0     0.0      5.1912    0.00 
    7752      0.829311   487.3  -5269.17    1143.2   52.69     27.5454      0.7338      0.1894     0.0     0.0      5.1912    0.00 
    7753      0.829411   487.4  -5268.62    1143.2   52.69     27.5486      0.7337      0.1825     0.0     0.0      5.1912    0.00 
    7754      0.829520   487.6  -5267.51    1141.8   52.68     27.5210      0.7334      0.2401     0.0     0.0      5.1911    0.00 
    7755      0.829618   487.5  -5268.34    1140.4   52.68     27.4822      0.7336      0.2482     0.0     0.0      5.1911    0.00 
    7756      0.829729   487.5  -5268.06    1137.6   52.68     27.4157      0.7336      0.2412     0.0     0.0      5.1911    0.00 
    7757      0.829840   487.5  -5268.62    1135.5   52.69     27.3615      0.7337      0.2089     0.0     0.0      5.1910    0.00 
    7758      0.829939   487.4  -5268.89    1133.4   52.69     27.3089      0.7337      0.2642     0.0     0.0      5.1910    0.00 
    7759      0.830047   487.4  -5268.62    1132.7   52.69     27.2935      0.7337      0.2397     0.0     0.0      5.1910    0.00 
    7760      0.830152   487.3  -5269.17    1129.1   52.69     27.2053      0.7338      0.2629     0.0     0.0      5.1910    0.00 
    7761      0.830260   487.4  -5269.17    1128.4   52.69     27.1883      0.7338      0.2283     0.0     0.0      5.1909    0.00 
    7762      0.830376   487.4  -5269.45    1127.0   52.69     27.1527      0.7339      0.1689     0.0     0.0      5.1909    0.00 
    7763      0.830485   486.9  -5271.66    1119.3   52.72     26.9531      0.7343      0.1648     0.0     0.0      5.1909    0.00 
    7764      0.830583   487.3  -5268.62    1124.2   52.69     27.0894      0.7337      0.1123     0.0     0.0      5.1909    0.00 
    7765      0.830695   487.3  -5269.45    1121.4   52.69     27.0167      0.7339      0.1127     0.0     0.0      5.1909    0.00 
    7766      0.830804   487.6  -5268.34    1122.8   52.68     27.0570      0.7336      0.0430     0.0     0.0      5.1908    0.00 
    7767      0.830904   487.3  -5269.45    1117.8   52.69     26.9317      0.7339      0.0484     0.0     0.0      5.1908    0.00 
    7768      0.831012   487.2  -5270.55    1115.0   52.71     26.8574      0.7341      0.0232     0.0     0.0      5.1908    0.00 
    7769      0.831117   487.3  -5269.45    1116.4   52.69     26.8977      0.7339      0.0681     0.0     0.0      5.1908    0.00 
    7770      0.831227   487.6  -5269.45    1115.7   52.69     26.8807      0.7339      0.0210     0.0     0.0      5.1907    0.00 
    7771      0.831341   487.4  -5269.45    1112.9   52.69     26.8127      0.7339      0.0266     0.0     0.0      5.1907    0.00 
    7772      0.831435   487.5  -5268.89    1112.9   52.69     26.8158      0.7337      0.0167     0.0     0.0      5.1907    0.00 
    7773      0.831547   487.2  -5270.00    1108.0   52.70     26.6905      0.7340      0.0586     0.0     0.0      5.1907    0.00 
    7774      0.831659   487.4  -5269.45    1108.0   52.69     26.6936      0.7339      0.0877     0.0     0.0      5.1906    0.00 
    7775      0.831768   487.4  -5269.45    1106.6   52.69     26.6596      0.7339      0.1114     0.0     0.0      5.1906    0.00 
    7776      0.831865   487.3  -5269.72    1105.1   52.70     26.6241      0.7339      0.0737     0.0     0.0      5.1906    0.00 
    7777      0.831977   487.3  -5270.27    1102.3   52.70     26.5530      0.7340      0.1000     0.0     0.0      5.1906    0.00 
    7778      0.832081   487.2  -5270.55    1099.5   52.71     26.4834      0.7341      0.0946     0.0     0.0      5.1906    0.00 
    7779      0.832190   487.5  -5269.17    1101.6   52.69     26.5422      0.7338      0.0861     0.0     0.0      5.1905    0.00 
    7780      0.832303   487.3  -5270.00    1098.1   52.70     26.4525      0.7340      0.0959     0.0     0.0      5.1905    0.00 
    7781      0.832400   487.5  -5268.89    1099.5   52.69     26.4927      0.7337      0.0331     0.0     0.0      5.1905    0.00 
    7782      0.832510   487.3  -5270.27    1093.8   52.70     26.3490      0.7340      0.0580     0.0     0.0      5.1905    0.00 
    7783      0.832624   487.3  -5270.55    1092.4   52.71     26.3134      0.7341     -0.0089     0.0     0.0      5.1905    0.00 
    7784      0.832733   487.3  -5270.00    1090.3   52.70     26.2655      0.7340      0.0151     0.0     0.0      5.1904    0.00 
    7785      0.832831   487.3  -5270.83    1088.9   52.71     26.2269      0.7341     -0.0616     0.0     0.0      5.1904    0.00 
    7786      0.832942   487.1  -5271.10    1087.5   52.71     26.1914      0.7342     -0.0853     0.0     0.0      5.1904    0.00 
    7787      0.833045   487.4  -5270.00    1088.2   52.70     26.2145      0.7340     -0.0678     0.0     0.0      5.1904    0.00 
    7788      0.833155   487.6  -5268.62    1089.6   52.69     26.2562      0.7337     -0.0591     0.0     0.0      5.1904    0.00 
    7789      0.833271   487.4  -5269.72    1085.4   52.70     26.1480      0.7339     -0.0011     0.0     0.0      5.1904    0.00 
    7790      0.833365   487.6  -5268.62    1087.5   52.69     26.2052      0.7337     -0.0103     0.0     0.0      5.1903    0.00 
    7791      0.833477   487.6  -5268.62    1084.7   52.69     26.1372      0.7337      0.0647     0.0     0.0      5.1903    0.00 
    7792      0.833590   487.3  -5270.27    1080.4   52.70     26.0260      0.7340      0.1013     0.0     0.0      5.1903    0.00 
    7793      0.833683   487.4  -5270.00    1079.0   52.70     25.9935      0.7340      0.1247     0.0     0.0      5.1903    0.00 
    7794      0.833795   487.4  -5270.00    1079.0   52.70     25.9935      0.7340      0.1417     0.0     0.0      5.1903    0.00 
    7795      0.833907   487.2  -5270.27    1074.8   52.70     25.8900      0.7340      0.1306     0.0     0.0      5.1902    0.00 
    7796      0.834026   487.1  -5271.38    1072.0   52.71     25.8159      0.7343      0.1220     0.0     0.0      5.1902    0.00 
    7797      0.834119   487.0  -5271.38    1069.9   52.71     25.7650      0.7343      0.0986     0.0     0.0      5.1902    0.00 
    7798      0.834228   487.4  -5269.72    1072.7   52.70     25.8420      0.7339      0.0861     0.0     0.0      5.1902    0.00 
    7799      0.834328   487.4  -5270.00    1069.9   52.70     25.7725      0.7340      0.0163     0.0     0.0      5.1902    0.00 
    7800      0.834437   487.2  -5270.83    1067.7   52.71     25.7170      0.7341     -0.0309     0.0     0.0      5.1902    0.00 
    7801      0.834549   487.3  -5270.27    1067.0   52.70     25.7030      0.7340     -0.0271     0.0     0.0      5.1901    0.00 
    7802      0.834646   487.3  -5269.72    1067.7   52.70     25.7230      0.7339     -0.0661     0.0     0.0      5.1901    0.00 
    7803      0.834755   487.1  -5270.00    1064.9   52.70     25.6535      0.7340     -0.0423     0.0     0.0      5.1901    0.00 
    7804      0.834870   487.4  -5269.72    1065.6   52.70     25.6720      0.7339     -0.0406     0.0     0.0      5.1901    0.00 
    7805      0.834979   487.3  -5270.27    1062.1   52.70     25.5840      0.7340      0.0112     0.0     0.0      5.1901    0.00 
    7806      0.835084   487.3  -5270.55    1062.1   52.71     25.5825      0.7341      0.0826     0.0     0.0      5.1901    0.00 
    7807      0.835180   487.5  -5269.45    1063.5   52.69     25.6225      0.7339      0.0855     0.0     0.0      5.1901    0.00 
    7808      0.835295   487.2  -5270.55    1056.4   52.71     25.4465      0.7341      0.1432     0.0     0.0      5.1900    0.00 
    7809      0.835404   487.4  -5270.27    1057.2   52.70     25.4650      0.7340      0.1303     0.0     0.0      5.1900    0.00 
    7810      0.835503   487.3  -5270.27    1055.7   52.70     25.4310      0.7340      0.1835     0.0     0.0      5.1900    0.00 
    7811      0.835613   487.3  -5270.00    1054.3   52.70     25.3985      0.7340      0.1932     0.0     0.0      5.1900    0.00 
    7812      0.835726   487.3  -5270.00    1052.9   52.70     25.3645      0.7340      0.1878     0.0     0.0      5.1900    0.00 
    7813      0.835823   486.8  -5272.21    1048.0   52.72     25.2337      0.7344      0.1711     0.0     0.0      5.1900    0.00 
    7814      0.835932   487.1  -5271.66    1048.7   52.72     25.2536      0.7343      0.1317     0.0     0.0      5.1899    0.00 
    7815      0.836036   487.0  -5271.66    1045.9   52.72     25.1856      0.7343      0.1495     0.0     0.0      5.1899    0.00 
    7816      0.836150   487.2  -5270.83    1048.0   52.71     25.2411      0.7341      0.0675     0.0     0.0      5.1899    0.00 
    7817      0.836261   487.3  -5270.55    1047.3   52.71     25.2255      0.7341      0.0826     0.0     0.0      5.1899    0.00 
    7818      0.836357   487.2  -5270.83    1045.9   52.71     25.1901      0.7341      0.0241     0.0     0.0      5.1899    0.00 
    7819      0.836471   487.1  -5270.55    1043.7   52.71     25.1405      0.7341      0.0546     0.0     0.0      5.1899    0.00 
    7820      0.836580   487.1  -5271.10    1040.2   52.71     25.0526      0.7342      0.0560     0.0     0.0      5.1899    0.00 
    7821      0.836678   487.2  -5270.55    1042.3   52.71     25.1065      0.7341      0.0238     0.0     0.0      5.1899    0.00 
    7822      0.836789   487.0  -5271.66    1036.7   52.72     24.9647      0.7343      0.0406     0.0     0.0      5.1898    0.00 
    7823      0.836900   487.1  -5271.38    1036.0   52.71     24.9492      0.7343     -0.0054     0.0     0.0      5.1898    0.00 
    7824      0.837009   487.1  -5271.66    1036.0   52.72     24.9477      0.7343      0.0670     0.0     0.0      5.1898    0.00 
    7825      0.837121   487.3  -5271.10    1036.7   52.71     24.9676      0.7342      0.0421     0.0     0.0      5.1898    0.00 
    7826      0.837214   487.1  -5270.83    1036.0   52.71     24.9521      0.7341      0.0894     0.0     0.0      5.1898    0.00 
    7827      0.837330   487.2  -5270.83    1033.9   52.71     24.9011      0.7341      0.0854     0.0     0.0      5.1898    0.00 
    7828      0.837440   487.3  -5270.83    1033.9   52.71     24.9011      0.7341      0.1120     0.0     0.0      5.1898    0.00 
    7829      0.837537   487.1  -5271.66    1030.3   52.72     24.8118      0.7343      0.1286     0.0     0.0      5.1898    0.00 
    7830      0.837649   487.2  -5270.83    1030.3   52.71     24.8161      0.7341      0.1328     0.0     0.0      5.1897    0.00 
    7831      0.837758   487.3  -5271.38    1028.9   52.71     24.7792      0.7343      0.1410     0.0     0.0      5.1897    0.00 
    7832      0.837858   487.0  -5271.94    1026.1   52.72     24.7084      0.7344      0.1244     0.0     0.0      5.1897    0.00 
    7833      0.837964   487.0  -5271.94    1026.1   52.72     24.7084      0.7344      0.1369     0.0     0.0      5.1897    0.00 
    7834      0.838072   487.2  -5271.66    1024.7   52.72     24.6758      0.7343      0.1215     0.0     0.0      5.1897    0.00 
    7835      0.838186   487.0  -5272.21    1023.3   52.72     24.6389      0.7344      0.0920     0.0     0.0      5.1897    0.00 
    7836      0.838298   486.9  -5272.21    1020.5   52.72     24.5710      0.7344      0.0569     0.0     0.0      5.1897    0.00 
    7837      0.838394   486.9  -5271.94    1019.8   52.72     24.5554      0.7344      0.0250     0.0     0.0      5.1897    0.00 
    7838      0.838508   487.0  -5271.66    1020.5   52.72     24.5739      0.7343     -0.0042     0.0     0.0      5.1897    0.00 
    7839      0.838616   487.1  -5271.94    1017.6   52.72     24.5044      0.7344     -0.0097     0.0     0.0      5.1896    0.00 
    7840      0.838714   487.1  -5271.10    1019.0   52.71     24.5427      0.7342     -0.0140     0.0     0.0      5.1896    0.00 
    7841      0.838826   487.0  -5271.94    1016.2   52.72     24.4705      0.7344     -0.0013     0.0     0.0      5.1896    0.00 
    7842      0.838930   487.1  -5271.94    1016.9   52.72     24.4874      0.7344     -0.0084     0.0     0.0      5.1896    0.00 
    7843      0.839038   487.1  -5271.38    1016.2   52.71     24.4733      0.7343      0.0339     0.0     0.0      5.1896    0.00 
    7844      0.839154   487.0  -5271.38    1012.7   52.71     24.3883      0.7343      0.0618     0.0     0.0      5.1896    0.00 
    7845      0.839248   487.0  -5271.94    1011.3   52.72     24.3515      0.7344      0.0981     0.0     0.0      5.1896    0.00 
    7846      0.839359   487.1  -5271.38    1012.7   52.71     24.3883      0.7343      0.1483     0.0     0.0      5.1896    0.00 
    7847      0.839473   487.2  -5271.38    1011.3   52.71     24.3543      0.7343      0.1641     0.0     0.0      5.1896    0.00 
    7848      0.839567   486.6  -5273.04    1005.6   52.73     24.2099      0.7346      0.2062     0.0     0.0      5.1896    0.00 
    7849      0.839682   486.8  -5272.49    1004.9   52.72     24.1957      0.7345      0.1964     0.0     0.0      5.1896    0.00 
    7850      0.839792   487.1  -5271.66    1006.3   52.72     24.2340      0.7343      0.2086     0.0     0.0      5.1896    0.00 
    7851      0.839895   487.0  -5272.77    1003.5   52.73     24.1603      0.7346      0.1921     0.0     0.0      5.1896    0.00 
    7852      0.840004   487.0  -5272.21    1002.8   52.72     24.1462      0.7344      0.1739     0.0     0.0      5.1896    0.00 
    7853      0.840102   486.7  -5273.04    1000.0   52.73     24.0740      0.7346      0.1433     0.0     0.0      5.1896    0.00 
    7854      0.840213   486.7  -5273.04    1000.0   52.73     24.0740      0.7346      0.1195     0.0     0.0      5.1895    0.00 
    7855      0.840324   487.0  -5272.77     999.3   52.73     24.0584      0.7346      0.0899     0.0     0.0      5.1895    0.00 
    7856      0.840423   486.9  -5273.04     997.2   52.73     24.0060      0.7346      0.0424     0.0     0.0      5.1895    0.00 
    7857      0.840532   486.8  -5273.32     995.1   52.73     23.9536      0.7347      0.0269     0.0     0.0      5.1895    0.00 
    7858      0.840645   486.9  -5272.21     997.9   52.72     24.0272      0.7344     -0.0108     0.0     0.0      5.1895    0.00 
    7859      0.840756   487.0  -5272.77     995.8   52.73     23.9734      0.7346     -0.0069     0.0     0.0      5.1895    0.00 
    7860      0.840860   487.0  -5272.77     994.3   52.73     23.9395      0.7346      0.0102     0.0     0.0      5.1895    0.00 
    7861      0.840969   487.0  -5272.21     993.6   52.72     23.9253      0.7344      0.0281     0.0     0.0      5.1895    0.00 
    7862      0.841066   487.1  -5271.94     994.3   52.72     23.9437      0.7344      0.0520     0.0     0.0      5.1895    0.00 
    7863      0.841178   486.9  -5272.77     990.8   52.73     23.8545      0.7346      0.0711     0.0     0.0      5.1895    0.00 
    7864      0.841288   486.7  -5273.04     988.0   52.73     23.7852      0.7346      0.0615     0.0     0.0      5.1895    0.00 
    7865      0.841387   486.8  -5273.32     986.6   52.73     23.7498      0.7347      0.0987     0.0     0.0      5.1895    0.00 
    7866      0.841496   487.1  -5272.49     988.7   52.72     23.8049      0.7345      0.1091     0.0     0.0      5.1895    0.00 
    7867      0.841608   487.1  -5272.77     987.3   52.73     23.7695      0.7346      0.1143     0.0     0.0      5.1895    0.00 
    7868      0.841721   486.8  -5273.32     983.8   52.73     23.6818      0.7347      0.1074     0.0     0.0      5.1895    0.00 
    7869      0.841814   486.8  -5273.32     983.1   52.73     23.6648      0.7347      0.0946     0.0     0.0      5.1895    0.00 
    7870      0.841933   486.6  -5273.87     978.1   52.74     23.5432      0.7348      0.0444     0.0     0.0      5.1895    0.00 
    7871      0.842029   486.7  -5273.59     978.8   52.74     23.5615      0.7347      0.0373     0.0     0.0      5.1895    0.00 
    7872      0.842143   487.1  -5272.49     981.6   52.72     23.6350      0.7345     -0.0111     0.0     0.0      5.1895    0.00 
    7873      0.842251   486.7  -5272.77     978.8   52.73     23.5657      0.7346     -0.0181     0.0     0.0      5.1895    0.00 
    7874      0.842349   486.9  -5273.04     976.7   52.73     23.5133      0.7346     -0.0362     0.0     0.0      5.1895    0.00 
    7875      0.842463   486.9  -5273.04     976.0   52.73     23.4963      0.7346     -0.0338     0.0     0.0      5.1895    0.00 
    7876      0.842578   486.7  -5273.87     973.2   52.74     23.4243      0.7348     -0.0711     0.0     0.0      5.1895    0.00 
    7877      0.842672   486.7  -5273.32     972.5   52.73     23.4100      0.7347     -0.0963     0.0     0.0      5.1895    0.00 
    7878      0.842783   486.9  -5272.77     972.5   52.73     23.4128      0.7346     -0.0796     0.0     0.0      5.1895    0.00 
    7879      0.842891   486.9  -5271.94     971.8   52.72     23.3999      0.7344     -0.0868     0.0     0.0      5.1896    0.00 
    7880      0.843004   486.8  -5273.32     968.2   52.73     23.3081      0.7347     -0.0590     0.0     0.0      5.1896    0.00 
    7881      0.843115   487.0  -5272.49     969.6   52.72     23.3462      0.7345     -0.0608     0.0     0.0      5.1896    0.00 
    7882      0.843214   487.0  -5272.77     967.5   52.73     23.2938      0.7346     -0.0073     0.0     0.0      5.1896    0.00 
    7883      0.843323   486.7  -5273.87     963.3   52.74     23.1864      0.7348     -0.0173     0.0     0.0      5.1896    0.00 
    7884      0.843420   487.0  -5272.49     965.4   52.72     23.2442      0.7345      0.0361     0.0     0.0      5.1896    0.00 
    7885      0.843532   487.2  -5271.10     965.4   52.71     23.2510      0.7342      0.1003     0.0     0.0      5.1896    0.00 
    7886      0.843641   486.8  -5273.04     961.2   52.73     23.1396      0.7346      0.1168     0.0     0.0      5.1896    0.00 
    7887      0.843740   486.7  -5273.87     957.6   52.74     23.0506      0.7348      0.2020     0.0     0.0      5.1896    0.00 
    7888      0.843847   487.0  -5272.21     959.8   52.72     23.1096      0.7344      0.1814     0.0     0.0      5.1896    0.00 
    7889      0.843956   486.9  -5273.04     956.9   52.73     23.0376      0.7346      0.2708     0.0     0.0      5.1896    0.00 
    7890      0.844069   486.8  -5273.59     954.8   52.74     22.9840      0.7347      0.1832     0.0     0.0      5.1896    0.00 
    7891      0.844181   486.8  -5273.04     954.8   52.73     22.9866      0.7346      0.2205     0.0     0.0      5.1896    0.00 
    7892      0.844275   486.6  -5274.15     951.3   52.74     22.8963      0.7348      0.1771     0.0     0.0      5.1897    0.00 
    7893      0.844390   486.8  -5274.15     949.9   52.74     22.8624      0.7348      0.1237     0.0     0.0      5.1897    0.00
