Repository: LightForm-group/dilatometer_modelling_and_constitutive_behaviour

# dilatometer_modelling_and_constitutive_behaviour

Created with work by Inigo Howe, Patryk Jedrasiak, Hugh Shercliff

This program contains a method of testing various constitutive models and extracting the constitutive behaviour of dilatometer samples correcting for inhomogeneities in termperature, strain and strain rate. The model is currently configured to a dilatometer run under vacuum, with no active cooling during the deformation for a sample of length 10mm with a diameter of 5mm. For both heatup and deformation the temperature is fitted to the experimental central themocoupole temperature for any general temperature profile.

File: experimental_data/deformation/1/520/018_Compression_Daniel_Al_Hom1_SHT_540C_Deform_520C_1.0s-1_QuenchHeGas__1.asc (part 26 of 27)
 C:\WinTA100\DIL805.PRO\Data\Deformation\ChrisDaniel\018_Compression_Daniel_Al_Hom1_SHT_540C_Deform_520C_1.0s-1_QuenchHeGas__1.asc
     No.          Time   Tem.1        DL     Force  Strain   kf (Def.)    Phi  (D)    Phi* (D)   Tem.2   Tem.3        Poti      HF 
                     s      °C        µm         N       %       N/mm²                     1/s      °C      °C          mm       % 
    7591      0.812080   515.8  -5069.03    1202.5   50.69     30.1994      0.7094      0.4259     0.0     0.0      5.2017    0.00 
    7592      0.812183   515.5  -5070.41    1199.7   50.70     30.1201      0.7097      0.3892     0.0     0.0      5.2015    0.00 
    7593      0.812292   515.6  -5070.41    1199.7   50.70     30.1201      0.7097      0.4015     0.0     0.0      5.2013    0.00 
    7594      0.812405   515.5  -5070.69    1199.0   50.71     30.1007      0.7097      0.3852     0.0     0.0      5.2010    0.00 
    7595      0.812501   515.7  -5070.41    1200.4   50.70     30.1378      0.7097      0.4596     0.0     0.0      5.2008    0.00 
    7596      0.812611   515.8  -5069.58    1199.7   50.70     30.1251      0.7095      0.5179     0.0     0.0      5.2006    0.00 
    7597      0.812727   515.9  -5069.58    1200.4   50.70     30.1429      0.7095      0.5713     0.0     0.0      5.2004    0.00 
    7598      0.812821   515.5  -5071.79    1194.8   50.72     29.9876      0.7100      0.6446     0.0     0.0      5.2002    0.00 
    7599      0.812937   515.7  -5071.52    1196.2   50.72     30.0247      0.7099      0.6171     0.0     0.0      5.1999    0.00 
    7600      0.813046   515.4  -5073.18    1191.2   50.73     29.8907      0.7102      0.7166     0.0     0.0      5.1997    0.00 
    7601      0.813144   515.5  -5071.52    1194.8   50.72     29.9893      0.7099      0.6626     0.0     0.0      5.1995    0.00 
    7602      0.813254   515.4  -5072.90    1191.2   50.73     29.8923      0.7102      0.6868     0.0     0.0      5.1993    0.00 
    7603      0.813363   515.4  -5073.18    1190.5   50.73     29.8730      0.7102      0.6377     0.0     0.0      5.1990    0.00 
    7604      0.813477   515.5  -5073.45    1191.2   50.73     29.8890      0.7103      0.6283     0.0     0.0      5.1988    0.00 
    7605      0.813572   515.0  -5076.77    1182.8   50.77     29.6565      0.7110      0.5617     0.0     0.0      5.1986    0.00 
    7606      0.813681   515.4  -5074.56    1188.4   50.75     29.8115      0.7105      0.4859     0.0     0.0      5.1984    0.00 
    7607      0.813798   515.5  -5074.00    1189.1   50.74     29.8325      0.7104      0.4164     0.0     0.0      5.1982    0.00 
    7608      0.813891   515.5  -5074.56    1187.7   50.75     29.7938      0.7105      0.3279     0.0     0.0      5.1980    0.00 
    7609      0.814004   515.5  -5074.28    1188.4   50.74     29.8131      0.7105      0.3147     0.0     0.0      5.1978    0.00 
    7610      0.814116   515.7  -5074.28    1187.7   50.74     29.7954      0.7105      0.3218     0.0     0.0      5.1975    0.00 
    7611      0.814221   515.5  -5074.28    1187.7   50.74     29.7954      0.7105      0.3310     0.0     0.0      5.1973    0.00 
    7612      0.814331   515.5  -5075.39    1184.2   50.75     29.7002      0.7107      0.3115     0.0     0.0      5.1971    0.00 
    7613      0.814430   515.4  -5075.67    1184.2   50.76     29.6986      0.7108      0.2678     0.0     0.0      5.1969    0.00 
    7614      0.814539   515.7  -5074.83    1184.2   50.75     29.7036      0.7106      0.3466     0.0     0.0      5.1967    0.00 
    7615      0.814652   515.4  -5076.22    1181.4   50.76     29.6245      0.7109      0.3434     0.0     0.0      5.1965    0.00 
    7616      0.814750   515.5  -5075.67    1181.4   50.76     29.6278      0.7108      0.3692     0.0     0.0      5.1963    0.00 
    7617      0.814860   515.5  -5075.94    1182.8   50.76     29.6615      0.7108      0.3944     0.0     0.0      5.1961    0.00 
    7618      0.814975   515.5  -5075.94    1181.4   50.76     29.6261      0.7108      0.3650     0.0     0.0      5.1959    0.00 
    7619      0.815070   515.3  -5077.88    1176.4   50.78     29.4906      0.7112      0.4106     0.0     0.0      5.1957    0.00 
    7620      0.815180   515.7  -5075.94    1179.2   50.76     29.5730      0.7108      0.3660     0.0     0.0      5.1955    0.00 
    7621      0.815292   515.7  -5075.67    1179.9   50.76     29.5924      0.7108      0.4188     0.0     0.0      5.1953    0.00 
    7622      0.815402   515.5  -5077.05    1177.1   50.77     29.5133      0.7110      0.3634     0.0     0.0      5.1951    0.00 
    7623      0.815501   515.4  -5078.43    1174.3   50.78     29.4342      0.7113      0.3866     0.0     0.0      5.1950    0.00 
    7624      0.815610   515.5  -5077.60    1175.0   50.78     29.4569      0.7111      0.4031     0.0     0.0      5.1948    0.00 
    7625      0.815722   515.7  -5076.77    1177.1   50.77     29.5150      0.7110      0.3916     0.0     0.0      5.1945    0.00 
    7626      0.815819   515.5  -5078.43    1175.0   50.78     29.4519      0.7113      0.3778     0.0     0.0      5.1944    0.00 
    7627      0.815928   515.5  -5078.15    1173.6   50.78     29.4182      0.7113      0.3590     0.0     0.0      5.1942    0.00 
    7628      0.816044   515.7  -5077.88    1174.3   50.78     29.4376      0.7112      0.4143     0.0     0.0      5.1940    0.00 
    7629      0.816150   515.4  -5078.98    1170.1   50.79     29.3248      0.7114      0.3724     0.0     0.0      5.1938    0.00 
    7630      0.816244   515.4  -5078.71    1167.9   50.79     29.2734      0.7114      0.4078     0.0     0.0      5.1936    0.00 
    7631      0.816358   515.6  -5078.43    1168.7   50.78     29.2927      0.7113      0.3846     0.0     0.0      5.1934    0.00 
    7632      0.816469   515.3  -5079.26    1166.5   50.79     29.2347      0.7115      0.4256     0.0     0.0      5.1932    0.00 
    7633      0.816580   515.5  -5079.54    1166.5   50.80     29.2331      0.7115      0.4263     0.0     0.0      5.1931    0.00 
    7634      0.816678   515.8  -5078.43    1167.9   50.78     29.2750      0.7113      0.4413     0.0     0.0      5.1929    0.00 
    7635      0.816788   515.4  -5080.09    1165.1   50.80     29.1944      0.7117      0.4748     0.0     0.0      5.1927    0.00 
    7636      0.816903   515.4  -5080.37    1165.1   50.80     29.1928      0.7117      0.4499     0.0     0.0      5.1925    0.00 
    7637      0.816997   515.7  -5080.64    1164.4   50.81     29.1735      0.7118      0.4669     0.0     0.0      5.1924    0.00 
    7638      0.817101   515.9  -5079.54    1166.5   50.80     29.2331      0.7115      0.4092     0.0     0.0      5.1922    0.00 
    7639      0.817209   515.5  -5081.20    1162.3   50.81     29.1172      0.7119      0.4035     0.0     0.0      5.1920    0.00 
    7640      0.817323   515.4  -5082.03    1159.5   50.82     29.0415      0.7120      0.3578     0.0     0.0      5.1918    0.00 
    7641      0.817434   515.5  -5081.47    1160.2   50.81     29.0625      0.7119      0.3807     0.0     0.0      5.1917    0.00 
    7642      0.817544   515.6  -5081.20    1159.5   50.81     29.0464      0.7119      0.3146     0.0     0.0      5.1915    0.00 
    7643      0.817644   515.5  -5081.75    1156.7   50.82     28.9725      0.7120      0.2765     0.0     0.0      5.1913    0.00 
    7644      0.817753   515.5  -5082.03    1158.1   50.82     29.0062      0.7120      0.2678     0.0     0.0      5.1912    0.00 
    7645      0.817850   515.5  -5081.75    1157.4   50.82     28.9901      0.7120      0.2497     0.0     0.0      5.1910    0.00 
    7646      0.817962   515.7  -5080.92    1157.4   50.81     28.9950      0.7118      0.3133     0.0     0.0      5.1908    0.00 
    7647      0.818067   515.8  -5080.09    1158.8   50.80     29.0353      0.7117      0.2869     0.0     0.0      5.1907    0.00 
    7648      0.818176   515.5  -5082.58    1155.2   50.83     28.9322      0.7122      0.3521     0.0     0.0      5.1905    0.00 
    7649      0.818292   515.4  -5083.41    1151.7   50.83     28.8390      0.7123      0.3616     0.0     0.0      5.1903    0.00 
    7650      0.818385   515.5  -5082.30    1151.7   50.82     28.8455      0.7121      0.4165     0.0     0.0      5.1902    0.00 
    7651      0.818496   515.3  -5083.13    1150.3   50.83     28.8053      0.7123      0.4568     0.0     0.0      5.1900    0.00 
    7652      0.818610   515.5  -5082.58    1151.7   50.83     28.8439      0.7122      0.4491     0.0     0.0      5.1899    0.00 
    7653      0.818718   515.4  -5083.96    1146.8   50.84     28.7121      0.7124      0.4830     0.0     0.0      5.1897    0.00 
    7654      0.818816   515.5  -5082.86    1150.3   50.83     28.8069      0.7122      0.4892     0.0     0.0      5.1896    0.00 
    7655      0.818928   515.5  -5083.41    1147.5   50.83     28.7330      0.7123      0.5276     0.0     0.0      5.1894    0.00 
    7656      0.819032   515.3  -5084.52    1143.2   50.85     28.6205      0.7126      0.4570     0.0     0.0      5.1892    0.00 
    7657      0.819140   515.4  -5084.52    1144.7   50.85     28.6558      0.7126      0.4331     0.0     0.0      5.1891    0.00 
    7658      0.819256   515.4  -5084.79    1143.2   50.85     28.6189      0.7126      0.3606     0.0     0.0      5.1889    0.00 
    7659      0.819350   515.4  -5085.35    1141.8   50.85     28.5803      0.7127      0.3235     0.0     0.0      5.1888    0.00 
    7660      0.819461   515.2  -5085.90    1139.0   50.86     28.5065      0.7128      0.2965     0.0     0.0      5.1886    0.00 
    7661      0.819575   515.5  -5085.35    1140.4   50.85     28.5450      0.7127      0.2376     0.0     0.0      5.1885    0.00 
    7662      0.819669   515.6  -5085.07    1139.7   50.85     28.5289      0.7127      0.2202     0.0     0.0      5.1884    0.00 
    7663      0.819784   515.7  -5085.62    1139.0   50.86     28.5081      0.7128      0.1707     0.0     0.0      5.1882    0.00 
    7664      0.819894   515.5  -5085.07    1139.0   50.85     28.5113      0.7127      0.1906     0.0     0.0      5.1881    0.00 
    7665      0.819998   515.5  -5084.52    1136.9   50.85     28.4615      0.7126      0.1907     0.0     0.0      5.1879    0.00 
    7666      0.820107   515.5  -5084.52    1136.2   50.85     28.4438      0.7126      0.2468     0.0     0.0      5.1878    0.00 
    7667      0.820206   515.5  -5084.79    1134.8   50.85     28.4069      0.7126      0.2895     0.0     0.0      5.1877    0.00 
    7668      0.820316   515.5  -5085.90    1133.4   50.86     28.3652      0.7128      0.3488     0.0     0.0      5.1875    0.00 
    7669      0.820427   515.3  -5086.73    1130.5   50.87     28.2897      0.7130      0.4032     0.0     0.0      5.1874    0.00 
    7670      0.820525   515.5  -5085.90    1133.4   50.86     28.3652      0.7128      0.4151     0.0     0.0      5.1873    0.00 
    7671      0.820633   515.4  -5087.01    1128.4   50.87     28.2352      0.7131      0.4554     0.0     0.0      5.1871    0.00 
    7672      0.820747   515.5  -5086.73    1129.8   50.87     28.2721      0.7130      0.4579     0.0     0.0      5.1870    0.00 
    7673      0.820858   515.5  -5086.73    1128.4   50.87     28.2368      0.7130      0.5201     0.0     0.0      5.1868    0.00 
    7674      0.820977   515.7  -5087.01    1127.7   50.87     28.2175      0.7131      0.4598     0.0     0.0      5.1867    0.00 
    7675      0.821071   515.4  -5088.11    1124.2   50.88     28.1229      0.7133      0.4672     0.0     0.0      5.1866    0.00 
    7676      0.821170   515.4  -5088.39    1121.4   50.88     28.0507      0.7133      0.3799     0.0     0.0      5.1864    0.00 
    7677      0.821281   515.4  -5088.39    1122.8   50.88     28.0860      0.7133      0.3621     0.0     0.0      5.1863    0.00 
    7678      0.821392   515.3  -5088.39    1120.7   50.88     28.0330      0.7133      0.3319     0.0     0.0      5.1862    0.00 
    7679      0.821491   515.7  -5087.01    1125.6   50.87     28.1646      0.7131      0.2816     0.0     0.0      5.1861    0.00 
    7680      0.821599   515.2  -5088.94    1117.8   50.89     27.9593      0.7135      0.2932     0.0     0.0      5.1859    0.00 
    7681      0.821715   515.3  -5089.22    1117.8   50.89     27.9577      0.7135      0.1979     0.0     0.0      5.1858    0.00 
    7682      0.821810   515.2  -5089.50    1115.0   50.89     27.8855      0.7136      0.2582     0.0     0.0      5.1857    0.00 
    7683      0.821920   515.7  -5087.84    1117.8   50.88     27.9656      0.7132      0.1984     0.0     0.0      5.1856    0.00 
    7684      0.822030   515.4  -5088.39    1115.7   50.88     27.9095      0.7133      0.2332     0.0     0.0      5.1855    0.00 
    7685      0.822141   515.4  -5089.22    1114.3   50.89     27.8695      0.7135      0.2013     0.0     0.0      5.1853    0.00 
    7686      0.822242   515.7  -5087.84    1115.7   50.88     27.9126      0.7132      0.2493     0.0     0.0      5.1852    0.00 
    7687      0.822352   515.1  -5090.33    1109.4   50.90     27.7397      0.7137      0.2656     0.0     0.0      5.1851    0.00 
    7688      0.822463   515.2  -5089.77    1109.4   50.90     27.7428      0.7136      0.2780     0.0     0.0      5.1850    0.00 
    7689      0.822561   515.5  -5088.67    1110.8   50.89     27.7843      0.7134      0.3612     0.0     0.0      5.1849    0.00 
    7690      0.822670   515.5  -5089.22    1109.4   50.89     27.7459      0.7135      0.3189     0.0     0.0      5.1848    0.00 
    7691      0.822783   515.3  -5090.60    1105.8   50.91     27.6499      0.7138      0.4032     0.0     0.0      5.1847    0.00 
    7692      0.822879   515.5  -5089.77    1108.0   50.90     27.7075      0.7136      0.3096     0.0     0.0      5.1846    0.00 
    7693      0.822985   515.3  -5090.88    1103.7   50.91     27.5954      0.7138      0.4098     0.0     0.0      5.1844    0.00 
    7694      0.823093   515.5  -5090.33    1105.8   50.90     27.6514      0.7137      0.3307     0.0     0.0      5.1843    0.00 
    7695      0.823208   515.5  -5090.05    1105.1   50.90     27.6353      0.7137      0.3277     0.0     0.0      5.1842    0.00 
    7696      0.823318   515.4  -5090.88    1100.9   50.91     27.5248      0.7138      0.3008     0.0     0.0      5.1841    0.00 
    7697      0.823413   515.4  -5090.88    1100.2   50.91     27.5072      0.7138      0.2330     0.0     0.0      5.1840    0.00 
    7698      0.823528   514.8  -5094.48    1091.0   50.94     27.2578      0.7146      0.2358     0.0     0.0      5.1839    0.00 
    7699      0.823636   515.4  -5090.88    1097.4   50.91     27.4366      0.7138      0.1724     0.0     0.0      5.1838    0.00 
    7700      0.823734   515.4  -5090.88    1096.7   50.91     27.4189      0.7138      0.1888     0.0     0.0      5.1837    0.00 
    7701      0.823845   515.5  -5090.88    1095.3   50.91     27.3836      0.7138      0.1170     0.0     0.0      5.1836    0.00 
    7702      0.823950   515.5  -5090.33    1096.0   50.90     27.4044      0.7137      0.1828     0.0     0.0      5.1835    0.00 
    7703      0.824060   515.5  -5091.43    1093.1   50.91     27.3276      0.7140      0.1506     0.0     0.0      5.1834    0.00 
    7704      0.824175   515.4  -5091.16    1091.7   50.91     27.2939      0.7139      0.2311     0.0     0.0      5.1833    0.00 
    7705      0.824269   515.5  -5091.16    1091.0   50.91     27.2762      0.7139      0.1827     0.0     0.0      5.1832    0.00 
    7706      0.824383   515.3  -5092.54    1087.5   50.93     27.1804      0.7142      0.2137     0.0     0.0      5.1831    0.00 
    7707      0.824494   515.4  -5091.99    1088.2   50.92     27.2011      0.7141      0.2153     0.0     0.0      5.1831    0.00 
    7708      0.824605   515.3  -5092.54    1085.4   50.93     27.1275      0.7142      0.2221     0.0     0.0      5.1829    0.00 
    7709      0.824703   515.2  -5093.37    1082.6   50.93     27.0523      0.7144      0.2357     0.0     0.0      5.1829    0.00 
    7710      0.824813   515.2  -5092.26    1083.3   50.92     27.0761      0.7141      0.2307     0.0     0.0      5.1828    0.00 
    7711      0.824922   515.4  -5092.82    1081.1   50.93     27.0201      0.7142      0.2245     0.0     0.0      5.1827    0.00 
    7712      0.825021   516.0  -5091.16    1085.4   50.91     27.1351      0.7139      0.2125     0.0     0.0      5.1826    0.00 
    7713      0.825129   515.5  -5092.26    1081.1   50.92     27.0232      0.7141      0.2339     0.0     0.0      5.1825    0.00 
    7714      0.825245   515.5  -5092.26    1079.7   50.92     26.9879      0.7141      0.2207     0.0     0.0      5.1824    0.00 
    7715      0.825339   515.4  -5093.09    1077.6   50.93     26.9304      0.7143      0.2797     0.0     0.0      5.1824    0.00 
    7716      0.825450   515.3  -5093.37    1074.1   50.93     26.8407      0.7144      0.1941     0.0     0.0      5.1823    0.00 
    7717      0.825564   515.4  -5093.37    1074.1   50.93     26.8407      0.7144      0.2466     0.0     0.0      5.1822    0.00 
    7718      0.825672   515.4  -5093.37    1073.4   50.93     26.8231      0.7144      0.1699     0.0     0.0      5.1821    0.00 
    7719      0.825768   515.1  -5094.20    1068.4   50.94     26.6951      0.7145      0.2274     0.0     0.0      5.1820    0.00 
    7720      0.825876   515.3  -5093.65    1069.1   50.94     26.7158      0.7144      0.1762     0.0     0.0      5.1819    0.00 
    7721      0.825987   515.4  -5093.09    1070.6   50.93     26.7540      0.7143      0.2061     0.0     0.0      5.1819    0.00 
    7722      0.826102   515.2  -5094.48    1064.9   50.94     26.6054      0.7146      0.1615     0.0     0.0      5.1818    0.00 
    7723      0.826198   515.2  -5093.92    1064.9   50.94     26.6084      0.7145      0.1560     0.0     0.0      5.1817    0.00 
    7724      0.826308   515.3  -5093.65    1064.9   50.94     26.6099      0.7144      0.1601     0.0     0.0      5.1817    0.00 
    7725      0.826423   516.0  -5091.71    1069.1   50.92     26.7263      0.7140      0.1385     0.0     0.0      5.1816    0.00 
    7726      0.826517   515.3  -5094.48    1062.1   50.94     26.5349      0.7146      0.2043     0.0     0.0      5.1815    0.00 
    7727      0.826630   515.5  -5093.37    1063.5   50.93     26.5762      0.7144      0.1906     0.0     0.0      5.1814    0.00 
    7728      0.826743   515.2  -5095.03    1057.9   50.95     26.4262      0.7147      0.2552     0.0     0.0      5.1814    0.00 
    7729      0.826849   515.2  -5094.75    1057.9   50.95     26.4276      0.7146      0.2078     0.0     0.0      5.1813    0.00 
    7730      0.826947   515.2  -5095.03    1055.0   50.95     26.3556      0.7147      0.2042     0.0     0.0      5.1812    0.00 
    7731      0.827059   515.2  -5095.58    1052.9   50.96     26.2998      0.7148      0.1796     0.0     0.0      5.1812    0.00 
    7732      0.827169   515.4  -5094.48    1055.0   50.94     26.3586      0.7146      0.1882     0.0     0.0      5.1811    0.00 
    7733      0.827268   515.8  -5093.37    1055.7   50.93     26.3822      0.7144      0.1947     0.0     0.0      5.1810    0.00 
    7734      0.827376   515.2  -5094.75    1050.1   50.95     26.2337      0.7146      0.1904     0.0     0.0      5.1810    0.00 
    7735      0.827488   515.3  -5095.03    1047.3   50.95     26.1617      0.7147      0.1986     0.0     0.0      5.1809    0.00 
    7736      0.827601   515.2  -5095.86    1046.6   50.96     26.1397      0.7149      0.2131     0.0     0.0      5.1808    0.00 
    7737      0.827694   515.4  -5094.48    1048.7   50.94     26.1999      0.7146      0.2292     0.0     0.0      5.1808    0.00 
    7738      0.827818   515.4  -5095.31    1043.7   50.95     26.0721      0.7147      0.2651     0.0     0.0      5.1807    0.00 
    7739      0.827917   515.3  -5095.03    1043.0   50.95     26.0559      0.7147      0.2377     0.0     0.0      5.1806    0.00 
    7740      0.828028   515.4  -5095.58    1041.6   50.96     26.0177      0.7148      0.3048     0.0     0.0      5.1806    0.00 
    7741      0.828128   515.5  -5095.58    1041.6   50.96     26.0177      0.7148      0.2994     0.0     0.0      5.1805    0.00 
    7742      0.828236   515.4  -5095.58    1040.2   50.96     25.9825      0.7148      0.3141     0.0     0.0      5.1805    0.00 
    7743      0.828350   515.1  -5096.69    1036.0   50.97     25.8709      0.7150      0.2319     0.0     0.0      5.1804    0.00 
    7744      0.828446   515.3  -5096.41    1035.3   50.96     25.8547      0.7150      0.2043     0.0     0.0      5.1804    0.00 
    7745      0.828556   515.1  -5096.97    1034.6   50.97     25.8342      0.7151      0.1328     0.0     0.0      5.1803    0.00 
    7746      0.828671   514.8  -5097.80    1030.3   50.98     25.7241      0.7153      0.1414     0.0     0.0      5.1802    0.00 
    7747      0.828765   515.2  -5096.41    1031.0   50.96     25.7490      0.7150      0.1006     0.0     0.0      5.1802    0.00 
    7748      0.828884   515.3  -5095.86    1030.3   50.96     25.7343      0.7149      0.0779     0.0     0.0      5.1801    0.00 
    7749      0.828978   515.2  -5096.97    1027.5   50.97     25.6580      0.7151      0.0643     0.0     0.0      5.1801    0.00 
    7750      0.829093   515.4  -5095.58    1028.2   50.96     25.6828      0.7148      0.0728     0.0     0.0      5.1800    0.00 
    7751      0.829202   515.4  -5096.14    1027.5   50.96     25.6623      0.7149      0.1413     0.0     0.0      5.1800    0.00 
    7752      0.829300   516.0  -5094.48    1029.6   50.94     25.7239      0.7146      0.1399     0.0     0.0      5.1800    0.00 
    7753      0.829412   515.4  -5096.41    1024.0   50.96     25.5727      0.7150      0.1995     0.0     0.0      5.1799    0.00 
    7754      0.829523   515.2  -5096.97    1021.2   50.97     25.4994      0.7151      0.1886     0.0     0.0      5.1799    0.00 
    7755      0.829621   515.0  -5098.07    1018.3   50.98     25.4231      0.7153      0.2398     0.0     0.0      5.1798    0.00 
    7756      0.829730   515.2  -5098.35    1016.9   50.98     25.3865      0.7154      0.2209     0.0     0.0      5.1798    0.00 
    7757      0.829835   515.2  -5097.24    1018.3   50.97     25.4274      0.7151      0.2246     0.0     0.0      5.1797    0.00 
    7758      0.829948   515.2  -5097.52    1014.8   50.98     25.3379      0.7152      0.2111     0.0     0.0      5.1797    0.00 
    7759      0.830060   515.1  -5098.07    1012.0   50.98     25.2646      0.7153      0.1384     0.0     0.0      5.1796    0.00 
    7760      0.830155   515.4  -5096.97    1014.8   50.97     25.3408      0.7151      0.2027     0.0     0.0      5.1796    0.00 
    7761      0.830270   515.5  -5096.41    1015.5   50.96     25.3612      0.7150      0.1250     0.0     0.0      5.1796    0.00 
    7762      0.830379   515.2  -5097.80    1009.2   50.98     25.1955      0.7153      0.1594     0.0     0.0      5.1795    0.00 
    7763      0.830477   515.3  -5097.52    1007.8   50.98     25.1617      0.7152      0.1393     0.0     0.0      5.1795    0.00 
    7764      0.830588   515.4  -5096.14    1009.9   50.96     25.2217      0.7149      0.1434     0.0     0.0      5.1794    0.00 
    7765      0.830699   514.8  -5100.01     998.6   51.00     24.9200      0.7157      0.1998     0.0     0.0      5.1794    0.00 
    7766      0.830809   515.1  -5097.80    1002.1   50.98     25.0193      0.7153      0.1814     0.0     0.0      5.1794    0.00 
    7767      0.830905   515.1  -5098.35    1001.4   50.98     24.9989      0.7154      0.2407     0.0     0.0      5.1793    0.00 
    7768      0.831016   515.1  -5098.35     998.6   50.98     24.9284      0.7154      0.1841     0.0     0.0      5.1793    0.00 
    7769      0.831130   515.3  -5097.80     998.6   50.98     24.9312      0.7153      0.2385     0.0     0.0      5.1792    0.00 
    7770      0.831239   515.2  -5097.80     997.9   50.98     24.9136      0.7153      0.1979     0.0     0.0      5.1792    0.00 
    7771      0.831336   515.1  -5098.63     994.3   50.99     24.8213      0.7154      0.2563     0.0     0.0      5.1792    0.00 
    7772      0.831448   515.0  -5098.63     993.6   50.99     24.8037      0.7154      0.1873     0.0     0.0      5.1791    0.00 
    7773      0.831559   515.1  -5098.90     990.8   50.99     24.7318      0.7155      0.1610     0.0     0.0      5.1791    0.00 
    7774      0.831658   514.9  -5100.01     987.3   51.00     24.6382      0.7157      0.1299     0.0     0.0      5.1791    0.00 
    7775      0.831763   515.1  -5099.46     987.3   50.99     24.6410      0.7156      0.0976     0.0     0.0      5.1790    0.00 
    7776      0.831872   515.3  -5098.63     989.4   50.99     24.6980      0.7154      0.0732     0.0     0.0      5.1790    0.00 
    7777      0.831986   515.3  -5098.35     986.6   50.98     24.6289      0.7154      0.0595     0.0     0.0      5.1790    0.00 
    7778      0.832082   515.2  -5099.18     983.8   50.99     24.5543      0.7155      0.0178     0.0     0.0      5.1789    0.00 
    7779      0.832192   515.1  -5099.46     980.9   50.99     24.4825      0.7156      0.0257     0.0     0.0      5.1789    0.00 
    7780      0.832306   515.2  -5099.18     979.5   50.99     24.4486      0.7155      0.0354     0.0     0.0      5.1789    0.00 
    7781      0.832415   515.2  -5098.07     980.2   50.98     24.4718      0.7153     -0.0106     0.0     0.0      5.1788    0.00 
    7782      0.832512   515.2  -5099.18     977.4   50.99     24.3958      0.7155      0.0247     0.0     0.0      5.1788    0.00 
    7783      0.832624   515.2  -5098.35     976.7   50.98     24.3823      0.7154      0.0085     0.0     0.0      5.1788    0.00 
    7784      0.832728   515.2  -5099.73     973.9   51.00     24.3050      0.7157      0.1002     0.0     0.0      5.1787    0.00 
    7785      0.832841   515.2  -5098.35     976.0   50.98     24.3647      0.7154      0.1066     0.0     0.0      5.1787    0.00 
    7786      0.832940   515.3  -5098.35     973.9   50.98     24.3118      0.7154      0.1527     0.0     0.0      5.1787    0.00 
    7787      0.833049   515.1  -5100.29     969.6   51.00     24.1965      0.7158      0.1511     0.0     0.0      5.1787    0.00 
    7788      0.833164   515.3  -5099.18     969.6   50.99     24.2020      0.7155      0.1700     0.0     0.0      5.1786    0.00 
    7789      0.833258   515.3  -5099.46     967.5   50.99     24.1478      0.7156      0.1672     0.0     0.0      5.1786    0.00 
    7790      0.833369   515.2  -5099.18     967.5   50.99     24.1492      0.7155      0.1819     0.0     0.0      5.1786    0.00 
    7791      0.833483   515.1  -5099.18     964.7   50.99     24.0787      0.7155      0.1847     0.0     0.0      5.1786    0.00 
    7792      0.833592   515.0  -5100.56     961.2   51.01     23.9839      0.7158      0.1533     0.0     0.0      5.1785    0.00 
    7793      0.833698   515.0  -5100.01     961.2   51.00     23.9866      0.7157      0.1680     0.0     0.0      5.1785    0.00 
    7794      0.833798   515.3  -5099.46     961.2   50.99     23.9893      0.7156      0.1317     0.0     0.0      5.1785    0.00 
    7795      0.833907   515.0  -5101.12     956.9   51.01     23.8755      0.7159      0.1024     0.0     0.0      5.1784    0.00 
    7796      0.834018   515.0  -5100.29     955.5   51.00     23.8443      0.7158      0.1186     0.0     0.0      5.1784    0.00 
    7797      0.834117   515.2  -5098.90     956.9   50.99     23.8863      0.7155      0.0969     0.0     0.0      5.1784    0.00 
    7798      0.834225   515.2  -5099.46     954.1   50.99     23.8132      0.7156      0.1332     0.0     0.0      5.1784    0.00 
    7799      0.834341   514.9  -5100.56     950.6   51.01     23.7197      0.7158      0.1018     0.0     0.0      5.1784    0.00 
    7800      0.834435   515.0  -5100.01     950.6   51.00     23.7224      0.7157      0.1317     0.0     0.0      5.1783    0.00 
    7801      0.834547   515.0  -5100.29     948.5   51.00     23.6682      0.7158      0.1223     0.0     0.0      5.1783    0.00 
    7802      0.834654   515.1  -5100.29     948.5   51.00     23.6682      0.7158      0.1358     0.0     0.0      5.1783    0.00 
    7803      0.834767   515.0  -5100.56     947.8   51.01     23.6493      0.7158      0.1207     0.0     0.0      5.1782    0.00 
    7804      0.834876   515.1  -5100.29     945.7   51.00     23.5978      0.7158      0.1219     0.0     0.0      5.1782    0.00 
    7805      0.834975   515.0  -5101.67     941.4   51.02     23.4855      0.7160      0.1232     0.0     0.0      5.1782    0.00 
    7806      0.835085   515.2  -5100.29     942.1   51.00     23.5097      0.7158      0.0710     0.0     0.0      5.1782    0.00 
    7807      0.835198   515.1  -5101.12     940.0   51.01     23.4529      0.7159      0.1124     0.0     0.0      5.1782    0.00 
    7808      0.835294   515.3  -5100.01     941.4   51.00     23.4935      0.7157      0.0411     0.0     0.0      5.1781    0.00 
    7809      0.835404   515.1  -5100.84     937.2   51.01     23.3838      0.7159      0.0734     0.0     0.0      5.1781    0.00 
    7810      0.835519   515.2  -5100.29     936.5   51.00     23.3689      0.7158      0.0400     0.0     0.0      5.1781    0.00 
    7811      0.835623   515.1  -5100.84     933.7   51.01     23.2958      0.7159      0.0738     0.0     0.0      5.1781    0.00 
    7812      0.835733   515.0  -5101.67     931.5   51.02     23.2390      0.7160      0.0752     0.0     0.0      5.1780    0.00 
    7813      0.835831   515.3  -5100.29     932.2   51.00     23.2632      0.7158      0.0807     0.0     0.0      5.1780    0.00 
    7814      0.835943   515.3  -5100.56     930.1   51.01     23.2091      0.7158      0.1360     0.0     0.0      5.1780    0.00 
    7815      0.836039   515.1  -5100.56     928.7   51.01     23.1738      0.7158      0.1251     0.0     0.0      5.1780    0.00 
    7816      0.836153   515.1  -5101.12     926.6   51.01     23.1184      0.7159      0.1719     0.0     0.0      5.1780    0.00 
    7817      0.836261   515.0  -5101.39     925.2   51.01     23.0819      0.7160      0.1656     0.0     0.0      5.1779    0.00 
    7818      0.836375   515.3  -5100.29     926.6   51.00     23.1223      0.7158      0.2044     0.0     0.0      5.1779    0.00 
    7819      0.836471   514.8  -5101.95     922.4   51.02     23.0089      0.7161      0.1739     0.0     0.0      5.1779    0.00 
    7820      0.836581   515.0  -5101.67     921.7   51.02     22.9926      0.7160      0.1706     0.0     0.0      5.1779    0.00 
    7821      0.836683   515.1  -5101.39     920.2   51.01     22.9586      0.7160      0.1493     0.0     0.0      5.1779    0.00 
    7822      0.836797   515.0  -5102.22     918.8   51.02     22.9195      0.7162      0.1154     0.0     0.0      5.1778    0.00 
    7823      0.836909   514.9  -5102.78     916.0   51.03     22.8465      0.7163      0.0952     0.0     0.0      5.1778    0.00 
    7824      0.837002   515.0  -5101.39     916.0   51.01     22.8530      0.7160      0.0631     0.0     0.0      5.1778    0.00 
    7825      0.837118   515.1  -5101.39     916.0   51.01     22.8530      0.7160      0.0484     0.0     0.0      5.1778    0.00 
    7826      0.837227   515.0  -5101.39     914.6   51.01     22.8178      0.7160      0.0417     0.0     0.0      5.1778    0.00 
    7827      0.837324   514.9  -5101.95     911.1   51.02     22.7272      0.7161      0.0268     0.0     0.0      5.1778    0.00 
    7828      0.837436   515.1  -5101.39     910.4   51.01     22.7122      0.7160      0.0200     0.0     0.0      5.1777    0.00 
    7829      0.837546   515.0  -5101.95     909.7   51.02     22.6920      0.7161      0.0332     0.0     0.0      5.1777    0.00 
    7830      0.837650   515.0  -5101.12     909.0   51.01     22.6782      0.7159      0.0333     0.0     0.0      5.1777    0.00 
    7831      0.837767   515.0  -5101.95     906.8   51.02     22.6216      0.7161      0.0778     0.0     0.0      5.1777    0.00 
    7832      0.837860   515.0  -5101.67     906.8   51.02     22.6228      0.7160      0.0563     0.0     0.0      5.1777    0.00 
    7833      0.837971   515.1  -5101.95     905.4   51.02     22.5864      0.7161      0.0928     0.0     0.0      5.1776    0.00 
    7834      0.838084   515.0  -5102.50     903.3   51.03     22.5310      0.7162      0.0726     0.0     0.0      5.1776    0.00 
    7835      0.838193   515.0  -5102.78     901.9   51.03     22.4945      0.7163      0.1062     0.0     0.0      5.1776    0.00 
    7836      0.838291   515.2  -5101.39     904.0   51.01     22.5537      0.7160      0.0578     0.0     0.0      5.1776    0.00 
    7837      0.838402   515.3  -5101.12     903.3   51.01     22.5374      0.7159      0.0781     0.0     0.0      5.1776    0.00 
    7838      0.838513   514.9  -5102.22     899.1   51.02     22.4267      0.7162      0.0540     0.0     0.0      5.1776    0.00 
    7839      0.838621   515.0  -5102.78     897.0   51.03     22.3713      0.7163      0.0555     0.0     0.0      5.1775    0.00 
    7840      0.838718   515.0  -5102.50     897.0   51.03     22.3726      0.7162      0.0527     0.0     0.0      5.1775    0.00 
    7841      0.838828   515.1  -5101.39     897.0   51.01     22.3776      0.7160      0.0272     0.0     0.0      5.1775    0.00 
    7842      0.838928   515.0  -5102.78     892.7   51.03     22.2657      0.7163      0.0283     0.0     0.0      5.1775    0.00 
    7843      0.839037   515.0  -5102.50     892.0   51.03     22.2494      0.7162     -0.0308     0.0     0.0      5.1775    0.00 
    7844      0.839150   515.0  -5102.22     892.0   51.02     22.2506      0.7162      0.0150     0.0     0.0      5.1775    0.00 
    7845      0.839262   515.1  -5101.39     891.3   51.01     22.2368      0.7160     -0.0254     0.0     0.0      5.1775    0.00 
    7846      0.839356   515.0  -5102.50     890.6   51.03     22.2142      0.7162      0.0070     0.0     0.0      5.1774    0.00 
    7847      0.839471   514.9  -5102.50     889.2   51.03     22.1790      0.7162     -0.0442     0.0     0.0      5.1774    0.00 
    7848      0.839577   515.2  -5101.39     890.6   51.01     22.2192      0.7160     -0.0333     0.0     0.0      5.1774    0.00 
    7849      0.839686   515.0  -5102.22     887.8   51.02     22.1450      0.7162     -0.0508     0.0     0.0      5.1774    0.00 
    7850      0.839799   514.9  -5102.50     886.4   51.03     22.1085      0.7162     -0.0896     0.0     0.0      5.1774    0.00 
    7851      0.839895   515.0  -5102.78     885.0   51.03     22.0721      0.7163     -0.0642     0.0     0.0      5.1773    0.00 
    7852      0.840005   515.3  -5100.84     887.8   51.01     22.1513      0.7159     -0.0753     0.0     0.0      5.1773    0.00 
    7853      0.840105   515.1  -5101.95     883.5   51.02     22.0406      0.7161     -0.0655     0.0     0.0      5.1773    0.00 
    7854      0.840214   515.0  -5102.78     883.5   51.03     22.0369      0.7163     -0.0938     0.0     0.0      5.1773    0.00 
    7855      0.840327   515.4  -5101.39     884.3   51.01     22.0607      0.7160     -0.0779     0.0     0.0      5.1773    0.00 
    7856      0.840439   515.0  -5101.95     882.8   51.02     22.0230      0.7161     -0.0740     0.0     0.0      5.1773    0.00 
    7857      0.840543   515.1  -5101.95     880.0   51.02     21.9526      0.7161     -0.0389     0.0     0.0      5.1773    0.00 
    7858      0.840652   515.4  -5100.56     881.4   51.01     21.9940      0.7158     -0.0241     0.0     0.0      5.1772    0.00 
    7859      0.840752   515.3  -5101.39     880.7   51.01     21.9727      0.7160      0.0164     0.0     0.0      5.1772    0.00 
    7860      0.840862   515.1  -5101.95     875.8   51.02     21.8470      0.7161      0.0445     0.0     0.0      5.1772    0.00 
    7861      0.840975   515.0  -5102.22     874.4   51.02     21.8105      0.7162      0.0970     0.0     0.0      5.1772    0.00 
    7862      0.841071   515.0  -5101.95     873.0   51.02     21.7766      0.7161      0.1226     0.0     0.0      5.1772    0.00 
    7863      0.841180   515.2  -5101.39     874.4   51.01     21.8142      0.7160      0.1915     0.0     0.0      5.1772    0.00 
    7864      0.841297   515.1  -5101.67     873.0   51.02     21.7778      0.7160      0.1807     0.0     0.0      5.1772    0.00 
    7865      0.841390   515.0  -5102.22     870.8   51.02     21.7225      0.7162      0.2442     0.0     0.0      5.1772    0.00 
    7866      0.841511   514.8  -5102.78     868.0   51.03     21.6497      0.7163      0.2478     0.0     0.0      5.1771    0.00 
    7867      0.841608   515.0  -5101.95     869.4   51.02     21.6885      0.7161      0.2590     0.0     0.0      5.1771    0.00 
    7868      0.841721   514.9  -5103.05     867.3   51.03     21.6308      0.7163      0.2439     0.0     0.0      5.1771    0.00 
    7869      0.841830   514.9  -5102.50     867.3   51.03     21.6333      0.7162      0.1917     0.0     0.0      5.1771    0.00 
    7870      0.841930   514.9  -5103.05     865.2   51.03     21.5780      0.7163      0.1699     0.0     0.0      5.1771    0.00 
    7871      0.842040   515.0  -5103.33     864.5   51.03     21.5592      0.7164      0.1068     0.0     0.0      5.1771    0.00 
    7872      0.842140   514.7  -5104.16     862.4   51.04     21.5028      0.7166      0.1164     0.0     0.0      5.1771    0.00 
    7873      0.842249   515.1  -5103.05     863.8   51.03     21.5428      0.7163      0.0191     0.0     0.0      5.1771    0.00 
    7874      0.842361   515.0  -5103.61     861.7   51.04     21.4876      0.7164      0.0216     0.0     0.0      5.1770    0.00 
    7875      0.842469   515.1  -5102.50     862.4   51.03     21.5101      0.7162     -0.0643     0.0     0.0      5.1770    0.00 
    7876      0.842580   515.1  -5102.78     861.7   51.03     21.4912      0.7163     -0.0374     0.0     0.0      5.1770    0.00 
    7877      0.842674   515.0  -5102.78     858.1   51.03     21.4032      0.7163     -0.0251     0.0     0.0      5.1770    0.00 
    7878      0.842790   515.4  -5101.39     861.0   51.01     21.4797      0.7160      0.0176     0.0     0.0      5.1770    0.00 
    7879      0.842899   515.0  -5102.78     858.1   51.03     21.4032      0.7163      0.0328     0.0     0.0      5.1770    0.00 
    7880      0.842997   515.1  -5102.78     857.4   51.03     21.3856      0.7163      0.0637     0.0     0.0      5.1770    0.00 
    7881      0.843109   515.0  -5103.33     854.6   51.03     21.3128      0.7164      0.0920     0.0     0.0      5.1770    0.00 
    7882      0.843219   514.8  -5103.61     852.5   51.04     21.2588      0.7164      0.1228     0.0     0.0      5.1770    0.00 
    7883      0.843318   515.0  -5102.78     853.9   51.03     21.2976      0.7163      0.1769     0.0     0.0      5.1770    0.00 
    7884      0.843437   515.0  -5102.50     853.2   51.03     21.2812      0.7162      0.1515     0.0     0.0      5.1769    0.00 
    7885      0.843531   514.9  -5104.16     849.7   51.04     21.1860      0.7166      0.1717     0.0     0.0      5.1769    0.00 
    7886      0.843642   514.9  -5103.33     851.8   51.03     21.2424      0.7164      0.1542     0.0     0.0      5.1769    0.00 
    7887      0.843757   514.9  -5103.88     848.3   51.04     21.1520      0.7165      0.1245     0.0     0.0      5.1769    0.00 
    7888      0.843851   515.0  -5103.88     848.3   51.04     21.1520      0.7165      0.0950     0.0     0.0      5.1769    0.00 
    7889      0.843967   515.0  -5103.05     848.3   51.03     21.1556      0.7163      0.0385     0.0     0.0      5.1769    0.00 
    7890      0.844075   515.2  -5103.61     846.9   51.04     21.1180      0.7164      0.0049     0.0     0.0      5.1769    0.00 
    7891      0.844172   514.8  -5104.44     844.0   51.04     21.0441      0.7166      0.0021     0.0     0.0      5.1769    0.00 
    7892      0.844285   515.0  -5103.33     846.1   51.03     21.1016      0.7164     -0.0034     0.0     0.0      5.1769    0.00 
    7893      0.844395   514.9  -5103.88     844.0   51.04     21.0465      0.7165     -0.0291     0.0     0.0      5.1769    0.00
