Repository: LightForm-group/dilatometer_modelling_and_constitutive_behaviour

# dilatometer_modelling_and_constitutive_behaviour

Created with work by Inigo Howe, Patryk Jedrasiak, Hugh Shercliff

This program contains a method of testing various constitutive models and extracting the constitutive behaviour of dilatometer samples correcting for inhomogeneities in termperature, strain and strain rate. The model is currently configured to a dilatometer run under vacuum, with no active cooling during the deformation for a sample of length 10mm with a diameter of 5mm. For both heatup and deformation the temperature is fitted to the experimental central themocoupole temperature for any general temperature profile.

File: experimental_data/deformation/1/490/008_Compression_Daniel_Al_Hom1_SHT_540C_Deform_490C_1.0s-1_QuenchHeGas__1.asc (part 27 of 27)
 C:\WinTA100\DIL805.PRO\Data\Deformation\ChrisDaniel\008_Compression_Daniel_Al_Hom1_SHT_540C_Deform_490C_1.0s-1_QuenchHeGas__1.asc
     No.          Time   Tem.1        DL     Force  Strain   kf (Def.)    Phi  (D)    Phi* (D)   Tem.2   Tem.3        Poti      HF 
                     s      °C        µm         N       %       N/mm²                     1/s      °C      °C          mm       % 
    7894      0.844499   485.7  -5276.08     941.4   52.76     22.6493      0.7353      0.0667     0.0     0.0      5.1897    0.00 
    7895      0.844597   486.8  -5273.04     947.8   52.73     22.8168      0.7346     -0.0195     0.0     0.0      5.1897    0.00 
    7896      0.844708   486.7  -5274.15     946.4   52.74     22.7774      0.7348     -0.0418     0.0     0.0      5.1897    0.00 
    7897      0.844813   486.7  -5273.32     946.4   52.73     22.7814      0.7347     -0.1576     0.0     0.0      5.1897    0.00 
    7898      0.844921   486.8  -5273.32     944.2   52.73     22.7305      0.7347     -0.1035     0.0     0.0      5.1897    0.00 
    7899      0.845037   487.0  -5272.77     946.4   52.73     22.7841      0.7346     -0.1799     0.0     0.0      5.1898    0.00 
    7900      0.845132   486.7  -5273.87     941.4   52.74     22.6599      0.7348     -0.1144     0.0     0.0      5.1898    0.00 
    7901      0.845245   486.8  -5272.77     941.4   52.73     22.6652      0.7346     -0.1268     0.0     0.0      5.1898    0.00 
    7902      0.845357   487.0  -5272.49     940.7   52.72     22.6495      0.7345     -0.0975     0.0     0.0      5.1898    0.00 
    7903      0.845468   486.8  -5273.59     937.2   52.74     22.5593      0.7347     -0.0627     0.0     0.0      5.1898    0.00 
    7904      0.845567   486.9  -5273.04     935.8   52.73     22.5279      0.7346     -0.0278     0.0     0.0      5.1898    0.00 
    7905      0.845675   486.7  -5273.04     934.4   52.73     22.4940      0.7346      0.0338     0.0     0.0      5.1899    0.00 
    7906      0.845780   486.8  -5273.59     931.5   52.74     22.4234      0.7347      0.0364     0.0     0.0      5.1899    0.00 
    7907      0.845889   486.9  -5272.49     931.5   52.72     22.4286      0.7345      0.0573     0.0     0.0      5.1899    0.00 
    7908      0.845988   486.7  -5273.32     930.8   52.73     22.4077      0.7347      0.0323     0.0     0.0      5.1899    0.00 
    7909      0.846097   486.5  -5274.42     924.5   52.74     22.2496      0.7349      0.0645     0.0     0.0      5.1900    0.00 
    7910      0.846211   487.0  -5273.32     926.6   52.73     22.3058      0.7347      0.0380     0.0     0.0      5.1900    0.00 
    7911      0.846323   486.7  -5273.04     925.9   52.73     22.2901      0.7346      0.0169     0.0     0.0      5.1900    0.00 
    7912      0.846417   486.5  -5273.87     921.0   52.74     22.1673      0.7348      0.0005     0.0     0.0      5.1900    0.00 
    7913      0.846532   486.7  -5273.04     921.7   52.73     22.1881      0.7346      0.0245     0.0     0.0      5.1901    0.00 
    7914      0.846641   486.7  -5273.59     919.5   52.74     22.1346      0.7347      0.0526     0.0     0.0      5.1901    0.00 
    7915      0.846749   486.9  -5272.77     918.8   52.73     22.1215      0.7346      0.1101     0.0     0.0      5.1901    0.00 
    7916      0.846849   486.8  -5273.04     916.7   52.73     22.0692      0.7346      0.0318     0.0     0.0      5.1902    0.00 
    7917      0.846957   486.7  -5273.87     913.2   52.74     21.9804      0.7348      0.1052     0.0     0.0      5.1902    0.00 
    7918      0.847071   486.8  -5273.59     912.5   52.74     21.9647      0.7347      0.0798     0.0     0.0      5.1902    0.00 
    7919      0.847167   486.8  -5273.04     911.8   52.73     21.9503      0.7346      0.1442     0.0     0.0      5.1902    0.00 
    7920      0.847277   487.0  -5273.04     909.7   52.73     21.8993      0.7346      0.1337     0.0     0.0      5.1903    0.00 
    7921      0.847392   486.8  -5272.77     907.5   52.73     21.8496      0.7346      0.0805     0.0     0.0      5.1903    0.00 
    7922      0.847486   486.1  -5277.19     895.5   52.77     21.5406      0.7355      0.0861     0.0     0.0      5.1903    0.00 
    7923      0.847601   486.7  -5273.87     902.6   52.74     21.7256      0.7348     -0.0176     0.0     0.0      5.1904    0.00 
    7924      0.847707   486.6  -5274.42     897.7   52.74     21.6042      0.7349      0.0075     0.0     0.0      5.1904    0.00 
    7925      0.847817   486.8  -5272.77     899.8   52.73     21.6627      0.7346     -0.1701     0.0     0.0      5.1905    0.00 
    7926      0.847913   486.5  -5273.59     896.3   52.74     21.5740      0.7347     -0.1187     0.0     0.0      5.1905    0.00 
    7927      0.848026   486.6  -5273.87     893.4   52.74     21.5048      0.7348     -0.2597     0.0     0.0      5.1905    0.00 
    7928      0.848135   486.8  -5273.59     893.4   52.74     21.5061      0.7347     -0.1790     0.0     0.0      5.1906    0.00 
    7929      0.848235   486.8  -5273.32     889.9   52.73     21.4224      0.7347     -0.2452     0.0     0.0      5.1906    0.00 
    7930      0.848344   486.7  -5272.77     888.5   52.73     21.3909      0.7346     -0.2817     0.0     0.0      5.1907    0.00 
    7931      0.848459   486.5  -5274.15     885.0   52.74     21.2997      0.7348     -0.2803     0.0     0.0      5.1907    0.00 
    7932      0.848555   487.2  -5271.38     889.2   52.71     21.4142      0.7343     -0.2971     0.0     0.0      5.1907    0.00 
    7933      0.848674   486.8  -5272.49     884.3   52.72     21.2902      0.7345     -0.2038     0.0     0.0      5.1908    0.00 
    7934      0.848783   486.8  -5273.04     881.4   52.73     21.2198      0.7346     -0.1846     0.0     0.0      5.1908    0.00 
    7935      0.848880   487.2  -5271.66     882.8   52.72     21.2600      0.7343     -0.1383     0.0     0.0      5.1909    0.00 
    7936      0.848992   486.9  -5272.21     878.6   52.72     21.1555      0.7344     -0.1300     0.0     0.0      5.1909    0.00 
    7937      0.849102   486.6  -5273.32     873.0   52.73     21.0146      0.7347     -0.0728     0.0     0.0      5.1910    0.00 
    7938      0.849202   487.0  -5272.49     872.3   52.72     21.0013      0.7345     -0.0616     0.0     0.0      5.1910    0.00 
    7939      0.849311   486.7  -5272.77     868.7   52.73     20.9152      0.7346      0.0150     0.0     0.0      5.1911    0.00 
    7940      0.849427   487.5  -5270.83     873.0   52.71     21.0257      0.7341      0.0570     0.0     0.0      5.1911    0.00 
    7941      0.849521   486.8  -5272.21     867.3   52.72     20.8836      0.7344      0.0882     0.0     0.0      5.1912    0.00 
    7942      0.849643   486.7  -5273.04     861.7   52.73     20.7440      0.7346      0.1131     0.0     0.0      5.1912    0.00 
    7943      0.849741   486.8  -5272.21     861.7   52.72     20.7477      0.7344      0.1710     0.0     0.0      5.1913    0.00 
    7944      0.849853   486.7  -5272.49     856.7   52.72     20.6275      0.7345      0.1608     0.0     0.0      5.1914    0.00 
    7945      0.849947   486.6  -5273.32     853.9   52.73     20.5560      0.7347      0.1908     0.0     0.0      5.1914    0.00 
    7946      0.850062   486.6  -5273.04     851.8   52.73     20.5062      0.7346      0.1819     0.0     0.0      5.1915    0.00 
    7947      0.850172   486.6  -5273.04     846.9   52.73     20.3873      0.7346      0.1655     0.0     0.0      5.1915    0.00 
    7948      0.850271   486.5  -5273.87     844.7   52.74     20.3327      0.7348      0.1961     0.0     0.0      5.1916    0.00 
    7949      0.850381   486.7  -5273.32     844.0   52.73     20.3181      0.7347      0.1469     0.0     0.0      5.1916    0.00 
    7950      0.850483   486.6  -5273.04     839.8   52.73     20.2174      0.7346      0.1495     0.0     0.0      5.1917    0.00 
    7951      0.850592   486.6  -5273.04     838.4   52.73     20.1834      0.7346      0.1031     0.0     0.0      5.1918    0.00 
    7952      0.850697   486.7  -5272.77     837.0   52.73     20.1506      0.7346      0.1016     0.0     0.0      5.1918    0.00 
    7953      0.850806   486.6  -5273.87     831.3   52.74     20.0100      0.7348      0.0750     0.0     0.0      5.1919    0.00 
    7954      0.850922   486.5  -5273.87     827.1   52.74     19.9081      0.7348      0.0625     0.0     0.0      5.1920    0.00 
    7955      0.851030   486.5  -5273.59     825.0   52.74     19.8583      0.7347      0.0136     0.0     0.0      5.1920    0.00 
    7956      0.851131   486.5  -5273.59     822.2   52.74     19.7903      0.7347     -0.0061     0.0     0.0      5.1921    0.00 
    7957      0.851241   486.4  -5274.15     817.2   52.74     19.6691      0.7348     -0.0060     0.0     0.0      5.1922    0.00 
    7958      0.851353   486.5  -5273.04     816.5   52.73     19.6567      0.7346     -0.0058     0.0     0.0      5.1923    0.00 
    7959      0.851450   486.6  -5273.32     813.7   52.73     19.5876      0.7347      0.0196     0.0     0.0      5.1923    0.00 
    7960      0.851559   486.7  -5273.04     810.9   52.73     19.5208      0.7346      0.0237     0.0     0.0      5.1924    0.00 
    7961      0.851663   486.6  -5273.87     808.0   52.74     19.4494      0.7348      0.0081     0.0     0.0      5.1925    0.00 
    7962      0.851773   486.5  -5273.32     803.8   52.73     19.3498      0.7347      0.0265     0.0     0.0      5.1926    0.00 
    7963      0.851872   486.8  -5272.49     802.4   52.72     19.3192      0.7345      0.0515     0.0     0.0      5.1926    0.00 
    7964      0.851981   486.7  -5272.77     798.9   52.73     19.2331      0.7346      0.0504     0.0     0.0      5.1927    0.00 
    7965      0.852094   486.2  -5274.15     791.8   52.74     19.0576      0.7348      0.0824     0.0     0.0      5.1928    0.00 
    7966      0.852206   486.6  -5273.59     791.1   52.74     19.0429      0.7347      0.0643     0.0     0.0      5.1929    0.00 
    7967      0.852300   486.2  -5274.98     784.0   52.75     18.8675      0.7350      0.0642     0.0     0.0      5.1929    0.00 
    7968      0.852415   486.4  -5274.42     781.2   52.74     18.8018      0.7349      0.0027     0.0     0.0      5.1930    0.00 
    7969      0.852524   486.4  -5273.87     780.5   52.74     18.7870      0.7348     -0.0142     0.0     0.0      5.1931    0.00 
    7970      0.852628   486.6  -5273.04     779.1   52.73     18.7563      0.7346     -0.0292     0.0     0.0      5.1932    0.00 
    7971      0.852737   486.5  -5273.04     773.5   52.73     18.6204      0.7346     -0.0291     0.0     0.0      5.1933    0.00 
    7972      0.852837   486.4  -5273.59     768.5   52.74     18.4993      0.7347     -0.0206     0.0     0.0      5.1934    0.00 
    7973      0.852946   486.7  -5273.04     768.5   52.73     18.5014      0.7346     -0.0137     0.0     0.0      5.1934    0.00 
    7974      0.853059   486.5  -5273.87     761.5   52.74     18.3283      0.7348     -0.0111     0.0     0.0      5.1935    0.00 
    7975      0.853157   486.5  -5274.15     757.9   52.74     18.2423      0.7348     -0.0138     0.0     0.0      5.1936    0.00 
    7976      0.853270   486.7  -5272.49     757.2   52.72     18.2318      0.7345      0.0169     0.0     0.0      5.1937    0.00 
    7977      0.853382   486.6  -5273.32     751.6   52.73     18.0926      0.7347      0.0267     0.0     0.0      5.1938    0.00 
    7978      0.853479   486.5  -5273.87     746.6   52.74     17.9716      0.7348      0.0060     0.0     0.0      5.1939    0.00 
    7979      0.853588   486.5  -5273.87     743.8   52.74     17.9037      0.7348      0.0448     0.0     0.0      5.1940    0.00 
    7980      0.853699   486.4  -5273.87     739.6   52.74     17.8018      0.7348     -0.0023     0.0     0.0      5.1941    0.00 
    7981      0.853810   486.5  -5274.15     736.8   52.74     17.7328      0.7348      0.0390     0.0     0.0      5.1942    0.00 
    7982      0.853908   486.4  -5273.87     732.5   52.74     17.6319      0.7348     -0.0956     0.0     0.0      5.1943    0.00 
    7983      0.854017   486.4  -5273.59     729.0   52.74     17.5480      0.7347     -0.0427     0.0     0.0      5.1944    0.00 
    7984      0.854133   486.5  -5273.87     724.8   52.74     17.4450      0.7348     -0.1290     0.0     0.0      5.1945    0.00 
    7985      0.854227   486.4  -5273.59     720.5   52.74     17.3441      0.7347     -0.0914     0.0     0.0      5.1945    0.00 
    7986      0.854338   486.5  -5273.04     718.4   52.73     17.2952      0.7346     -0.0874     0.0     0.0      5.1946    0.00 
    7987      0.854452   487.0  -5271.10     718.4   52.71     17.3023      0.7342     -0.1054     0.0     0.0      5.1948    0.00 
    7988      0.854557   486.2  -5274.98     706.4   52.75     16.9994      0.7350     -0.0610     0.0     0.0      5.1949    0.00 
    7989      0.854666   486.5  -5272.77     706.4   52.73     17.0074      0.7346     -0.1017     0.0     0.0      5.1950    0.00 
    7990      0.854763   486.0  -5274.15     696.5   52.74     16.7646      0.7348      0.0085     0.0     0.0      5.1951    0.00 
    7991      0.854875   486.5  -5272.77     698.7   52.73     16.8205      0.7346     -0.0597     0.0     0.0      5.1952    0.00 
    7992      0.854985   486.5  -5273.04     693.7   52.73     16.7006      0.7346      0.0240     0.0     0.0      5.1953    0.00 
    7993      0.855084   486.5  -5273.04     689.5   52.73     16.5986      0.7346     -0.0403     0.0     0.0      5.1954    0.00 
    7994      0.855194   486.5  -5273.04     684.5   52.73     16.4797      0.7346      0.0627     0.0     0.0      5.1955    0.00 
    7995      0.855310   486.4  -5273.32     680.3   52.73     16.3768      0.7347      0.0324     0.0     0.0      5.1956    0.00 
    7996      0.855404   486.3  -5273.59     676.1   52.74     16.2739      0.7347      0.0546     0.0     0.0      5.1957    0.00 
    7997      0.855510   486.5  -5273.32     673.2   52.73     16.2069      0.7347      0.0645     0.0     0.0      5.1958    0.00 
    7998      0.855623   486.4  -5273.32     666.9   52.73     16.0540      0.7347      0.0196     0.0     0.0      5.1959    0.00 
    7999      0.855735   486.2  -5274.15     661.2   52.74     15.9153      0.7348      0.0644     0.0     0.0      5.1960    0.00 
    8000      0.855845   486.5  -5272.77     660.5   52.73     15.9030      0.7346      0.0380     0.0     0.0      5.1961    0.00 
    8001      0.855945   486.5  -5273.04     655.6   52.73     15.7831      0.7346      0.0589     0.0     0.0      5.1962    0.00 
    8002      0.856054   486.4  -5273.59     650.7   52.74     15.6624      0.7347      0.0447     0.0     0.0      5.1963    0.00 
    8003      0.856167   486.7  -5273.04     647.1   52.73     15.5793      0.7346      0.0502     0.0     0.0      5.1965    0.00 
    8004      0.856263   486.2  -5273.87     641.5   52.74     15.4406      0.7348      0.0210     0.0     0.0      5.1966    0.00 
    8005      0.856373   486.3  -5274.15     636.5   52.74     15.3208      0.7348      0.0351     0.0     0.0      5.1967    0.00 
    8006      0.856482   486.5  -5273.59     633.0   52.74     15.2377      0.7347     -0.0013     0.0     0.0      5.1968    0.00 
    8007      0.856595   486.1  -5274.15     626.0   52.74     15.0661      0.7348     -0.0015     0.0     0.0      5.1969    0.00 
    8008      0.856688   486.5  -5273.32     623.1   52.73     15.0008      0.7347      0.0262     0.0     0.0      5.1970    0.00 
    8009      0.856805   486.6  -5272.49     621.0   52.72     14.9524      0.7345      0.0082     0.0     0.0      5.1972    0.00 
    8010      0.856913   486.4  -5273.87     614.0   52.74     14.7782      0.7348      0.0258     0.0     0.0      5.1973    0.00 
    8011      0.857011   486.2  -5273.04     609.7   52.73     14.6788      0.7346     -0.0033     0.0     0.0      5.1974    0.00 
    8012      0.857124   486.4  -5273.32     602.7   52.73     14.5081      0.7347      0.0134     0.0     0.0      5.1975    0.00 
    8013      0.857237   486.2  -5273.87     599.9   52.74     14.4384      0.7348     -0.0017     0.0     0.0      5.1977    0.00 
    8014      0.857334   486.3  -5273.59     597.0   52.74     14.3713      0.7347     -0.0078     0.0     0.0      5.1978    0.00 
    8015      0.857455   486.3  -5273.87     590.7   52.74     14.2176      0.7348     -0.0495     0.0     0.0      5.1979    0.00 
    8016      0.857549   486.4  -5273.87     587.2   52.74     14.1327      0.7348     -0.0426     0.0     0.0      5.1980    0.00 
    8017      0.857665   486.0  -5274.70     578.7   52.75     13.9264      0.7350     -0.0758     0.0     0.0      5.1982    0.00 
    8018      0.857758   486.3  -5273.59     577.3   52.74     13.8957      0.7347     -0.0465     0.0     0.0      5.1983    0.00 
    8019      0.857872   486.5  -5272.21     574.4   52.72     13.8318      0.7344     -0.0352     0.0     0.0      5.1984    0.00 
    8020      0.857983   486.4  -5272.77     566.7   52.73     13.6433      0.7346     -0.0412     0.0     0.0      5.1985    0.00 
    8021      0.858094   486.2  -5273.59     563.2   52.74     13.5559      0.7347     -0.0393     0.0     0.0      5.1987    0.00 
    8022      0.858193   486.4  -5272.49     560.3   52.72     13.4912      0.7345     -0.0197     0.0     0.0      5.1988    0.00 
    8023      0.858302   486.4  -5273.32     552.6   52.73     13.3019      0.7347     -0.0097     0.0     0.0      5.1989    0.00 
    8024      0.858400   486.4  -5273.04     549.0   52.73     13.2177      0.7346      0.0147     0.0     0.0      5.1990    0.00 
    8025      0.858509   486.2  -5273.32     540.6   52.73     13.0131      0.7347      0.0278     0.0     0.0      5.1992    0.00 
    8026      0.858618   486.1  -5273.87     536.3   52.74     12.9097      0.7348     -0.0062     0.0     0.0      5.1993    0.00 
    8027      0.858734   485.9  -5275.25     528.6   52.75     12.7191      0.7351      0.0038     0.0     0.0      5.1994    0.00 
    8028      0.858828   486.2  -5273.87     527.9   52.74     12.7058      0.7348     -0.0719     0.0     0.0      5.1996    0.00 
    8029      0.858940   486.1  -5273.87     522.9   52.74     12.5869      0.7348     -0.0576     0.0     0.0      5.1997    0.00 
    8030      0.859053   486.5  -5272.21     520.8   52.72     12.5404      0.7344     -0.1409     0.0     0.0      5.1999    0.00 
    8031      0.859151   486.5  -5271.66     515.9   52.72     12.4229      0.7343     -0.1222     0.0     0.0      5.2000    0.00 
    8032      0.859264   486.4  -5272.77     510.9   52.73     12.3010      0.7346     -0.1391     0.0     0.0      5.2001    0.00 
    8033      0.859373   486.1  -5273.59     502.5   52.74     12.0950      0.7347     -0.1194     0.0     0.0      5.2003    0.00 
    8034      0.859478   486.1  -5273.87     498.9   52.74     12.0094      0.7348     -0.1459     0.0     0.0      5.2004    0.00 
    8035      0.859576   486.2  -5272.77     495.4   52.73     11.9272      0.7346     -0.1656     0.0     0.0      5.2005    0.00 
    8036      0.859688   486.2  -5273.32     489.8   52.73     11.7899      0.7347     -0.1566     0.0     0.0      5.2007    0.00 
    8037      0.859798   486.3  -5272.77     484.1   52.73     11.6554      0.7346     -0.1568     0.0     0.0      5.2008    0.00 
    8038      0.859897   486.4  -5272.21     479.2   52.72     11.5378      0.7344     -0.0864     0.0     0.0      5.2010    0.00 
    8039      0.860006   486.4  -5271.94     475.6   52.72     11.4535      0.7344     -0.1160     0.0     0.0      5.2011    0.00 
    8040      0.860119   486.1  -5272.77     467.9   52.73     11.2646      0.7346     -0.0741     0.0     0.0      5.2012    0.00 
    8041      0.860231   486.3  -5272.77     461.5   52.73     11.1117      0.7346     -0.0963     0.0     0.0      5.2014    0.00 
    8042      0.860326   486.3  -5272.49     460.8   52.72     11.0954      0.7345     -0.0476     0.0     0.0      5.2015    0.00 
    8043      0.860435   486.4  -5271.94     455.9   52.72     10.9777      0.7344     -0.0670     0.0     0.0      5.2017    0.00 
    8044      0.860547   486.4  -5272.21     450.2   52.72     10.8411      0.7344     -0.0294     0.0     0.0      5.2018    0.00 
    8045      0.860657   486.1  -5273.32     441.1   52.73     10.6177      0.7347     -0.0224     0.0     0.0      5.2020    0.00 
    8046      0.860756   486.2  -5272.77     438.2   52.73     10.5510      0.7346      0.0069     0.0     0.0      5.2021    0.00 
    8047      0.860865   486.3  -5272.21     434.0   52.72     10.4503      0.7344      0.0110     0.0     0.0      5.2023    0.00 
    8048      0.860974   486.5  -5271.10     430.5   52.71     10.3678      0.7342      0.0094     0.0     0.0      5.2024    0.00 
    8049      0.861074   486.0  -5273.04     421.3   52.73     10.1427      0.7346     -0.0017     0.0     0.0      5.2026    0.00 
    8050      0.861182   486.2  -5273.04     416.4   52.73     10.0237      0.7346      0.0081     0.0     0.0      5.2027    0.00 
    8051      0.861298   486.3  -5272.49     412.1   52.72      9.9230      0.7345      0.0082     0.0     0.0      5.2029    0.00 
    8052      0.861405   486.3  -5272.49     407.2   52.72      9.8040      0.7345     -0.0433     0.0     0.0      5.2030    0.00 
    8053      0.861514   486.1  -5273.32     399.4   52.73      9.6154      0.7347     -0.0532     0.0     0.0      5.2032    0.00 
    8054      0.861611   486.3  -5271.94     398.0   52.72      9.5843      0.7344     -0.0699     0.0     0.0      5.2034    0.00 
    8055      0.861724   486.2  -5272.49     391.0   52.72      9.4132      0.7345     -0.0337     0.0     0.0      5.2035    0.00 
    8056      0.861834   486.5  -5271.66     388.1   52.72      9.3469      0.7343     -0.0795     0.0     0.0      5.2037    0.00 
    8057      0.861933   486.1  -5272.49     379.7   52.72      9.1414      0.7345     -0.0671     0.0     0.0      5.2038    0.00 
    8058      0.862042   486.2  -5272.77     374.0   52.73      9.0049      0.7346     -0.0852     0.0     0.0      5.2040    0.00 
    8059      0.862158   486.2  -5272.77     368.4   52.73      8.8690      0.7346     -0.0404     0.0     0.0      5.2042    0.00 
    8060      0.862252   486.6  -5271.38     367.7   52.71      8.8546      0.7343     -0.0575     0.0     0.0      5.2043    0.00 
    8061      0.862371   486.5  -5271.10     360.6   52.71      8.6851      0.7342     -0.0407     0.0     0.0      5.2045    0.00 
    8062      0.862465   486.2  -5272.77     352.9   52.73      8.4952      0.7346     -0.0505     0.0     0.0      5.2046    0.00 
    8063      0.862580   486.3  -5273.04     346.5   52.73      8.3418      0.7346     -0.0491     0.0     0.0      5.2048    0.00 
    8064      0.862690   486.2  -5271.94     343.0   52.72      8.2588      0.7344      0.0039     0.0     0.0      5.2050    0.00 
    8065      0.862786   486.4  -5271.10     339.4   52.71      8.1752      0.7342     -0.0254     0.0     0.0      5.2051    0.00 
    8066      0.862899   486.1  -5272.49     331.7   52.72      7.9859      0.7345     -0.0244     0.0     0.0      5.2053    0.00 
    8067      0.863008   486.0  -5273.04     326.0   52.73      7.8491      0.7346     -0.0464     0.0     0.0      5.2055    0.00 
    8068      0.863108   486.1  -5272.21     321.8   52.72      7.7485      0.7344     -0.0131     0.0     0.0      5.2056    0.00 
    8069      0.863217   486.2  -5272.21     316.9   52.72      7.6296      0.7344     -0.0226     0.0     0.0      5.2058    0.00 
    8070      0.863321   486.2  -5271.66     311.9   52.72      7.5115      0.7343     -0.0466     0.0     0.0      5.2060    0.00 
    8071      0.863430   486.3  -5271.38     307.7   52.71      7.4100      0.7343     -0.0533     0.0     0.0      5.2062    0.00 
    8072      0.863546   486.3  -5271.38     302.7   52.71      7.2910      0.7343     -0.0882     0.0     0.0      5.2064    0.00 
    8073      0.863656   486.1  -5272.49     293.6   52.72      7.0684      0.7345     -0.0604     0.0     0.0      5.2065    0.00 
    8074      0.863752   485.8  -5272.21     289.3   52.72      6.9669      0.7344     -0.0966     0.0     0.0      5.2067    0.00 
    8075      0.863865   486.0  -5272.49     283.7   52.72      6.8305      0.7345     -0.1160     0.0     0.0      5.2069    0.00 
    8076      0.863974   486.1  -5272.77     276.6   52.73      6.6602      0.7346     -0.1763     0.0     0.0      5.2071    0.00 
    8077      0.864071   486.3  -5271.66     275.2   52.72      6.6278      0.7343     -0.1732     0.0     0.0      5.2072    0.00 
    8078      0.864183   486.1  -5271.66     268.9   52.72      6.4749      0.7343     -0.1776     0.0     0.0      5.2074    0.00 
    8079      0.864303   486.2  -5271.38     263.2   52.71      6.3393      0.7343     -0.1540     0.0     0.0      5.2076    0.00 
    8080      0.864398   486.3  -5270.55     258.3   52.71      6.2214      0.7341     -0.1304     0.0     0.0      5.2078    0.00 
    8081      0.864498   486.3  -5270.27     256.2   52.70      6.1708      0.7340     -0.0968     0.0     0.0      5.2080    0.00 
    8082      0.864606   486.1  -5271.66     248.4   52.72      5.9820      0.7343     -0.0798     0.0     0.0      5.2082    0.00 
    8083      0.864720   486.3  -5271.10     244.2   52.71      5.8807      0.7342     -0.0516     0.0     0.0      5.2083    0.00 
    8084      0.864831   486.4  -5270.55     239.9   52.71      5.7794      0.7341     -0.0279     0.0     0.0      5.2085    0.00 
    8085      0.864926   486.1  -5271.66     232.9   52.72      5.6081      0.7343     -0.0138     0.0     0.0      5.2087    0.00 
    8086      0.865041   486.0  -5272.21     226.5   52.72      5.4546      0.7344      0.0264     0.0     0.0      5.2089    0.00 
    8087      0.865150   486.2  -5270.83     223.7   52.71      5.3882      0.7341      0.0002     0.0     0.0      5.2091    0.00 
    8088      0.865248   486.0  -5272.49     216.7   52.72      5.2164      0.7345      0.0268     0.0     0.0      5.2093    0.00 
    8089      0.865358   486.1  -5271.66     210.3   52.72      5.0643      0.7343     -0.0347     0.0     0.0      5.2095    0.00 
    8090      0.865467   486.1  -5271.38     206.8   52.71      4.9796      0.7343     -0.0305     0.0     0.0      5.2097    0.00 
    8091      0.865582   486.1  -5271.38     201.8   52.71      4.8607      0.7343     -0.0823     0.0     0.0      5.2099    0.00 
    8092      0.865676   486.2  -5270.00     198.3   52.70      4.7771      0.7340     -0.0671     0.0     0.0      5.2101    0.00 
    8093      0.865788   486.2  -5270.55     193.4   52.71      4.6575      0.7341     -0.0962     0.0     0.0      5.2103    0.00
