Repository: LightForm-group/dilatometer_modelling_and_constitutive_behaviour

# dilatometer_modelling_and_constitutive_behaviour

Created with work by Inigo Howe, Patryk Jedrasiak, Hugh Shercliff

This program contains a method of testing various constitutive models and extracting the constitutive behaviour of dilatometer samples correcting for inhomogeneities in termperature, strain and strain rate. The model is currently configured to a dilatometer run under vacuum, with no active cooling during the deformation for a sample of length 10mm with a diameter of 5mm. For both heatup and deformation the temperature is fitted to the experimental central themocoupole temperature for any general temperature profile.

File: experimental_data/deformation/1/520/018_Compression_Daniel_Al_Hom1_SHT_540C_Deform_520C_1.0s-1_QuenchHeGas__1.asc (part 27 of 27)
 C:\WinTA100\DIL805.PRO\Data\Deformation\ChrisDaniel\018_Compression_Daniel_Al_Hom1_SHT_540C_Deform_520C_1.0s-1_QuenchHeGas__1.asc
     No.          Time   Tem.1        DL     Force  Strain   kf (Def.)    Phi  (D)    Phi* (D)   Tem.2   Tem.3        Poti      HF 
                     s      °C        µm         N       %       N/mm²                     1/s      °C      °C          mm       % 
    7894      0.844498   515.0  -5103.61     843.3   51.04     21.0300      0.7164     -0.0207     0.0     0.0      5.1769    0.00 
    7895      0.844614   515.0  -5103.05     843.3   51.03     21.0324      0.7163     -0.0410     0.0     0.0      5.1769    0.00 
    7896      0.844708   514.8  -5103.05     839.1   51.03     20.9268      0.7163      0.0194     0.0     0.0      5.1769    0.00 
    7897      0.844822   515.1  -5103.05     841.2   51.03     20.9796      0.7163      0.0679     0.0     0.0      5.1769    0.00 
    7898      0.844934   515.1  -5102.50     841.2   51.03     20.9820      0.7162      0.0799     0.0     0.0      5.1769    0.00 
    7899      0.845030   514.8  -5104.16     836.3   51.04     20.8517      0.7166      0.1324     0.0     0.0      5.1769    0.00 
    7900      0.845143   514.9  -5103.61     837.0   51.04     20.8717      0.7164      0.1458     0.0     0.0      5.1769    0.00 
    7901      0.845252   514.8  -5104.44     832.7   51.04     20.7626      0.7166      0.1728     0.0     0.0      5.1769    0.00 
    7902      0.845350   515.0  -5103.88     834.9   51.04     20.8177      0.7165      0.1592     0.0     0.0      5.1769    0.00 
    7903      0.845460   514.9  -5103.61     834.1   51.04     20.8013      0.7164      0.1657     0.0     0.0      5.1769    0.00 
    7904      0.845569   515.0  -5104.16     832.7   51.04     20.7637      0.7166      0.1308     0.0     0.0      5.1769    0.00 
    7905      0.845682   514.7  -5104.99     829.2   51.05     20.6722      0.7167      0.1279     0.0     0.0      5.1769    0.00 
    7906      0.845779   514.9  -5104.16     829.9   51.04     20.6933      0.7166      0.0997     0.0     0.0      5.1769    0.00 
    7907      0.845891   515.0  -5103.88     831.3   51.04     20.7297      0.7165      0.0553     0.0     0.0      5.1769    0.00 
    7908      0.846004   514.7  -5104.99     826.4   51.05     20.6019      0.7167      0.0118     0.0     0.0      5.1769    0.00 
    7909      0.846099   514.8  -5104.71     828.5   51.05     20.6558      0.7167     -0.0204     0.0     0.0      5.1769    0.00 
    7910      0.846214   514.9  -5103.61     827.1   51.04     20.6253      0.7164     -0.0447     0.0     0.0      5.1769    0.00 
    7911      0.846323   515.0  -5104.16     825.7   51.04     20.5878      0.7166     -0.0271     0.0     0.0      5.1769    0.00 
    7912      0.846427   515.0  -5103.61     825.0   51.04     20.5725      0.7164     -0.0582     0.0     0.0      5.1769    0.00 
    7913      0.846535   514.8  -5104.16     822.9   51.04     20.5174      0.7166     -0.0110     0.0     0.0      5.1769    0.00 
    7914      0.846636   514.8  -5104.16     821.4   51.04     20.4822      0.7166     -0.0311     0.0     0.0      5.1769    0.00 
    7915      0.846747   514.8  -5103.88     820.7   51.04     20.4657      0.7165      0.0013     0.0     0.0      5.1769    0.00 
    7916      0.846846   514.7  -5104.71     817.9   51.05     20.3919      0.7167     -0.0258     0.0     0.0      5.1769    0.00 
    7917      0.846956   515.1  -5103.61     822.2   51.04     20.5021      0.7164      0.0403     0.0     0.0      5.1769    0.00 
    7918      0.847069   515.0  -5104.16     817.9   51.04     20.3942      0.7166      0.0159     0.0     0.0      5.1769    0.00 
    7919      0.847181   514.9  -5103.61     819.3   51.04     20.4317      0.7164      0.0769     0.0     0.0      5.1769    0.00 
    7920      0.847274   515.0  -5103.88     818.6   51.04     20.4129      0.7165      0.0444     0.0     0.0      5.1769    0.00 
    7921      0.847396   514.8  -5104.71     815.8   51.05     20.3391      0.7167      0.0443     0.0     0.0      5.1769    0.00 
    7922      0.847496   514.8  -5105.27     812.3   51.05     20.2488      0.7168      0.0498     0.0     0.0      5.1769    0.00 
    7923      0.847605   515.1  -5103.05     815.8   51.03     20.3460      0.7163      0.0188     0.0     0.0      5.1769    0.00 
    7924      0.847703   514.5  -5105.27     810.9   51.05     20.2137      0.7168      0.0459     0.0     0.0      5.1769    0.00 
    7925      0.847815   515.1  -5103.33     813.7   51.03     20.2921      0.7164     -0.0079     0.0     0.0      5.1769    0.00 
    7926      0.847926   514.8  -5105.27     807.3   51.05     20.1257      0.7168      0.0434     0.0     0.0      5.1769    0.00 
    7927      0.848026   514.8  -5104.44     808.7   51.04     20.1643      0.7166     -0.0049     0.0     0.0      5.1769    0.00 
    7928      0.848136   514.9  -5104.16     808.7   51.04     20.1654      0.7166      0.0840     0.0     0.0      5.1769    0.00 
    7929      0.848251   515.3  -5103.61     807.3   51.04     20.1325      0.7164      0.0195     0.0     0.0      5.1770    0.00 
    7930      0.848356   514.9  -5104.16     805.9   51.04     20.0951      0.7166      0.1168     0.0     0.0      5.1770    0.00 
    7931      0.848465   515.0  -5103.88     804.5   51.04     20.0610      0.7165      0.0980     0.0     0.0      5.1770    0.00 
    7932      0.848563   514.8  -5104.44     801.0   51.04     19.9708      0.7166      0.1604     0.0     0.0      5.1770    0.00 
    7933      0.848675   514.8  -5104.99     800.3   51.05     19.9509      0.7167      0.2247     0.0     0.0      5.1770    0.00 
    7934      0.848788   514.7  -5104.16     800.3   51.04     19.9543      0.7166      0.1790     0.0     0.0      5.1770    0.00 
    7935      0.848885   514.7  -5105.27     797.5   51.05     19.8794      0.7168      0.2167     0.0     0.0      5.1770    0.00 
    7936      0.848994   514.8  -5104.71     798.2   51.05     19.8993      0.7167      0.1385     0.0     0.0      5.1770    0.00 
    7937      0.849094   514.6  -5105.54     795.3   51.06     19.8255      0.7168      0.1953     0.0     0.0      5.1770    0.00 
    7938      0.849203   514.5  -5105.82     793.2   51.06     19.7716      0.7169      0.1114     0.0     0.0      5.1771    0.00 
    7939      0.849308   514.9  -5104.99     794.6   51.05     19.8102      0.7167      0.1020     0.0     0.0      5.1771    0.00 
    7940      0.849418   514.4  -5105.54     790.4   51.06     19.7024      0.7168      0.0033     0.0     0.0      5.1771    0.00 
    7941      0.849533   514.7  -5105.54     790.4   51.06     19.7024      0.7168     -0.0402     0.0     0.0      5.1771    0.00 
    7942      0.849642   514.7  -5106.65     789.0   51.07     19.6627      0.7171     -0.0563     0.0     0.0      5.1771    0.00 
    7943      0.849742   515.0  -5103.88     793.2   51.04     19.7794      0.7165     -0.0985     0.0     0.0      5.1771    0.00 
    7944      0.849851   515.0  -5104.16     789.0   51.04     19.6728      0.7166     -0.0471     0.0     0.0      5.1771    0.00 
    7945      0.849962   514.8  -5104.71     787.6   51.05     19.6353      0.7167     -0.1255     0.0     0.0      5.1772    0.00 
    7946      0.850061   514.7  -5105.54     784.7   51.06     19.5616      0.7168     -0.0286     0.0     0.0      5.1772    0.00 
    7947      0.850170   515.0  -5104.16     786.9   51.04     19.6200      0.7166     -0.0384     0.0     0.0      5.1772    0.00 
    7948      0.850278   514.9  -5104.44     784.0   51.04     19.5485      0.7166      0.0303     0.0     0.0      5.1772    0.00 
    7949      0.850377   514.7  -5104.99     781.2   51.05     19.4759      0.7167      0.0263     0.0     0.0      5.1772    0.00 
    7950      0.850486   515.0  -5104.44     782.6   51.04     19.5133      0.7166      0.0452     0.0     0.0      5.1773    0.00 
    7951      0.850600   514.8  -5105.54     780.5   51.06     19.4561      0.7168      0.0955     0.0     0.0      5.1773    0.00 
    7952      0.850711   514.8  -5105.27     777.7   51.05     19.3868      0.7168      0.0673     0.0     0.0      5.1773    0.00 
    7953      0.850810   514.7  -5105.54     774.9   51.06     19.3154      0.7168      0.1076     0.0     0.0      5.1773    0.00 
    7954      0.850922   514.8  -5104.99     775.6   51.05     19.3351      0.7167      0.0364     0.0     0.0      5.1774    0.00 
    7955      0.851034   514.6  -5105.54     773.5   51.06     19.2802      0.7168      0.0293     0.0     0.0      5.1774    0.00 
    7956      0.851132   514.8  -5105.54     772.8   51.06     19.2626      0.7168     -0.0051     0.0     0.0      5.1774    0.00 
    7957      0.851252   515.0  -5104.44     773.5   51.04     19.2845      0.7166     -0.0280     0.0     0.0      5.1774    0.00 
    7958      0.851345   514.7  -5105.82     769.2   51.06     19.1735      0.7169     -0.0252     0.0     0.0      5.1775    0.00 
    7959      0.851456   514.8  -5104.71     770.6   51.05     19.2131      0.7167     -0.0605     0.0     0.0      5.1775    0.00 
    7960      0.851555   514.8  -5104.71     767.1   51.05     19.1251      0.7167     -0.0253     0.0     0.0      5.1775    0.00 
    7961      0.851663   514.4  -5105.54     764.3   51.06     19.0515      0.7168     -0.0726     0.0     0.0      5.1776    0.00 
    7962      0.851779   514.8  -5104.99     764.3   51.05     19.0536      0.7167     -0.0227     0.0     0.0      5.1776    0.00 
    7963      0.851888   514.9  -5104.71     762.2   51.05     19.0019      0.7167     -0.0456     0.0     0.0      5.1776    0.00 
    7964      0.851984   514.8  -5104.71     761.5   51.05     18.9843      0.7167     -0.0415     0.0     0.0      5.1777    0.00 
    7965      0.852098   515.0  -5104.99     761.5   51.05     18.9833      0.7167     -0.0214     0.0     0.0      5.1777    0.00 
    7966      0.852207   514.9  -5103.88     760.0   51.04     18.9524      0.7165     -0.0241     0.0     0.0      5.1778    0.00 
    7967      0.852311   514.7  -5105.82     753.7   51.06     18.7866      0.7169      0.0130     0.0     0.0      5.1778    0.00 
    7968      0.852423   514.6  -5105.82     753.0   51.06     18.7690      0.7169     -0.0222     0.0     0.0      5.1778    0.00 
    7969      0.852520   514.9  -5104.71     755.1   51.05     18.8260      0.7167      0.0213     0.0     0.0      5.1779    0.00 
    7970      0.852629   514.8  -5105.27     753.0   51.05     18.7711      0.7168     -0.0258     0.0     0.0      5.1779    0.00 
    7971      0.852745   514.7  -5105.54     748.8   51.06     18.6645      0.7168     -0.0127     0.0     0.0      5.1780    0.00 
    7972      0.852838   515.2  -5103.61     752.3   51.04     18.7599      0.7164     -0.0145     0.0     0.0      5.1780    0.00 
    7973      0.852949   515.4  -5103.61     750.9   51.04     18.7247      0.7164      0.0260     0.0     0.0      5.1780    0.00 
    7974      0.853063   514.7  -5105.54     744.5   51.06     18.5589      0.7168      0.0206     0.0     0.0      5.1781    0.00 
    7975      0.853172   514.7  -5104.99     742.4   51.05     18.5082      0.7167      0.0265     0.0     0.0      5.1781    0.00 
    7976      0.853275   514.8  -5104.99     741.7   51.05     18.4907      0.7167      0.0448     0.0     0.0      5.1782    0.00 
    7977      0.853385   514.7  -5106.10     737.5   51.06     18.3809      0.7170      0.0057     0.0     0.0      5.1782    0.00 
    7978      0.853485   514.5  -5106.10     735.3   51.06     18.3282      0.7170      0.0234     0.0     0.0      5.1783    0.00 
    7979      0.853594   515.0  -5103.88     736.8   51.04     18.3717      0.7165      0.0132     0.0     0.0      5.1783    0.00 
    7980      0.853707   514.8  -5104.71     734.6   51.05     18.3158      0.7167      0.0549     0.0     0.0      5.1784    0.00 
    7981      0.853803   515.0  -5104.99     733.2   51.05     18.2795      0.7167      0.0336     0.0     0.0      5.1784    0.00 
    7982      0.853913   515.0  -5104.44     731.8   51.04     18.2464      0.7166      0.0941     0.0     0.0      5.1785    0.00 
    7983      0.854028   514.8  -5104.99     728.3   51.05     18.1564      0.7167      0.0663     0.0     0.0      5.1785    0.00 
    7984      0.854122   514.7  -5105.54     725.5   51.06     18.0840      0.7168      0.0464     0.0     0.0      5.1786    0.00 
    7985      0.854241   514.8  -5105.54     724.1   51.06     18.0488      0.7168      0.0038     0.0     0.0      5.1786    0.00 
    7986      0.854350   515.0  -5104.71     721.9   51.05     17.9991      0.7167      0.0253     0.0     0.0      5.1787    0.00 
    7987      0.854450   514.5  -5106.10     716.3   51.06     17.8533      0.7170     -0.0085     0.0     0.0      5.1787    0.00 
    7988      0.854558   514.8  -5105.27     718.4   51.05     17.9091      0.7168      0.0085     0.0     0.0      5.1788    0.00 
    7989      0.854670   514.9  -5104.71     715.6   51.05     17.8407      0.7167     -0.0213     0.0     0.0      5.1789    0.00 
    7990      0.854768   514.6  -5106.37     709.9   51.06     17.6940      0.7170     -0.0500     0.0     0.0      5.1789    0.00 
    7991      0.854877   514.6  -5106.37     709.2   51.06     17.6764      0.7170     -0.0579     0.0     0.0      5.1790    0.00 
    7992      0.854992   515.4  -5103.33     712.8   51.03     17.7754      0.7164     -0.1112     0.0     0.0      5.1791    0.00 
    7993      0.855087   514.8  -5104.99     706.4   51.05     17.6110      0.7167     -0.0407     0.0     0.0      5.1791    0.00 
    7994      0.855206   514.9  -5103.33     707.1   51.03     17.6346      0.7164     -0.0637     0.0     0.0      5.1792    0.00 
    7995      0.855299   514.7  -5104.99     702.9   51.05     17.5230      0.7167      0.0267     0.0     0.0      5.1792    0.00 
    7996      0.855416   514.7  -5105.27     699.4   51.05     17.4341      0.7168      0.0112     0.0     0.0      5.1793    0.00 
    7997      0.855525   514.7  -5104.99     695.8   51.05     17.3471      0.7167      0.0598     0.0     0.0      5.1794    0.00 
    7998      0.855622   514.7  -5106.10     693.7   51.06     17.2904      0.7170      0.0099     0.0     0.0      5.1794    0.00 
    7999      0.855734   514.5  -5105.54     691.6   51.06     17.2396      0.7168      0.0319     0.0     0.0      5.1795    0.00 
    8000      0.855844   514.9  -5104.71     691.6   51.05     17.2425      0.7167      0.0493     0.0     0.0      5.1796    0.00 
    8001      0.855944   515.1  -5103.88     691.6   51.04     17.2454      0.7165      0.0207     0.0     0.0      5.1797    0.00 
    8002      0.856055   514.5  -5106.10     682.4   51.06     17.0090      0.7170      0.0558     0.0     0.0      5.1797    0.00 
    8003      0.856164   514.6  -5105.82     682.4   51.06     17.0099      0.7169     -0.0225     0.0     0.0      5.1798    0.00 
    8004      0.856277   514.9  -5104.71     683.1   51.05     17.0314      0.7167      0.0059     0.0     0.0      5.1799    0.00 
    8005      0.856370   514.8  -5105.54     677.5   51.06     16.8877      0.7168     -0.0587     0.0     0.0      5.1800    0.00 
    8006      0.856485   514.9  -5104.71     676.8   51.05     16.8730      0.7167     -0.0010     0.0     0.0      5.1801    0.00 
    8007      0.856595   514.8  -5104.44     674.0   51.04     16.8036      0.7166     -0.0212     0.0     0.0      5.1801    0.00 
    8008      0.856692   514.6  -5105.27     669.7   51.05     16.6952      0.7168      0.0393     0.0     0.0      5.1802    0.00 
    8009      0.856805   514.8  -5105.27     668.3   51.05     16.6600      0.7168      0.0269     0.0     0.0      5.1803    0.00 
    8010      0.856914   515.0  -5104.71     666.2   51.05     16.6091      0.7167      0.0657     0.0     0.0      5.1804    0.00 
    8011      0.857013   514.8  -5105.54     662.7   51.06     16.5183      0.7168      0.0871     0.0     0.0      5.1805    0.00 
    8012      0.857119   514.8  -5104.16     662.0   51.04     16.5054      0.7166      0.0697     0.0     0.0      5.1805    0.00 
    8013      0.857229   514.8  -5105.27     656.3   51.05     16.3609      0.7168      0.1035     0.0     0.0      5.1806    0.00 
    8014      0.857342   514.8  -5104.99     656.3   51.05     16.3619      0.7167      0.0410     0.0     0.0      5.1807    0.00 
    8015      0.857454   514.3  -5107.76     645.0   51.08     16.0713      0.7173      0.0731     0.0     0.0      5.1808    0.00 
    8016      0.857547   514.8  -5104.99     648.5   51.05     16.1683      0.7167     -0.0051     0.0     0.0      5.1809    0.00 
    8017      0.857664   514.9  -5104.99     646.4   51.05     16.1155      0.7167     -0.0103     0.0     0.0      5.1810    0.00 
    8018      0.857773   514.7  -5106.10     641.5   51.06     15.9888      0.7170     -0.0791     0.0     0.0      5.1811    0.00 
    8019      0.857873   514.7  -5104.99     640.1   51.05     15.9572      0.7167     -0.0924     0.0     0.0      5.1812    0.00 
    8020      0.857983   514.6  -5105.82     633.7   51.06     15.7962      0.7169     -0.0994     0.0     0.0      5.1813    0.00 
    8021      0.858089   514.7  -5105.27     632.3   51.05     15.7628      0.7168     -0.0977     0.0     0.0      5.1814    0.00 
    8022      0.858201   514.9  -5103.88     632.3   51.04     15.7672      0.7165     -0.0799     0.0     0.0      5.1815    0.00 
    8023      0.858298   514.8  -5104.99     627.4   51.05     15.6405      0.7167     -0.0936     0.0     0.0      5.1816    0.00 
    8024      0.858407   514.7  -5104.71     623.8   51.05     15.5534      0.7167     -0.0476     0.0     0.0      5.1817    0.00 
    8025      0.858523   514.7  -5104.44     621.7   51.04     15.5015      0.7166     -0.0127     0.0     0.0      5.1818    0.00 
    8026      0.858616   514.9  -5104.71     620.3   51.05     15.4655      0.7167      0.0076     0.0     0.0      5.1819    0.00 
    8027      0.858730   514.7  -5106.10     614.0   51.06     15.3028      0.7170      0.0617     0.0     0.0      5.1820    0.00 
    8028      0.858842   514.9  -5104.44     614.7   51.04     15.3256      0.7166      0.0446     0.0     0.0      5.1821    0.00 
    8029      0.858951   514.6  -5104.99     609.7   51.05     15.2007      0.7167      0.0397     0.0     0.0      5.1822    0.00 
    8030      0.859060   514.5  -5106.65     603.4   51.07     15.0373      0.7171      0.0303     0.0     0.0      5.1823    0.00 
    8031      0.859158   515.0  -5104.71     604.8   51.05     15.0784      0.7167      0.0087     0.0     0.0      5.1824    0.00 
    8032      0.859266   514.8  -5105.54     601.3   51.06     14.9879      0.7168      0.0091     0.0     0.0      5.1825    0.00 
    8033      0.859382   514.8  -5105.27     597.7   51.05     14.9008      0.7168     -0.0156     0.0     0.0      5.1827    0.00 
    8034      0.859476   515.0  -5103.88     597.7   51.04     14.9050      0.7165     -0.0664     0.0     0.0      5.1827    0.00 
    8035      0.859586   514.6  -5105.82     590.7   51.06     14.7232      0.7169     -0.0637     0.0     0.0      5.1829    0.00 
    8036      0.859701   514.7  -5105.27     589.3   51.05     14.6897      0.7168     -0.0891     0.0     0.0      5.1830    0.00 
    8037      0.859794   514.8  -5104.99     585.7   51.05     14.6025      0.7167     -0.0729     0.0     0.0      5.1831    0.00 
    8038      0.859909   514.8  -5104.44     584.3   51.04     14.5690      0.7166     -0.0609     0.0     0.0      5.1832    0.00 
    8039      0.860020   514.8  -5104.44     578.7   51.04     14.4282      0.7166     -0.0661     0.0     0.0      5.1834    0.00 
    8040      0.860124   514.5  -5106.10     574.4   51.06     14.3178      0.7170     -0.0324     0.0     0.0      5.1835    0.00 
    8041      0.860235   515.0  -5104.16     576.6   51.04     14.3762      0.7166     -0.0053     0.0     0.0      5.1836    0.00 
    8042      0.860333   514.7  -5104.99     571.6   51.05     14.2506      0.7167      0.0728     0.0     0.0      5.1837    0.00 
    8043      0.860442   514.8  -5104.71     569.5   51.05     14.1987      0.7167      0.0231     0.0     0.0      5.1838    0.00 
    8044      0.860556   515.0  -5103.88     567.4   51.04     14.1483      0.7165      0.1051     0.0     0.0      5.1840    0.00 
    8045      0.860652   514.7  -5104.99     563.9   51.05     14.0571      0.7167      0.0715     0.0     0.0      5.1841    0.00 
    8046      0.860764   514.8  -5104.99     561.0   51.05     13.9867      0.7167      0.1225     0.0     0.0      5.1842    0.00 
    8047      0.860877   514.7  -5105.82     555.4   51.06     13.8437      0.7169      0.1188     0.0     0.0      5.1844    0.00 
    8048      0.860970   514.8  -5104.71     555.4   51.05     13.8468      0.7167      0.0700     0.0     0.0      5.1845    0.00 
    8049      0.861090   514.5  -5106.65     548.3   51.07     13.6654      0.7171      0.0648     0.0     0.0      5.1846    0.00 
    8050      0.861185   514.5  -5105.82     547.6   51.06     13.6502      0.7169     -0.0340     0.0     0.0      5.1847    0.00 
    8051      0.861299   514.6  -5105.54     544.8   51.06     13.5806      0.7168     -0.0095     0.0     0.0      5.1849    0.00 
    8052      0.861408   514.8  -5104.99     543.4   51.05     13.5469      0.7167     -0.0946     0.0     0.0      5.1850    0.00 
    8053      0.861506   514.6  -5104.99     538.5   51.05     13.4238      0.7167     -0.0915     0.0     0.0      5.1851    0.00 
    8054      0.861618   514.8  -5104.71     539.2   51.05     13.4421      0.7167     -0.1161     0.0     0.0      5.1853    0.00 
    8055      0.861729   514.8  -5104.99     533.5   51.05     13.3006      0.7167     -0.1162     0.0     0.0      5.1854    0.00 
    8056      0.861827   514.7  -5104.99     530.0   51.05     13.2126      0.7167     -0.0850     0.0     0.0      5.1855    0.00 
    8057      0.861936   514.7  -5104.44     530.0   51.04     13.2141      0.7166     -0.0797     0.0     0.0      5.1857    0.00 
    8058      0.862041   514.7  -5104.71     525.8   51.05     13.1078      0.7167     -0.0000     0.0     0.0      5.1858    0.00 
    8059      0.862155   514.6  -5104.71     523.6   51.05     13.0550      0.7167      0.0041     0.0     0.0      5.1860    0.00 
    8060      0.862266   514.8  -5104.16     521.5   51.04     13.0037      0.7166      0.0755     0.0     0.0      5.1861    0.00 
    8061      0.862377   514.6  -5104.71     518.0   51.05     12.9143      0.7167      0.0944     0.0     0.0      5.1863    0.00 
    8062      0.862476   514.7  -5104.99     517.3   51.05     12.8960      0.7167      0.1146     0.0     0.0      5.1864    0.00 
    8063      0.862585   514.4  -5105.82     510.9   51.06     12.7355      0.7169      0.1252     0.0     0.0      5.1865    0.00 
    8064      0.862683   514.8  -5104.71     510.2   51.05     12.7207      0.7167      0.0957     0.0     0.0      5.1867    0.00 
    8065      0.862794   514.6  -5106.10     506.7   51.06     12.6292      0.7170      0.0623     0.0     0.0      5.1868    0.00 
    8066      0.862906   514.5  -5106.10     501.1   51.06     12.4885      0.7170     -0.0227     0.0     0.0      5.1870    0.00 
    8067      0.863016   514.6  -5105.82     501.1   51.06     12.4892      0.7169     -0.0210     0.0     0.0      5.1871    0.00 
    8068      0.863111   514.6  -5104.99     498.9   51.05     12.4385      0.7167     -0.0847     0.0     0.0      5.1873    0.00 
    8069      0.863220   514.5  -5104.99     495.4   51.05     12.3506      0.7167     -0.1021     0.0     0.0      5.1874    0.00 
    8070      0.863335   514.7  -5104.71     492.6   51.05     12.2809      0.7167     -0.1712     0.0     0.0      5.1876    0.00 
    8071      0.863444   514.8  -5104.71     492.6   51.05     12.2809      0.7167     -0.1563     0.0     0.0      5.1877    0.00 
    8072      0.863541   514.6  -5105.27     487.6   51.05     12.1563      0.7168     -0.1582     0.0     0.0      5.1879    0.00 
    8073      0.863654   514.8  -5104.71     485.5   51.05     12.1049      0.7167     -0.0973     0.0     0.0      5.1880    0.00 
    8074      0.863765   515.0  -5103.33     485.5   51.03     12.1084      0.7164     -0.0747     0.0     0.0      5.1882    0.00 
    8075      0.863863   514.8  -5104.44     479.2   51.04     11.9473      0.7166     -0.0529     0.0     0.0      5.1883    0.00 
    8076      0.863969   514.5  -5105.54     475.6   51.06     11.8566      0.7168      0.0167     0.0     0.0      5.1885    0.00 
    8077      0.864078   515.0  -5103.88     477.1   51.04     11.8958      0.7165      0.0599     0.0     0.0      5.1886    0.00 
    8078      0.864193   514.6  -5104.99     470.7   51.05     11.7348      0.7167      0.1166     0.0     0.0      5.1888    0.00 
    8079      0.864288   514.9  -5103.88     470.7   51.04     11.7374      0.7165      0.1194     0.0     0.0      5.1890    0.00 
    8080      0.864400   514.7  -5104.44     465.8   51.04     11.6130      0.7166      0.1246     0.0     0.0      5.1891    0.00 
    8081      0.864513   514.3  -5106.65     458.7   51.07     11.4318      0.7171      0.1154     0.0     0.0      5.1893    0.00 
    8082      0.864622   514.7  -5105.54     458.7   51.06     11.4344      0.7168      0.1409     0.0     0.0      5.1895    0.00 
    8083      0.864722   514.6  -5104.99     455.9   51.05     11.3653      0.7167      0.0589     0.0     0.0      5.1896    0.00 
    8084      0.864831   514.5  -5105.82     451.7   51.06     11.2579      0.7169      0.0698     0.0     0.0      5.1898    0.00 
    8085      0.864936   514.7  -5104.99     451.7   51.05     11.2598      0.7167     -0.0420     0.0     0.0      5.1899    0.00 
    8086      0.865046   514.6  -5105.27     447.4   51.05     11.1536      0.7168     -0.0069     0.0     0.0      5.1901    0.00 
    8087      0.865145   514.7  -5104.71     445.3   51.05     11.1021      0.7167     -0.0728     0.0     0.0      5.1903    0.00 
    8088      0.865254   514.7  -5104.71     444.6   51.05     11.0845      0.7167     -0.0849     0.0     0.0      5.1904    0.00 
    8089      0.865367   514.3  -5105.82     435.4   51.06     10.8533      0.7169     -0.1508     0.0     0.0      5.1906    0.00 
    8090      0.865479   514.7  -5104.16     436.8   51.04     10.8922      0.7166     -0.1376     0.0     0.0      5.1908    0.00 
    8091      0.865572   514.4  -5106.10     431.2   51.06     10.7471      0.7170     -0.1320     0.0     0.0      5.1909    0.00 
    8092      0.865689   514.7  -5103.88     431.9   51.04     10.7696      0.7165     -0.1527     0.0     0.0      5.1911    0.00 
    8093      0.865798   514.5  -5105.27     424.8   51.05     10.5906      0.7168     -0.1161     0.0     0.0      5.1913    0.00 
    8094      0.865906   514.6  -5104.16     424.1   51.04     10.5754      0.7166     -0.1619     0.0     0.0      5.1915    0.00 
    8095      0.866005   514.7  -5104.71     420.6   51.05     10.4863      0.7167     -0.0605     0.0     0.0      5.1916    0.00 
    8096      0.866115   515.0  -5103.61     421.3   51.04     10.5062      0.7164     -0.0771     0.0     0.0      5.1918    0.00 
    8097      0.866213   514.8  -5103.61     417.1   51.04     10.4006      0.7164      0.0078     0.0     0.0      5.1920    0.00 
    8098      0.866324   514.7  -5104.16     415.0   51.04     10.3467      0.7166     -0.0106     0.0     0.0      5.1922    0.00 
    8099      0.866435   514.5  -5105.54     407.9   51.06     10.1678      0.7168      0.0381     0.0     0.0      5.1924    0.00 
    8100      0.866534   514.7  -5104.99     406.5   51.05     10.1338      0.7167      0.0287     0.0     0.0      5.1925    0.00 
    8101      0.866643   514.7  -5104.71     403.7   51.05     10.0640      0.7167      0.0449     0.0     0.0      5.1927    0.00 
    8102      0.866759   514.9  -5103.61     403.0   51.04     10.0487      0.7164      0.0315     0.0     0.0      5.1929    0.00 
    8103      0.866879   514.7  -5104.71     397.3   51.05      9.9056      0.7167     -0.0145     0.0     0.0      5.1931    0.00 
    8104      0.866973   514.5  -5105.27     391.7   51.05      9.7638      0.7168      0.0042     0.0     0.0      5.1933    0.00 
    8105      0.867070   514.5  -5104.44     392.4   51.04      9.7830      0.7166     -0.0433     0.0     0.0      5.1934    0.00 
    8106      0.867183   514.4  -5105.54     386.7   51.06      9.6401      0.7168     -0.0245     0.0     0.0      5.1936    0.00 
    8107      0.867292   514.4  -5104.99     383.2   51.05      9.5532      0.7167     -0.1134     0.0     0.0      5.1938    0.00 
    8108      0.867392   514.7  -5104.16     381.1   51.04      9.5020      0.7166     -0.0918     0.0     0.0      5.1940    0.00 
    8109      0.867501   514.5  -5104.16     379.7   51.04      9.4669      0.7166     -0.1204     0.0     0.0      5.1942    0.00 
    8110      0.867613   514.7  -5103.61     377.6   51.04      9.4151      0.7164     -0.0856     0.0     0.0      5.1944    0.00 
    8111      0.867726   514.7  -5104.44     372.6   51.04      9.2904      0.7166     -0.0171     0.0     0.0      5.1946    0.00 
    8112      0.867819   515.4  -5102.22     376.8   51.02      9.4002      0.7162     -0.0280     0.0     0.0      5.1948    0.00 
    8113      0.867939   514.4  -5105.27     364.9   51.05      9.0953      0.7168      0.0193     0.0     0.0      5.1950    0.00 
    8114      0.868035   514.7  -5104.44     365.6   51.04      9.1144      0.7166     -0.0384     0.0     0.0      5.1952    0.00 
    8115      0.868148   514.7  -5104.44     362.0   51.04      9.0264      0.7166      0.0272     0.0     0.0      5.1954    0.00 
    8116      0.868257   514.8  -5105.54     357.1   51.06      8.9013      0.7168     -0.0188     0.0     0.0      5.1956    0.00 
    8117      0.868355   514.7  -5103.88     356.4   51.04      8.8867      0.7165      0.0301     0.0     0.0      5.1957    0.00 
    8118      0.868466   514.8  -5103.88     353.6   51.04      8.8163      0.7165     -0.0360     0.0     0.0      5.1959    0.00 
    8119      0.868577   514.6  -5104.99     347.2   51.05      8.6559      0.7167     -0.0653     0.0     0.0      5.1961    0.00 
    8120      0.868675   514.4  -5104.99     342.3   51.05      8.5328      0.7167     -0.1097     0.0     0.0      5.1963    0.00 
    8121      0.868784   514.8  -5103.88     345.1   51.04      8.6051      0.7165     -0.1309     0.0     0.0      5.1965    0.00 
    8122      0.868888   514.7  -5103.61     342.3   51.04      8.5352      0.7164     -0.1270     0.0     0.0      5.1967    0.00 
    8123      0.868999   514.8  -5103.61     339.4   51.04      8.4648      0.7164     -0.1546     0.0     0.0      5.1969    0.00 
    8124      0.869114   514.7  -5103.88     333.8   51.04      8.3236      0.7165     -0.1280     0.0     0.0      5.1971    0.00 
    8125      0.869223   514.6  -5104.16     330.3   51.04      8.2351      0.7166     -0.1223     0.0     0.0      5.1973    0.00 
    8126      0.869322   514.4  -5105.27     326.7   51.05      8.1453      0.7168     -0.0362     0.0     0.0      5.1975    0.00 
    8127      0.869432   514.8  -5102.50     327.4   51.03      8.1675      0.7162     -0.0187     0.0     0.0      5.1977    0.00 
    8128      0.869544   515.0  -5102.50     326.0   51.03      8.1323      0.7162      0.0742     0.0     0.0      5.1979    0.00 
    8129      0.869641   514.8  -5103.33     321.8   51.03      8.0253      0.7164      0.0297     0.0     0.0      5.1981    0.00 
    8130      0.869750   514.8  -5103.33     319.7   51.03      7.9725      0.7164      0.1437     0.0     0.0      5.1983    0.00 
    8131      0.869855   514.6  -5104.16     314.0   51.04      7.8304      0.7166      0.1209     0.0     0.0      5.1985    0.00 
    8132      0.869969   514.4  -5104.99     309.8   51.05      7.7235      0.7167      0.1547     0.0     0.0      5.1988    0.00 
    8133      0.870066   514.5  -5104.44     308.4   51.04      7.6892      0.7166      0.1213     0.0     0.0      5.1989    0.00 
    8134      0.870177   514.8  -5103.61     307.0   51.04      7.6553      0.7164      0.0203     0.0     0.0      5.1992    0.00 
    8135      0.870290   514.0  -5107.48     294.3   51.07      7.3327      0.7172      0.0375     0.0     0.0      5.1994    0.00 
    8136      0.870399   514.6  -5104.16     298.5   51.04      7.4433      0.7166     -0.0739     0.0     0.0      5.1996    0.00 
    8137      0.870497   514.5  -5104.16     295.7   51.04      7.3729      0.7166     -0.0485     0.0     0.0      5.1998    0.00 
    8138      0.870608   514.7  -5103.88     294.3   51.04      7.3381      0.7165     -0.1264     0.0     0.0      5.2000    0.00 
    8139      0.870719   514.8  -5102.50     293.6   51.03      7.3226      0.7162     -0.1295     0.0     0.0      5.2002    0.00 
    8140      0.870828   514.7  -5103.88     288.6   51.04      7.1973      0.7165     -0.1372     0.0     0.0      5.2004    0.00 
    8141      0.870924   514.6  -5103.61     285.1   51.04      7.1097      0.7164     -0.1127     0.0     0.0      5.2006    0.00 
    8142      0.871036   514.6  -5103.61     280.9   51.04      7.0041      0.7164     -0.0699     0.0     0.0      5.2009    0.00 
    8143      0.871150   514.8  -5103.88     279.5   51.04      6.9686      0.7165     -0.0957     0.0     0.0      5.2011    0.00 
    8144      0.871243   514.6  -5103.88     275.2   51.04      6.8630      0.7165     -0.0121     0.0     0.0      5.2013    0.00 
    8145      0.871359   514.6  -5103.61     273.8   51.04      6.8282      0.7164     -0.0525     0.0     0.0      5.2015    0.00 
    8146      0.871468   514.8  -5103.33     271.7   51.03      6.7758      0.7164     -0.0023     0.0     0.0      5.2017    0.00 
    8147      0.871565   514.4  -5104.99     264.6   51.05      6.5975      0.7167     -0.0278     0.0     0.0      5.2019    0.00 
    8148      0.871678   514.7  -5103.61     265.3   51.04      6.6170      0.7164     -0.0592     0.0     0.0      5.2022    0.00 
    8149      0.871783   514.6  -5103.88     261.1   51.04      6.5110      0.7165     -0.0456     0.0     0.0      5.2024    0.00 
    8150      0.871892   514.5  -5103.61     258.3   51.04      6.4410      0.7164     -0.1052     0.0     0.0      5.2026    0.00 
    8151      0.872007   514.6  -5103.88     255.5   51.04      6.3702      0.7165     -0.0888     0.0     0.0      5.2029    0.00 
    8152      0.872102   514.6  -5103.33     252.6   51.03      6.3006      0.7164     -0.1266     0.0     0.0      5.2031    0.00 
    8153      0.872212   514.4  -5103.88     248.4   51.04      6.1943      0.7165     -0.0981     0.0     0.0      5.2033    0.00 
    8154      0.872326   514.7  -5103.05     247.7   51.03      6.1777      0.7163     -0.1160     0.0     0.0      5.2035    0.00 
    8155      0.872419   514.7  -5102.50     247.7   51.03      6.1784      0.7162     -0.0768     0.0     0.0      5.2037    0.00 
    8156      0.872533   514.8  -5102.50     244.2   51.03      6.0904      0.7162     -0.0419     0.0     0.0      5.2040    0.00 
    8157      0.872644   514.6  -5103.33     239.9   51.03      5.9838      0.7164     -0.0267     0.0     0.0      5.2042    0.00 
    8158      0.872748   514.5  -5103.88     235.7   51.04      5.8775      0.7165      0.0227     0.0     0.0      5.2044    0.00 
    8159      0.872857   514.4  -5103.61     231.5   51.04      5.7723      0.7164      0.0241     0.0     0.0      5.2047    0.00 
    8160      0.872954   514.5  -5103.88     230.1   51.04      5.7367      0.7165      0.0253     0.0     0.0      5.2049    0.00 
    8161      0.873067   514.5  -5103.61     227.9   51.04      5.6843      0.7164      0.0014     0.0     0.0      5.2051    0.00 
    8162      0.873179   514.8  -5102.22     227.9   51.02      5.6859      0.7162      0.0242     0.0     0.0      5.2054    0.00 
    8163      0.873276   514.6  -5103.33     223.0   51.03      5.5614      0.7164      0.0121     0.0     0.0      5.2056    0.00 
    8164      0.873385   514.6  -5103.61     219.5   51.04      5.4731      0.7164      0.0160     0.0     0.0      5.2058    0.00 
    8165      0.873501   514.8  -5103.61     217.4   51.04      5.4203      0.7164     -0.0311     0.0     0.0      5.2061    0.00 
    8166      0.873610   514.4  -5103.88     213.8   51.04      5.3320      0.7165     -0.0447     0.0     0.0      5.2063    0.00 
    8167      0.873714   514.5  -5104.16     210.3   51.04      5.2437      0.7166     -0.0876     0.0     0.0      5.2066    0.00 
    8168      0.873823   514.6  -5103.05     208.9   51.03      5.2097      0.7163     -0.0983     0.0     0.0      5.2068    0.00 
    8169      0.873921   514.7  -5103.05     207.5   51.03      5.1745      0.7163     -0.1117     0.0     0.0      5.2070    0.00 
    8170      0.874034   514.6  -5102.22     206.1   51.02      5.1402      0.7162     -0.0904     0.0     0.0      5.2073    0.00 
    8171      0.874131   514.5  -5103.61     200.4   51.04      4.9979      0.7164     -0.1133     0.0     0.0      5.2075    0.00 
    8172      0.874243   514.5  -5103.05     200.4   51.03      4.9985      0.7163     -0.0756     0.0     0.0      5.2078    0.00 
    8173      0.874353   514.8  -5102.50     197.6   51.03      4.9287      0.7162     -0.0712     0.0     0.0      5.2080    0.00 
    8174      0.874452   514.6  -5102.50     195.5   51.03      4.8758      0.7162     -0.0863     0.0     0.0      5.2083    0.00 
    8175      0.874561   514.5  -5104.16     190.5   51.04      4.7510      0.7166     -0.0255     0.0     0.0      5.2085    0.00 
    8176      0.874684   514.8  -5101.95     193.4   51.02      4.8236      0.7161     -0.0566     0.0     0.0      5.2088    0.00 
    8177      0.874784   514.5  -5103.61     187.7   51.04      4.6812      0.7164      0.0002     0.0     0.0      5.2091    0.00 
    8178      0.874893   514.7  -5102.50     187.7   51.03      4.6822      0.7162     -0.0524     0.0     0.0      5.2093    0.00 
    8179      0.874989   514.8  -5102.50     185.6   51.03      4.6294      0.7162      0.0082     0.0     0.0      5.2095    0.00 
    8180      0.875102   514.6  -5103.05     181.4   51.03      4.5233      0.7163     -0.0393     0.0     0.0      5.2098    0.00 
    8181      0.875211   514.5  -5103.05     178.5   51.03      4.4529      0.7163      0.0082     0.0     0.0      5.2101    0.00 
    8182      0.875311   514.6  -5102.78     177.1   51.03      4.4179      0.7163     -0.0782     0.0     0.0      5.2103    0.00 
    8183      0.875420   514.5  -5103.61     174.3   51.04      4.3468      0.7164     -0.1022     0.0     0.0      5.2106    0.00 
    8184      0.875532   514.3  -5103.88     170.1   51.04      4.2410      0.7165     -0.1280     0.0     0.0      5.2108    0.00 
    8185      0.875630   514.8  -5101.67     173.6   51.02      4.3309      0.7160     -0.1726     0.0     0.0      5.2111    0.00 
    8186      0.875736   514.6  -5102.22     169.4   51.02      4.2248      0.7162     -0.1388     0.0     0.0      5.2113    0.00 
    8187      0.875846   514.8  -5101.95     168.7   51.02      4.2074      0.7161     -0.1949     0.0     0.0      5.2116    0.00 
    8188      0.875961   514.4  -5103.05     163.7   51.03      4.0833      0.7163     -0.1738     0.0     0.0      5.2119    0.00 
    8189      0.876071   514.5  -5103.33     163.0   51.03      4.0655      0.7164     -0.1992     0.0     0.0      5.2122    0.00 
    8190      0.876171   514.7  -5102.22     164.4   51.02      4.1016      0.7162     -0.1789     0.0     0.0      5.2124    0.00 
    8191      0.876280   514.9  -5101.12     165.8   51.01      4.1377      0.7159     -0.1868     0.0     0.0      5.2127    0.00 
    8192      0.876392   514.8  -5101.12     163.0   51.01      4.0673      0.7159     -0.1843     0.0     0.0      5.2130    0.00 
    8193      0.876490   514.8  -5101.67     160.9   51.02      4.0140      0.7160     -0.1267     0.0     0.0      5.2132    0.00 
    8194      0.876599   514.7  -5101.39     160.2   51.01      3.9966      0.7160     -0.1100     0.0     0.0      5.2135    0.00 
    8195      0.876702   514.8  -5102.22     157.4   51.02      3.9255      0.7162     -0.0411     0.0     0.0      5.2137    0.00 
    8196      0.876813   514.8  -5102.50     156.7   51.03      3.9077      0.7162     -0.0830     0.0     0.0      5.2140    0.00 
    8197      0.876927   514.8  -5101.67     152.4   51.02      3.8027      0.7160     -0.0845     0.0     0.0      5.2143    0.00 
    8198      0.877021   514.5  -5102.22     151.0   51.02      3.7671      0.7162     -0.0964     0.0     0.0      5.2145    0.00 
    8199      0.877160   514.7  -5101.39     151.0   51.01      3.7678      0.7160     -0.0908     0.0     0.0      5.2148    0.00 
    8200      0.877243   514.7  -5101.67     149.6   51.02      3.7323      0.7160     -0.0492     0.0     0.0      5.2150    0.00 
    8201      0.877351   514.9  -5100.56     150.3   51.01      3.7508      0.7158     -0.0508     0.0     0.0      5.2153    0.00 
    8202      0.877463   514.6  -5101.67     146.8   51.02      3.6619      0.7160     -0.0267     0.0     0.0      5.2156    0.00 
    8203      0.877560   514.5  -5101.95     144.0   51.02      3.5913      0.7161     -0.0506     0.0     0.0      5.2158    0.00 
    8204      0.877666   514.7  -5101.67     145.4   51.02      3.6267      0.7160     -0.0252     0.0     0.0      5.2161    0.00 
    8205      0.877775   514.6  -5101.67     140.4   51.02      3.5035      0.7160     -0.0375     0.0     0.0      5.2164    0.00 
    8206      0.877890   514.8  -5101.12     143.3   51.01      3.5743      0.7159      0.0094     0.0     0.0      5.2167    0.00 
    8207      0.877984   514.8  -5100.56     142.6   51.01      3.5571      0.7158      0.0363     0.0     0.0      5.2169    0.00 
    8208      0.878099   514.7  -5101.67     139.7   51.02      3.4859      0.7160      0.0578     0.0     0.0      5.2172    0.00 
    8209      0.878211   514.6  -5101.67     139.0   51.02      3.4682      0.7160      0.0662     0.0     0.0      5.2175    0.00 
    8210      0.878305   514.7  -5101.95     136.9   51.02      3.4152      0.7161      0.0361     0.0     0.0      5.2177    0.00 
    8211      0.878420   514.6  -5102.50     134.1   51.03      3.3444      0.7162      0.0295     0.0     0.0      5.2180    0.00 
    8212      0.878529   514.7  -5101.67     134.8   51.02      3.3626      0.7160     -0.0124     0.0     0.0      5.2182    0.00 
    8213      0.878635   514.7  -5101.12     133.4   51.01      3.3278      0.7159     -0.0163     0.0     0.0      5.2185    0.00 
    8214      0.878733   514.6  -5101.39     131.3   51.01      3.2748      0.7160     -0.0446     0.0     0.0      5.2187    0.00 
    8215      0.878844   514.5  -5102.22     127.7   51.02      3.1862      0.7162     -0.0565     0.0     0.0      5.2190    0.00 
    8216      0.878955   514.5  -5102.50     127.7   51.03      3.1860      0.7162     -0.0833     0.0     0.0      5.2193    0.00 
    8217      0.879054   514.7  -5101.12     129.1   51.01      3.2221      0.7159     -0.0981     0.0     0.0      5.2195    0.00 
    8218      0.879163   514.5  -5101.39     125.6   51.01      3.1339      0.7160     -0.1463     0.0     0.0      5.2198    0.00 
    8219      0.879278   515.0  -5100.84     128.4   51.01      3.2047      0.7159     -0.1558     0.0     0.0      5.2201    0.00 
    8220      0.879388   514.8  -5100.84     127.0   51.01      3.1695      0.7159     -0.1221     0.0     0.0      5.2204    0.00 
    8221      0.879483   514.8  -5101.12     126.3   51.01      3.1517      0.7159     -0.1181     0.0     0.0      5.2206    0.00 
    8222      0.879592   514.6  -5101.39     124.2   51.01      3.0987      0.7160     -0.1044     0.0     0.0      5.2209    0.00 
    8223      0.879703   514.8  -5100.84     123.5   51.01      3.0815      0.7159     -0.1463     0.0     0.0      5.2212    0.00 
    8224      0.879812   514.4  -5101.67     120.7   51.02      3.0105      0.7160     -0.1492     0.0     0.0      5.2215    0.00 
    8225      0.879912   514.7  -5101.12     120.7   51.01      3.0109      0.7159     -0.1437     0.0     0.0      5.2217    0.00 
    8226      0.880023   514.8  -5100.56     120.7   51.01      3.0112      0.7158     -0.1332     0.0     0.0      5.2220    0.00 
    8227      0.880138   514.8  -5100.29     120.7   51.00      3.0114      0.7158     -0.0941     0.0     0.0      5.2223    0.00
