Repository: LightForm-group/dilatometer_modelling_and_constitutive_behaviour

# dilatometer_modelling_and_constitutive_behaviour

Created with work by Inigo Howe, Patryk Jedrasiak, Hugh Shercliff

This program contains a method of testing various constitutive models and extracting the constitutive behaviour of dilatometer samples correcting for inhomogeneities in termperature, strain and strain rate. The model is currently configured to a dilatometer run under vacuum, with no active cooling during the deformation for a sample of length 10mm with a diameter of 5mm. For both heatup and deformation the temperature is fitted to the experimental central themocoupole temperature for any general temperature profile.

File: experimental_data/full/0.1/520/006_Compression_Daniel_Al_Hom1_SHT_540C_Deform_520C_0.1s-1_QuenchHeGas_.asc (part 1 of 31)
 C:\WinTA100\DIL805.PRO\Data\Deformation\ChrisDaniel\006_Compression_Daniel_Al_Hom1_SHT_540C_Deform_520C_0.1s-1_QuenchHeGas_.asc
     No.          Time   Tem.1        DL     Force  Strain   kf (Def.)    Phi  (D)    Phi* (D)   Tem.2   Tem.3        Poti      HF 
                     s      °C        µm         N       %       N/mm²                     1/s      °C      °C          mm       % 
      19      6.001522    30.8     -0.14       0.4    0.00      0.0186      0.0000      0.0000  -220.0  -220.0     24.4459    0.00 
      20      6.334114    30.8     -0.24       0.1    0.00      0.0043      0.0000      0.0000  -220.0  -220.0     24.4459    0.05 
      21      6.666742    30.8     -0.15      -0.3    0.00     -0.0172      0.0000      0.0000  -220.0  -220.0     24.4458    0.00 
      22      7.001270    30.8     -0.13       0.6    0.00      0.0330      0.0000      0.0000  -220.0  -220.0     24.4458    0.00 
      23      7.333856    30.8     -0.16      -0.3    0.00     -0.0172      0.0000      0.0000  -220.0  -220.0     24.4458    0.00 
      24      7.668442    30.8     -0.23      -0.2    0.00     -0.0100      0.0000      0.0000  -220.0  -220.0     24.4458    0.00 
      25      8.000970    30.7     -0.20       0.4    0.00      0.0186      0.0000      0.0000  -220.0  -220.0     24.4458    0.00 
      26      8.333425    30.8     -0.22       0.4    0.00      0.0186      0.0000      0.0000  -220.0  -220.0     24.4457    0.00 
      27      8.667929    30.6     -0.12       0.2    0.00      0.0115      0.0000      0.0000  -220.0  -220.0     24.4457    0.00 
      28      9.000482    30.6     -0.23       0.2    0.00      0.0115      0.0000      0.0000  -220.0  -220.0     24.4457    0.00 
      29      9.334937    30.7     -0.13       0.6    0.00      0.0330      0.0000      0.0000  -220.0  -220.0     24.4457    0.00 
      30      9.667548    30.7     -0.15       0.2    0.00      0.0115      0.0000      0.0000  -220.0  -220.0     24.4456    0.00 
      31     10.000057    30.7     -0.18       0.1    0.00      0.0043      0.0000      0.0000  -220.0  -220.0     24.4456    0.00 
      32     10.003741    30.8     -0.16       0.5    0.00      0.0258      0.0000      0.0000  -220.0  -220.0     24.4456    0.00 
      33     10.005653    30.7     -0.18      -0.2    0.00     -0.0100      0.0000      0.0000  -220.0  -220.0     24.4456    0.00 
      34     10.007572    30.8     -0.18       0.2    0.00      0.0115      0.0000      0.0000  -220.0  -220.0     24.4456    0.00 
      35     10.009503    30.8     -0.18       0.8    0.00      0.0401      0.0000      0.0000  -220.0  -220.0     24.4456    0.00 
      36     10.011425    30.8     -0.18      -0.6    0.00     -0.0315      0.0000      0.0000  -220.0  -220.0     24.4456    0.00 
      37     10.013354    30.7     -0.17       0.8    0.00      0.0401      0.0000      0.0000  -220.0  -220.0     24.4456    0.00 
      38     10.015275    30.8     -0.15       0.8    0.00      0.0401      0.0000      0.0000  -220.0  -220.0     24.4456    0.00 
      39     10.042128    30.7     -0.24       0.4    0.00      0.0186      0.0000      0.0000  -220.0  -220.0     24.4456    0.00 
      40     10.084462    30.8     -0.19      -0.2    0.00     -0.0100      0.0000      0.0000  -220.0  -220.0     24.4456    0.24 
      41     10.126783    30.7     -0.20       0.4    0.00      0.0186      0.0000      0.0000  -220.0  -220.0     24.4456    0.07 
      42     10.167135    30.7     -0.18      -0.2    0.00     -0.0100      0.0000      0.0000  -220.0  -220.0     24.4456    0.00 
      43     10.209440    30.7     -0.16       1.2    0.00      0.0617      0.0000      0.0000  -220.0  -220.0     24.4456    0.06 
      44     10.251798    30.7     -0.16       0.8    0.00      0.0401      0.0000      0.0000  -220.0  -220.0     24.4456    0.13 
      45     10.292185    30.8     -0.20       0.1    0.00      0.0043      0.0000      0.0000  -220.0  -220.0     24.4456    0.23 
      46     10.334513    30.7     -0.17       1.5    0.00      0.0760      0.0000      0.0000  -220.0  -220.0     24.4456    0.75 
      47     10.374874    30.8     -0.10       0.6    0.00      0.0330      0.0000      0.0000  -220.0  -220.0     24.4456    1.51 
      48     10.417173    30.7     -0.12       0.5    0.00      0.0258      0.0000      0.0000  -220.0  -220.0     24.4456    2.63 
      49     10.459469    30.7     -0.13       0.5    0.00      0.0258      0.0000      0.0000  -220.0  -220.0     24.4456    3.94 
      50     10.499858    30.8     -0.12       0.1    0.00      0.0043      0.0000      0.0000  -220.0  -220.0     24.4456    5.59 
      51     10.542118    30.8     -0.12       0.6    0.00      0.0330      0.0000      0.0000  -220.0  -220.0     24.4456    7.41 
      52     10.584468    31.0     -0.09       0.6    0.00      0.0330      0.0000      0.0000  -220.0  -220.0     24.4456    9.54 
      53     10.624895    31.1     -0.02       0.8    0.00      0.0401      0.0000      0.0000  -220.0  -220.0     24.4456   11.59 
      54     10.667202    31.3      0.01      -0.6   -0.00     -0.0315      0.0000      0.0000  -220.0  -220.0     24.4456   14.08 
      55     10.707590    31.6      0.14       0.9   -0.00      0.0473      0.0000      0.0000  -220.0  -220.0     24.4456   16.50 
      56     10.749840    32.0      0.25      -0.8   -0.00     -0.0387      0.0000      0.0000  -220.0  -220.0     24.4456   18.99 
      57     10.792143    32.6      0.40       0.1   -0.00      0.0043      0.0000      0.0000  -220.0  -220.0     24.4456   21.50 
      58     10.832545    33.3      0.53      -2.2   -0.01     -0.1104      0.0000      0.0000  -220.0  -220.0     24.4455   23.73 
      59     10.874858    34.4      0.42      -3.6   -0.00     -0.1821      0.0000      0.0000  -220.0  -220.0     24.4455   25.77 
      60     10.917081    35.8      0.29      -4.6   -0.00     -0.2323      0.0000      0.0000  -220.0  -220.0     24.4455   27.60 
      61     10.957422    37.3      0.11      -3.4   -0.00     -0.1749      0.0000      0.0000  -220.0  -220.0     24.4455   28.62 
      62     10.999692    39.2      0.02      -4.3   -0.00     -0.2180      0.0000      0.0000  -220.0  -220.0     24.4454   29.35 
      63     11.041985    41.4     -0.05      -4.6    0.00     -0.2323      0.0000      0.0000  -220.0  -220.0     24.4454   29.46 
      64     11.082325    43.6     -0.50      -4.1    0.00     -0.2108      0.0000      0.0000  -220.0  -220.0     24.4454   28.99 
      65     11.124654    46.2     -1.02      -4.3    0.01     -0.2179      0.0000      0.0000  -220.0  -220.0     24.4454   27.86 
      66     11.166931    48.8     -1.58      -4.0    0.02     -0.2036      0.0000      0.0000  -220.0  -220.0     24.4454   26.31 
      67     11.207283    51.1     -2.37      -4.7    0.02     -0.2394      0.0000      0.0000  -220.0  -220.0     24.4454   24.41 
      68     11.249570    53.5     -3.67      -4.8    0.04     -0.2465      0.0000      0.0000  -220.0  -220.0     24.4453   22.37 
      69     11.291815    55.9     -4.90      -5.0    0.05     -0.2537      0.0000      0.0000  -220.0  -220.0     24.4453   19.91 
      70     11.332172    58.0     -6.05      -4.4    0.06     -0.2250      0.0000      0.0000  -220.0  -220.0     24.4453   17.43 
      71     11.374460    60.0     -7.20      -4.6    0.07     -0.2321      0.0000      0.0000  -220.0  -220.0     24.4453   14.77 
      72     11.414820    61.9     -8.05      -3.4    0.08     -0.1748      0.0000      0.0000  -220.0  -220.0     24.4453   12.04 
      73     11.457101    63.6     -8.87      -4.3    0.09     -0.2178      0.0000      0.0000  -220.0  -220.0     24.4453    9.47 
      74     11.499358    65.0     -9.49      -4.1    0.09     -0.2106      0.0000      0.0000  -220.0  -220.0     24.4453    6.81 
      75     11.539774    66.4    -10.01      -5.3    0.10     -0.2679      0.0000      0.0000  -220.0  -220.0     24.4452    4.35 
      76     11.582082    67.6    -10.45      -3.7    0.10     -0.1891      0.0000      0.0000  -220.0  -220.0     24.4452    2.13 
      77     11.624418    68.6    -10.86      -5.4    0.11     -0.2750      0.0000      0.0000  -220.0  -220.0     24.4452    0.00 
      78     11.664874    69.4    -11.25      -5.0    0.11     -0.2535      0.0000      0.0000  -220.0  -220.0     24.4452    0.00 
      79     11.707175    70.3    -11.55      -4.6    0.12     -0.2320      0.0000      0.0000  -220.0  -220.0     24.4452    0.00 
      80     11.749440    70.9    -11.75      -4.6    0.12     -0.2320      0.0000      0.0000  -220.0  -220.0     24.4452    0.00 
      81     11.789859    71.5    -11.94      -6.3    0.12     -0.3179      0.0000      0.0000  -220.0  -220.0     24.4452    0.00 
      82     11.832146    72.0    -12.19      -4.6    0.12     -0.2320      0.0000      0.0000  -220.0  -220.0     24.4452    0.00 
      83     11.872556    72.4    -12.31      -4.8    0.12     -0.2463      0.0000      0.0000  -220.0  -220.0     24.4452    0.00 
      84     11.914827    72.8    -12.34      -4.1    0.12     -0.2105      0.0000      0.0000  -220.0  -220.0     24.4452    0.00 
      85     11.957088    73.1    -12.47      -4.4    0.12     -0.2248      0.0000      0.0000  -220.0  -220.0     24.4452    0.14 
      86     11.997433    73.3    -12.61      -4.3    0.13     -0.2177      0.0000      0.0000  -220.0  -220.0     24.4452    0.15 
      87     12.039719    73.6    -12.70      -5.4    0.13     -0.2750      0.0000      0.0000  -220.0  -220.0     24.4452    0.30 
      88     12.082020    73.8    -12.77      -4.3    0.13     -0.2177      0.0000      0.0000  -220.0  -220.0     24.4452    0.90 
      89     12.122368    73.8    -12.77      -5.0    0.13     -0.2535      0.0000      0.0000  -220.0  -220.0     24.4452    1.48 
      90     12.164684    74.0    -12.84      -4.6    0.13     -0.2320      0.0000      0.0000  -220.0  -220.0     24.4451    2.49 
      91     12.207009    74.2    -12.82      -5.3    0.13     -0.2678      0.0000      0.0000  -220.0  -220.0     24.4451    3.88 
      92     12.247407    74.3    -12.89      -4.3    0.13     -0.2177      0.0000      0.0000  -220.0  -220.0     24.4451    5.35 
      93     12.289705    74.4    -12.91      -3.7    0.13     -0.1890      0.0000      0.0000  -220.0  -220.0     24.4451    7.24 
      94     12.330077    74.7    -12.89      -5.5    0.13     -0.2821      0.0000      0.0000  -220.0  -220.0     24.4451    9.25 
      95     12.372354    74.6    -12.89      -4.3    0.13     -0.2177      0.0000      0.0000  -220.0  -220.0     24.4451   11.47 
      96     12.414642    74.9    -12.84      -3.7    0.13     -0.1890      0.0000      0.0000  -220.0  -220.0     24.4451   13.91 
      97     12.455054    75.1    -12.91      -3.4    0.13     -0.1747      0.0000      0.0000  -220.0  -220.0     24.4451   16.32 
      98     12.497344    75.6    -12.78       0.2    0.13      0.0115      0.0000      0.0000  -220.0  -220.0     24.4451   18.94 
      99     12.539670    76.2    -12.71       0.6    0.13      0.0329      0.0000      0.0000  -220.0  -220.0     24.4452   21.47 
     100     12.580066    77.0    -12.52       1.1    0.13      0.0544      0.0000      0.0000  -220.0  -220.0     24.4452   23.53 
     101     12.622342    77.9    -12.16       0.8    0.12      0.0401      0.0000      0.0000  -220.0  -220.0     24.4452   25.82 
     102     12.664670    79.4    -11.45       0.9    0.11      0.0473      0.0000      0.0000  -220.0  -220.0     24.4452   27.59 
     103     12.705009    80.8    -10.65       1.5    0.11      0.0759      0.0000      0.0000  -220.0  -220.0     24.4452   28.76 
     104     12.747301    82.7     -9.85       1.2    0.10      0.0616      0.0000      0.0000  -220.0  -220.0     24.4451   29.57 
     105     12.787643    84.7     -9.40       0.6    0.09      0.0329      0.0000      0.0000  -220.0  -220.0     24.4451   29.85 
     106     12.829964    87.1     -9.21      -0.5    0.09     -0.0244      0.0000      0.0000  -220.0  -220.0     24.4451   29.36 
     107     12.872276    89.6     -9.42      -3.6    0.09     -0.1819      0.0000      0.0000  -220.0  -220.0     24.4451   28.36 
     108     12.912632    92.2     -9.57      -4.7    0.10     -0.2392      0.0000      0.0000  -220.0  -220.0     24.4451   26.83 
     109     12.954879    94.8     -9.92      -4.7    0.10     -0.2392      0.0000      0.0000  -220.0  -220.0     24.4451   24.92 
     110     12.997154    97.3    -10.94      -4.7    0.11     -0.2392      0.0000      0.0000  -220.0  -220.0     24.4451   22.59 
     111     13.037534    99.7    -12.10      -5.7    0.12     -0.2893      0.0000      0.0000  -220.0  -220.0     24.4451   20.01 
     112     13.079904   102.1    -13.36      -5.1    0.13     -0.2606      0.0000      0.0000  -220.0  -220.0     24.4451   17.04 
     113     13.122165   104.2    -15.14      -5.1    0.15     -0.2606      0.0000      0.0000  -220.0  -220.0     24.4451   14.11 
     114     13.162543   106.1    -16.60      -4.3    0.17     -0.2176      0.0000      0.0000  -220.0  -220.0     24.4451   11.46 
     115     13.204841   107.9    -17.80      -4.8    0.18     -0.2462      0.0000      0.0000  -220.0  -220.0     24.4451    8.35 
     116     13.245228   109.4    -18.74      -4.4    0.19     -0.2247      0.0000      0.0000  -220.0  -220.0     24.4451    5.68 
     117     13.287595   110.9    -19.60      -5.1    0.20     -0.2605      0.0000      0.0000  -220.0  -220.0     24.4451    2.66 
     118     13.329866   112.2    -20.24      -4.8    0.20     -0.2461      0.0000      0.0000  -220.0  -220.0     24.4450    0.00 
     119     13.370226   113.2    -20.62      -4.8    0.21     -0.2461      0.0000      0.0000  -220.0  -220.0     24.4450    0.04 
     120     13.412514   114.1    -21.14      -4.1    0.21     -0.2103      0.0000      0.0000  -220.0  -220.0     24.4450    0.00 
     121     13.454814   114.8    -21.43      -4.7    0.21     -0.2389      0.0000      0.0000  -220.0  -220.0     24.4450    0.05 
     122     13.495196   115.5    -21.65      -5.0    0.22     -0.2533      0.0000      0.0000  -220.0  -220.0     24.4450    0.00 
     123     13.537501   115.9    -21.87      -4.8    0.22     -0.2461      0.0000      0.0000  -220.0  -220.0     24.4450    0.00 
     124     13.579801   116.4    -22.07      -4.4    0.22     -0.2246      0.0000      0.0000  -220.0  -220.0     24.4450    0.00 
     125     13.620145   116.7    -22.17      -4.6    0.22     -0.2318      0.0000      0.0000  -220.0  -220.0     24.4450    0.00 
     126     13.662425   116.9    -22.31      -5.4    0.22     -0.2747      0.0000      0.0000  -220.0  -220.0     24.4450    0.06 
     127     13.702805   117.1    -22.38      -4.8    0.22     -0.2461      0.0000      0.0000  -220.0  -220.0     24.4450    0.11 
     128     13.745089   117.3    -22.52      -4.6    0.23     -0.2318      0.0000      0.0000  -220.0  -220.0     24.4450    0.08 
     129     13.787353   117.4    -22.56      -5.0    0.23     -0.2532      0.0000      0.0000  -220.0  -220.0     24.4450    0.42 
     130     13.827748   117.4    -22.65      -5.3    0.23     -0.2675      0.0000      0.0000  -220.0  -220.0     24.4450    1.02 
     131     13.870052   117.5    -22.72      -4.7    0.23     -0.2389      0.0000      0.0000  -220.0  -220.0     24.4450    1.99 
     132     13.912333   117.6    -22.74      -5.7    0.23     -0.2890      0.0000      0.0000  -220.0  -220.0     24.4450    3.26 
     133     13.952725   117.6    -22.80      -5.0    0.23     -0.2532      0.0000      0.0000  -220.0  -220.0     24.4450    4.55 
     134     13.995016   117.6    -22.88      -4.0    0.23     -0.2031      0.0000      0.0000  -220.0  -220.0     24.4450    6.49 
     135     14.037288   117.5    -22.95      -5.3    0.23     -0.2675      0.0000      0.0000  -220.0  -220.0     24.4449    8.49 
     136     14.077672   117.6    -22.86      -4.6    0.23     -0.2318      0.0000      0.0000  -220.0  -220.0     24.4449   10.67 
     137     14.119988   117.7    -22.84      -4.1    0.23     -0.2103      0.0000      0.0000  -220.0  -220.0     24.4449   13.24 
     138     14.160368   117.8    -22.86      -2.7    0.23     -0.1388      0.0000      0.0000  -220.0  -220.0     24.4449   15.79 
     139     14.202706   118.2    -22.81      -2.3    0.23     -0.1173      0.0000      0.0000  -220.0  -220.0     24.4450   18.48 
     140     14.244994   118.7    -22.67      -0.3    0.23     -0.0172      0.0000      0.0000  -220.0  -220.0     24.4450   21.28 
     141     14.285396   119.3    -22.60       0.5    0.23      0.0258      0.0000      0.0000  -220.0  -220.0     24.4450   23.60 
     142     14.327694   120.3    -22.31       1.1    0.22      0.0544      0.0000      0.0000  -220.0  -220.0     24.4450   25.88 
     143     14.369962   121.6    -21.79       1.1    0.22      0.0544      0.0000      0.0000  -220.0  -220.0     24.4450   27.74 
     144     14.410357   123.1    -21.08       0.9    0.21      0.0472      0.0000      0.0000  -220.0  -220.0     24.4450   29.04 
     145     14.452670   124.9    -20.19       0.8    0.20      0.0401      0.0000      0.0000  -220.0  -220.0     24.4450   30.09 
     146     14.494933   127.0    -19.41       0.1    0.19      0.0043      0.0000      0.0000  -220.0  -220.0     24.4450   30.28 
     147     14.535317   129.4    -19.16       0.2    0.19      0.0114      0.0000      0.0000  -220.0  -220.0     24.4450   30.04 
     148     14.577632   132.0    -19.23      -1.9    0.19     -0.0959      0.0000      0.0000  -220.0  -220.0     24.4450   28.91 
     149     14.617994   134.5    -19.34      -4.6    0.19     -0.2318      0.0000      0.0000  -220.0  -220.0     24.4449   27.55 
     150     14.660282   137.2    -19.57      -5.3    0.20     -0.2676      0.0000      0.0000  -220.0  -220.0     24.4449   25.50 
     151     14.702572   139.8    -19.78      -4.1    0.20     -0.2104      0.0000      0.0000  -220.0  -220.0     24.4449   23.19 
     152     14.742993   142.2    -20.24      -5.1    0.20     -0.2604      0.0000      0.0000  -220.0  -220.0     24.4449   20.83 
     153     14.785277   144.5    -21.25      -4.6    0.21     -0.2318      0.0000      0.0000  -220.0  -220.0     24.4449   17.94 
     154     14.827570   146.6    -22.00      -5.0    0.22     -0.2532      0.0000      0.0000  -220.0  -220.0     24.4449   15.21 
     155     14.867962   148.5    -22.65      -4.7    0.23     -0.2389      0.0000      0.0000  -220.0  -220.0     24.4449   12.30 
     156     14.910264   150.3    -23.30      -4.7    0.23     -0.2389      0.0000      0.0000  -220.0  -220.0     24.4449    9.67 
     157     14.952612   151.7    -24.13      -5.1    0.24     -0.2603      0.0000      0.0000  -220.0  -220.0     24.4449    6.93 
     158     14.993023   152.9    -24.86      -5.1    0.25     -0.2603      0.0000      0.0000  -220.0  -220.0     24.4449    4.57 
     159     15.035283   154.1    -25.52      -5.3    0.26     -0.2675      0.0000      0.0000  -220.0  -220.0     24.4449    2.21 
     160     15.075711   155.0    -26.06      -5.4    0.26     -0.2746      0.0000      0.0000  -220.0  -220.0     24.4449    0.10 
     161     15.118001   155.8    -26.41      -4.7    0.26     -0.2388      0.0000      0.0000  -220.0  -220.0     24.4449    0.01 
     162     15.160285   156.4    -26.73      -4.7    0.27     -0.2388      0.0000      0.0000  -220.0  -220.0     24.4449    0.00 
     163     15.200690   156.9    -26.91      -5.0    0.27     -0.2531      0.0000      0.0000  -220.0  -220.0     24.4449    0.03 
     164     15.243016   157.3    -27.17      -4.7    0.27     -0.2388      0.0000      0.0000  -220.0  -220.0     24.4449    0.02 
     165     15.285268   157.5    -27.29      -4.1    0.27     -0.2102      0.0000      0.0000  -220.0  -220.0     24.4448    0.00 
     166     15.325626   157.8    -27.49      -4.8    0.27     -0.2460      0.0000      0.0000  -220.0  -220.0     24.4448    0.15 
     167     15.367939   157.9    -27.60      -5.5    0.28     -0.2817      0.0000      0.0000  -220.0  -220.0     24.4448    0.23 
     168     15.410231   157.9    -27.72      -5.3    0.28     -0.2674      0.0000      0.0000  -220.0  -220.0     24.4448    0.61 
     169     15.450653   157.9    -27.83      -4.6    0.28     -0.2316      0.0000      0.0000  -220.0  -220.0     24.4448    1.27 
     170     15.492958   157.9    -27.94      -4.6    0.28     -0.2316      0.0000      0.0000  -220.0  -220.0     24.4448    2.32 
     171     15.533290   157.9    -28.01      -4.7    0.28     -0.2388      0.0000      0.0000  -220.0  -220.0     24.4448    3.53 
     172     15.575555   157.8    -28.08      -5.4    0.28     -0.2745      0.0000      0.0000  -220.0  -220.0     24.4448    5.17 
     173     15.617849   157.7    -28.13      -4.4    0.28     -0.2245      0.0000      0.0000  -220.0  -220.0     24.4448    7.12 
     174     15.658212   157.6    -28.16      -5.0    0.28     -0.2531      0.0000      0.0000  -220.0  -220.0     24.4448    9.43 
     175     15.700510   157.6    -28.21      -4.0    0.28     -0.2030      0.0000      0.0000  -220.0  -220.0     24.4448   11.84 
     176     15.742820   157.7    -28.25      -4.1    0.28     -0.2102      0.0000      0.0000  -220.0  -220.0     24.4448   14.55 
     177     15.783166   157.9    -28.22      -4.0    0.28     -0.2030      0.0000      0.0000  -220.0  -220.0     24.4448   17.30 
     178     15.825475   158.3    -28.15      -2.6    0.28     -0.1315      0.0000      0.0000  -220.0  -220.0     24.4448   20.19 
     179     15.867771   158.8    -28.09       0.1    0.28      0.0043      0.0000      0.0000  -220.0  -220.0     24.4448   23.09 
     180     15.908167   159.6    -28.01       0.5    0.28      0.0257      0.0000      0.0000  -220.0  -220.0     24.4448   25.50 
     181     15.950464   160.7    -27.79       0.8    0.28      0.0400      0.0000      0.0000  -220.0  -220.0     24.4448   27.57 
     182     15.990818   162.0    -27.46       1.5    0.27      0.0758      0.0000      0.0000  -220.0  -220.0     24.4448   29.27 
     183     16.033085   163.7    -26.85       1.2    0.27      0.0615      0.0000      0.0000  -220.0  -220.0     24.4448   30.46 
     184     16.075357   165.8    -26.24       0.9    0.26      0.0472      0.0000      0.0000  -220.0  -220.0     24.4448   31.00 
     185     16.115753   168.0    -26.07      -0.5    0.26     -0.0243      0.0000      0.0000  -220.0  -220.0     24.4448   31.04 
     186     16.158014   170.6    -26.10      -2.2    0.26     -0.1101      0.0000      0.0000  -220.0  -220.0     24.4448   30.32 
     187     16.200302   173.3    -26.20      -4.3    0.26     -0.2174      0.0000      0.0000  -220.0  -220.0     24.4448   29.08 
     188     16.240669   175.9    -26.41      -5.3    0.26     -0.2674      0.0000      0.0000  -220.0  -220.0     24.4448   27.34 
     189     16.282991   178.6    -26.67      -4.7    0.27     -0.2388      0.0000      0.0000  -220.0  -220.0     24.4448   25.12 
     190     16.325283   181.2    -27.12      -4.3    0.27     -0.2174      0.0000      0.0000  -220.0  -220.0     24.4448   22.44 
     191     16.365698   183.5    -27.79      -5.3    0.28     -0.2674      0.0000      0.0000  -220.0  -220.0     24.4448   19.79 
     192     16.408010   185.8    -28.36      -5.3    0.28     -0.2674      0.0000      0.0000  -220.0  -220.0     24.4448   16.98 
     193     16.448389   187.7    -29.18      -4.7    0.29     -0.2388      0.0000      0.0000  -220.0  -220.0     24.4448   14.26 
     194     16.490685   189.5    -29.70      -4.8    0.30     -0.2459      0.0000      0.0000  -220.0  -220.0     24.4448   11.34 
     195     16.532970   191.1    -29.97      -5.0    0.30     -0.2530      0.0000      0.0000  -220.0  -220.0     24.4447    8.67 
     196     16.573292   192.3    -30.15      -4.6    0.30     -0.2316      0.0000      0.0000  -220.0  -220.0     24.4447    6.24 
     197     16.615604   193.5    -30.39      -4.8    0.30     -0.2459      0.0000      0.0000  -220.0  -220.0     24.4447    3.92 
     198     16.657890   194.3    -30.53      -4.0    0.31     -0.2030      0.0000      0.0000  -220.0  -220.0     24.4447    2.17 
     199     16.698284   194.9    -30.67      -4.8    0.31     -0.2459      0.0000      0.0000  -220.0  -220.0     24.4447    0.54 
     200     16.740530   195.3    -30.86      -5.3    0.31     -0.2673      0.0000      0.0000  -220.0  -220.0     24.4447    0.07 
     201     16.782808   195.6    -30.96      -5.1    0.31     -0.2602      0.0000      0.0000  -220.0  -220.0     24.4447    0.00 
     202     16.823198   195.8    -30.98      -4.8    0.31     -0.2459      0.0000      0.0000  -220.0  -220.0     24.4447    0.13 
     203     16.865515   195.9    -31.15      -5.5    0.31     -0.2816      0.0000      0.0000  -220.0  -220.0     24.4447    0.13 
     204     16.907816   195.9    -31.28      -4.7    0.31     -0.2387      0.0000      0.0000  -220.0  -220.0     24.4447    0.37 
     205     16.948229   195.8    -31.43      -5.0    0.31     -0.2530      0.0000      0.0000  -220.0  -220.0     24.4447    0.98 
     206     16.990519   195.8    -31.58      -5.1    0.32     -0.2601      0.0000      0.0000  -220.0  -220.0     24.4447    1.96 
     207     17.030937   195.6    -31.63      -5.0    0.32     -0.2530      0.0000      0.0000  -220.0  -220.0     24.4447    3.26 
     208     17.073238   195.5    -31.74      -5.0    0.32     -0.2530      0.0000      0.0000  -220.0  -220.0     24.4447    4.90 
     209     17.115570   195.4    -31.79      -5.1    0.32     -0.2601      0.0000      0.0000  -220.0  -220.0     24.4447    7.01 
     210     17.155933   195.1    -31.89      -5.1    0.32     -0.2601      0.0000      0.0000  -220.0  -220.0     24.4447    9.29 
     211     17.198250   195.1    -31.92      -4.6    0.32     -0.2316      0.0000      0.0000  -220.0  -220.0     24.4447   12.07 
     212     17.240496   195.0    -32.01      -4.7    0.32     -0.2387      0.0000      0.0000  -220.0  -220.0     24.4446   14.83 
     213     17.280817   195.1    -31.91      -4.1    0.32     -0.2101      0.0000      0.0000  -220.0  -220.0     24.4447   17.58 
     214     17.323130   195.4    -31.99      -3.9    0.32     -0.1958      0.0000      0.0000  -220.0  -220.0     24.4446   20.53 
     215     17.363564   195.9    -31.96      -4.6    0.32     -0.2315      0.0000      0.0000  -220.0  -220.0     24.4446   23.25 
     216     17.405834   196.8    -31.89      -3.7    0.32     -0.1887      0.0000      0.0000  -220.0  -220.0     24.4446   25.96 
     217     17.448120   197.9    -31.85      -3.2    0.32     -0.1601      0.0000      0.0000  -220.0  -220.0     24.4446   28.04 
     218     17.488457   199.4    -31.82      -2.2    0.32     -0.1101      0.0000      0.0000  -220.0  -220.0     24.4446   29.61 
     219     17.530762   201.4    -31.87      -1.5    0.32     -0.0743      0.0000      0.0000  -220.0  -220.0     24.4446   30.76 
     220     17.573069   203.6    -31.82      -0.6    0.32     -0.0314      0.0000      0.0000  -220.0  -220.0     24.4446   31.02 
     221     17.613459   205.9    -31.82       0.2    0.32      0.0114      0.0000      0.0000  -220.0  -220.0     24.4446   30.51 
     222     17.655773   208.7    -31.77      -1.3    0.32     -0.0672      0.0000      0.0000  -220.0  -220.0     24.4446   29.47 
     223     17.698063   211.5    -31.82      -1.9    0.32     -0.0958      0.0000      0.0000  -220.0  -220.0     24.4446   27.82 
     224     17.738369   214.1    -31.86      -2.3    0.32     -0.1172      0.0000      0.0000  -220.0  -220.0     24.4446   25.94 
     225     17.780685   216.8    -31.95      -2.9    0.32     -0.1458      0.0000      0.0000  -220.0  -220.0     24.4446   23.47 
     226     17.823021   219.0    -31.97      -3.2    0.32     -0.1601      0.0000      0.0000  -220.0  -220.0     24.4446   21.13 
     227     17.863365   221.1    -31.98      -3.9    0.32     -0.1958      0.0000      0.0000  -220.0  -220.0     24.4446   18.74 
     228     17.905735   222.9    -32.03      -2.4    0.32     -0.1243      0.0000      0.0000  -220.0  -220.0     24.4446   16.43 
     229     17.946110   224.5    -32.06      -3.0    0.32     -0.1529      0.0000      0.0000  -220.0  -220.0     24.4446   14.28 
     230     17.988354   225.9    -32.00      -3.2    0.32     -0.1601      0.0000      0.0000  -220.0  -220.0     24.4446   12.25 
     231     18.030632   227.0    -32.09      -2.4    0.32     -0.1243      0.0000      0.0000  -220.0  -220.0     24.4446   10.47 
     232     18.070969   228.0    -32.09      -2.9    0.32     -0.1458      0.0000      0.0000  -220.0  -220.0     24.4446    8.82 
     233     18.113281   228.7    -32.09      -2.4    0.32     -0.1243      0.0000      0.0000  -220.0  -220.0     24.4446    7.59 
     234     18.155546   229.3    -32.08      -2.6    0.32     -0.1315      0.0000      0.0000  -220.0  -220.0     24.4446    6.56 
     235     18.195883   229.7    -32.06      -2.4    0.32     -0.1243      0.0000      0.0000  -220.0  -220.0     24.4446    6.09 
     236     18.238237   230.0    -32.11      -2.0    0.32     -0.1029      0.0000      0.0000  -220.0  -220.0     24.4446    5.76 
     237     18.280567   230.2    -32.18      -2.4    0.32     -0.1243      0.0000      0.0000  -220.0  -220.0     24.4446    5.77 
     238     18.321012   230.3    -32.10      -2.6    0.32     -0.1315      0.0000      0.0000  -220.0  -220.0     24.4446    6.07 
     239     18.363312   230.4    -32.13      -2.7    0.32     -0.1386      0.0000      0.0000  -220.0  -220.0     24.4446    6.85 
     240     18.403667   230.5    -32.14      -2.4    0.32     -0.1243      0.0000      0.0000  -220.0  -220.0     24.4446    7.93 
     241     18.445965   230.5    -32.23      -3.4    0.32     -0.1744      0.0000      0.0000  -220.0  -220.0     24.4446    9.28 
     242     18.488279   230.5    -32.15      -2.4    0.32     -0.1243      0.0000      0.0000  -220.0  -220.0     24.4446   10.98 
     243     18.528593   230.4    -32.24      -2.4    0.32     -0.1243      0.0000      0.0000  -220.0  -220.0     24.4446   12.73 
     244     18.570913   230.6    -32.19      -2.0    0.32     -0.1029      0.0000      0.0000  -220.0  -220.0     24.4446   14.86 
     245     18.613228   230.7    -32.17      -2.9    0.32     -0.1458      0.0000      0.0000  -220.0  -220.0     24.4446   17.25 
     246     18.653587   231.0    -32.19      -2.6    0.32     -0.1315      0.0000      0.0000  -220.0  -220.0     24.4446   19.21 
     247     18.695881   231.4    -32.15      -1.5    0.32     -0.0743      0.0000      0.0000  -220.0  -220.0     24.4446   21.69 
     248     18.738194   232.2    -32.16      -1.3    0.32     -0.0672      0.0000      0.0000  -220.0  -220.0     24.4446   23.64 
     249     18.778601   233.1    -32.17      -1.6    0.32     -0.0815      0.0000      0.0000  -220.0  -220.0     24.4446   25.47 
     250     18.820890   234.2    -32.18      -0.6    0.32     -0.0314      0.0000      0.0000  -220.0  -220.0     24.4446   27.07 
     251     18.861225   235.7    -32.11      -1.6    0.32     -0.0815      0.0000      0.0000  -220.0  -220.0     24.4446   28.11 
     252     18.903500   237.5    -32.13      -1.9    0.32     -0.0958      0.0000      0.0000  -220.0  -220.0     24.4446   28.83 
     253     18.945833   239.5    -32.16      -1.2    0.32     -0.0600      0.0000      0.0000  -220.0  -220.0     24.4446   28.83 
     254     18.986200   241.7    -32.16      -2.3    0.32     -0.1172      0.0000      0.0000  -220.0  -220.0     24.4446   28.29 
     255     19.028526   244.0    -32.22      -1.7    0.32     -0.0886      0.0000      0.0000  -220.0  -220.0     24.4446   27.41 
     256     19.070789   246.4    -32.20      -1.5    0.32     -0.0743      0.0000      0.0000  -220.0  -220.0     24.4446   26.07 
     257     19.111113   248.6    -32.19      -0.3    0.32     -0.0172      0.0000      0.0000  -220.0  -220.0     24.4446   24.47 
     258     19.153395   251.0    -32.19      -1.7    0.32     -0.0886      0.0000      0.0000  -220.0  -220.0     24.4446   22.48 
     259     19.195654   253.1    -32.30      -1.7    0.32     -0.0886      0.0000      0.0000  -220.0  -220.0     24.4446   20.39 
     260     19.236078   254.9    -32.32      -2.2    0.32     -0.1101      0.0000      0.0000  -220.0  -220.0     24.4446   18.53 
     261     19.278385   256.6    -32.37      -1.0    0.32     -0.0529      0.0000      0.0000  -220.0  -220.0     24.4446   16.54 
     262     19.318748   258.1    -32.33      -1.6    0.32     -0.0815      0.0000      0.0000  -220.0  -220.0     24.4446   14.78 
     263     19.361086   259.2    -32.30      -1.6    0.32     -0.0815      0.0000      0.0000  -220.0  -220.0     24.4446   13.04 
     264     19.403336   260.3    -32.35      -2.2    0.32     -0.1101      0.0000      0.0000  -220.0  -220.0     24.4446   11.57 
     265     19.443712   261.2    -32.33      -1.2    0.32     -0.0600      0.0000      0.0000  -220.0  -220.0     24.4446   10.34 
     266     19.485987   261.8    -32.40      -1.6    0.32     -0.0815      0.0000      0.0000  -220.0  -220.0     24.4446    9.61 
     267     19.528275   262.4    -32.37      -1.6    0.32     -0.0815      0.0000      0.0000  -220.0  -220.0     24.4446    9.04 
     268     19.568624   262.8    -32.41      -1.2    0.32     -0.0600      0.0000      0.0000  -220.0  -220.0     24.4446    8.70 
     269     19.610914   263.1    -32.44      -0.8    0.32     -0.0386      0.0000      0.0000  -220.0  -220.0     24.4446    8.63 
     270     19.653234   263.3    -32.47      -1.0    0.32     -0.0529      0.0000      0.0000  -220.0  -220.0     24.4446    8.94 
     271     19.693636   263.6    -32.42      -1.0    0.32     -0.0529      0.0000      0.0000  -220.0  -220.0     24.4446    9.70 
     272     19.735975   263.7    -32.43      -1.9    0.32     -0.0958      0.0000      0.0000  -220.0  -220.0     24.4446   10.71 
     273     19.776388   263.9    -32.40      -1.2    0.32     -0.0600      0.0000      0.0000  -220.0  -220.0     24.4446   11.78 
     274     19.818623   263.8    -32.48      -1.6    0.32     -0.0815      0.0000      0.0000  -220.0  -220.0     24.4446   13.14 
     275     19.860897   264.0    -32.51      -2.7    0.33     -0.1386      0.0000      0.0000  -220.0  -220.0     24.4446   15.06 
     276     19.901249   264.2    -32.49      -1.5    0.32     -0.0743      0.0000      0.0000  -220.0  -220.0     24.4446   16.72 
     277     19.943529   264.6    -32.47      -0.6    0.32     -0.0314      0.0000      0.0000  -220.0  -220.0     24.4446   18.62 
     278     19.985813   265.1    -32.53      -1.3    0.33     -0.0672      0.0000      0.0000  -220.0  -220.0     24.4446   20.45 
     279     20.026215   265.6    -32.50      -0.3    0.32     -0.0172      0.0000      0.0000  -220.0  -220.0     24.4446   22.24 
     280     20.068476   266.5    -32.49      -0.3    0.32     -0.0172      0.0000      0.0000  -220.0  -220.0     24.4446   23.93 
     281     20.110832   267.5    -32.48      -0.1    0.32     -0.0029      0.0000      0.0000  -220.0  -220.0     24.4446   25.41 
     282     20.151186   268.7    -32.44      -0.3    0.32     -0.0172      0.0000      0.0000  -220.0  -220.0     24.4446   26.53 
     283     20.193470   270.2    -32.45      -0.3    0.32     -0.0172      0.0000      0.0000  -220.0  -220.0     24.4446   27.34 
     284     20.235798   272.0    -32.49      -0.3    0.32     -0.0172      0.0000      0.0000  -220.0  -220.0     24.4446   27.68 
     285     20.276201   273.8    -32.45      -0.6    0.32     -0.0314      0.0000      0.0000  -220.0  -220.0     24.4446   27.61 
     286     20.318476   275.9    -32.49      -0.6    0.32     -0.0314      0.0000      0.0000  -220.0  -220.0     24.4446   26.93 
     287     20.358892   277.9    -32.49      -0.9    0.32     -0.0457      0.0000      0.0000  -220.0  -220.0     24.4446   26.22 
     288     20.401220   280.1    -32.54      -1.2    0.33     -0.0600      0.0000      0.0000  -220.0  -220.0     24.4446   24.80 
     289     20.443518   282.3    -32.49      -0.8    0.32     -0.0386      0.0000      0.0000  -220.0  -220.0     24.4446   23.47 
     290     20.483870   284.2    -32.52      -1.3    0.33     -0.0672      0.0000      0.0000  -220.0  -220.0     24.4446   21.72 
     291     20.526192   286.2    -32.51      -0.6    0.33     -0.0314      0.0000      0.0000  -220.0  -220.0     24.4446   20.04 
     292     20.568489   287.8    -32.58      -1.5    0.33     -0.0743      0.0000      0.0000  -220.0  -220.0     24.4446   18.19 
     293     20.608875   289.3    -32.60      -1.2    0.33     -0.0600      0.0000      0.0000  -220.0  -220.0     24.4446   16.56 
     294     20.651218   290.7    -32.61      -0.6    0.33     -0.0314      0.0000      0.0000  -220.0  -220.0     24.4446   15.10 
     295     20.691561   291.8    -32.60      -0.3    0.33     -0.0172      0.0000      0.0000  -220.0  -220.0     24.4446   13.72 
     296     20.733866   292.8    -32.61      -0.8    0.33     -0.0386      0.0000      0.0000  -220.0  -220.0     24.4446   12.48 
     297     20.776154   293.6    -32.66      -0.6    0.33     -0.0314      0.0000      0.0000  -220.0  -220.0     24.4446   11.54 
     298     20.816563   294.3    -32.69      -0.6    0.33     -0.0314      0.0000      0.0000  -220.0  -220.0     24.4446   11.05 
     299     20.858854   294.8    -32.75      -0.5    0.33     -0.0243      0.0000      0.0000  -220.0  -220.0     24.4446   10.60 
     300     20.901114   295.3    -32.70      -0.6    0.33     -0.0314      0.0000      0.0000  -220.0  -220.0     24.4446   10.60 
     301     20.941454   295.5    -32.76      -0.2    0.33     -0.0100      0.0000      0.0000  -220.0  -220.0     24.4446   10.84 
     302     20.983727   295.9    -32.73       0.2    0.33      0.0114      0.0000      0.0000  -220.0  -220.0     24.4446   11.17 
     303     21.026062   296.1    -32.71      -1.2    0.33     -0.0600      0.0000      0.0000  -220.0  -220.0     24.4446   12.15 
     304     21.066458   296.3    -32.72      -1.7    0.33     -0.0886      0.0000      0.0000  -220.0  -220.0     24.4446   13.04 
     305     21.108774   296.5    -32.78      -1.6    0.33     -0.0815      0.0000      0.0000  -220.0  -220.0     24.4446   14.42 
     306     21.151056   296.7    -32.76      -0.5    0.33     -0.0243      0.0000      0.0000  -220.0  -220.0     24.4446   15.76 
     307     21.191408   297.1    -32.82      -0.6    0.33     -0.0314      0.0000      0.0000  -220.0  -220.0     24.4445   17.32 
     308     21.233747   297.4    -32.79      -1.0    0.33     -0.0529      0.0000      0.0000  -220.0  -220.0     24.4446   19.04 
     309     21.274157   298.0    -32.70       0.4    0.33      0.0186      0.0000      0.0000  -220.0  -220.0     24.4446   20.58 
     310     21.316504   298.8    -32.75      -0.3    0.33     -0.0172      0.0000      0.0000  -220.0  -220.0     24.4445   21.94 
     311     21.358847   299.6    -32.72       0.4    0.33      0.0186      0.0000      0.0000  -220.0  -220.0     24.4445   23.44 
     312     21.399254   300.6    -32.66       0.4    0.33      0.0186      0.0000      0.0000  -220.0  -220.0     24.4445   24.63 
     313     21.441517   301.8    -32.74      -0.5    0.33     -0.0243      0.0000      0.0000  -220.0  -220.0     24.4445   25.66 
     314     21.483807   303.3    -32.66       0.5    0.33      0.0257      0.0000      0.0000  -220.0  -220.0     24.4445   26.17 
     315     21.524185   304.8    -32.77      -0.8    0.33     -0.0386      0.0000      0.0000  -220.0  -220.0     24.4445   26.45 
     316     21.566498   306.7    -32.75       0.1    0.33      0.0043      0.0000      0.0000  -220.0  -220.0     24.4445   26.50 
     317     21.606907   308.5    -32.73       0.8    0.33      0.0400      0.0000      0.0000  -220.0  -220.0     24.4445   25.82 
     318     21.649187   310.5    -32.78       0.8    0.33      0.0400      0.0000      0.0000  -220.0  -220.0     24.4445   24.98
