Repository: LightForm-group/dilatometer_modelling_and_constitutive_behaviour

# dilatometer_modelling_and_constitutive_behaviour

Created with work by Inigo Howe, Patryk Jedrasiak, Hugh Shercliff

This program contains a method of testing various constitutive models and extracting the constitutive behaviour of dilatometer samples correcting for inhomogeneities in termperature, strain and strain rate. The model is currently configured to a dilatometer run under vacuum, with no active cooling during the deformation for a sample of length 10mm with a diameter of 5mm. For both heatup and deformation the temperature is fitted to the experimental central themocoupole temperature for any general temperature profile.

File: experimental_data/full/0.1/490/007_Compression_Daniel_Al_Hom1_SHT_540C_Deform_490C_0.1s-1_QuenchHeGas_.asc (part 11 of 33)
 C:\WinTA100\DIL805.PRO\Data\Deformation\ChrisDaniel\007_Compression_Daniel_Al_Hom1_SHT_540C_Deform_490C_0.1s-1_QuenchHeGas_.asc
     No.          Time   Tem.1        DL     Force  Strain   kf (Def.)    Phi  (D)    Phi* (D)   Tem.2   Tem.3        Poti      HF 
                     s      °C        µm         N       %       N/mm²                     1/s      °C      °C          mm       % 
    3046    634.539063   489.2   -851.33     565.2    8.51     26.3350      0.0852      0.0991  -220.0  -220.0      9.5022   33.85 
    3047    634.541016   489.1   -853.10     566.2    8.53     26.3758      0.0854      0.0992  -220.0  -220.0      9.5005   33.90 
    3048    634.542969   489.0   -854.59     565.8    8.55     26.3518      0.0855      0.0992  -220.0  -220.0      9.4987   34.14 
    3049    634.544861   488.9   -856.74     567.9    8.57     26.4440      0.0858      0.0990  -220.0  -220.0      9.4969   34.25 
    3050    634.546814   488.8   -858.28     567.7    8.58     26.4329      0.0859      0.0991  -220.0  -220.0      9.4952   34.35 
    3051    634.548767   488.7   -860.11     569.1    8.60     26.4932      0.0861      0.0994  -220.0  -220.0      9.4934   34.50 
    3052    634.550659   488.6   -861.98     569.0    8.62     26.4812      0.0863      0.0992  -220.0  -220.0      9.4916   34.61 
    3053    634.552612   488.5   -863.53     569.0    8.64     26.4767      0.0865      0.0996  -220.0  -220.0      9.4898   34.77 
    3054    634.554504   488.4   -865.07     568.9    8.65     26.4657      0.0867      0.0994  -220.0  -220.0      9.4881   34.90 
    3055    634.556458   488.4   -867.17     570.3    8.67     26.5251      0.0869      0.1002  -220.0  -220.0      9.4863   35.12 
    3056    634.558350   488.2   -868.88     570.3    8.69     26.5202      0.0871      0.1001  -220.0  -220.0      9.4845   35.11 
    3057    634.560303   488.1   -870.42     570.7    8.70     26.5353      0.0873      0.1008  -220.0  -220.0      9.4828   35.32 
    3058    634.562195   488.0   -872.19     571.3    8.72     26.5563      0.0875      0.1006  -220.0  -220.0      9.4810   35.46 
    3059    634.564148   488.0   -874.29     571.4    8.74     26.5568      0.0877      0.1010  -220.0  -220.0      9.4793   35.60 
    3060    634.566040   487.9   -876.16     572.5    8.76     26.6037      0.0879      0.1008  -220.0  -220.0      9.4775   35.62 
    3061    634.567993   487.8   -877.49     573.1    8.77     26.6260      0.0880      0.1010  -220.0  -220.0      9.4757   35.76 
    3062    634.569885   487.8   -879.53     572.1    8.80     26.5742      0.0883      0.1008  -220.0  -220.0      9.4740   35.94 
    3063    634.571838   487.7   -881.18     571.8    8.81     26.5563      0.0884      0.1003  -220.0  -220.0      9.4722   36.04 
    3064    634.573730   487.6   -883.45     573.2    8.83     26.6151      0.0887      0.1008  -220.0  -220.0      9.4704   36.19 
    3065    634.575684   487.5   -884.50     574.1    8.84     26.6513      0.0888      0.1000  -220.0  -220.0      9.4686   36.32 
    3066    634.577576   487.5   -886.70     573.7    8.87     26.6252      0.0891      0.1002  -220.0  -220.0      9.4669   36.44 
    3067    634.579468   487.4   -888.25     573.5    8.88     26.6142      0.0892      0.0995  -220.0  -220.0      9.4651   36.46 
    3068    634.581421   487.3   -889.90     575.1    8.90     26.6812      0.0894      0.0999  -220.0  -220.0      9.4634   36.73 
    3069    634.583313   487.3   -891.78     575.1    8.92     26.6757      0.0896      0.1000  -220.0  -220.0      9.4616   36.81 
    3070    634.585266   487.2   -893.10     575.3    8.93     26.6848      0.0898      0.1002  -220.0  -220.0      9.4599   36.86 
    3071    634.587158   487.1   -894.98     575.1    8.95     26.6663      0.0900      0.1003  -220.0  -220.0      9.4581   37.01 
    3072    634.589111   487.0   -897.24     576.5    8.97     26.7249      0.0902      0.1003  -220.0  -220.0      9.4564   37.20 
    3073    634.591003   487.0   -898.79     576.6    8.99     26.7269      0.0904      0.1006  -220.0  -220.0      9.4546   37.35 
    3074    634.592957   486.9   -900.50     576.2    9.00     26.7023      0.0906      0.1005  -220.0  -220.0      9.4529   37.37 
    3075    634.594849   486.8   -902.04     576.2    9.02     26.6978      0.0907      0.1005  -220.0  -220.0      9.4511   37.58 
    3076    634.596802   486.8   -904.14     576.7    9.04     26.7177      0.0910      0.1005  -220.0  -220.0      9.4494   37.64 
    3077    634.598694   486.8   -906.02     576.7    9.06     26.7122      0.0912      0.0999  -220.0  -220.0      9.4476   37.69 
    3078    634.600586   486.7   -907.73     577.3    9.08     26.7333      0.0914      0.1002  -220.0  -220.0      9.4458   37.82 
    3079    634.602539   486.6   -909.11     577.6    9.09     26.7422      0.0915      0.0994  -220.0  -220.0      9.4441   37.96 
    3080    634.604492   486.5   -911.04     578.0    9.11     26.7561      0.0917      0.0995  -220.0  -220.0      9.4423   38.07 
    3081    634.606384   486.6   -912.86     577.7    9.13     26.7377      0.0919      0.0992  -220.0  -220.0      9.4406   38.22 
    3082    634.608337   486.5   -914.18     578.4    9.14     26.7664      0.0921      0.0990  -220.0  -220.0      9.4388   38.22 
    3083    634.610229   486.4   -916.28     578.6    9.16     26.7667      0.0923      0.0994  -220.0  -220.0      9.4371   38.41 
    3084    634.612183   486.3   -917.71     577.7    9.18     26.7234      0.0925      0.0991  -220.0  -220.0      9.4353   38.46 
    3085    634.614075   486.3   -919.81     579.6    9.20     26.8019      0.0927      0.0995  -220.0  -220.0      9.4336   38.72 
    3086    634.616028   486.3   -921.30     579.8    9.21     26.8105      0.0929      0.0993  -220.0  -220.0      9.4318   38.74 
    3087    634.617920   486.2   -922.79     579.6    9.23     26.7931      0.0930      0.1001  -220.0  -220.0      9.4300   38.81 
    3088    634.619873   486.2   -925.16     579.1    9.25     26.7666      0.0933      0.0999  -220.0  -220.0      9.4283   38.95 
    3089    634.621765   486.0   -926.76     580.3    9.27     26.8139      0.0935      0.1005  -220.0  -220.0      9.4265   39.07 
    3090    634.623718   486.0   -928.25     579.7    9.28     26.7835      0.0936      0.1003  -220.0  -220.0      9.4248   39.27 
    3091    634.625610   486.0   -930.19     580.8    9.30     26.8298      0.0938      0.1005  -220.0  -220.0      9.4230   39.31 
    3092    634.627563   486.0   -931.95     580.4    9.32     26.8051      0.0940      0.1008  -220.0  -220.0      9.4213   39.38 
    3093    634.629456   486.0   -933.33     580.0    9.33     26.7815      0.0942      0.1006  -220.0  -220.0      9.4195   39.51 
    3094    634.631348   486.0   -935.37     581.0    9.35     26.8210      0.0944      0.1012  -220.0  -220.0      9.4178   39.55 
    3095    634.633301   485.9   -937.03     581.0    9.37     26.8161      0.0946      0.1007  -220.0  -220.0      9.4160   39.59 
    3096    634.635254   485.9   -939.29     580.0    9.39     26.7639      0.0948      0.1010  -220.0  -220.0      9.4143   39.74 
    3097    634.637146   485.8   -940.72     581.8    9.41     26.8441      0.0950      0.1006  -220.0  -220.0      9.4125   39.86 
    3098    634.639038   485.7   -942.32     580.8    9.42     26.7939      0.0952      0.1008  -220.0  -220.0      9.4107   39.95 
    3099    634.640991   485.7   -944.26     581.5    9.44     26.8206      0.0954      0.1003  -220.0  -220.0      9.4090   40.14 
    3100    634.642944   485.7   -945.86     582.0    9.46     26.8354      0.0956      0.1004  -220.0  -220.0      9.4072   40.14 
    3101    634.644836   485.6   -947.79     581.5    9.48     26.8102      0.0958      0.1000  -220.0  -220.0      9.4055   40.20 
    3102    634.646790   485.7   -949.39     581.7    9.49     26.8119      0.0960      0.0997  -220.0  -220.0      9.4038   40.39 
    3103    634.648682   485.7   -951.15     581.7    9.51     26.8067      0.0962      0.0997  -220.0  -220.0      9.4020   40.33 
    3104    634.650574   485.7   -952.86     582.4    9.53     26.8341      0.0963      0.0989  -220.0  -220.0      9.4003   40.48 
    3105    634.652527   485.6   -954.74     582.5    9.55     26.8350      0.0965      0.0993  -220.0  -220.0      9.3986   40.47 
    3106    634.654480   485.7   -956.18     581.3    9.56     26.7724      0.0967      0.0985  -220.0  -220.0      9.3969   40.71 
    3107    634.656372   485.6   -958.16     581.3    9.58     26.7665      0.0969      0.0987  -220.0  -220.0      9.3951   40.60 
    3108    634.658325   485.6   -959.87     581.5    9.60     26.7744      0.0971      0.0985  -220.0  -220.0      9.3934   40.80 
    3109    634.660217   485.5   -961.14     582.1    9.61     26.7965      0.0973      0.0986  -220.0  -220.0      9.3916   40.79 
    3110    634.662170   485.5   -963.35     581.4    9.63     26.7576      0.0975      0.0987  -220.0  -220.0      9.3899   40.96 
    3111    634.664063   485.6   -964.56     581.7    9.65     26.7670      0.0976      0.0987  -220.0  -220.0      9.3881   41.07 
    3112    634.666016   485.6   -966.55     581.8    9.67     26.7676      0.0979      0.0988  -220.0  -220.0      9.3864   40.96 
    3113    634.667908   485.6   -968.48     582.0    9.68     26.7683      0.0981      0.0990  -220.0  -220.0      9.3846   41.02 
    3114    634.669861   485.5   -969.97     581.8    9.70     26.7574      0.0982      0.0994  -220.0  -220.0      9.3829   41.13 
    3115    634.671753   485.5   -971.52     583.1    9.72     26.8111      0.0984      0.0995  -220.0  -220.0      9.3812   41.23 
    3116    634.673706   485.6   -973.50     583.8    9.74     26.8376      0.0986      0.0998  -220.0  -220.0      9.3795   41.27 
    3117    634.675598   485.5   -975.16     582.7    9.75     26.7809      0.0988      0.0999  -220.0  -220.0      9.3777   41.28 
    3118    634.677551   485.6   -977.31     583.4    9.77     26.8068      0.0990      0.1001  -220.0  -220.0      9.3760   41.40 
    3119    634.679443   485.6   -978.69     582.5    9.79     26.7639      0.0992      0.1004  -220.0  -220.0      9.3742   41.37 
    3120    634.681396   485.5   -980.29     583.4    9.80     26.7980      0.0994      0.1003  -220.0  -220.0      9.3725   41.45 
    3121    634.683289   485.5   -982.00     583.5    9.82     26.7994      0.0996      0.1000  -220.0  -220.0      9.3707   41.63 
    3122    634.685242   485.5   -984.04     583.5    9.84     26.7933      0.0998      0.1003  -220.0  -220.0      9.3690   41.63 
    3123    634.687134   485.6   -985.53     583.6    9.86     26.7953      0.1000      0.1000  -220.0  -220.0      9.3673   41.76 
    3124    634.689087   485.6   -987.46     583.4    9.87     26.7767      0.1002      0.1005  -220.0  -220.0      9.3655   41.61 
    3125    634.690979   485.6   -989.12     583.2    9.89     26.7653      0.1004      0.1000  -220.0  -220.0      9.3638   41.76 
    3126    634.692932   485.6   -990.99     584.2    9.91     26.8049      0.1006      0.1002  -220.0  -220.0      9.3620   41.78 
    3127    634.694824   485.6   -992.76     584.1    9.93     26.7932      0.1008      0.0997  -220.0  -220.0      9.3603   41.85 
    3128    634.696777   485.6   -994.36     582.8    9.94     26.7303      0.1009      0.1000  -220.0  -220.0      9.3586   41.90 
    3129    634.698669   485.6   -995.96     583.9    9.96     26.7772      0.1011      0.0999  -220.0  -220.0      9.3568   41.86 
    3130    634.700562   485.6   -997.51     582.7    9.98     26.7146      0.1013      0.0999  -220.0  -220.0      9.3551   42.00 
    3131    634.702515   485.7   -999.55     582.8   10.00     26.7150      0.1015      0.1002  -220.0  -220.0      9.3534   41.96 
    3132    634.704468   485.7  -1000.93     583.4   10.01     26.7367      0.1017      0.0997  -220.0  -220.0      9.3516   41.93 
    3133    634.706360   485.7  -1003.19     582.5   10.03     26.6912      0.1019      0.1003  -220.0  -220.0      9.3499   42.02 
    3134    634.708252   485.7  -1004.73     582.0   10.05     26.6609      0.1021      0.0997  -220.0  -220.0      9.3481   42.12 
    3135    634.710205   485.6  -1006.50     583.8   10.06     26.7395      0.1023      0.1003  -220.0  -220.0      9.3464   42.15 
    3136    634.712158   485.7  -1008.16     582.8   10.08     26.6894      0.1025      0.1000  -220.0  -220.0      9.3447   42.24 
    3137    634.714050   485.8  -1009.87     583.1   10.10     26.6972      0.1027      0.1001  -220.0  -220.0      9.3429   42.16 
    3138    634.715942   485.8  -1011.74     583.5   10.12     26.7110      0.1029      0.1002  -220.0  -220.0      9.3412   42.19 
    3139    634.717896   485.8  -1013.12     582.4   10.13     26.6553      0.1030      0.0998  -220.0  -220.0      9.3395   42.22 
    3140    634.719788   485.8  -1015.16     583.2   10.15     26.6879      0.1032      0.1002  -220.0  -220.0      9.3378   42.19 
    3141    634.721741   485.9  -1016.54     583.6   10.17     26.7032      0.1034      0.0997  -220.0  -220.0      9.3360   42.25 
    3142    634.723633   485.9  -1018.31     582.8   10.18     26.6593      0.1036      0.1001  -220.0  -220.0      9.3343   42.21 
    3143    634.725586   485.9  -1020.57     583.5   10.21     26.6847      0.1039      0.0999  -220.0  -220.0      9.3325   42.33 
    3144    634.727478   486.0  -1021.84     583.4   10.22     26.6745      0.1040      0.1000  -220.0  -220.0      9.3308   42.36 
    3145    634.729431   486.0  -1024.05     582.9   10.24     26.6487      0.1042      0.1000  -220.0  -220.0      9.3290   42.29 
    3146    634.731323   486.0  -1025.37     581.8   10.25     26.5933      0.1044      0.1001  -220.0  -220.0      9.3273   42.37 
    3147    634.733276   486.0  -1027.03     583.4   10.27     26.6591      0.1046      0.1002  -220.0  -220.0      9.3256   42.38 
    3148    634.735168   486.1  -1028.68     582.7   10.29     26.6220      0.1048      0.1004  -220.0  -220.0      9.3239   42.34 
    3149    634.737122   486.1  -1030.34     582.1   10.30     26.5914      0.1049      0.1007  -220.0  -220.0      9.3221   42.33 
    3150    634.739014   486.1  -1032.32     582.4   10.32     26.5984      0.1052      0.1012  -220.0  -220.0      9.3204   42.43 
    3151    634.740967   486.2  -1034.26     582.5   10.34     26.5991      0.1054      0.1011  -220.0  -220.0      9.3187   42.39 
    3152    634.742859   486.2  -1035.64     582.1   10.36     26.5757      0.1055      0.1013  -220.0  -220.0      9.3170   42.29 
    3153    634.744751   486.3  -1037.68     582.5   10.38     26.5889      0.1058      0.1008  -220.0  -220.0      9.3153   42.37 
    3154    634.746704   486.3  -1039.22     581.5   10.39     26.5394      0.1059      0.1011  -220.0  -220.0      9.3135   42.32 
    3155    634.748596   486.3  -1041.37     581.8   10.41     26.5458      0.1062      0.1011  -220.0  -220.0      9.3118   42.30 
    3156    634.750549   486.5  -1042.59     581.3   10.43     26.5166      0.1063      0.1010  -220.0  -220.0      9.3101   42.41 
    3157    634.752441   486.5  -1044.68     582.5   10.45     26.5681      0.1065      0.1009  -220.0  -220.0      9.3083   42.19 
    3158    634.754395   486.4  -1046.34     582.2   10.46     26.5504      0.1067      0.0999  -220.0  -220.0      9.3066   42.29 
    3159    634.756287   486.5  -1048.27     581.8   10.48     26.5254      0.1069      0.1003  -220.0  -220.0      9.3048   42.41 
    3160    634.758240   486.6  -1049.32     581.4   10.49     26.5030      0.1071      0.0997  -220.0  -220.0      9.3031   42.27 
    3161    634.760132   486.7  -1051.20     581.7   10.51     26.5103      0.1073      0.1001  -220.0  -220.0      9.3014   42.29 
    3162    634.762085   486.7  -1052.80     580.3   10.53     26.4414      0.1074      0.0997  -220.0  -220.0      9.2997   42.19 
    3163    634.763977   486.7  -1055.06     581.3   10.55     26.4796      0.1077      0.0997  -220.0  -220.0      9.2980   42.25 
    3164    634.765930   486.8  -1056.88     580.5   10.57     26.4422      0.1079      0.0998  -220.0  -220.0      9.2963   42.26 
    3165    634.767822   486.8  -1058.20     580.8   10.58     26.4511      0.1081      0.0997  -220.0  -220.0      9.2945   42.21 
    3166    634.769775   486.9  -1059.97     580.1   10.60     26.4138      0.1082      0.0996  -220.0  -220.0      9.2928   42.22 
    3167    634.771667   487.0  -1061.63     579.8   10.62     26.3961      0.1084      0.0996  -220.0  -220.0      9.2911   42.08 
    3168    634.773621   487.0  -1063.23     580.7   10.63     26.4298      0.1086      0.0997  -220.0  -220.0      9.2893   42.06 
    3169    634.775513   487.0  -1065.32     580.8   10.65     26.4300      0.1088      0.0999  -220.0  -220.0      9.2876   42.08 
    3170    634.777466   487.1  -1066.65     580.7   10.67     26.4197      0.1090      0.1000  -220.0  -220.0      9.2859   42.07 
    3171    634.779358   487.1  -1068.52     579.8   10.69     26.3757      0.1092      0.1000  -220.0  -220.0      9.2841   41.98 
    3172    634.781311   487.1  -1070.23     579.7   10.70     26.3643      0.1094      0.1001  -220.0  -220.0      9.2824   42.10 
    3173    634.783203   487.3  -1071.83     579.6   10.72     26.3532      0.1096      0.1000  -220.0  -220.0      9.2807   42.03 
    3174    634.785156   487.3  -1073.82     580.1   10.74     26.3729      0.1098      0.1002  -220.0  -220.0      9.2790   41.91 
    3175    634.787109   487.3  -1075.31     580.4   10.75     26.3813      0.1100      0.1006  -220.0  -220.0      9.2773   41.92 
    3176    634.789001   487.4  -1077.24     579.1   10.77     26.3180      0.1102      0.1008  -220.0  -220.0      9.2755   41.95 
    3177    634.790955   487.5  -1079.17     580.1   10.79     26.3571      0.1104      0.1007  -220.0  -220.0      9.2738   41.85 
    3178    634.792847   487.6  -1080.22     579.7   10.80     26.3348      0.1105      0.1009  -220.0  -220.0      9.2721   41.80 
    3179    634.794739   487.7  -1082.43     580.1   10.82     26.3475      0.1108      0.1003  -220.0  -220.0      9.2703   41.70 
    3180    634.796692   487.6  -1084.36     578.3   10.84     26.2587      0.1110      0.1005  -220.0  -220.0      9.2686   41.53 
    3181    634.798584   487.7  -1085.57     578.7   10.86     26.2743      0.1111      0.1004  -220.0  -220.0      9.2669   41.76 
    3182    634.800537   487.7  -1087.17     578.4   10.87     26.2568      0.1113      0.1003  -220.0  -220.0      9.2652   41.60 
    3183    634.802429   487.8  -1089.44     578.6   10.89     26.2565      0.1116      0.1001  -220.0  -220.0      9.2635   41.62 
    3184    634.804382   487.9  -1091.09     578.2   10.91     26.2325      0.1117      0.0996  -220.0  -220.0      9.2618   41.49 
    3185    634.806274   488.0  -1092.91     577.6   10.93     26.2015      0.1119      0.0997  -220.0  -220.0      9.2601   41.52 
    3186    634.808228   488.0  -1094.29     577.9   10.94     26.2103      0.1121      0.0993  -220.0  -220.0      9.2583   41.40 
    3187    634.810181   488.0  -1096.11     578.0   10.96     26.2113      0.1123      0.0992  -220.0  -220.0      9.2566   41.43 
    3188    634.812073   488.1  -1097.38     577.5   10.97     26.1820      0.1124      0.0991  -220.0  -220.0      9.2549   41.41 
    3189    634.813965   488.1  -1099.31     577.0   10.99     26.1572      0.1127      0.0994  -220.0  -220.0      9.2532   41.23 
    3190    634.815918   488.2  -1101.19     577.3   11.01     26.1644      0.1129      0.0997  -220.0  -220.0      9.2514   41.36 
    3191    634.817810   488.2  -1102.68     576.9   11.03     26.1409      0.1130      0.1001  -220.0  -220.0      9.2497   41.17 
    3192    634.819763   488.3  -1104.61     577.3   11.05     26.1544      0.1133      0.1001  -220.0  -220.0      9.2480   41.21 
    3193    634.821655   488.4  -1106.38     577.3   11.06     26.1492      0.1135      0.1004  -220.0  -220.0      9.2463   41.17 
    3194    634.823608   488.4  -1107.65     576.7   11.08     26.1200      0.1136      0.1008  -220.0  -220.0      9.2446   41.09 
    3195    634.825500   488.6  -1109.69     576.9   11.10     26.1203      0.1138      0.1013  -220.0  -220.0      9.2429   41.00 
    3196    634.827454   488.7  -1111.40     576.3   11.11     26.0898      0.1140      0.1015  -220.0  -220.0      9.2412   40.84 
    3197    634.829346   488.7  -1113.05     576.5   11.13     26.0913      0.1142      0.1018  -220.0  -220.0      9.2395   40.77 
    3198    634.831299   488.6  -1114.98     577.2   11.15     26.1175      0.1144      0.1018  -220.0  -220.0      9.2378   40.79 
    3199    634.833191   488.7  -1116.92     577.2   11.17     26.1118      0.1146      0.1019  -220.0  -220.0      9.2360   40.84 
    3200    634.835144   488.8  -1118.52     576.3   11.19     26.0689      0.1148      0.1012  -220.0  -220.0      9.2343   40.74 
    3201    634.837036   488.9  -1120.06     576.3   11.20     26.0644      0.1150      0.1013  -220.0  -220.0      9.2326   40.67 
    3202    634.838989   488.9  -1121.99     576.6   11.22     26.0714      0.1152      0.1008  -220.0  -220.0      9.2309   40.52 
    3203    634.840881   489.0  -1123.65     576.5   11.24     26.0602      0.1154      0.1008  -220.0  -220.0      9.2292   40.60 
    3204    634.842773   489.0  -1125.08     575.8   11.25     26.0242      0.1156      0.1003  -220.0  -220.0      9.2275   40.46 
    3205    634.844727   489.1  -1126.74     575.9   11.27     26.0257      0.1157      0.1001  -220.0  -220.0      9.2258   40.50 
    3206    634.846619   489.2  -1129.00     575.3   11.29     25.9936      0.1160      0.0996  -220.0  -220.0      9.2240   40.35 
    3207    634.848572   489.2  -1130.55     575.5   11.31     25.9955      0.1162      0.0995  -220.0  -220.0      9.2223   40.28 
    3208    634.850525   489.2  -1132.15     575.6   11.32     25.9971      0.1164      0.0996  -220.0  -220.0      9.2206   40.26 
    3209    634.852417   489.3  -1133.41     574.1   11.33     25.9235      0.1165      0.0990  -220.0  -220.0      9.2189   40.23 
    3210    634.854370   489.3  -1135.73     574.9   11.36     25.9548      0.1168      0.0993  -220.0  -220.0      9.2172   40.08 
    3211    634.856262   489.3  -1137.00     574.8   11.37     25.9448      0.1169      0.0989  -220.0  -220.0      9.2155   40.11 
    3212    634.858215   489.5  -1138.88     574.1   11.39     25.9075      0.1171      0.0995  -220.0  -220.0      9.2138   40.13 
    3213    634.860107   489.5  -1140.31     574.8   11.40     25.9351      0.1173      0.0991  -220.0  -220.0      9.2121   39.86 
    3214    634.862061   489.7  -1142.08     575.3   11.42     25.9553      0.1175      0.0994  -220.0  -220.0      9.2104   39.94 
    3215    634.863953   489.7  -1144.18     574.8   11.44     25.9238      0.1177      0.0993  -220.0  -220.0      9.2087   39.67 
    3216    634.865845   489.7  -1145.66     574.6   11.46     25.9131      0.1179      0.0995  -220.0  -220.0      9.2070   39.68 
    3217    634.867798   489.7  -1147.27     575.6   11.47     25.9528      0.1181      0.0997  -220.0  -220.0      9.2053   39.74 
    3218    634.869690   489.8  -1148.87     574.1   11.49     25.8783      0.1182      0.0997  -220.0  -220.0      9.2036   39.67 
    3219    634.871643   489.8  -1150.80     574.2   11.51     25.8790      0.1185      0.0999  -220.0  -220.0      9.2019   39.50 
    3220    634.873535   489.9  -1152.29     573.7   11.52     25.8493      0.1186      0.1000  -220.0  -220.0      9.2002   39.52 
    3221    634.875488   489.9  -1153.67     574.6   11.54     25.8896      0.1188      0.1006  -220.0  -220.0      9.1985   39.40 
    3222    634.877380   490.1  -1155.76     574.8   11.56     25.8898      0.1190      0.1005  -220.0  -220.0      9.1968   39.40 
    3223    634.879333   490.1  -1157.75     573.8   11.58     25.8397      0.1192      0.1007  -220.0  -220.0      9.1951   39.23 
    3224    634.881226   490.1  -1159.02     574.8   11.59     25.8803      0.1194      0.1009  -220.0  -220.0      9.1934   39.24 
    3225    634.883179   490.2  -1161.06     574.5   11.61     25.8617      0.1196      0.1009  -220.0  -220.0      9.1917   39.21 
    3226    634.885071   490.2  -1162.77     574.9   11.63     25.8757      0.1198      0.1010  -220.0  -220.0      9.1900   39.10 
    3227    634.886963   490.3  -1164.21     573.9   11.64     25.8271      0.1200      0.1007  -220.0  -220.0      9.1883   39.03 
    3228    634.888916   490.3  -1166.19     574.9   11.66     25.8657      0.1202      0.1011  -220.0  -220.0      9.1866   38.91 
    3229    634.890808   490.4  -1167.79     575.3   11.68     25.8800      0.1204      0.1010  -220.0  -220.0      9.1849   38.98 
    3230    634.892761   490.4  -1169.45     574.1   11.69     25.8181      0.1206      0.1011  -220.0  -220.0      9.1832   38.70 
    3231    634.894653   490.5  -1171.21     575.8   11.71     25.8889      0.1208      0.1012  -220.0  -220.0      9.1815   38.74 
    3232    634.896606   490.5  -1172.70     574.5   11.73     25.8276      0.1209      0.1014  -220.0  -220.0      9.1798   38.67 
    3233    634.898499   490.6  -1174.80     573.5   11.75     25.7772      0.1212      0.1016  -220.0  -220.0      9.1781   38.66 
    3234    634.900452   490.6  -1176.18     574.6   11.76     25.8238      0.1213      0.1017  -220.0  -220.0      9.1764   38.56 
    3235    634.902344   490.7  -1177.89     573.9   11.78     25.7871      0.1215      0.1022  -220.0  -220.0      9.1747   38.52 
    3236    634.904297   490.7  -1179.77     574.4   11.80     25.8006      0.1217      0.1018  -220.0  -220.0      9.1730   38.39 
    3237    634.906189   490.8  -1181.75     575.5   11.82     25.8454      0.1220      0.1024  -220.0  -220.0      9.1713   38.35 
    3238    634.908142   490.8  -1183.19     574.4   11.83     25.7906      0.1221      0.1018  -220.0  -220.0      9.1696   38.21 
    3239    634.910095   490.9  -1185.23     574.1   11.85     25.7720      0.1224      0.1016  -220.0  -220.0      9.1679   38.20 
    3240    634.911987   490.9  -1187.22     574.6   11.87     25.7915      0.1226      0.1010  -220.0  -220.0      9.1662   38.11 
    3241    634.913940   490.9  -1188.54     573.5   11.89     25.7370      0.1227      0.1005  -220.0  -220.0      9.1645   38.02 
    3242    634.915833   491.0  -1190.31     574.5   11.90     25.7761      0.1229      0.1004  -220.0  -220.0      9.1628   38.09 
    3243    634.917725   491.0  -1191.74     574.1   11.92     25.7530      0.1231      0.1000  -220.0  -220.0      9.1611   37.92 
    3244    634.919678   491.2  -1193.34     574.1   11.93     25.7483      0.1233      0.0998  -220.0  -220.0      9.1594   37.85 
    3245    634.921570   491.2  -1195.27     572.7   11.95     25.6795      0.1235      0.0995  -220.0  -220.0      9.1577   37.63 
    3246    634.923523   491.2  -1196.82     573.4   11.97     25.7066      0.1237      0.0996  -220.0  -220.0      9.1560   37.68 
    3247    634.925415   491.2  -1198.42     572.9   11.98     25.6829      0.1239      0.0999  -220.0  -220.0      9.1543   37.64 
    3248    634.927368   491.3  -1200.07     573.2   12.00     25.6907      0.1240      0.1000  -220.0  -220.0      9.1526   37.55 
    3249    634.929260   491.3  -1201.78     572.9   12.02     25.6731      0.1242      0.1005  -220.0  -220.0      9.1509   37.47 
    3250    634.931152   491.3  -1203.60     572.7   12.04     25.6552      0.1244      0.1003  -220.0  -220.0      9.1492   37.49 
    3251    634.933105   491.4  -1205.81     572.8   12.06     25.6551      0.1247      0.1007  -220.0  -220.0      9.1475   37.41 
    3252    634.935059   491.4  -1207.30     573.7   12.07     25.6885      0.1249      0.1007  -220.0  -220.0      9.1458   37.34 
    3253    634.936951   491.4  -1208.52     572.9   12.09     25.6535      0.1250      0.1003  -220.0  -220.0      9.1441   37.22 
    3254    634.938904   491.4  -1210.56     573.8   12.11     25.6853      0.1252      0.1005  -220.0  -220.0      9.1424   37.26 
    3255    634.940796   491.5  -1211.94     573.5   12.12     25.6687      0.1254      0.0998  -220.0  -220.0      9.1407   37.19 
    3256    634.942749   491.6  -1214.09     573.5   12.14     25.6624      0.1256      0.1003  -220.0  -220.0      9.1391   37.06 
    3257    634.944641   491.6  -1215.63     573.4   12.16     25.6516      0.1258      0.0998  -220.0  -220.0      9.1374   36.95 
    3258    634.946594   491.6  -1217.07     572.9   12.17     25.6285      0.1260      0.0994  -220.0  -220.0      9.1357   36.91 
    3259    634.948486   491.6  -1219.11     573.1   12.19     25.6289      0.1262      0.0995  -220.0  -220.0      9.1340   36.96 
    3260    634.950439   491.7  -1220.27     573.8   12.20     25.6570      0.1263      0.0990  -220.0  -220.0      9.1323   36.90 
    3261    634.952332   491.7  -1222.48     573.5   12.22     25.6379      0.1266      0.0996  -220.0  -220.0      9.1306   36.70 
    3262    634.954285   491.7  -1223.75     573.9   12.24     25.6531      0.1267      0.0989  -220.0  -220.0      9.1289   36.76 
    3263    634.956177   491.7  -1225.51     573.8   12.26     25.6416      0.1269      0.0997  -220.0  -220.0      9.1272   36.70 
    3264    634.958130   491.8  -1227.66     574.2   12.28     25.6542      0.1272      0.0988  -220.0  -220.0      9.1255   36.64 
    3265    634.960022   491.8  -1228.71     574.4   12.29     25.6574      0.1273      0.0993  -220.0  -220.0      9.1238   36.57 
    3266    634.961914   491.9  -1230.48     574.4   12.30     25.6523      0.1275      0.0990  -220.0  -220.0      9.1221   36.53 
    3267    634.963867   491.8  -1232.13     575.1   12.32     25.6789      0.1277      0.0990  -220.0  -220.0      9.1205   36.40 
    3268    634.965759   491.8  -1234.40     575.5   12.34     25.6911      0.1280      0.0993  -220.0  -220.0      9.1188   36.44 
    3269    634.967712   491.8  -1235.39     575.2   12.35     25.6756      0.1281      0.0989  -220.0  -220.0      9.1171   36.39 
    3270    634.969604   492.0  -1237.15     575.1   12.37     25.6642      0.1283      0.0996  -220.0  -220.0      9.1154   36.36 
    3271    634.971558   491.9  -1238.92     575.5   12.39     25.6778      0.1285      0.0991  -220.0  -220.0      9.1137   36.14 
    3272    634.973450   491.9  -1240.74     576.6   12.41     25.7227      0.1287      0.0996  -220.0  -220.0      9.1120   36.22 
    3273    634.975403   492.0  -1242.12     575.5   12.42     25.6684      0.1288      0.0997  -220.0  -220.0      9.1103   36.24 
    3274    634.977295   492.0  -1243.83     575.6   12.44     25.6697      0.1290      0.0999  -220.0  -220.0      9.1086   36.11 
    3275    634.979248   492.0  -1245.71     576.3   12.46     25.6956      0.1292      0.1001  -220.0  -220.0      9.1069   36.09 
    3276    634.981140   492.0  -1247.42     575.6   12.47     25.6592      0.1294      0.1002  -220.0  -220.0      9.1052   36.08 
    3277    634.983093   492.1  -1248.85     576.2   12.49     25.6801      0.1296      0.1005  -220.0  -220.0      9.1036   36.00 
    3278    634.984985   492.0  -1250.78     574.9   12.51     25.6180      0.1298      0.1004  -220.0  -220.0      9.1019   35.86 
    3279    634.986938   492.1  -1252.49     575.9   12.52     25.6569      0.1300      0.1005  -220.0  -220.0      9.1002   35.93 
    3280    634.988892   492.1  -1254.26     574.8   12.54     25.6015      0.1302      0.1006  -220.0  -220.0      9.0985   35.79 
    3281    634.990784   492.2  -1255.81     575.8   12.56     25.6409      0.1304      0.1002  -220.0  -220.0      9.0968   35.73 
    3282    634.992676   492.1  -1257.52     575.5   12.58     25.6233      0.1306      0.1003  -220.0  -220.0      9.0952   35.67 
    3283    634.994629   492.2  -1258.95     574.9   12.59     25.5941      0.1308      0.0999  -220.0  -220.0      9.0935   35.74 
    3284    634.996521   492.2  -1261.05     575.9   12.61     25.6318      0.1310      0.1002  -220.0  -220.0      9.0918   35.53 
    3285    634.998474   492.1  -1262.59     575.9   12.63     25.6272      0.1312      0.0998  -220.0  -220.0      9.0901   35.52 
    3286    635.000366   492.3  -1263.97     577.0   12.64     25.6733      0.1313      0.0998  -220.0  -220.0      9.0884   35.60 
    3287    635.002319   492.2  -1266.01     577.3   12.66     25.6798      0.1316      0.0992  -220.0  -220.0      9.0867   35.39 
    3288    635.004211   492.2  -1267.72     576.2   12.68     25.6247      0.1318      0.0990  -220.0  -220.0      9.0850   35.46 
    3289    635.006165   492.2  -1269.16     576.6   12.69     25.6393      0.1319      0.0988  -220.0  -220.0      9.0834   35.45 
    3290    635.008057   492.2  -1270.59     576.5   12.71     25.6288      0.1321      0.0987  -220.0  -220.0      9.0817   35.43 
    3291    635.009949   492.3  -1272.52     577.3   12.73     25.6607      0.1323      0.0985  -220.0  -220.0      9.0800   35.33 
    3292    635.011902   492.3  -1274.24     577.6   12.74     25.6682      0.1325      0.0981  -220.0  -220.0      9.0784   35.25 
    3293    635.013794   492.3  -1276.06     577.3   12.76     25.6503      0.1327      0.0982  -220.0  -220.0      9.0767   35.24 
    3294    635.015747   492.3  -1277.55     577.9   12.78     25.6709      0.1329      0.0982  -220.0  -220.0      9.0750   35.23 
    3295    635.017700   492.3  -1278.82     578.0   12.79     25.6734      0.1330      0.0983  -220.0  -220.0      9.0733   35.16 
    3296    635.019592   492.3  -1280.47     577.5   12.80     25.6436      0.1332      0.0985  -220.0  -220.0      9.0716   35.17 
    3297    635.021484   492.3  -1282.35     578.3   12.82     25.6755      0.1334      0.0990  -220.0  -220.0      9.0699   35.14 
    3298    635.023438   492.3  -1283.73     578.2   12.84     25.6652      0.1336      0.0997  -220.0  -220.0      9.0683   35.03 
    3299    635.025330   492.3  -1285.60     578.0   12.86     25.6535      0.1338      0.1002  -220.0  -220.0      9.0666   35.05 
    3300    635.027283   492.3  -1287.37     578.4   12.87     25.6670      0.1340      0.1009  -220.0  -220.0      9.0649   35.02 
    3301    635.029175   492.3  -1288.91     579.3   12.89     25.6999      0.1342      0.1008  -220.0  -220.0      9.0632   35.00 
    3302    635.031128   492.3  -1290.90     578.6   12.91     25.6628      0.1344      0.1013  -220.0  -220.0      9.0616   34.96 
    3303    635.033081   492.3  -1292.67     578.4   12.93     25.6514      0.1346      0.1016  -220.0  -220.0      9.0599   34.94 
    3304    635.034973   492.3  -1294.16     578.4   12.94     25.6470      0.1348      0.1014  -220.0  -220.0      9.0582   34.90 
    3305    635.036865   492.3  -1296.20     579.7   12.96     25.6972      0.1350      0.1013  -220.0  -220.0      9.0565   34.80 
    3306    635.038818   492.3  -1297.36     579.6   12.97     25.6875      0.1352      0.1006  -220.0  -220.0      9.0548   34.86 
    3307    635.040710   492.2  -1299.45     579.6   12.99     25.6813      0.1354      0.1005  -220.0  -220.0      9.0532   34.78 
    3308    635.042664   492.3  -1301.11     580.4   13.01     25.7138      0.1356      0.0998  -220.0  -220.0      9.0515   34.88 
    3309    635.044556   492.3  -1302.49     579.8   13.02     25.6848      0.1358      0.0998  -220.0  -220.0      9.0498   34.75 
    3310    635.046509   492.3  -1304.25     579.7   13.04     25.6734      0.1360      0.0991  -220.0  -220.0      9.0481   34.69 
    3311    635.048401   492.3  -1306.07     580.4   13.06     25.6992      0.1362      0.0992  -220.0  -220.0      9.0464   34.64 
    3312    635.050354   492.3  -1307.67     579.7   13.08     25.6633      0.1363      0.0993  -220.0  -220.0      9.0448   34.69 
    3313    635.052246   492.3  -1308.83     581.3   13.09     25.7284      0.1365      0.0992  -220.0  -220.0      9.0431   34.61 
    3314    635.054199   492.2  -1310.82     579.6   13.11     25.6478      0.1367      0.0998  -220.0  -220.0      9.0415   34.67 
    3315    635.056091   492.2  -1312.31     580.5   13.12     25.6870      0.1369      0.0996  -220.0  -220.0      9.0398   34.66 
    3316    635.058044   492.3  -1314.13     581.1   13.14     25.7065      0.1371      0.1005  -220.0  -220.0      9.0381   34.61 
    3317    635.059937   492.3  -1316.01     581.4   13.16     25.7134      0.1373      0.1003  -220.0  -220.0      9.0364   34.55 
    3318    635.061829   492.3  -1317.39     582.2   13.17     25.7466      0.1375      0.1010  -220.0  -220.0      9.0347   34.49 
    3319    635.063782   492.3  -1319.37     581.7   13.19     25.7159      0.1377      0.1009  -220.0  -220.0      9.0331   34.51 
    3320    635.065674   492.2  -1321.14     581.3   13.21     25.6920      0.1379      0.1011  -220.0  -220.0      9.0314   34.46 
    3321    635.067627   492.2  -1322.85     581.4   13.23     25.6931      0.1381      0.1012  -220.0  -220.0      9.0297   34.55 
    3322    635.069519   492.2  -1323.95     582.7   13.24     25.7458      0.1382      0.1013  -220.0  -220.0      9.0281   34.50 
    3323    635.071472   492.3  -1326.16     582.4   13.26     25.7268      0.1385      0.1014  -220.0  -220.0      9.0264   34.41 
    3324    635.073364   492.3  -1327.60     582.5   13.28     25.7288      0.1386      0.1009  -220.0  -220.0      9.0247   34.37 
    3325    635.075317   492.2  -1329.20     582.4   13.29     25.7178      0.1388      0.1011  -220.0  -220.0      9.0230   34.34 
    3326    635.077209   492.2  -1330.80     582.1   13.31     25.7007      0.1390      0.1009  -220.0  -220.0      9.0214   34.37 
    3327    635.079163   492.2  -1333.06     582.8   13.33     25.7250      0.1393      0.1009  -220.0  -220.0      9.0197   34.44 
    3328    635.081055   492.2  -1334.44     582.8   13.34     25.7209      0.1394      0.1003  -220.0  -220.0      9.0180   34.30 
    3329    635.082947   492.1  -1336.26     583.5   13.36     25.7466      0.1396      0.1004  -220.0  -220.0      9.0164   34.31 
    3330    635.084900   492.2  -1337.91     582.9   13.38     25.7168      0.1398      0.0997  -220.0  -220.0      9.0147   34.37 
    3331    635.086853   492.1  -1339.68     584.1   13.40     25.7613      0.1400      0.0995  -220.0  -220.0      9.0130   34.26 
    3332    635.088745   492.1  -1340.84     583.5   13.41     25.7330      0.1402      0.0993  -220.0  -220.0      9.0113   34.30 
    3333    635.090698   492.1  -1342.33     583.6   13.42     25.7348      0.1403      0.0993  -220.0  -220.0      9.0097   34.32 
    3334    635.092590   492.0  -1344.43     583.8   13.44     25.7347      0.1406      0.0991  -220.0  -220.0      9.0080   34.23 
    3335    635.094543   492.2  -1346.08     583.6   13.46     25.7236      0.1408      0.0991  -220.0  -220.0      9.0063   34.37 
    3336    635.096436   492.0  -1347.52     584.8   13.48     25.7690      0.1409      0.0992  -220.0  -220.0      9.0047   34.15 
    3337    635.098389   492.1  -1349.39     584.3   13.49     25.7448      0.1412      0.0992  -220.0  -220.0      9.0030   34.36 
    3338    635.100342   492.0  -1351.05     584.2   13.51     25.7337      0.1413      0.0994  -220.0  -220.0      9.0014   34.16 
    3339    635.102234   492.0  -1352.54     584.1   13.53     25.7230      0.1415      0.0997  -220.0  -220.0      8.9997   34.27 
    3340    635.104187   492.0  -1354.14     584.5   13.54     25.7369      0.1417      0.1000  -220.0  -220.0      8.9981   34.26 
    3341    635.106079   491.9  -1355.90     584.8   13.56     25.7440      0.1419      0.1001  -220.0  -220.0      8.9964   34.21 
    3342    635.108032   492.0  -1357.72     584.1   13.58     25.7076      0.1421      0.1000  -220.0  -220.0      8.9947   34.31 
    3343    635.109924   491.9  -1359.16     585.5   13.59     25.7653      0.1423      0.1001  -220.0  -220.0      8.9931   34.21 
    3344    635.111877   491.9  -1360.92     585.6   13.61     25.7662      0.1425      0.0997  -220.0  -220.0      8.9914   34.36 
    3345    635.113831   491.9  -1362.80     585.8   13.63     25.7668      0.1427      0.0997  -220.0  -220.0      8.9897   34.19 
    3346    635.115723   491.9  -1364.40     586.2   13.64     25.7806      0.1429      0.0993  -220.0  -220.0      8.9880   34.27 
    3347    635.117676   491.9  -1366.11     587.2   13.66     25.8188      0.1431      0.0990  -220.0  -220.0      8.9864   34.28 
    3348    635.119568   491.8  -1367.77     587.4   13.68     25.8262      0.1433      0.0988  -220.0  -220.0      8.9847   34.24
