Repository: LightForm-group/dilatometer_modelling_and_constitutive_behaviour

# dilatometer_modelling_and_constitutive_behaviour

Created with work by Inigo Howe, Patryk Jedrasiak, Hugh Shercliff

This program contains a method of testing various constitutive models and extracting the constitutive behaviour of dilatometer samples correcting for inhomogeneities in termperature, strain and strain rate. The model is currently configured to a dilatometer run under vacuum, with no active cooling during the deformation for a sample of length 10mm with a diameter of 5mm. For both heatup and deformation the temperature is fitted to the experimental central themocoupole temperature for any general temperature profile.

File: experimental_data/full/0.1/490/007_Compression_Daniel_Al_Hom1_SHT_540C_Deform_490C_0.1s-1_QuenchHeGas_.asc (part 12 of 33)
 C:\WinTA100\DIL805.PRO\Data\Deformation\ChrisDaniel\007_Compression_Daniel_Al_Hom1_SHT_540C_Deform_490C_0.1s-1_QuenchHeGas_.asc
     No.          Time   Tem.1        DL     Force  Strain   kf (Def.)    Phi  (D)    Phi* (D)   Tem.2   Tem.3        Poti      HF 
                     s      °C        µm         N       %       N/mm²                     1/s      °C      °C          mm       % 
    3349    635.121521   491.8  -1369.04     588.0   13.69     25.8472      0.1434      0.0988  -220.0  -220.0      8.9831   34.25 
    3350    635.123413   491.8  -1370.80     587.7   13.71     25.8295      0.1436      0.0985  -220.0  -220.0      8.9814   34.32 
    3351    635.125366   491.8  -1372.18     587.9   13.72     25.8316      0.1438      0.0988  -220.0  -220.0      8.9798   34.21 
    3352    635.127258   491.7  -1373.89     588.6   13.74     25.8574      0.1440      0.0988  -220.0  -220.0      8.9781   34.29 
    3353    635.129211   491.7  -1375.88     588.3   13.76     25.8391      0.1442      0.0995  -220.0  -220.0      8.9764   34.32 
    3354    635.131104   491.7  -1377.42     588.1   13.77     25.8283      0.1444      0.0995  -220.0  -220.0      8.9747   34.39 
    3355    635.133057   491.7  -1378.80     588.1   13.79     25.8241      0.1446      0.0997  -220.0  -220.0      8.9730   34.28 
    3356    635.134949   491.7  -1380.79     588.9   13.81     25.8491      0.1448      0.0999  -220.0  -220.0      8.9714   34.31 
    3357    635.136902   491.6  -1382.39     588.7   13.82     25.8381      0.1450      0.1003  -220.0  -220.0      8.9697   34.19 
    3358    635.138794   491.6  -1384.32     589.1   13.84     25.8508      0.1452      0.1007  -220.0  -220.0      8.9681   34.39 
    3359    635.140747   491.6  -1385.26     589.6   13.85     25.8666      0.1453      0.1010  -220.0  -220.0      8.9664   34.36 
    3360    635.142639   491.6  -1387.41     589.4   13.87     25.8539      0.1456      0.1009  -220.0  -220.0      8.9647   34.32 
    3361    635.144531   491.6  -1389.23     590.0   13.89     25.8731      0.1458      0.1007  -220.0  -220.0      8.9631   34.27 
    3362    635.146484   491.5  -1390.89     590.7   13.91     25.8990      0.1460      0.1009  -220.0  -220.0      8.9615   34.29 
    3363    635.148376   491.5  -1392.10     590.5   13.92     25.8892      0.1461      0.1005  -220.0  -220.0      8.9598   34.38 
    3364    635.150330   491.5  -1393.92     590.8   13.94     25.8961      0.1463      0.1009  -220.0  -220.0      8.9581   34.40 
    3365    635.152283   491.4  -1395.58     591.4   13.96     25.9158      0.1465      0.0999  -220.0  -220.0      8.9565   34.37 
    3366    635.154175   491.5  -1397.84     590.4   13.98     25.8658      0.1468      0.1004  -220.0  -220.0      8.9548   34.47 
    3367    635.156128   491.4  -1398.89     591.4   13.99     25.9058      0.1469      0.0997  -220.0  -220.0      8.9531   34.36 
    3368    635.158020   491.3  -1400.82     591.4   14.01     25.9000      0.1471      0.1001  -220.0  -220.0      8.9514   34.37 
    3369    635.159973   491.4  -1402.53     591.1   14.03     25.8825      0.1473      0.0991  -220.0  -220.0      8.9498   34.51 
    3370    635.161865   491.4  -1403.85     591.4   14.04     25.8908      0.1475      0.0996  -220.0  -220.0      8.9481   34.39 
    3371    635.163818   491.3  -1405.57     592.1   14.06     25.9165      0.1477      0.0990  -220.0  -220.0      8.9465   34.43 
    3372    635.165771   491.3  -1407.11     592.7   14.07     25.9365      0.1479      0.0995  -220.0  -220.0      8.9448   34.45 
    3373    635.167664   491.3  -1409.04     592.0   14.09     25.8999      0.1481      0.0995  -220.0  -220.0      8.9432   34.43 
    3374    635.169556   491.3  -1410.03     592.7   14.10     25.9277      0.1482      0.0994  -220.0  -220.0      8.9415   34.38 
    3375    635.171509   491.3  -1412.35     593.1   14.12     25.9391      0.1485      0.0998  -220.0  -220.0      8.9399   34.49 
    3376    635.173462   491.3  -1413.79     593.2   14.14     25.9410      0.1486      0.0994  -220.0  -220.0      8.9383   34.44 
    3377    635.175354   491.2  -1415.61     592.5   14.16     25.9047      0.1488      0.1004  -220.0  -220.0      8.9366   34.38 
    3378    635.177307   491.3  -1417.10     593.2   14.17     25.9310      0.1490      0.0997  -220.0  -220.0      8.9349   34.49 
    3379    635.179199   491.1  -1418.97     593.4   14.19     25.9314      0.1492      0.1003  -220.0  -220.0      8.9332   34.39 
    3380    635.181152   491.2  -1420.30     594.2   14.20     25.9643      0.1494      0.1000  -220.0  -220.0      8.9316   34.59 
    3381    635.183044   491.1  -1422.17     593.2   14.22     25.9156      0.1496      0.1003  -220.0  -220.0      8.9299   34.47 
    3382    635.184998   491.0  -1423.83     593.8   14.24     25.9352      0.1498      0.1001  -220.0  -220.0      8.9283   34.61 
    3383    635.186890   491.0  -1425.10     594.3   14.25     25.9560      0.1499      0.1002  -220.0  -220.0      8.9267   34.67 
    3384    635.188782   491.0  -1426.98     594.3   14.27     25.9503      0.1502      0.1001  -220.0  -220.0      8.9250   34.65 
    3385    635.190735   490.9  -1428.96     594.5   14.29     25.9504      0.1504      0.1002  -220.0  -220.0      8.9234   34.67 
    3386    635.192627   490.9  -1430.23     594.3   14.30     25.9404      0.1505      0.1002  -220.0  -220.0      8.9217   34.79 
    3387    635.194580   490.9  -1431.83     594.8   14.32     25.9540      0.1507      0.1002  -220.0  -220.0      8.9201   34.70 
    3388    635.196472   490.9  -1433.71     595.3   14.34     25.9729      0.1510      0.1001  -220.0  -220.0      8.9184   34.73 
    3389    635.198425   490.8  -1435.42     595.5   14.35     25.9738      0.1512      0.1001  -220.0  -220.0      8.9168   34.70 
    3390    635.200317   490.9  -1436.91     595.3   14.37     25.9632      0.1513      0.1003  -220.0  -220.0      8.9151   34.81 
    3391    635.202271   490.8  -1438.45     595.8   14.38     25.9769      0.1515      0.1002  -220.0  -220.0      8.9135   34.67 
    3392    635.204163   490.8  -1440.27     597.0   14.40     26.0266      0.1517      0.1003  -220.0  -220.0      8.9118   34.85 
    3393    635.206055   490.8  -1441.76     596.6   14.42     26.0037      0.1519      0.1000  -220.0  -220.0      8.9102   34.77 
    3394    635.208008   490.8  -1443.69     598.0   14.44     26.0592      0.1521      0.1001  -220.0  -220.0      8.9085   34.88 
    3395    635.209961   490.7  -1445.07     597.4   14.45     26.0304      0.1523      0.1000  -220.0  -220.0      8.9069   34.80 
    3396    635.211853   490.7  -1446.56     597.3   14.47     26.0198      0.1525      0.1001  -220.0  -220.0      8.9052   34.91 
    3397    635.213806   490.7  -1448.66     598.6   14.49     26.0686      0.1527      0.0998  -220.0  -220.0      8.9036   34.93 
    3398    635.215698   490.7  -1450.10     598.8   14.50     26.0764      0.1529      0.0998  -220.0  -220.0      8.9019   34.82 
    3399    635.217651   490.7  -1451.75     598.6   14.52     26.0591      0.1531      0.0996  -220.0  -220.0      8.9003   34.96 
    3400    635.219543   490.6  -1453.57     598.6   14.54     26.0536      0.1533      0.0997  -220.0  -220.0      8.8986   34.86 
    3401    635.221497   490.6  -1455.06     598.7   14.55     26.0552      0.1534      0.0995  -220.0  -220.0      8.8970   35.09 
    3402    635.223389   490.5  -1456.50     599.4   14.56     26.0814      0.1536      0.0993  -220.0  -220.0      8.8953   35.01 
    3403    635.225281   490.6  -1458.15     598.8   14.58     26.0519      0.1538      0.0996  -220.0  -220.0      8.8937   35.06 
    3404    635.227234   490.5  -1459.81     599.7   14.60     26.0836      0.1540      0.0996  -220.0  -220.0      8.8920   34.92 
    3405    635.229187   490.4  -1461.63     599.0   14.62     26.0474      0.1542      0.1000  -220.0  -220.0      8.8904   35.08 
    3406    635.231079   490.4  -1463.01     599.6   14.63     26.0677      0.1544      0.1000  -220.0  -220.0      8.8887   35.24 
    3407    635.232971   490.4  -1464.77     600.3   14.65     26.0929      0.1546      0.1002  -220.0  -220.0      8.8871   35.22 
    3408    635.234924   490.4  -1466.43     600.5   14.66     26.1000      0.1548      0.1001  -220.0  -220.0      8.8854   35.21 
    3409    635.236877   490.3  -1468.14     600.5   14.68     26.0948      0.1550      0.1003  -220.0  -220.0      8.8838   35.22 
    3410    635.238770   490.3  -1469.85     600.8   14.70     26.1018      0.1552      0.1003  -220.0  -220.0      8.8821   35.38 
    3411    635.240723   490.3  -1471.23     600.4   14.71     26.0793      0.1553      0.1005  -220.0  -220.0      8.8805   35.27 
    3412    635.242615   490.2  -1473.22     600.3   14.73     26.0671      0.1556      0.1004  -220.0  -220.0      8.8788   35.39 
    3413    635.244568   490.2  -1474.93     600.1   14.75     26.0557      0.1558      0.1003  -220.0  -220.0      8.8772   35.38 
    3414    635.246460   490.2  -1476.25     601.1   14.76     26.0945      0.1559      0.1003  -220.0  -220.0      8.8756   35.38 
    3415    635.248413   490.2  -1478.07     601.4   14.78     26.1011      0.1561      0.0999  -220.0  -220.0      8.8739   35.45 
    3416    635.250305   490.1  -1479.73     601.1   14.80     26.0838      0.1563      0.1001  -220.0  -220.0      8.8723   35.43 
    3417    635.252197   490.1  -1480.89     602.4   14.81     26.1352      0.1565      0.1000  -220.0  -220.0      8.8706   35.52 
    3418    635.254150   490.0  -1482.76     601.7   14.83     26.0989      0.1567      0.1004  -220.0  -220.0      8.8690   35.50 
    3419    635.256104   490.1  -1484.53     602.6   14.85     26.1363      0.1569      0.1005  -220.0  -220.0      8.8673   35.63 
    3420    635.257996   490.1  -1486.07     601.8   14.86     26.0949      0.1571      0.1004  -220.0  -220.0      8.8657   35.51 
    3421    635.259888   490.1  -1488.12     602.5   14.88     26.1192      0.1573      0.1003  -220.0  -220.0      8.8640   35.53 
    3422    635.261841   490.1  -1489.55     603.4   14.90     26.1514      0.1575      0.1004  -220.0  -220.0      8.8624   35.58 
    3423    635.263794   490.0  -1491.04     603.5   14.91     26.1529      0.1577      0.0999  -220.0  -220.0      8.8608   35.57 
    3424    635.265686   490.0  -1492.86     603.2   14.93     26.1351      0.1579      0.1001  -220.0  -220.0      8.8591   35.68 
    3425    635.267639   490.0  -1494.24     603.5   14.94     26.1431      0.1580      0.0999  -220.0  -220.0      8.8575   35.63 
    3426    635.269531   490.0  -1496.06     603.8   14.96     26.1497      0.1583      0.0998  -220.0  -220.0      8.8558   35.66 
    3427    635.271423   490.0  -1497.99     603.6   14.98     26.1376      0.1585      0.0999  -220.0  -220.0      8.8542   35.67 
    3428    635.273376   489.9  -1499.04     603.6   14.99     26.1344      0.1586      0.0994  -220.0  -220.0      8.8526   35.73 
    3429    635.275330   489.9  -1501.03     603.8   15.01     26.1344      0.1588      0.0995  -220.0  -220.0      8.8509   35.74 
    3430    635.277222   490.0  -1502.24     604.2   15.02     26.1489      0.1590      0.0995  -220.0  -220.0      8.8492   35.82 
    3431    635.279175   489.9  -1504.01     604.5   15.04     26.1557      0.1592      0.0999  -220.0  -220.0      8.8476   35.66 
    3432    635.281067   489.8  -1505.72     605.6   15.06     26.1991      0.1594      0.0999  -220.0  -220.0      8.8460   35.84 
    3433    635.283020   489.9  -1507.32     604.6   15.07     26.1516      0.1596      0.1005  -220.0  -220.0      8.8443   35.98 
    3434    635.284912   489.8  -1509.30     605.7   15.09     26.1942      0.1598      0.1002  -220.0  -220.0      8.8427   35.82 
    3435    635.286865   489.9  -1510.96     605.2   15.11     26.1647      0.1600      0.1003  -220.0  -220.0      8.8410   35.88 
    3436    635.288757   489.8  -1512.23     605.0   15.12     26.1547      0.1602      0.1004  -220.0  -220.0      8.8394   35.79 
    3437    635.290710   489.8  -1513.83     606.0   15.14     26.1924      0.1604      0.1001  -220.0  -220.0      8.8378   35.98 
    3438    635.292603   489.8  -1515.76     605.9   15.16     26.1803      0.1606      0.1004  -220.0  -220.0      8.8361   35.95 
    3439    635.294556   489.7  -1517.20     605.6   15.17     26.1637      0.1607      0.0998  -220.0  -220.0      8.8345   35.92 
    3440    635.296448   489.7  -1518.80     605.7   15.19     26.1649      0.1609      0.0999  -220.0  -220.0      8.8328   36.06 
    3441    635.298340   489.7  -1520.56     605.9   15.21     26.1655      0.1611      0.0994  -220.0  -220.0      8.8312   36.07 
    3442    635.300293   489.7  -1522.11     607.0   15.22     26.2094      0.1613      0.0989  -220.0  -220.0      8.8295   36.11 
    3443    635.302185   489.7  -1523.87     606.9   15.24     26.1978      0.1615      0.0988  -220.0  -220.0      8.8279   36.09 
    3444    635.304138   489.6  -1525.31     607.4   15.25     26.2177      0.1617      0.0988  -220.0  -220.0      8.8263   36.04 
    3445    635.306030   489.6  -1526.96     607.4   15.27     26.2126      0.1619      0.0987  -220.0  -220.0      8.8247   36.26 
    3446    635.307983   489.6  -1528.67     607.3   15.29     26.2012      0.1621      0.0984  -220.0  -220.0      8.8230   36.26 
    3447    635.309875   489.6  -1529.94     607.4   15.30     26.2034      0.1623      0.0987  -220.0  -220.0      8.8214   36.20 
    3448    635.311829   489.5  -1531.49     607.4   15.31     26.1986      0.1624      0.0988  -220.0  -220.0      8.8198   36.23 
    3449    635.313721   489.7  -1533.36     606.5   15.33     26.1503      0.1627      0.0992  -220.0  -220.0      8.8182   36.35 
    3450    635.315674   489.6  -1534.63     607.0   15.35     26.1706      0.1628      0.0996  -220.0  -220.0      8.8166   36.14 
    3451    635.317566   489.5  -1536.34     606.9   15.36     26.1593      0.1630      0.0997  -220.0  -220.0      8.8149   36.33 
    3452    635.319519   489.5  -1538.61     607.3   15.39     26.1705      0.1633      0.1004  -220.0  -220.0      8.8133   36.40 
    3453    635.321411   489.5  -1540.04     607.3   15.40     26.1660      0.1634      0.1003  -220.0  -220.0      8.8117   36.38 
    3454    635.323364   489.5  -1541.25     607.2   15.41     26.1562      0.1636      0.1010  -220.0  -220.0      8.8100   36.46 
    3455    635.325256   489.5  -1543.02     608.3   15.43     26.1993      0.1638      0.1010  -220.0  -220.0      8.8084   36.38 
    3456    635.327209   489.5  -1544.84     608.0   15.45     26.1815      0.1640      0.1012  -220.0  -220.0      8.8068   36.44 
    3457    635.329102   489.4  -1546.61     607.9   15.47     26.1700      0.1642      0.1013  -220.0  -220.0      8.8052   36.46 
    3458    635.331055   489.4  -1547.77     608.4   15.48     26.1906      0.1644      0.1013  -220.0  -220.0      8.8036   36.55 
    3459    635.332947   489.3  -1549.86     608.4   15.50     26.1841      0.1646      0.1011  -220.0  -220.0      8.8019   36.57 
    3460    635.334900   489.5  -1551.35     608.1   15.51     26.1674      0.1648      0.1006  -220.0  -220.0      8.8003   36.69 
    3461    635.336792   489.4  -1553.01     609.0   15.53     26.1986      0.1650      0.1009  -220.0  -220.0      8.7987   36.45 
    3462    635.338684   489.4  -1554.50     608.8   15.54     26.1879      0.1652      0.1000  -220.0  -220.0      8.7971   36.63 
    3463    635.340637   489.3  -1556.54     609.4   15.57     26.2058      0.1654      0.1003  -220.0  -220.0      8.7954   36.64 
    3464    635.342529   489.3  -1557.86     610.5   15.58     26.2501      0.1656      0.0992  -220.0  -220.0      8.7938   36.67 
    3465    635.344482   489.4  -1559.79     610.8   15.60     26.2562      0.1658      0.0994  -220.0  -220.0      8.7922   36.70 
    3466    635.346375   489.3  -1561.12     610.0   15.61     26.2158      0.1659      0.0989  -220.0  -220.0      8.7906   36.65 
    3467    635.348328   489.3  -1562.17     609.5   15.62     26.1944      0.1661      0.0989  -220.0  -220.0      8.7889   36.77 
    3468    635.350220   489.3  -1564.32     609.3   15.64     26.1756      0.1663      0.0989  -220.0  -220.0      8.7873   36.76 
    3469    635.352173   489.3  -1565.81     610.0   15.66     26.2012      0.1665      0.0988  -220.0  -220.0      8.7857   36.72 
    3470    635.354065   489.3  -1567.46     610.7   15.67     26.2263      0.1667      0.0991  -220.0  -220.0      8.7841   36.78 
    3471    635.356018   489.2  -1569.01     611.1   15.69     26.2397      0.1669      0.0991  -220.0  -220.0      8.7824   36.80 
    3472    635.357910   489.2  -1570.50     610.5   15.70     26.2108      0.1671      0.0996  -220.0  -220.0      8.7808   36.93 
    3473    635.359802   489.2  -1572.21     610.5   15.72     26.2055      0.1673      0.0995  -220.0  -220.0      8.7792   36.96 
    3474    635.361755   489.2  -1574.03     611.0   15.74     26.2180      0.1675      0.1000  -220.0  -220.0      8.7776   36.88 
    3475    635.363708   489.3  -1575.58     611.5   15.76     26.2373      0.1677      0.1001  -220.0  -220.0      8.7760   36.93 
    3476    635.365601   489.1  -1577.23     611.2   15.77     26.2201      0.1678      0.1000  -220.0  -220.0      8.7743   36.80 
    3477    635.367554   489.2  -1578.94     611.4   15.79     26.2208      0.1681      0.1003  -220.0  -220.0      8.7727   37.09 
    3478    635.369446   489.2  -1580.27     612.1   15.80     26.2469      0.1682      0.1001  -220.0  -220.0      8.7711   36.96 
    3479    635.371399   489.2  -1581.76     611.8   15.82     26.2302      0.1684      0.1003  -220.0  -220.0      8.7695   37.01 
    3480    635.373291   489.1  -1583.63     611.9   15.84     26.2303      0.1686      0.1002  -220.0  -220.0      8.7678   36.96 
    3481    635.375244   489.2  -1585.45     612.2   15.85     26.2367      0.1688      0.1001  -220.0  -220.0      8.7662   37.15 
    3482    635.377136   489.2  -1587.05     612.5   15.87     26.2438      0.1690      0.1002  -220.0  -220.0      8.7646   37.04 
    3483    635.379089   489.1  -1588.38     612.9   15.88     26.2578      0.1692      0.1000  -220.0  -220.0      8.7630   37.06 
    3484    635.380981   489.2  -1590.09     611.2   15.90     26.1801      0.1694      0.1001  -220.0  -220.0      8.7614   37.13 
    3485    635.382874   489.1  -1591.58     612.6   15.92     26.2357      0.1696      0.1000  -220.0  -220.0      8.7598   37.06 
    3486    635.384827   489.2  -1593.51     613.1   15.94     26.2478      0.1698      0.1002  -220.0  -220.0      8.7581   37.12 
    3487    635.386719   489.2  -1595.11     613.3   15.95     26.2548      0.1700      0.1004  -220.0  -220.0      8.7565   37.09 
    3488    635.388672   489.2  -1596.43     612.8   15.96     26.2266      0.1701      0.1003  -220.0  -220.0      8.7549   37.12 
    3489    635.390564   489.1  -1598.15     613.3   15.98     26.2454      0.1703      0.1004  -220.0  -220.0      8.7533   37.08 
    3490    635.392517   489.1  -1599.75     612.2   16.00     26.1922      0.1705      0.1004  -220.0  -220.0      8.7516   37.22 
    3491    635.394409   489.2  -1601.35     612.8   16.01     26.2113      0.1707      0.1010  -220.0  -220.0      8.7500   37.24 
    3492    635.396362   489.2  -1603.11     613.8   16.03     26.2479      0.1709      0.1011  -220.0  -220.0      8.7484   37.05 
    3493    635.398254   489.2  -1604.60     613.3   16.05     26.2252      0.1711      0.1014  -220.0  -220.0      8.7468   37.14 
    3494    635.400208   489.2  -1606.48     613.5   16.06     26.2253      0.1713      0.1011  -220.0  -220.0      8.7451   37.11 
    3495    635.402100   489.2  -1608.02     613.6   16.08     26.2265      0.1715      0.1011  -220.0  -220.0      8.7435   37.20 
    3496    635.404053   489.2  -1609.73     614.9   16.10     26.2753      0.1717      0.1013  -220.0  -220.0      8.7419   37.11 
    3497    635.405945   489.2  -1611.00     614.8   16.11     26.2653      0.1719      0.1011  -220.0  -220.0      8.7403   37.23 
    3498    635.407898   489.2  -1612.99     614.3   16.13     26.2411      0.1721      0.1010  -220.0  -220.0      8.7387   37.18 
    3499    635.409790   489.1  -1614.64     614.2   16.15     26.2299      0.1723      0.1003  -220.0  -220.0      8.7371   37.15 
    3500    635.411743   489.2  -1616.30     613.5   16.16     26.1947      0.1725      0.1000  -220.0  -220.0      8.7354   37.29 
    3501    635.413635   489.1  -1617.90     613.9   16.18     26.2077      0.1727      0.0995  -220.0  -220.0      8.7338   37.12 
    3502    635.415588   489.1  -1619.33     613.8   16.19     26.1972      0.1729      0.0995  -220.0  -220.0      8.7322   37.36 
    3503    635.417480   489.2  -1620.66     614.3   16.21     26.2171      0.1730      0.0989  -220.0  -220.0      8.7306   37.34 
    3504    635.419434   489.2  -1622.59     614.1   16.23     26.1990      0.1732      0.0994  -220.0  -220.0      8.7290   37.21 
    3505    635.421326   489.1  -1624.14     614.6   16.24     26.2182      0.1734      0.0990  -220.0  -220.0      8.7274   37.26 
    3506    635.423279   489.1  -1625.85     614.2   16.26     26.1948      0.1736      0.0998  -220.0  -220.0      8.7258   37.36 
    3507    635.425171   489.1  -1627.11     613.8   16.27     26.1729      0.1738      0.0996  -220.0  -220.0      8.7242   37.41 
    3508    635.427124   489.1  -1628.55     614.6   16.29     26.2044      0.1740      0.1003  -220.0  -220.0      8.7226   37.34 
    3509    635.429016   489.1  -1630.59     614.3   16.31     26.1860      0.1742      0.1003  -220.0  -220.0      8.7210   37.38 
    3510    635.430969   489.2  -1631.86     614.5   16.32     26.1880      0.1744      0.1008  -220.0  -220.0      8.7194   37.37 
    3511    635.432922   489.1  -1633.90     614.8   16.34     26.1936      0.1746      0.1011  -220.0  -220.0      8.7177   37.26 
    3512    635.434814   489.1  -1635.39     614.9   16.35     26.1950      0.1748      0.1007  -220.0  -220.0      8.7161   37.40 
    3513    635.436707   489.1  -1637.54     614.9   16.38     26.1882      0.1750      0.1009  -220.0  -220.0      8.7145   37.40 
    3514    635.438660   489.2  -1638.65     615.2   16.39     26.1968      0.1752      0.0999  -220.0  -220.0      8.7129   37.48 
    3515    635.440552   489.2  -1640.47     616.0   16.40     26.2270      0.1754      0.1001  -220.0  -220.0      8.7112   37.28 
    3516    635.442505   489.2  -1642.07     616.2   16.42     26.2280      0.1756      0.0991  -220.0  -220.0      8.7096   37.30 
    3517    635.444397   489.2  -1643.45     616.2   16.43     26.2237      0.1757      0.0995  -220.0  -220.0      8.7080   37.45 
    3518    635.446289   489.2  -1644.83     616.4   16.45     26.2313      0.1759      0.0990  -220.0  -220.0      8.7064   37.32 
    3519    635.448242   489.2  -1646.48     615.9   16.46     26.2022      0.1761      0.0991  -220.0  -220.0      8.7048   37.38 
    3520    635.450195   489.1  -1647.97     616.2   16.48     26.2095      0.1763      0.0991  -220.0  -220.0      8.7032   37.44 
    3521    635.452087   489.2  -1649.63     615.5   16.50     26.1743      0.1765      0.0993  -220.0  -220.0      8.7016   37.48 
    3522    635.454041   489.1  -1651.56     615.6   16.52     26.1743      0.1767      0.1000  -220.0  -220.0      8.7000   37.47 
    3523    635.455994   489.3  -1652.94     616.7   16.53     26.2178      0.1769      0.1000  -220.0  -220.0      8.6984   37.53 
    3524    635.457886   489.3  -1654.48     616.2   16.54     26.1890      0.1771      0.1004  -220.0  -220.0      8.6967   37.31 
    3525    635.459778   489.2  -1656.36     616.2   16.56     26.1831      0.1773      0.1002  -220.0  -220.0      8.6951   37.35 
    3526    635.461731   489.3  -1658.07     617.6   16.58     26.2376      0.1775      0.1008  -220.0  -220.0      8.6935   37.45 
    3527    635.463623   489.3  -1659.51     616.9   16.60     26.2032      0.1777      0.1004  -220.0  -220.0      8.6919   37.35 
    3528    635.465576   489.2  -1661.05     616.3   16.61     26.1744      0.1779      0.1007  -220.0  -220.0      8.6903   37.38 
    3529    635.467468   489.2  -1662.60     617.1   16.63     26.2054      0.1780      0.1003  -220.0  -220.0      8.6887   37.52 
    3530    635.469421   489.2  -1664.53     617.0   16.65     26.1934      0.1783      0.0999  -220.0  -220.0      8.6871   37.48 
    3531    635.471313   489.3  -1666.24     616.7   16.66     26.1760      0.1785      0.1004  -220.0  -220.0      8.6855   37.50 
    3532    635.473267   489.3  -1666.84     618.0   16.67     26.2279      0.1785      0.0998  -220.0  -220.0      8.6839   37.43 
    3533    635.475159   489.2  -1669.16     617.6   16.69     26.2027      0.1788      0.1005  -220.0  -220.0      8.6822   37.39 
    3534    635.477112   489.3  -1670.76     617.9   16.71     26.2096      0.1790      0.1000  -220.0  -220.0      8.6806   37.52 
    3535    635.479004   489.3  -1672.09     617.1   16.72     26.1756      0.1792      0.1009  -220.0  -220.0      8.6790   37.42 
    3536    635.480957   489.3  -1674.02     617.7   16.74     26.1934      0.1794      0.1007  -220.0  -220.0      8.6774   37.47 
    3537    635.482849   489.4  -1675.45     618.3   16.75     26.2128      0.1796      0.1009  -220.0  -220.0      8.6758   37.40 
    3538    635.484802   489.3  -1677.49     619.0   16.77     26.2362      0.1798      0.1007  -220.0  -220.0      8.6742   37.33 
    3539    635.486694   489.4  -1678.60     619.4   16.79     26.2506      0.1800      0.1008  -220.0  -220.0      8.6725   37.43 
    3540    635.488647   489.5  -1680.42     618.4   16.80     26.2031      0.1802      0.1010  -220.0  -220.0      8.6709   37.32 
    3541    635.490540   489.3  -1681.96     618.1   16.82     26.1863      0.1804      0.1005  -220.0  -220.0      8.6693   37.26 
    3542    635.492493   489.4  -1683.73     618.0   16.84     26.1748      0.1806      0.1009  -220.0  -220.0      8.6677   37.47 
    3543    635.494385   489.5  -1685.33     617.6   16.85     26.1518      0.1808      0.1005  -220.0  -220.0      8.6661   37.32 
    3544    635.496277   489.5  -1686.93     617.9   16.87     26.1587      0.1810      0.1004  -220.0  -220.0      8.6646   37.29 
    3545    635.498230   489.4  -1688.25     619.5   16.88     26.2261      0.1811      0.1005  -220.0  -220.0      8.6630   37.16 
    3546    635.500122   489.4  -1689.80     618.3   16.90     26.1676      0.1813      0.1001  -220.0  -220.0      8.6614   37.42 
    3547    635.502075   489.5  -1691.62     617.7   16.92     26.1380      0.1815      0.1004  -220.0  -220.0      8.6598   37.33 
    3548    635.503967   489.5  -1693.22     618.1   16.93     26.1508      0.1817      0.1004  -220.0  -220.0      8.6582   37.31 
    3549    635.505920   489.5  -1694.55     618.3   16.95     26.1526      0.1819      0.1003  -220.0  -220.0      8.6566   37.31 
    3550    635.507813   489.5  -1696.81     617.1   16.97     26.0979      0.1821      0.1002  -220.0  -220.0      8.6550   37.20 
    3551    635.509766   489.5  -1697.91     618.4   16.98     26.1480      0.1823      0.0998  -220.0  -220.0      8.6534   37.36 
    3552    635.511658   489.6  -1699.84     617.6   17.00     26.1062      0.1825      0.0996  -220.0  -220.0      8.6518   37.22 
    3553    635.513611   489.5  -1701.39     618.1   17.01     26.1251      0.1827      0.0994  -220.0  -220.0      8.6502   37.19 
    3554    635.515503   489.6  -1702.55     617.9   17.03     26.1096      0.1828      0.0994  -220.0  -220.0      8.6486   37.26 
    3555    635.517456   489.5  -1704.37     619.0   17.04     26.1514      0.1831      0.0990  -220.0  -220.0      8.6470   37.19 
    3556    635.519348   489.6  -1706.13     617.9   17.06     26.0983      0.1833      0.0994  -220.0  -220.0      8.6454   37.30 
    3557    635.521240   489.6  -1707.13     619.5   17.07     26.1665      0.1834      0.0988  -220.0  -220.0      8.6439   37.14 
    3558    635.523193   489.6  -1709.22     619.0   17.09     26.1361      0.1836      0.0992  -220.0  -220.0      8.6423   37.25 
    3559    635.525085   489.6  -1710.55     620.4   17.11     26.1914      0.1838      0.0990  -220.0  -220.0      8.6407   37.14 
    3560    635.527039   489.6  -1712.09     618.8   17.12     26.1211      0.1840      0.0992  -220.0  -220.0      8.6391   37.26 
    3561    635.528931   489.6  -1713.80     620.2   17.14     26.1752      0.1842      0.0996  -220.0  -220.0      8.6375   37.21 
    3562    635.530884   489.7  -1715.24     619.7   17.15     26.1469      0.1844      0.1000  -220.0  -220.0      8.6359   37.24 
    3563    635.532776   489.7  -1717.17     621.0   17.17     26.1942      0.1846      0.1000  -220.0  -220.0      8.6343   37.10 
    3564    635.534729   489.7  -1718.71     620.5   17.19     26.1715      0.1848      0.1000  -220.0  -220.0      8.6327   37.09 
    3565    635.536682   489.7  -1720.31     620.5   17.20     26.1665      0.1850      0.1002  -220.0  -220.0      8.6311   37.11 
    3566    635.538574   489.7  -1721.69     620.4   17.22     26.1562      0.1851      0.1003  -220.0  -220.0      8.6294   37.07 
    3567    635.540527   489.7  -1723.29     621.4   17.23     26.1927      0.1853      0.1004  -220.0  -220.0      8.6278   37.09 
    3568    635.542419   489.7  -1724.89     621.7   17.25     26.1995      0.1855      0.1005  -220.0  -220.0      8.6262   37.11 
    3569    635.544312   489.7  -1726.38     621.4   17.26     26.1829      0.1857      0.1006  -220.0  -220.0      8.6246   37.09 
    3570    635.546265   489.7  -1728.43     621.5   17.28     26.1823      0.1860      0.1008  -220.0  -220.0      8.6231   37.12 
    3571    635.548157   489.7  -1730.14     621.7   17.30     26.1829      0.1862      0.1009  -220.0  -220.0      8.6215   37.06 
    3572    635.550110   489.8  -1731.02     621.5   17.31     26.1741      0.1863      0.1009  -220.0  -220.0      8.6199   37.11 
    3573    635.552002   489.6  -1732.90     620.4   17.33     26.1208      0.1865      0.1013  -220.0  -220.0      8.6183   37.01 
    3574    635.553955   489.8  -1734.72     621.1   17.35     26.1447      0.1867      0.1010  -220.0  -220.0      8.6167   37.28 
    3575    635.555847   489.8  -1736.32     621.4   17.36     26.1514      0.1869      0.1019  -220.0  -220.0      8.6151   37.01 
    3576    635.557800   489.7  -1737.53     621.0   17.38     26.1298      0.1871      0.1014  -220.0  -220.0      8.6135   37.08 
    3577    635.559692   489.7  -1739.46     621.5   17.39     26.1474      0.1873      0.1020  -220.0  -220.0      8.6119   37.12 
    3578    635.561646   489.8  -1741.28     621.4   17.41     26.1357      0.1875      0.1015  -220.0  -220.0      8.6103   37.15 
    3579    635.563538   489.9  -1742.44     622.1   17.42     26.1617      0.1877      0.1020  -220.0  -220.0      8.6087   37.08 
    3580    635.565491   489.7  -1744.54     621.8   17.45     26.1432      0.1879      0.1019  -220.0  -220.0      8.6071   36.84 
    3581    635.567383   489.8  -1745.81     621.7   17.46     26.1332      0.1881      0.1018  -220.0  -220.0      8.6055   37.21 
    3582    635.569336   489.9  -1747.74     621.5   17.48     26.1212      0.1883      0.1019  -220.0  -220.0      8.6039   36.96 
    3583    635.571228   489.9  -1749.23     621.2   17.49     26.1047      0.1885      0.1014  -220.0  -220.0      8.6023   36.94 
    3584    635.573181   489.9  -1750.77     621.2   17.51     26.0998      0.1887      0.1016  -220.0  -220.0      8.6008   36.96 
    3585    635.575073   489.8  -1751.93     622.1   17.52     26.1316      0.1888      0.1009  -220.0  -220.0      8.5992   36.93 
    3586    635.576965   489.8  -1754.09     622.2   17.54     26.1307      0.1891      0.1011  -220.0  -220.0      8.5976   36.99 
    3587    635.578918   489.9  -1755.69     622.8   17.56     26.1493      0.1893      0.1003  -220.0  -220.0      8.5960   37.05 
    3588    635.580811   489.9  -1757.23     621.8   17.57     26.1030      0.1895      0.1002  -220.0  -220.0      8.5944   36.86 
    3589    635.582764   489.9  -1758.83     621.7   17.59     26.0920      0.1896      0.0997  -220.0  -220.0      8.5929   36.90 
    3590    635.584656   489.9  -1760.49     621.9   17.60     26.0986      0.1898      0.0996  -220.0  -220.0      8.5913   36.95 
    3591    635.586609   489.9  -1761.87     621.5   17.62     26.0765      0.1900      0.0992  -220.0  -220.0      8.5897   36.93 
    3592    635.588501   489.9  -1763.36     621.9   17.63     26.0895      0.1902      0.0990  -220.0  -220.0      8.5881   36.90 
    3593    635.590454   489.9  -1764.96     622.1   17.65     26.0903      0.1904      0.0991  -220.0  -220.0      8.5865   36.91 
    3594    635.592407   490.0  -1766.39     621.9   17.66     26.0799      0.1906      0.0990  -220.0  -220.0      8.5849   36.92 
    3595    635.594299   489.9  -1768.16     622.6   17.68     26.1038      0.1908      0.0995  -220.0  -220.0      8.5833   36.82 
    3596    635.596252   489.9  -1769.48     622.4   17.69     26.0878      0.1909      0.0995  -220.0  -220.0      8.5817   36.87 
    3597    635.598145   490.0  -1771.03     622.6   17.71     26.0947      0.1911      0.1000  -220.0  -220.0      8.5802   36.89 
    3598    635.600037   490.1  -1773.12     622.4   17.73     26.0763      0.1914      0.1000  -220.0  -220.0      8.5786   36.82 
    3599    635.601990   490.0  -1774.72     623.2   17.75     26.1066      0.1916      0.1002  -220.0  -220.0      8.5770   36.72 
    3600    635.603882   490.1  -1775.99     622.8   17.76     26.0849      0.1917      0.1003  -220.0  -220.0      8.5754   36.84 
    3601    635.605835   490.0  -1777.37     623.3   17.77     26.1041      0.1919      0.1003  -220.0  -220.0      8.5738   36.69 
    3602    635.607727   490.1  -1779.30     623.8   17.79     26.1156      0.1921      0.1001  -220.0  -220.0      8.5722   36.89 
    3603    635.609619   490.0  -1780.74     623.5   17.81     26.0993      0.1923      0.0999  -220.0  -220.0      8.5706   36.66 
    3604    635.611572   490.0  -1782.39     623.3   17.82     26.0881      0.1925      0.0998  -220.0  -220.0      8.5691   36.84 
    3605    635.613464   490.0  -1784.16     623.2   17.84     26.0766      0.1927      0.0994  -220.0  -220.0      8.5675   36.77 
    3606    635.615417   490.1  -1785.65     622.9   17.86     26.0601      0.1929      0.0989  -220.0  -220.0      8.5659   36.80 
    3607    635.617371   490.1  -1786.97     622.8   17.87     26.0500      0.1931      0.0988  -220.0  -220.0      8.5643   36.69 
    3608    635.619263   490.0  -1788.57     623.3   17.89     26.0685      0.1933      0.0988  -220.0  -220.0      8.5628   36.73 
    3609    635.621155   490.0  -1790.01     624.2   17.90     26.0993      0.1934      0.0989  -220.0  -220.0      8.5612   36.74 
    3610    635.623108   490.1  -1791.72     623.2   17.92     26.0526      0.1936      0.0994  -220.0  -220.0      8.5596   36.80 
    3611    635.625000   490.1  -1793.04     624.5   17.93     26.1014      0.1938      0.0996  -220.0  -220.0      8.5580   36.68 
    3612    635.626953   490.0  -1794.97     623.9   17.95     26.0717      0.1940      0.0998  -220.0  -220.0      8.5565   36.71 
    3613    635.628845   490.1  -1796.30     624.3   17.96     26.0851      0.1942      0.0999  -220.0  -220.0      8.5549   36.76 
    3614    635.630798   490.1  -1797.79     624.2   17.98     26.0745      0.1944      0.1004  -220.0  -220.0      8.5533   36.71 
    3615    635.632751   490.2  -1799.66     623.8   18.00     26.0509      0.1946      0.1006  -220.0  -220.0      8.5517   36.64 
    3616    635.634644   490.1  -1801.26     624.9   18.01     26.0929      0.1948      0.1007  -220.0  -220.0      8.5501   36.55 
    3617    635.636536   490.1  -1802.81     623.5   18.03     26.0292      0.1950      0.1006  -220.0  -220.0      8.5485   36.62 
    3618    635.638489   490.1  -1804.63     624.8   18.05     26.0763      0.1952      0.1006  -220.0  -220.0      8.5469   36.70 
    3619    635.640442   490.1  -1806.23     625.5   18.06     26.1006      0.1954      0.1002  -220.0  -220.0      8.5453   36.70 
    3620    635.642334   490.1  -1807.67     626.4   18.08     26.1371      0.1956      0.1000  -220.0  -220.0      8.5437   36.59 
    3621    635.644287   490.1  -1808.88     626.0   18.09     26.1156      0.1957      0.1000  -220.0  -220.0      8.5421   36.65 
    3622    635.646179   490.1  -1810.59     625.3   18.11     26.0808      0.1959      0.0999  -220.0  -220.0      8.5406   36.69 
    3623    635.648132   490.2  -1812.36     624.6   18.12     26.0458      0.1962      0.0999  -220.0  -220.0      8.5390   36.59 
    3624    635.650024   490.2  -1813.63     625.6   18.14     26.0829      0.1963      0.1002  -220.0  -220.0      8.5374   36.49 
    3625    635.651978   490.2  -1815.23     624.9   18.15     26.0484      0.1965      0.1002  -220.0  -220.0      8.5358   36.54 
    3626    635.653870   490.2  -1817.05     624.3   18.17     26.0192      0.1967      0.1001  -220.0  -220.0      8.5343   36.54 
    3627    635.655823   490.2  -1818.65     624.3   18.19     26.0141      0.1969      0.1004  -220.0  -220.0      8.5327   36.56 
    3628    635.657776   490.2  -1820.19     625.3   18.20     26.0502      0.1971      0.1005  -220.0  -220.0      8.5311   36.49 
    3629    635.659668   490.3  -1821.85     626.0   18.22     26.0743      0.1973      0.1008  -220.0  -220.0      8.5295   36.53 
    3630    635.661621   490.2  -1823.50     625.5   18.24     26.0455      0.1975      0.1005  -220.0  -220.0      8.5279   36.44 
    3631    635.663513   490.2  -1824.88     626.7   18.25     26.0939      0.1977      0.1006  -220.0  -220.0      8.5264   36.48 
    3632    635.665405   490.2  -1826.59     625.6   18.27     26.0416      0.1979      0.1005  -220.0  -220.0      8.5248   36.46 
    3633    635.667358   490.3  -1828.03     626.4   18.28     26.0721      0.1981      0.1005  -220.0  -220.0      8.5232   36.53 
    3634    635.669250   490.2  -1829.46     625.3   18.29     26.0207      0.1983      0.1006  -220.0  -220.0      8.5217   36.38 
    3635    635.671204   490.3  -1830.90     625.7   18.31     26.0337      0.1984      0.1005  -220.0  -220.0      8.5201   36.47 
    3636    635.673096   490.3  -1832.94     626.0   18.33     26.0389      0.1987      0.1005  -220.0  -220.0      8.5186   36.41 
    3637    635.675049   490.2  -1834.48     627.3   18.34     26.0867      0.1989      0.1003  -220.0  -220.0      8.5170   36.39 
    3638    635.676941   490.2  -1836.03     626.0   18.36     26.0291      0.1991      0.1006  -220.0  -220.0      8.5154   36.49 
    3639    635.678894   490.3  -1837.57     627.0   18.38     26.0651      0.1992      0.1005  -220.0  -220.0      8.5138   36.48 
    3640    635.680786   490.3  -1839.12     626.9   18.39     26.0543      0.1994      0.1005  -220.0  -220.0      8.5122   36.39 
    3641    635.682678   490.3  -1840.66     627.6   18.41     26.0786      0.1996      0.1000  -220.0  -220.0      8.5106   36.41 
    3642    635.684631   490.3  -1842.37     626.9   18.42     26.0439      0.1998      0.1001  -220.0  -220.0      8.5091   36.40 
    3643    635.686523   490.3  -1843.70     627.0   18.44     26.0455      0.2000      0.0999  -220.0  -220.0      8.5075   36.30 
    3644    635.688477   490.2  -1845.35     627.0   18.45     26.0402      0.2002      0.0999  -220.0  -220.0      8.5059   36.33 
    3645    635.690369   490.3  -1846.79     626.9   18.47     26.0298      0.2004      0.0998  -220.0  -220.0      8.5044   36.52 
    3646    635.692322   490.3  -1848.28     628.4   18.48     26.0893      0.2006      0.0997  -220.0  -220.0      8.5028   36.26 
    3647    635.694275   490.3  -1850.32     627.7   18.50     26.0536      0.2008      0.0998  -220.0  -220.0      8.5012   36.31 
    3648    635.696167   490.4  -1851.86     628.0   18.52     26.0603      0.2010      0.0999  -220.0  -220.0      8.4996   36.35 
    3649    635.698120   490.3  -1853.13     628.0   18.53     26.0563      0.2012      0.1001  -220.0  -220.0      8.4981   36.21 
    3650    635.700012   490.3  -1854.46     628.0   18.54     26.0520      0.2013      0.1001  -220.0  -220.0      8.4965   36.39 
    3651    635.701965   490.4  -1856.28     629.3   18.56     26.0988      0.2015      0.1002  -220.0  -220.0      8.4949   36.25
