Repository: LightForm-group/dilatometer_modelling_and_constitutive_behaviour

# dilatometer_modelling_and_constitutive_behaviour

Created with work by Inigo Howe, Patryk Jedrasiak, Hugh Shercliff

This program contains a method of testing various constitutive models and extracting the constitutive behaviour of dilatometer samples correcting for inhomogeneities in termperature, strain and strain rate. The model is currently configured to a dilatometer run under vacuum, with no active cooling during the deformation for a sample of length 10mm with a diameter of 5mm. For both heatup and deformation the temperature is fitted to the experimental central themocoupole temperature for any general temperature profile.

File: experimental_data/full/0.1/520/006_Compression_Daniel_Al_Hom1_SHT_540C_Deform_520C_0.1s-1_QuenchHeGas_.asc (part 16 of 31)
 C:\WinTA100\DIL805.PRO\Data\Deformation\ChrisDaniel\006_Compression_Daniel_Al_Hom1_SHT_540C_Deform_520C_0.1s-1_QuenchHeGas_.asc
     No.          Time   Tem.1        DL     Force  Strain   kf (Def.)    Phi  (D)    Phi* (D)   Tem.2   Tem.3        Poti      HF 
                     s      °C        µm         N       %       N/mm²                     1/s      °C      °C          mm       % 
    4561    636.847778   519.8  -3193.09     609.5   31.93     21.1314      0.3801      0.1007  -220.0  -220.0      7.1965   35.74 
    4562    636.849670   519.9  -3194.31     609.4   31.94     21.1227      0.3803      0.1012  -220.0  -220.0      7.1952   35.81 
    4563    636.851624   519.9  -3195.58     610.8   31.96     21.1676      0.3805      0.1015  -220.0  -220.0      7.1939   35.74 
    4564    636.853516   519.9  -3197.34     609.4   31.97     21.1133      0.3807      0.1015  -220.0  -220.0      7.1926   35.71 
    4565    636.855469   519.8  -3198.72     610.1   31.99     21.1334      0.3809      0.1011  -220.0  -220.0      7.1913   35.76 
    4566    636.857361   519.9  -3199.94     610.0   32.00     21.1247      0.3811      0.1014  -220.0  -220.0      7.1899   35.82 
    4567    636.859253   519.9  -3200.93     610.0   32.01     21.1217      0.3813      0.1010  -220.0  -220.0      7.1887   35.73 
    4568    636.861206   519.9  -3202.53     610.4   32.03     21.1313      0.3815      0.1011  -220.0  -220.0      7.1873   35.75 
    4569    636.863098   519.9  -3203.30     611.1   32.03     21.1533      0.3816      0.1007  -220.0  -220.0      7.1860   35.72 
    4570    636.865051   519.9  -3204.85     611.8   32.05     21.1728      0.3818      0.1010  -220.0  -220.0      7.1847   35.72 
    4571    636.867004   520.0  -3206.50     611.7   32.07     21.1628      0.3821      0.1010  -220.0  -220.0      7.1834   35.73 
    4572    636.868896   519.9  -3207.55     611.4   32.08     21.1498      0.3822      0.1010  -220.0  -220.0      7.1821   35.59 
    4573    636.870850   520.0  -3208.88     611.1   32.09     21.1359      0.3824      0.1012  -220.0  -220.0      7.1808   35.68 
    4574    636.872803   520.0  -3210.26     610.5   32.10     21.1122      0.3826      0.1006  -220.0  -220.0      7.1795   35.66 
    4575    636.874695   519.9  -3211.97     610.8   32.12     21.1166      0.3829      0.1008  -220.0  -220.0      7.1782   35.64 
    4576    636.876587   519.9  -3213.18     610.8   32.13     21.1128      0.3831      0.1002  -220.0  -220.0      7.1769   35.73 
    4577    636.878540   519.9  -3214.28     612.1   32.14     21.1531      0.3832      0.1004  -220.0  -220.0      7.1755   35.73 
    4578    636.880432   519.9  -3215.66     611.0   32.16     21.1099      0.3834      0.0997  -220.0  -220.0      7.1742   35.71 
    4579    636.882385   519.9  -3216.55     611.5   32.17     21.1266      0.3836      0.0994  -220.0  -220.0      7.1729   35.66 
    4580    636.884338   519.9  -3218.20     611.8   32.18     21.1312      0.3838      0.0993  -220.0  -220.0      7.1716   35.70 
    4581    636.886230   519.9  -3219.30     611.8   32.19     21.1278      0.3840      0.0990  -220.0  -220.0      7.1703   35.72 
    4582    636.888123   519.9  -3220.79     611.0   32.21     21.0940      0.3842      0.0993  -220.0  -220.0      7.1690   35.74 
    4583    636.890076   519.9  -3221.90     610.8   32.22     21.0857      0.3844      0.0991  -220.0  -220.0      7.1677   35.74 
    4584    636.892029   519.9  -3223.33     612.5   32.23     21.1395      0.3846      0.0991  -220.0  -220.0      7.1664   35.78 
    4585    636.893921   519.9  -3224.60     612.5   32.25     21.1355      0.3847      0.0991  -220.0  -220.0      7.1651   35.71 
    4586    636.895874   519.9  -3225.82     612.4   32.26     21.1269      0.3849      0.0992  -220.0  -220.0      7.1638   35.74 
    4587    636.897766   519.9  -3227.25     612.2   32.27     21.1176      0.3851      0.0997  -220.0  -220.0      7.1624   35.73 
    4588    636.899658   519.9  -3228.63     612.4   32.29     21.1181      0.3853      0.0997  -220.0  -220.0      7.1611   35.67 
    4589    636.901611   519.9  -3229.57     613.3   32.30     21.1492      0.3855      0.0997  -220.0  -220.0      7.1598   35.80 
    4590    636.903503   519.9  -3231.22     613.1   32.31     21.1343      0.3857      0.0999  -220.0  -220.0      7.1585   35.74 
    4591    636.905457   519.8  -3232.22     612.8   32.32     21.1215      0.3859      0.0995  -220.0  -220.0      7.1572   35.81 
    4592    636.907349   519.9  -3233.76     613.9   32.34     21.1555      0.3861      0.1001  -220.0  -220.0      7.1559   35.84 
    4593    636.909302   519.9  -3234.76     612.6   32.35     21.1087      0.3862      0.0999  -220.0  -220.0      7.1546   35.76 
    4594    636.911194   519.9  -3236.08     613.1   32.36     21.1191      0.3864      0.1006  -220.0  -220.0      7.1533   35.77 
    4595    636.913147   519.9  -3237.74     613.8   32.38     21.1382      0.3867      0.1001  -220.0  -220.0      7.1520   35.69 
    4596    636.915039   520.0  -3238.95     612.9   32.39     21.1053      0.3869      0.1010  -220.0  -220.0      7.1507   35.74 
    4597    636.916931   519.9  -3240.22     613.1   32.40     21.1062      0.3871      0.1004  -220.0  -220.0      7.1494   35.68 
    4598    636.918884   520.0  -3241.60     613.1   32.42     21.1019      0.3873      0.1007  -220.0  -220.0      7.1481   35.72 
    4599    636.920776   519.8  -3242.70     614.5   32.43     21.1469      0.3874      0.1008  -220.0  -220.0      7.1468   35.63 
    4600    636.922729   519.9  -3243.86     613.2   32.44     21.0997      0.3876      0.1005  -220.0  -220.0      7.1455   35.89 
    4601    636.924683   519.9  -3245.63     614.5   32.46     21.1378      0.3879      0.1010  -220.0  -220.0      7.1442   35.74 
    4602    636.926575   520.0  -3246.45     613.3   32.46     21.0964      0.3880      0.1003  -220.0  -220.0      7.1429   35.74 
    4603    636.928528   520.0  -3248.22     615.2   32.48     21.1539      0.3882      0.1007  -220.0  -220.0      7.1416   35.68 
    4604    636.930420   520.0  -3249.54     613.2   32.50     21.0819      0.3884      0.1000  -220.0  -220.0      7.1403   35.69 
    4605    636.932373   519.9  -3250.65     613.8   32.51     21.0979      0.3886      0.1008  -220.0  -220.0      7.1390   35.64 
    4606    636.934265   519.9  -3251.81     614.1   32.52     21.1039      0.3888      0.1002  -220.0  -220.0      7.1377   35.76 
    4607    636.936218   520.0  -3253.35     613.8   32.53     21.0894      0.3890      0.1007  -220.0  -220.0      7.1364   35.77 
    4608    636.938110   520.0  -3254.62     613.5   32.55     21.0758      0.3892      0.1003  -220.0  -220.0      7.1351   35.69 
    4609    636.940063   520.0  -3255.67     614.5   32.56     21.1063      0.3893      0.1004  -220.0  -220.0      7.1338   35.69 
    4610    636.941956   520.0  -3257.27     615.0   32.57     21.1207      0.3896      0.1010  -220.0  -220.0      7.1325   35.60 
    4611    636.943909   520.0  -3258.04     615.3   32.58     21.1279      0.3897      0.1005  -220.0  -220.0      7.1312   35.71 
    4612    636.945801   519.9  -3259.70     615.9   32.60     21.1421      0.3899      0.1009  -220.0  -220.0      7.1298   35.60 
    4613    636.947754   519.8  -3261.24     615.2   32.61     21.1131      0.3902      0.1005  -220.0  -220.0      7.1286   35.73 
    4614    636.949646   520.0  -3262.62     615.9   32.63     21.1329      0.3904      0.1010  -220.0  -220.0      7.1273   35.87 
    4615    636.951599   520.0  -3264.06     615.2   32.64     21.1042      0.3906      0.1004  -220.0  -220.0      7.1260   35.63 
    4616    636.953552   519.9  -3264.94     615.5   32.65     21.1111      0.3907      0.1006  -220.0  -220.0      7.1247   35.69 
    4617    636.955444   519.9  -3265.93     615.5   32.66     21.1080      0.3909      0.1001  -220.0  -220.0      7.1233   35.76 
    4618    636.957336   520.0  -3267.70     615.5   32.68     21.1025      0.3911      0.1004  -220.0  -220.0      7.1220   35.76 
    4619    636.959290   519.9  -3269.02     615.6   32.69     21.1031      0.3913      0.1006  -220.0  -220.0      7.1207   35.68 
    4620    636.961182   520.0  -3269.85     617.0   32.70     21.1488      0.3915      0.1007  -220.0  -220.0      7.1194   35.79 
    4621    636.963135   520.0  -3271.40     616.9   32.71     21.1391      0.3917      0.1007  -220.0  -220.0      7.1181   35.61 
    4622    636.965027   519.9  -3272.94     615.6   32.73     21.0909      0.3919      0.1004  -220.0  -220.0      7.1169   35.68 
    4623    636.966980   520.0  -3274.21     616.9   32.74     21.1303      0.3921      0.1009  -220.0  -220.0      7.1156   35.74 
    4624    636.968872   520.0  -3275.15     617.0   32.75     21.1322      0.3922      0.1010  -220.0  -220.0      7.1143   35.68 
    4625    636.970825   519.9  -3276.80     616.9   32.77     21.1221      0.3925      0.1013  -220.0  -220.0      7.1130   35.64 
    4626    636.972717   520.0  -3278.13     615.7   32.78     21.0794      0.3927      0.1007  -220.0  -220.0      7.1117   35.73 
    4627    636.974670   519.9  -3279.45     616.2   32.79     21.0897      0.3929      0.1013  -220.0  -220.0      7.1104   35.61 
    4628    636.976563   520.0  -3280.61     615.9   32.81     21.0765      0.3931      0.1009  -220.0  -220.0      7.1091   35.78 
    4629    636.978516   520.0  -3281.77     614.9   32.82     21.0391      0.3932      0.1012  -220.0  -220.0      7.1078   35.69 
    4630    636.980408   519.9  -3283.26     615.7   32.83     21.0633      0.3934      0.1011  -220.0  -220.0      7.1065   35.70 
    4631    636.982361   519.9  -3284.47     617.7   32.84     21.1269      0.3936      0.1012  -220.0  -220.0      7.1052   35.83 
    4632    636.984253   520.0  -3286.02     619.1   32.86     21.1702      0.3939      0.1013  -220.0  -220.0      7.1039   35.74 
    4633    636.986206   519.9  -3287.07     618.1   32.87     21.1332      0.3940      0.1015  -220.0  -220.0      7.1026   35.70 
    4634    636.988098   519.9  -3288.28     618.1   32.88     21.1294      0.3942      0.1018  -220.0  -220.0      7.1013   35.76 
    4635    636.990051   519.9  -3289.72     618.1   32.90     21.1249      0.3944      0.1012  -220.0  -220.0      7.1000   35.79 
    4636    636.991943   519.9  -3291.21     617.7   32.91     21.1058      0.3946      0.1017  -220.0  -220.0      7.0987   35.85 
    4637    636.993896   519.9  -3292.31     617.9   32.92     21.1071      0.3948      0.1011  -220.0  -220.0      7.0974   35.75 
    4638    636.995850   519.9  -3294.07     618.3   32.94     21.1160      0.3951      0.1012  -220.0  -220.0      7.0961   35.82 
    4639    636.997742   519.9  -3295.12     617.7   32.95     21.0934      0.3952      0.1009  -220.0  -220.0      7.0948   35.82 
    4640    636.999695   519.9  -3296.23     617.1   32.96     21.0707      0.3954      0.1002  -220.0  -220.0      7.0935   35.83 
    4641    637.001587   519.9  -3297.88     618.3   32.98     21.1040      0.3956      0.1000  -220.0  -220.0      7.0922   35.83 
    4642    637.003540   519.9  -3298.88     619.1   32.99     21.1297      0.3958      0.0991  -220.0  -220.0      7.0909   35.78 
    4643    637.005432   519.9  -3300.14     620.0   33.00     21.1545      0.3960      0.0993  -220.0  -220.0      7.0896   35.72 
    4644    637.007385   519.9  -3301.36     619.3   33.01     21.1266      0.3961      0.0992  -220.0  -220.0      7.0883   35.78 
    4645    637.009277   519.9  -3302.41     619.4   33.02     21.1281      0.3963      0.0995  -220.0  -220.0      7.0870   35.81 
    4646    637.011169   519.9  -3303.95     619.8   33.04     21.1377      0.3965      0.0994  -220.0  -220.0      7.0857   35.85 
    4647    637.013123   519.9  -3305.28     618.8   33.05     21.0999      0.3967      0.0992  -220.0  -220.0      7.0844   35.81 
    4648    637.015015   519.8  -3306.99     619.0   33.07     21.0993      0.3970      0.0999  -220.0  -220.0      7.0831   35.75 
    4649    637.016968   519.9  -3307.70     618.7   33.08     21.0874      0.3971      0.0997  -220.0  -220.0      7.0818   35.88 
    4650    637.018860   519.9  -3308.97     618.7   33.09     21.0834      0.3973      0.1007  -220.0  -220.0      7.0806   35.73 
    4651    637.020813   519.9  -3310.13     620.9   33.10     21.1565      0.3975      0.1004  -220.0  -220.0      7.0793   35.80 
    4652    637.022705   519.9  -3311.40     619.7   33.11     21.1094      0.3976      0.1011  -220.0  -220.0      7.0780   35.75 
    4653    637.024658   519.8  -3313.50     620.0   33.13     21.1123      0.3980      0.1014  -220.0  -220.0      7.0767   35.81 
    4654    637.026550   519.9  -3314.33     619.5   33.14     21.0953      0.3981      0.1013  -220.0  -220.0      7.0754   35.90 
    4655    637.028503   519.9  -3315.54     620.5   33.16     21.1250      0.3983      0.1017  -220.0  -220.0      7.0741   35.85 
    4656    637.030396   519.8  -3316.86     620.0   33.17     21.1017      0.3985      0.1008  -220.0  -220.0      7.0728   35.87 
    4657    637.032349   519.8  -3318.30     620.7   33.18     21.1211      0.3987      0.1017  -220.0  -220.0      7.0715   35.90 
    4658    637.034241   519.9  -3319.51     620.4   33.20     21.1077      0.3989      0.1012  -220.0  -220.0      7.0702   35.89 
    4659    637.036194   519.9  -3320.84     620.9   33.21     21.1227      0.3991      0.1023  -220.0  -220.0      7.0689   35.80 
    4660    637.038086   519.9  -3322.33     620.9   33.22     21.1180      0.3993      0.1016  -220.0  -220.0      7.0676   35.77 
    4661    637.040039   519.8  -3323.43     620.5   33.23     21.1001      0.3994      0.1018  -220.0  -220.0      7.0663   35.87 
    4662    637.041931   519.9  -3324.70     620.8   33.25     21.1057      0.3996      0.1018  -220.0  -220.0      7.0650   35.91 
    4663    637.043884   519.8  -3325.80     620.9   33.26     21.1070      0.3998      0.1012  -220.0  -220.0      7.0638   35.87 
    4664    637.045776   519.9  -3327.40     621.1   33.27     21.1067      0.4000      0.1019  -220.0  -220.0      7.0625   35.89 
    4665    637.047729   519.8  -3328.34     620.7   33.28     21.0894      0.4002      0.1014  -220.0  -220.0      7.0612   35.84 
    4666    637.049622   519.8  -3330.27     620.8   33.30     21.0880      0.4005      0.1016  -220.0  -220.0      7.0599   35.90 
    4667    637.051575   519.9  -3331.49     621.4   33.31     21.1033      0.4007      0.1005  -220.0  -220.0      7.0586   35.92 
    4668    637.053467   519.8  -3332.59     621.7   33.33     21.1094      0.4008      0.1007  -220.0  -220.0      7.0573   35.83 
    4669    637.055420   519.9  -3334.25     621.5   33.34     21.0994      0.4011      0.0995  -220.0  -220.0      7.0560   35.93 
    4670    637.057312   519.9  -3335.35     621.9   33.35     21.1102      0.4012      0.0996  -220.0  -220.0      7.0547   35.80 
    4671    637.059265   519.8  -3336.12     621.4   33.36     21.0887      0.4013      0.0990  -220.0  -220.0      7.0534   35.82 
    4672    637.061157   519.9  -3337.28     621.4   33.37     21.0850      0.4015      0.0991  -220.0  -220.0      7.0521   35.95 
    4673    637.063049   519.8  -3338.94     622.4   33.39     21.1132      0.4018      0.0990  -220.0  -220.0      7.0508   35.87 
    4674    637.065002   519.9  -3340.04     621.4   33.40     21.0763      0.4019      0.0992  -220.0  -220.0      7.0495   36.00 
    4675    637.066895   519.9  -3341.25     622.2   33.41     21.1011      0.4021      0.1001  -220.0  -220.0      7.0483   35.82 
    4676    637.068848   519.8  -3342.63     622.1   33.43     21.0919      0.4023      0.0998  -220.0  -220.0      7.0470   35.91 
    4677    637.070740   519.9  -3344.34     622.1   33.44     21.0865      0.4026      0.1004  -220.0  -220.0      7.0457   36.00 
    4678    637.072693   519.9  -3345.06     622.6   33.45     21.1033      0.4027      0.1005  -220.0  -220.0      7.0444   35.89 
    4679    637.074585   519.9  -3346.55     621.9   33.47     21.0747      0.4029      0.1014  -220.0  -220.0      7.0432   35.82 
    4680    637.076538   519.8  -3347.93     623.2   33.48     21.1133      0.4031      0.1013  -220.0  -220.0      7.0419   35.80 
    4681    637.078430   519.9  -3348.98     622.5   33.49     21.0861      0.4033      0.1016  -220.0  -220.0      7.0406   35.95 
    4682    637.080383   519.9  -3350.52     622.1   33.51     21.0669      0.4035      0.1011  -220.0  -220.0      7.0393   35.84 
    4683    637.082275   519.9  -3351.96     622.2   33.52     21.0671      0.4037      0.1010  -220.0  -220.0      7.0380   35.83 
    4684    637.084229   519.9  -3353.28     622.2   33.53     21.0629      0.4039      0.1003  -220.0  -220.0      7.0368   35.93 
    4685    637.086121   520.0  -3354.33     622.2   33.54     21.0596      0.4041      0.1004  -220.0  -220.0      7.0355   35.89 
    4686    637.088013   519.9  -3355.49     624.2   33.55     21.1226      0.4043      0.0998  -220.0  -220.0      7.0342   35.76 
    4687    637.089966   519.8  -3356.93     623.2   33.57     21.0847      0.4045      0.0996  -220.0  -220.0      7.0329   35.86 
    4688    637.091919   519.9  -3358.19     623.1   33.58     21.0760      0.4047      0.0993  -220.0  -220.0      7.0316   36.00 
    4689    637.093811   519.9  -3359.30     623.1   33.59     21.0725      0.4048      0.0991  -220.0  -220.0      7.0303   35.91 
    4690    637.095764   519.9  -3360.84     623.2   33.61     21.0723      0.4051      0.0991  -220.0  -220.0      7.0290   35.89 
    4691    637.097656   519.9  -3361.62     623.9   33.62     21.0937      0.4052      0.0993  -220.0  -220.0      7.0277   35.93 
    4692    637.099609   519.9  -3363.22     623.5   33.63     21.0743      0.4054      0.0995  -220.0  -220.0      7.0265   35.91 
    4693    637.101501   519.9  -3364.48     624.0   33.64     21.0893      0.4056      0.0992  -220.0  -220.0      7.0252   35.83 
    4694    637.103455   519.8  -3365.92     624.5   33.66     21.0990      0.4058      0.0998  -220.0  -220.0      7.0239   35.86 
    4695    637.105347   519.8  -3366.97     624.6   33.67     21.1004      0.4060      0.0998  -220.0  -220.0      7.0226   35.97 
    4696    637.107300   519.8  -3368.46     624.0   33.68     21.0767      0.4062      0.1002  -220.0  -220.0      7.0214   35.96 
    4697    637.109192   519.8  -3369.29     624.9   33.69     21.1026      0.4063      0.1005  -220.0  -220.0      7.0201   35.99 
    4698    637.111145   519.9  -3370.44     624.8   33.70     21.0941      0.4065      0.1009  -220.0  -220.0      7.0188   35.95 
    4699    637.113037   519.9  -3372.38     623.3   33.72     21.0405      0.4068      0.1012  -220.0  -220.0      7.0176   35.85 
    4700    637.114990   519.8  -3373.81     624.8   33.74     21.0834      0.4070      0.1012  -220.0  -220.0      7.0163   35.90 
    4701    637.116882   519.8  -3374.53     623.9   33.75     21.0526      0.4071      0.1014  -220.0  -220.0      7.0150   36.05 
    4702    637.118835   519.8  -3376.02     624.3   33.76     21.0621      0.4074      0.1015  -220.0  -220.0      7.0137   36.00 
    4703    637.120728   519.8  -3377.18     624.9   33.77     21.0774      0.4075      0.1009  -220.0  -220.0      7.0124   35.99 
    4704    637.122681   519.9  -3378.67     625.0   33.79     21.0775      0.4078      0.1011  -220.0  -220.0      7.0111   35.97 
    4705    637.124573   519.9  -3379.77     626.2   33.80     21.1119      0.4079      0.1011  -220.0  -220.0      7.0099   35.91 
    4706    637.126526   519.9  -3381.48     625.9   33.81     21.0970      0.4082      0.1010  -220.0  -220.0      7.0086   35.94 
    4707    637.128418   519.8  -3382.75     625.2   33.83     21.0692      0.4084      0.1006  -220.0  -220.0      7.0073   35.95 
    4708    637.130371   519.8  -3383.58     625.2   33.84     21.0666      0.4085      0.1002  -220.0  -220.0      7.0060   36.01 
    4709    637.132263   519.8  -3385.01     625.2   33.85     21.0620      0.4087      0.1001  -220.0  -220.0      7.0048   36.03 
    4710    637.134216   519.8  -3386.34     625.0   33.86     21.0530      0.4089      0.0998  -220.0  -220.0      7.0035   36.10 
    4711    637.136108   519.8  -3387.44     626.4   33.87     21.0969      0.4091      0.1002  -220.0  -220.0      7.0022   36.08 
    4712    637.138062   519.9  -3388.60     625.6   33.89     21.0648      0.4093      0.1006  -220.0  -220.0      7.0009   36.03 
    4713    637.139954   519.9  -3389.76     626.3   33.90     21.0848      0.4094      0.1007  -220.0  -220.0      6.9997   35.92 
    4714    637.141907   519.8  -3391.69     625.5   33.92     21.0502      0.4097      0.1009  -220.0  -220.0      6.9984   35.85 
    4715    637.143799   519.9  -3392.63     627.4   33.93     21.1135      0.4099      0.1006  -220.0  -220.0      6.9971   36.02 
    4716    637.145752   519.8  -3394.06     626.7   33.94     21.0853      0.4101      0.1011  -220.0  -220.0      6.9959   35.95 
    4717    637.147644   519.8  -3395.44     627.0   33.95     21.0903      0.4103      0.1006  -220.0  -220.0      6.9946   35.99 
    4718    637.149597   519.8  -3396.38     627.0   33.96     21.0874      0.4104      0.1012  -220.0  -220.0      6.9933   36.08 
    4719    637.151550   519.8  -3397.65     626.7   33.98     21.0738      0.4106      0.1007  -220.0  -220.0      6.9920   36.00 
    4720    637.153442   519.8  -3399.08     627.3   33.99     21.0882      0.4108      0.1010  -220.0  -220.0      6.9907   36.10 
    4721    637.155334   519.9  -3400.63     627.3   34.01     21.0832      0.4111      0.1008  -220.0  -220.0      6.9895   35.99 
    4722    637.157288   519.8  -3401.62     627.4   34.02     21.0848      0.4112      0.1007  -220.0  -220.0      6.9882   35.96 
    4723    637.159180   519.9  -3402.95     627.1   34.03     21.0711      0.4114      0.1005  -220.0  -220.0      6.9869   36.01 
    4724    637.161133   519.7  -3403.94     626.9   34.04     21.0585      0.4116      0.1002  -220.0  -220.0      6.9856   35.92 
    4725    637.163025   519.8  -3405.37     626.6   34.05     21.0444      0.4118      0.1001  -220.0  -220.0      6.9844   36.17 
    4726    637.164917   519.9  -3406.75     627.1   34.07     21.0590      0.4120      0.1007  -220.0  -220.0      6.9831   36.01 
    4727    637.166870   519.9  -3407.91     626.9   34.08     21.0458      0.4122      0.1009  -220.0  -220.0      6.9818   35.98 
    4728    637.168823   519.8  -3409.29     627.8   34.09     21.0745      0.4124      0.1010  -220.0  -220.0      6.9806   35.98 
    4729    637.170715   519.8  -3410.95     628.3   34.11     21.0833      0.4126      0.1010  -220.0  -220.0      6.9793   36.03 
    4730    637.172668   519.9  -3411.55     627.7   34.12     21.0625      0.4127      0.1004  -220.0  -220.0      6.9780   36.05 
    4731    637.174561   519.9  -3413.32     627.6   34.13     21.0521      0.4130      0.1008  -220.0  -220.0      6.9767   35.90 
    4732    637.176514   519.9  -3414.09     627.6   34.14     21.0497      0.4131      0.1006  -220.0  -220.0      6.9755   35.93 
    4733    637.178467   519.9  -3415.42     628.3   34.15     21.0690      0.4133      0.1012  -220.0  -220.0      6.9742   36.01 
    4734    637.180359   519.8  -3416.96     628.4   34.17     21.0688      0.4136      0.1006  -220.0  -220.0      6.9729   35.91 
    4735    637.182312   519.8  -3418.45     628.4   34.18     21.0641      0.4138      0.1011  -220.0  -220.0      6.9716   36.10 
    4736    637.184204   519.9  -3419.78     628.3   34.20     21.0551      0.4140      0.0999  -220.0  -220.0      6.9704   36.04 
    4737    637.186096   519.8  -3421.04     629.4   34.21     21.0888      0.4142      0.1000  -220.0  -220.0      6.9691   35.99 
    4738    637.188049   519.8  -3421.98     629.1   34.22     21.0763      0.4143      0.0996  -220.0  -220.0      6.9678   36.07 
    4739    637.190002   519.9  -3422.98     628.7   34.23     21.0590      0.4145      0.0994  -220.0  -220.0      6.9665   36.08 
    4740    637.191895   519.9  -3424.52     628.8   34.25     21.0588      0.4147      0.0998  -220.0  -220.0      6.9653   35.92 
    4741    637.193848   519.8  -3425.63     630.0   34.26     21.0929      0.4149      0.0997  -220.0  -220.0      6.9640   36.00 
    4742    637.195740   519.8  -3427.06     629.5   34.27     21.0742      0.4151      0.1002  -220.0  -220.0      6.9627   36.06 
    4743    637.197693   519.8  -3428.49     629.4   34.28     21.0649      0.4153      0.0998  -220.0  -220.0      6.9615   36.06 
    4744    637.199585   519.8  -3429.65     629.3   34.30     21.0565      0.4155      0.0999  -220.0  -220.0      6.9602   36.07 
    4745    637.201538   519.9  -3430.59     629.8   34.31     21.0723      0.4156      0.0997  -220.0  -220.0      6.9589   36.08 
    4746    637.203430   519.8  -3432.14     630.0   34.32     21.0721      0.4159      0.1002  -220.0  -220.0      6.9577   35.94 
    4747    637.205383   519.8  -3433.52     630.8   34.34     21.0959      0.4161      0.1003  -220.0  -220.0      6.9564   36.06 
    4748    637.207275   519.8  -3434.45     628.1   34.34     21.0034      0.4162      0.1005  -220.0  -220.0      6.9551   36.08 
    4749    637.209229   519.8  -3436.05     629.1   34.36     21.0312      0.4165      0.1005  -220.0  -220.0      6.9539   36.05 
    4750    637.211121   519.8  -3437.43     630.4   34.37     21.0692      0.4167      0.1001  -220.0  -220.0      6.9526   36.11 
    4751    637.213074   519.9  -3438.48     630.7   34.38     21.0752      0.4168      0.1002  -220.0  -220.0      6.9513   36.18 
    4752    637.214966   519.8  -3439.59     630.8   34.40     21.0764      0.4170      0.1001  -220.0  -220.0      6.9501   35.96 
    4753    637.216919   519.8  -3440.85     629.0   34.41     21.0112      0.4172      0.1007  -220.0  -220.0      6.9488   36.10 
    4754    637.218811   519.7  -3442.18     629.7   34.42     21.0304      0.4174      0.1006  -220.0  -220.0      6.9475   36.18 
    4755    637.220764   519.8  -3443.45     630.2   34.43     21.0452      0.4176      0.1019  -220.0  -220.0      6.9462   36.19 
    4756    637.222656   519.8  -3444.61     630.5   34.45     21.0508      0.4178      0.1016  -220.0  -220.0      6.9450   36.06 
    4757    637.224609   519.8  -3446.10     630.7   34.46     21.0508      0.4180      0.1026  -220.0  -220.0      6.9437   36.14 
    4758    637.226563   519.8  -3447.48     630.2   34.47     21.0322      0.4182      0.1024  -220.0  -220.0      6.9425   36.14 
    4759    637.228455   519.9  -3448.64     630.9   34.49     21.0520      0.4184      0.1034  -220.0  -220.0      6.9412   36.06 
    4760    637.230408   519.9  -3450.18     630.8   34.50     21.0423      0.4186      0.1034  -220.0  -220.0      6.9400   36.02 
    4761    637.232300   519.8  -3451.06     630.4   34.51     21.0254      0.4187      0.1036  -220.0  -220.0      6.9387   35.97 
    4762    637.234253   519.9  -3452.94     630.4   34.53     21.0194      0.4190      0.1039  -220.0  -220.0      6.9375   36.18 
    4763    637.236145   519.9  -3453.71     630.5   34.54     21.0216      0.4191      0.1030  -220.0  -220.0      6.9362   35.97 
    4764    637.238098   519.9  -3455.64     630.8   34.56     21.0248      0.4194      0.1035  -220.0  -220.0      6.9349   36.06 
    4765    637.239990   519.8  -3456.19     631.5   34.56     21.0465      0.4195      0.1023  -220.0  -220.0      6.9337   36.00 
    4766    637.241943   519.8  -3457.85     631.4   34.58     21.0365      0.4198      0.1026  -220.0  -220.0      6.9324   36.10 
    4767    637.243835   519.8  -3459.34     632.5   34.59     21.0692      0.4200      0.1011  -220.0  -220.0      6.9311   36.08 
    4768    637.245789   519.9  -3460.44     632.2   34.60     21.0562      0.4202      0.1015  -220.0  -220.0      6.9299   36.13 
    4769    637.247681   519.9  -3461.71     631.1   34.62     21.0147      0.4204      0.1009  -220.0  -220.0      6.9286   36.05 
    4770    637.249634   519.9  -3463.09     632.4   34.63     21.0524      0.4206      0.1010  -220.0  -220.0      6.9273   36.07 
    4771    637.251526   519.8  -3464.09     633.1   34.64     21.0726      0.4207      0.1005  -220.0  -220.0      6.9261   36.01 
    4772    637.253418   519.8  -3465.19     633.2   34.65     21.0738      0.4209      0.1002  -220.0  -220.0      6.9248   36.18 
    4773    637.255371   519.9  -3466.62     632.4   34.67     21.0410      0.4211      0.1007  -220.0  -220.0      6.9235   36.14 
    4774    637.257324   519.9  -3467.89     633.3   34.68     21.0697      0.4213      0.1006  -220.0  -220.0      6.9223   36.06 
    4775    637.259216   519.8  -3468.89     632.9   34.69     21.0525      0.4215      0.1011  -220.0  -220.0      6.9210   36.07 
    4776    637.261169   519.8  -3470.27     633.2   34.70     21.0574      0.4217      0.1009  -220.0  -220.0      6.9197   36.18 
    4777    637.263123   519.8  -3472.14     634.0   34.72     21.0794      0.4220      0.1011  -220.0  -220.0      6.9184   36.15 
    4778    637.265015   519.8  -3473.41     634.0   34.73     21.0753      0.4222      0.1007  -220.0  -220.0      6.9172   36.14 
    4779    637.266968   519.7  -3474.51     633.6   34.75     21.0577      0.4223      0.1009  -220.0  -220.0      6.9159   36.15 
    4780    637.268860   519.8  -3475.45     633.9   34.75     21.0641      0.4225      0.1002  -220.0  -220.0      6.9146   36.26 
    4781    637.270813   519.9  -3476.67     633.1   34.77     21.0321      0.4227      0.1002  -220.0  -220.0      6.9134   36.18 
    4782    637.272705   519.8  -3478.21     634.0   34.78     21.0598      0.4229      0.1003  -220.0  -220.0      6.9121   36.09 
    4783    637.274597   519.8  -3478.98     632.9   34.79     21.0199      0.4230      0.1007  -220.0  -220.0      6.9108   36.14 
    4784    637.276550   519.9  -3480.53     633.3   34.81     21.0290      0.4233      0.1007  -220.0  -220.0      6.9096   36.12 
    4785    637.278442   519.9  -3481.91     633.3   34.82     21.0245      0.4235      0.1004  -220.0  -220.0      6.9083   36.09 
    4786    637.280396   519.9  -3483.23     634.2   34.83     21.0483      0.4237      0.1007  -220.0  -220.0      6.9070   36.01 
    4787    637.282349   519.9  -3484.28     635.0   34.84     21.0729      0.4238      0.1006  -220.0  -220.0      6.9058   36.01 
    4788    637.284241   519.8  -3485.50     633.9   34.85     21.0316      0.4240      0.1015  -220.0  -220.0      6.9045   35.99 
    4789    637.286194   519.7  -3486.65     634.9   34.87     21.0606      0.4242      0.1016  -220.0  -220.0      6.9033   36.17 
    4790    637.288086   519.9  -3488.37     634.9   34.88     21.0550      0.4245      0.1019  -220.0  -220.0      6.9020   36.30 
    4791    637.290039   519.8  -3489.74     634.6   34.90     21.0413      0.4247      0.1017  -220.0  -220.0      6.9008   36.03 
    4792    637.291931   519.9  -3490.85     634.5   34.91     21.0330      0.4248      0.1018  -220.0  -220.0      6.8995   36.24 
    4793    637.293884   519.8  -3492.01     634.6   34.92     21.0339      0.4250      0.1016  -220.0  -220.0      6.8983   36.06 
    4794    637.295776   519.8  -3493.28     633.9   34.93     21.0065      0.4252      0.1014  -220.0  -220.0      6.8970   36.24 
    4795    637.297729   519.8  -3494.38     634.9   34.94     21.0356      0.4254      0.1012  -220.0  -220.0      6.8957   36.13 
    4796    637.299622   519.8  -3495.65     635.9   34.96     21.0641      0.4256      0.1016  -220.0  -220.0      6.8944   36.15 
    4797    637.301575   519.8  -3497.25     636.6   34.97     21.0823      0.4258      0.1016  -220.0  -220.0      6.8932   36.14 
    4798    637.303528   519.9  -3498.52     635.2   34.99     21.0315      0.4260      0.1016  -220.0  -220.0      6.8919   36.17 
    4799    637.305420   519.8  -3499.51     635.2   35.00     21.0283      0.4262      0.1011  -220.0  -220.0      6.8906   36.09 
    4800    637.307373   519.8  -3500.95     635.6   35.01     21.0377      0.4264      0.1011  -220.0  -220.0      6.8893   36.19 
    4801    637.309265   519.8  -3502.27     635.9   35.02     21.0427      0.4266      0.1006  -220.0  -220.0      6.8881   36.25 
    4802    637.311218   519.8  -3503.48     635.9   35.03     21.0388      0.4268      0.1008  -220.0  -220.0      6.8868   36.19 
    4803    637.313110   519.9  -3504.64     635.3   35.05     21.0164      0.4270      0.1006  -220.0  -220.0      6.8856   36.23 
    4804    637.315063   519.8  -3505.80     634.2   35.06     20.9754      0.4271      0.1007  -220.0  -220.0      6.8843   36.10 
    4805    637.316956   519.9  -3507.46     635.6   35.07     21.0166      0.4274      0.1003  -220.0  -220.0      6.8831   36.25 
    4806    637.318909   519.8  -3508.51     634.7   35.09     20.9853      0.4276      0.1000  -220.0  -220.0      6.8818   36.12 
    4807    637.320801   519.8  -3509.66     635.4   35.10     21.0048      0.4277      0.1000  -220.0  -220.0      6.8806   36.24 
    4808    637.322754   519.8  -3510.82     635.2   35.11     20.9917      0.4279      0.0997  -220.0  -220.0      6.8794   36.25 
    4809    637.324646   519.7  -3512.26     635.4   35.12     20.9964      0.4281      0.1000  -220.0  -220.0      6.8781   36.15 
    4810    637.326599   519.8  -3513.20     634.9   35.13     20.9748      0.4283      0.0994  -220.0  -220.0      6.8769   36.41 
    4811    637.328491   519.8  -3514.47     636.2   35.14     21.0125      0.4285      0.0998  -220.0  -220.0      6.8756   36.23 
    4812    637.330444   519.9  -3516.01     636.6   35.16     21.0214      0.4287      0.0991  -220.0  -220.0      6.8744   36.22 
    4813    637.332336   519.8  -3517.56     636.4   35.18     21.0118      0.4290      0.0988  -220.0  -220.0      6.8731   36.12 
    4814    637.334290   519.8  -3518.49     636.7   35.18     21.0180      0.4291      0.0985  -220.0  -220.0      6.8719   36.32 
    4815    637.336182   519.8  -3519.38     636.3   35.19     21.0012      0.4292      0.0978  -220.0  -220.0      6.8706   36.18 
    4816    637.338135   519.8  -3521.09     635.9   35.21     20.9818      0.4295      0.0977  -220.0  -220.0      6.8693   36.31 
    4817    637.340027   519.9  -3522.08     636.4   35.22     20.9971      0.4296      0.0972  -220.0  -220.0      6.8681   36.25 
    4818    637.341980   519.8  -3523.13     636.9   35.23     21.0077      0.4298      0.0976  -220.0  -220.0      6.8668   36.12 
    4819    637.343872   519.8  -3524.34     637.7   35.24     21.0316      0.4300      0.0975  -220.0  -220.0      6.8656   36.35 
    4820    637.345825   519.8  -3525.45     636.9   35.25     21.0001      0.4302      0.0978  -220.0  -220.0      6.8643   36.21 
    4821    637.347717   519.8  -3526.88     636.9   35.27     20.9955      0.4304      0.0981  -220.0  -220.0      6.8631   36.22 
    4822    637.349670   519.9  -3527.76     638.4   35.28     21.0437      0.4305      0.0988  -220.0  -220.0      6.8618   36.26 
    4823    637.351563   519.8  -3529.20     638.5   35.29     21.0436      0.4307      0.0995  -220.0  -220.0      6.8606   36.15 
    4824    637.353516   519.8  -3530.63     638.1   35.31     21.0251      0.4310      0.0999  -220.0  -220.0      6.8594   36.27 
    4825    637.355408   519.8  -3531.85     637.7   35.32     21.0072      0.4312      0.1005  -220.0  -220.0      6.8581   36.32 
    4826    637.357361   519.8  -3533.17     638.1   35.33     21.0168      0.4314      0.1008  -220.0  -220.0      6.8568   36.20 
    4827    637.359253   519.8  -3534.44     637.7   35.34     20.9988      0.4316      0.1010  -220.0  -220.0      6.8556   36.23 
    4828    637.361206   519.9  -3535.60     638.7   35.36     21.0275      0.4317      0.1012  -220.0  -220.0      6.8543   36.31 
    4829    637.363098   519.8  -3536.87     640.4   35.37     21.0789      0.4319      0.1005  -220.0  -220.0      6.8530   36.18 
    4830    637.365051   519.8  -3538.08     639.8   35.38     21.0564      0.4321      0.1010  -220.0  -220.0      6.8518   36.29 
    4831    637.366943   519.8  -3539.35     638.3   35.39     21.0014      0.4323      0.1006  -220.0  -220.0      6.8505   36.29 
    4832    637.368896   519.9  -3540.51     639.5   35.41     21.0393      0.4325      0.1007  -220.0  -220.0      6.8493   36.23 
    4833    637.370789   519.7  -3541.89     640.2   35.42     21.0579      0.4327      0.1005  -220.0  -220.0      6.8480   36.22 
    4834    637.372742   519.9  -3542.99     639.4   35.43     21.0265      0.4329      0.1002  -220.0  -220.0      6.8468   36.46 
    4835    637.374634   519.8  -3544.76     639.3   35.45     21.0162      0.4332      0.1008  -220.0  -220.0      6.8455   36.19 
    4836    637.376587   519.8  -3545.48     639.5   35.45     21.0231      0.4333      0.1004  -220.0  -220.0      6.8443   36.30 
    4837    637.378479   519.8  -3546.75     639.4   35.47     21.0143      0.4335      0.1015  -220.0  -220.0      6.8430   36.28 
    4838    637.380432   519.8  -3547.74     639.5   35.48     21.0157      0.4336      0.1012  -220.0  -220.0      6.8418   36.26 
    4839    637.382324   519.8  -3549.45     638.7   35.49     20.9824      0.4339      0.1019  -220.0  -220.0      6.8406   36.31 
    4840    637.384216   519.8  -3550.72     639.7   35.51     21.0106      0.4341      0.1020  -220.0  -220.0      6.8393   36.25 
    4841    637.386169   519.8  -3551.55     640.2   35.52     21.0264      0.4342      0.1025  -220.0  -220.0      6.8381   36.28 
    4842    637.388062   519.8  -3553.26     640.9   35.53     21.0440      0.4345      0.1026  -220.0  -220.0      6.8368   36.25 
    4843    637.390015   519.8  -3554.53     640.5   35.55     21.0260      0.4347      0.1021  -220.0  -220.0      6.8356   36.30 
    4844    637.391907   519.8  -3555.63     639.8   35.56     20.9993      0.4348      0.1022  -220.0  -220.0      6.8344   36.25 
    4845    637.393860   519.8  -3557.18     639.8   35.57     20.9942      0.4351      0.1016  -220.0  -220.0      6.8331   36.31 
    4846    637.395752   519.8  -3558.44     639.8   35.58     20.9901      0.4353      0.1016  -220.0  -220.0      6.8319   36.34 
    4847    637.397705   519.7  -3559.60     639.3   35.60     20.9678      0.4355      0.1010  -220.0  -220.0      6.8306   36.33 
    4848    637.399597   519.8  -3560.49     639.5   35.60     20.9742      0.4356      0.1003  -220.0  -220.0      6.8294   36.43 
    4849    637.401550   519.8  -3561.98     638.8   35.62     20.9463      0.4358      0.1003  -220.0  -220.0      6.8282   36.36 
    4850    637.403442   519.8  -3563.25     640.0   35.63     20.9791      0.4360      0.0991  -220.0  -220.0      6.8270   36.31 
    4851    637.405334   519.8  -3564.46     639.4   35.64     20.9566      0.4362      0.0998  -220.0  -220.0      6.8257   36.38 
    4852    637.407288   519.8  -3565.40     640.2   35.65     20.9813      0.4364      0.0988  -220.0  -220.0      6.8245   36.26 
    4853    637.409180   519.8  -3566.67     639.4   35.67     20.9495      0.4366      0.0990  -220.0  -220.0      6.8233   36.32 
    4854    637.411133   519.8  -3568.32     640.8   35.68     20.9902      0.4368      0.0987  -220.0  -220.0      6.8221   36.39 
    4855    637.413025   519.8  -3569.09     641.4   35.69     21.0061      0.4369      0.0987  -220.0  -220.0      6.8208   36.27 
    4856    637.414978   519.8  -3570.75     640.1   35.71     20.9592      0.4372      0.0991  -220.0  -220.0      6.8196   36.29 
    4857    637.416870   519.7  -3571.69     640.0   35.72     20.9515      0.4373      0.0986  -220.0  -220.0      6.8184   36.29 
    4858    637.418823   519.8  -3573.18     640.7   35.73     20.9697      0.4376      0.0993  -220.0  -220.0      6.8171   36.47 
    4859    637.420776   519.8  -3573.95     640.7   35.74     20.9672      0.4377      0.0989  -220.0  -220.0      6.8159   36.30 
    4860    637.422668   519.9  -3575.27     640.5   35.75     20.9583      0.4379      0.0996  -220.0  -220.0      6.8146   36.42 
    4861    637.424622   519.8  -3576.60     641.9   35.77     21.0000      0.4381      0.0999  -220.0  -220.0      6.8134   36.23 
    4862    637.426514   519.8  -3577.54     641.8   35.78     20.9923      0.4382      0.1004  -220.0  -220.0      6.8121   36.31 
    4863    637.428467   519.9  -3579.25     642.8   35.79     21.0190      0.4385      0.1006  -220.0  -220.0      6.8109   36.37
