Repository: LightForm-group/dilatometer_modelling_and_constitutive_behaviour

# dilatometer_modelling_and_constitutive_behaviour

Created with work by Inigo Howe, Patryk Jedrasiak, Hugh Shercliff

This program contains a method of testing various constitutive models and extracting the constitutive behaviour of dilatometer samples correcting for inhomogeneities in termperature, strain and strain rate. The model is currently configured to a dilatometer run under vacuum, with no active cooling during the deformation for a sample of length 10mm with a diameter of 5mm. For both heatup and deformation the temperature is fitted to the experimental central themocoupole temperature for any general temperature profile.

File: experimental_data/full/0.1/520/006_Compression_Daniel_Al_Hom1_SHT_540C_Deform_520C_0.1s-1_QuenchHeGas_.asc (part 18 of 31)
 C:\WinTA100\DIL805.PRO\Data\Deformation\ChrisDaniel\006_Compression_Daniel_Al_Hom1_SHT_540C_Deform_520C_0.1s-1_QuenchHeGas_.asc
     No.          Time   Tem.1        DL     Force  Strain   kf (Def.)    Phi  (D)    Phi* (D)   Tem.2   Tem.3        Poti      HF 
                     s      °C        µm         N       %       N/mm²                     1/s      °C      °C          mm       % 
    5167    638.012817   519.8  -3945.92     675.3   39.46     20.8213      0.4973      0.1000  -220.0  -220.0      6.4446   37.10 
    5168    638.014771   519.9  -3947.08     675.6   39.47     20.8260      0.4975      0.0999  -220.0  -220.0      6.4435   36.99 
    5169    638.016663   519.8  -3948.13     675.4   39.48     20.8180      0.4977      0.0997  -220.0  -220.0      6.4423   36.94 
    5170    638.018616   519.8  -3949.73     674.2   39.50     20.7735      0.4979      0.0994  -220.0  -220.0      6.4411   37.01 
    5171    638.020508   519.8  -3950.61     674.9   39.51     20.7921      0.4981      0.0993  -220.0  -220.0      6.4400   37.09 
    5172    638.022461   519.8  -3951.77     674.6   39.52     20.7795      0.4983      0.0993  -220.0  -220.0      6.4388   37.00 
    5173    638.024353   519.8  -3952.76     674.6   39.53     20.7761      0.4984      0.0995  -220.0  -220.0      6.4376   37.10 
    5174    638.026245   519.7  -3953.87     674.7   39.54     20.7766      0.4986      0.0996  -220.0  -220.0      6.4365   37.06 
    5175    638.028198   519.8  -3955.25     675.0   39.55     20.7805      0.4989      0.0998  -220.0  -220.0      6.4353   37.22 
    5176    638.030090   519.8  -3956.24     675.9   39.56     20.8031      0.4990      0.1006  -220.0  -220.0      6.4342   37.04 
    5177    638.032043   519.8  -3957.23     675.6   39.57     20.7910      0.4992      0.1009  -220.0  -220.0      6.4330   37.05 
    5178    638.033936   519.8  -3958.67     675.7   39.59     20.7904      0.4994      0.1010  -220.0  -220.0      6.4318   37.02 
    5179    638.035889   519.8  -3959.66     675.1   39.60     20.7697      0.4996      0.1010  -220.0  -220.0      6.4307   37.11 
    5180    638.037781   519.7  -3961.21     675.0   39.61     20.7601      0.4998      0.1012  -220.0  -220.0      6.4295   37.02 
    5181    638.039734   519.8  -3962.48     675.4   39.62     20.7687      0.5001      0.1013  -220.0  -220.0      6.4284   37.15 
    5182    638.041626   519.8  -3963.58     675.4   39.64     20.7649      0.5002      0.1012  -220.0  -220.0      6.4272   37.05 
    5183    638.043579   519.8  -3964.57     676.0   39.65     20.7788      0.5004      0.1009  -220.0  -220.0      6.4260   37.10 
    5184    638.045471   519.8  -3965.68     675.1   39.66     20.7490      0.5006      0.1005  -220.0  -220.0      6.4249   37.13 
    5185    638.047424   519.9  -3967.17     675.6   39.67     20.7569      0.5008      0.1001  -220.0  -220.0      6.4237   37.05 
    5186    638.049316   519.8  -3967.99     676.0   39.68     20.7670      0.5010      0.1005  -220.0  -220.0      6.4226   36.99 
    5187    638.051208   519.8  -3968.66     676.6   39.69     20.7820      0.5011      0.1004  -220.0  -220.0      6.4214   37.05 
    5188    638.053162   519.8  -3970.42     676.0   39.70     20.7586      0.5014      0.1006  -220.0  -220.0      6.4203   37.04 
    5189    638.055054   519.8  -3971.42     676.1   39.71     20.7595      0.5015      0.1004  -220.0  -220.0      6.4191   37.12 
    5190    638.057007   519.9  -3972.68     675.7   39.73     20.7422      0.5017      0.1008  -220.0  -220.0      6.4180   37.02 
    5191    638.058899   519.8  -3974.06     675.9   39.74     20.7418      0.5020      0.1008  -220.0  -220.0      6.4168   37.02 
    5192    638.060852   519.8  -3975.11     676.1   39.75     20.7468      0.5021      0.1009  -220.0  -220.0      6.4156   37.14 
    5193    638.062744   519.8  -3976.27     677.0   39.76     20.7687      0.5023      0.1008  -220.0  -220.0      6.4145   37.08 
    5194    638.064636   519.8  -3977.21     676.1   39.77     20.7396      0.5025      0.1005  -220.0  -220.0      6.4133   37.03 
    5195    638.066589   519.8  -3978.70     678.0   39.79     20.7906      0.5027      0.1007  -220.0  -220.0      6.4122   37.06 
    5196    638.068481   519.8  -3979.75     678.4   39.80     20.7999      0.5029      0.1000  -220.0  -220.0      6.4110   37.09 
    5197    638.070435   519.8  -3980.80     678.8   39.81     20.8092      0.5031      0.1006  -220.0  -220.0      6.4098   37.15 
    5198    638.072327   519.8  -3981.90     678.8   39.82     20.8054      0.5033      0.0996  -220.0  -220.0      6.4086   37.07 
    5199    638.074280   519.8  -3983.00     678.5   39.83     20.7930      0.5035      0.1003  -220.0  -220.0      6.4075   37.09 
    5200    638.076172   519.8  -3984.33     678.4   39.84     20.7841      0.5037      0.1001  -220.0  -220.0      6.4063   37.19 
    5201    638.078064   519.8  -3985.38     678.9   39.85     20.7977      0.5039      0.1007  -220.0  -220.0      6.4051   37.09 
    5202    638.080017   519.8  -3986.70     679.1   39.87     20.7974      0.5041      0.1009  -220.0  -220.0      6.4040   37.07 
    5203    638.081970   519.8  -3987.69     678.4   39.88     20.7724      0.5042      0.1010  -220.0  -220.0      6.4028   37.14 
    5204    638.083862   519.9  -3989.07     678.0   39.89     20.7548      0.5045      0.1013  -220.0  -220.0      6.4016   37.08 
    5205    638.085815   519.8  -3990.07     678.0   39.90     20.7513      0.5046      0.1011  -220.0  -220.0      6.4005   36.98 
    5206    638.087708   519.9  -3991.34     678.5   39.91     20.7642      0.5048      0.1019  -220.0  -220.0      6.3993   37.12 
    5207    638.089661   519.8  -3992.27     679.8   39.92     20.7997      0.5050      0.1014  -220.0  -220.0      6.3982   37.01 
    5208    638.091553   519.9  -3993.93     679.8   39.94     20.7940      0.5053      0.1017  -220.0  -220.0      6.3970   37.09 
    5209    638.093506   519.8  -3994.92     679.8   39.95     20.7905      0.5054      0.1013  -220.0  -220.0      6.3959   37.01 
    5210    638.095398   519.8  -3995.97     679.8   39.96     20.7869      0.5056      0.1014  -220.0  -220.0      6.3947   37.15 
    5211    638.097351   519.8  -3997.24     679.5   39.97     20.7739      0.5058      0.1010  -220.0  -220.0      6.3936   37.08 
    5212    638.099243   519.8  -3998.29     679.1   39.98     20.7574      0.5060      0.1009  -220.0  -220.0      6.3924   37.21 
    5213    638.101135   519.8  -3999.39     679.2   39.99     20.7578      0.5062      0.1008  -220.0  -220.0      6.3912   37.12 
    5214    638.103088   519.8  -4000.66     679.7   40.01     20.7664      0.5064      0.1007  -220.0  -220.0      6.3901   37.17 
    5215    638.104980   519.8  -4001.88     678.5   40.02     20.7278      0.5066      0.1007  -220.0  -220.0      6.3889   37.14 
    5216    638.106934   519.8  -4002.98     679.7   40.03     20.7583      0.5068      0.1007  -220.0  -220.0      6.3877   37.12 
    5217    638.108826   519.8  -4004.03     680.1   40.04     20.7676      0.5070      0.1007  -220.0  -220.0      6.3866   37.09 
    5218    638.110779   519.8  -4005.52     680.1   40.06     20.7624      0.5072      0.1006  -220.0  -220.0      6.3854   37.19 
    5219    638.112671   519.8  -4006.34     680.6   40.06     20.7768      0.5073      0.1009  -220.0  -220.0      6.3842   37.09 
    5220    638.114624   519.8  -4007.50     680.6   40.08     20.7727      0.5075      0.1009  -220.0  -220.0      6.3831   37.19 
    5221    638.116516   519.8  -4008.88     681.1   40.09     20.7809      0.5078      0.1014  -220.0  -220.0      6.3819   37.17 
    5222    638.118469   519.8  -4009.66     680.4   40.10     20.7567      0.5079      0.1013  -220.0  -220.0      6.3808   37.11 
    5223    638.120361   519.8  -4011.09     680.4   40.11     20.7517      0.5081      0.1014  -220.0  -220.0      6.3796   37.15 
    5224    638.122314   519.8  -4012.47     680.9   40.12     20.7641      0.5084      0.1014  -220.0  -220.0      6.3785   37.20 
    5225    638.124207   519.8  -4013.35     681.3   40.13     20.7739      0.5085      0.1013  -220.0  -220.0      6.3773   37.12 
    5226    638.126160   519.8  -4014.84     680.4   40.15     20.7387      0.5088      0.1012  -220.0  -220.0      6.3762   37.17 
    5227    638.128052   519.9  -4015.67     681.1   40.16     20.7573      0.5089      0.1009  -220.0  -220.0      6.3750   37.17 
    5228    638.130005   519.8  -4017.10     680.1   40.17     20.7223      0.5091      0.1005  -220.0  -220.0      6.3739   37.07 
    5229    638.131897   519.8  -4018.15     681.3   40.18     20.7573      0.5093      0.1005  -220.0  -220.0      6.3727   37.12 
    5230    638.133850   519.8  -4019.20     681.6   40.19     20.7622      0.5095      0.1003  -220.0  -220.0      6.3716   37.14 
    5231    638.135803   519.8  -4020.53     680.9   40.21     20.7362      0.5097      0.1001  -220.0  -220.0      6.3704   37.13 
    5232    638.137695   519.8  -4021.35     680.8   40.21     20.7290      0.5099      0.1002  -220.0  -220.0      6.3692   37.16 
    5233    638.139648   519.7  -4022.68     680.8   40.23     20.7244      0.5101      0.0999  -220.0  -220.0      6.3681   37.12 
    5234    638.141541   519.8  -4024.06     681.9   40.24     20.7539      0.5103      0.1004  -220.0  -220.0      6.3669   37.31 
    5235    638.143494   519.8  -4024.66     681.8   40.25     20.7475      0.5104      0.1005  -220.0  -220.0      6.3658   37.18 
    5236    638.145386   519.8  -4026.26     681.9   40.26     20.7463      0.5107      0.1012  -220.0  -220.0      6.3646   37.17 
    5237    638.147339   519.7  -4027.31     681.8   40.27     20.7383      0.5109      0.1010  -220.0  -220.0      6.3634   37.23 
    5238    638.149231   519.8  -4028.36     682.5   40.28     20.7561      0.5110      0.1015  -220.0  -220.0      6.3623   37.29 
    5239    638.151184   519.7  -4029.85     684.2   40.30     20.8023      0.5113      0.1012  -220.0  -220.0      6.3611   37.17 
    5240    638.153076   519.8  -4030.79     682.9   40.31     20.7605      0.5114      0.1019  -220.0  -220.0      6.3600   37.30 
    5241    638.155029   519.7  -4032.06     683.0   40.32     20.7604      0.5116      0.1015  -220.0  -220.0      6.3588   37.17 
    5242    638.156921   519.8  -4033.05     683.5   40.33     20.7697      0.5118      0.1014  -220.0  -220.0      6.3577   37.30 
    5243    638.158875   519.8  -4034.49     682.5   40.34     20.7348      0.5121      0.1014  -220.0  -220.0      6.3565   37.24 
    5244    638.160767   519.9  -4035.54     683.7   40.36     20.7697      0.5122      0.1007  -220.0  -220.0      6.3554   37.15 
    5245    638.162720   519.8  -4036.86     683.0   40.37     20.7437      0.5125      0.1015  -220.0  -220.0      6.3542   37.11 
    5246    638.164612   519.8  -4037.58     684.4   40.38     20.7839      0.5126      0.1007  -220.0  -220.0      6.3531   37.29 
    5247    638.166565   519.8  -4038.85     684.2   40.39     20.7709      0.5128      0.1011  -220.0  -220.0      6.3519   37.29 
    5248    638.168457   519.9  -4040.17     684.4   40.40     20.7749      0.5130      0.1005  -220.0  -220.0      6.3507   37.29 
    5249    638.170410   519.8  -4041.33     684.2   40.41     20.7623      0.5132      0.1012  -220.0  -220.0      6.3496   37.13 
    5250    638.172302   519.8  -4042.32     683.7   40.42     20.7460      0.5134      0.1011  -220.0  -220.0      6.3484   37.27 
    5251    638.174255   519.8  -4043.48     683.7   40.43     20.7420      0.5136      0.1011  -220.0  -220.0      6.3472   37.24 
    5252    638.176147   519.8  -4044.81     683.3   40.45     20.7246      0.5138      0.1008  -220.0  -220.0      6.3461   37.26 
    5253    638.178101   519.8  -4045.85     684.4   40.46     20.7551      0.5140      0.1005  -220.0  -220.0      6.3449   37.20 
    5254    638.179993   519.8  -4047.29     683.3   40.47     20.7159      0.5142      0.1008  -220.0  -220.0      6.3438   37.31 
    5255    638.181946   519.8  -4048.23     683.7   40.48     20.7255      0.5144      0.1006  -220.0  -220.0      6.3426   37.28 
    5256    638.183838   519.8  -4049.28     684.6   40.49     20.7474      0.5145      0.1004  -220.0  -220.0      6.3415   37.29 
    5257    638.185791   519.7  -4050.60     683.6   40.51     20.7129      0.5148      0.1000  -220.0  -220.0      6.3404   37.29 
    5258    638.187683   519.8  -4051.76     685.1   40.52     20.7558      0.5150      0.0998  -220.0  -220.0      6.3392   37.33 
    5259    638.189636   519.7  -4052.75     685.3   40.53     20.7566      0.5151      0.0997  -220.0  -220.0      6.3381   37.20 
    5260    638.191589   519.8  -4053.85     685.0   40.54     20.7442      0.5153      0.0998  -220.0  -220.0      6.3369   37.36 
    5261    638.193481   519.8  -4054.79     684.3   40.55     20.7196      0.5155      0.1002  -220.0  -220.0      6.3358   37.24 
    5262    638.195435   519.8  -4056.17     684.6   40.56     20.7234      0.5157      0.1004  -220.0  -220.0      6.3346   37.25 
    5263    638.197327   519.8  -4057.44     685.6   40.57     20.7488      0.5159      0.1006  -220.0  -220.0      6.3335   37.30 
    5264    638.199280   519.8  -4058.66     686.1   40.59     20.7616      0.5161      0.1013  -220.0  -220.0      6.3324   37.24 
    5265    638.201172   519.8  -4059.54     686.1   40.60     20.7585      0.5163      0.1010  -220.0  -220.0      6.3312   37.30 
    5266    638.203125   519.8  -4061.08     686.1   40.61     20.7531      0.5165      0.1021  -220.0  -220.0      6.3300   37.27 
    5267    638.205017   519.7  -4061.75     686.4   40.62     20.7593      0.5166      0.1020  -220.0  -220.0      6.3289   37.22 
    5268    638.206970   519.8  -4062.85     686.6   40.63     20.7597      0.5168      0.1029  -220.0  -220.0      6.3277   37.37 
    5269    638.208862   519.8  -4064.50     687.5   40.65     20.7837      0.5171      0.1025  -220.0  -220.0      6.3265   37.30 
    5270    638.210815   519.7  -4065.66     686.3   40.66     20.7413      0.5173      0.1027  -220.0  -220.0      6.3254   37.33 
    5271    638.212708   519.7  -4066.88     686.4   40.67     20.7413      0.5175      0.1025  -220.0  -220.0      6.3242   37.38 
    5272    638.214661   519.7  -4067.82     687.3   40.68     20.7636      0.5177      0.1020  -220.0  -220.0      6.3231   37.41 
    5273    638.216614   519.8  -4069.14     686.8   40.69     20.7462      0.5179      0.1020  -220.0  -220.0      6.3219   37.39 
    5274    638.218506   519.8  -4070.02     687.0   40.70     20.7473      0.5180      0.1010  -220.0  -220.0      6.3208   37.27 
    5275    638.220459   519.8  -4071.68     687.0   40.72     20.7416      0.5183      0.1017  -220.0  -220.0      6.3196   37.26 
    5276    638.222351   519.9  -4072.73     686.8   40.73     20.7336      0.5185      0.1005  -220.0  -220.0      6.3185   37.32 
    5277    638.224304   519.8  -4073.55     687.0   40.74     20.7350      0.5186      0.1008  -220.0  -220.0      6.3173   37.22 
    5278    638.226196   519.8  -4074.60     687.4   40.75     20.7441      0.5188      0.1000  -220.0  -220.0      6.3162   37.30 
    5279    638.228149   519.8  -4075.87     687.1   40.76     20.7311      0.5190      0.1001  -220.0  -220.0      6.3150   37.25 
    5280    638.230042   519.8  -4077.09     687.7   40.77     20.7439      0.5192      0.1003  -220.0  -220.0      6.3139   37.35 
    5281    638.231934   519.8  -4078.02     688.2   40.78     20.7576      0.5194      0.1004  -220.0  -220.0      6.3127   37.27 
    5282    638.233887   519.8  -4079.51     687.5   40.80     20.7311      0.5196      0.1008  -220.0  -220.0      6.3116   37.33 
    5283    638.235779   519.7  -4080.45     686.8   40.80     20.7066      0.5198      0.0996  -220.0  -220.0      6.3104   37.35 
    5284    638.237732   519.7  -4081.83     688.0   40.82     20.7357      0.5200      0.1001  -220.0  -220.0      6.3093   37.41 
    5285    638.239624   519.7  -4082.60     688.1   40.83     20.7373      0.5202      0.0996  -220.0  -220.0      6.3081   37.41 
    5286    638.241577   519.8  -4083.76     687.1   40.84     20.7035      0.5203      0.0997  -220.0  -220.0      6.3070   37.40 
    5287    638.243530   519.7  -4085.31     688.2   40.85     20.7320      0.5206      0.0993  -220.0  -220.0      6.3058   37.39 
    5288    638.245422   519.8  -4086.14     688.1   40.86     20.7249      0.5207      0.0987  -220.0  -220.0      6.3047   37.45 
    5289    638.247375   519.7  -4087.57     688.2   40.88     20.7241      0.5210      0.0984  -220.0  -220.0      6.3035   37.30 
    5290    638.249268   519.7  -4088.51     688.4   40.89     20.7251      0.5211      0.0980  -220.0  -220.0      6.3024   37.45 
    5291    638.251221   519.7  -4089.34     688.4   40.89     20.7221      0.5213      0.0986  -220.0  -220.0      6.3012   37.48 
    5292    638.253113   519.7  -4090.44     689.8   40.90     20.7607      0.5215      0.0984  -220.0  -220.0      6.3001   37.40 
    5293    638.255066   519.8  -4091.60     688.1   40.92     20.7057      0.5217      0.0991  -220.0  -220.0      6.2990   37.43 
    5294    638.256958   519.8  -4092.87     688.5   40.93     20.7140      0.5219      0.0993  -220.0  -220.0      6.2979   37.38 
    5295    638.258911   519.8  -4093.97     688.4   40.94     20.7059      0.5221      0.1000  -220.0  -220.0      6.2967   37.41 
    5296    638.260803   519.8  -4095.07     688.2   40.95     20.6978      0.5223      0.1008  -220.0  -220.0      6.2956   37.32 
    5297    638.262756   519.8  -4096.01     688.8   40.96     20.7114      0.5224      0.1007  -220.0  -220.0      6.2945   37.41 
    5298    638.264648   519.8  -4097.39     688.7   40.97     20.7024      0.5227      0.1011  -220.0  -220.0      6.2933   37.37 
    5299    638.266602   519.8  -4098.83     688.4   40.99     20.6889      0.5229      0.1013  -220.0  -220.0      6.2922   37.40 
    5300    638.268494   519.8  -4099.99     688.7   41.00     20.6933      0.5231      0.1015  -220.0  -220.0      6.2910   37.32 
    5301    638.270447   519.8  -4101.09     688.5   41.01     20.6852      0.5233      0.1017  -220.0  -220.0      6.2899   37.41 
    5302    638.272339   519.8  -4101.97     688.2   41.02     20.6736      0.5234      0.1009  -220.0  -220.0      6.2888   37.38 
    5303    638.274231   519.8  -4103.13     689.2   41.03     20.6992      0.5236      0.1006  -220.0  -220.0      6.2876   37.41 
    5304    638.276184   519.8  -4104.46     689.1   41.04     20.6903      0.5239      0.1000  -220.0  -220.0      6.2865   37.45 
    5305    638.278076   519.8  -4105.45     689.5   41.05     20.6995      0.5240      0.1004  -220.0  -220.0      6.2854   37.44 
    5306    638.280029   519.8  -4106.39     689.5   41.06     20.6962      0.5242      0.1003  -220.0  -220.0      6.2842   37.38 
    5307    638.281982   519.8  -4107.44     689.2   41.07     20.6840      0.5244      0.0999  -220.0  -220.0      6.2831   37.35 
    5308    638.283875   519.9  -4109.09     689.5   41.09     20.6867      0.5246      0.0996  -220.0  -220.0      6.2819   37.40 
    5309    638.285767   519.8  -4109.92     688.5   41.10     20.6542      0.5248      0.0996  -220.0  -220.0      6.2808   37.25 
    5310    638.287720   519.8  -4111.35     689.2   41.11     20.6703      0.5250      0.0999  -220.0  -220.0      6.2797   37.41 
    5311    638.289612   519.8  -4112.35     690.1   41.12     20.6921      0.5252      0.1000  -220.0  -220.0      6.2786   37.42 
    5312    638.291565   519.9  -4113.17     689.6   41.13     20.6766      0.5253      0.0998  -220.0  -220.0      6.2774   37.44 
    5313    638.293457   519.8  -4114.50     689.6   41.14     20.6719      0.5256      0.0995  -220.0  -220.0      6.2763   37.25 
    5314    638.295410   519.8  -4115.82     690.2   41.16     20.6841      0.5258      0.0999  -220.0  -220.0      6.2752   37.46 
    5315    638.297302   519.9  -4116.48     690.2   41.16     20.6818      0.5259      0.0996  -220.0  -220.0      6.2741   37.39 
    5316    638.299255   519.8  -4117.86     690.8   41.18     20.6938      0.5261      0.1004  -220.0  -220.0      6.2729   37.28 
    5317    638.301208   519.8  -4118.75     690.2   41.19     20.6739      0.5263      0.0996  -220.0  -220.0      6.2718   37.48 
    5318    638.303101   519.8  -4120.29     690.6   41.20     20.6811      0.5265      0.1002  -220.0  -220.0      6.2707   37.34 
    5319    638.305054   519.8  -4121.51     691.2   41.22     20.6937      0.5267      0.0998  -220.0  -220.0      6.2695   37.47 
    5320    638.306946   519.8  -4122.39     690.6   41.22     20.6737      0.5269      0.1010  -220.0  -220.0      6.2684   37.41 
    5321    638.308899   519.8  -4123.66     691.5   41.24     20.6945      0.5271      0.0999  -220.0  -220.0      6.2672   37.44 
    5322    638.310791   519.8  -4124.60     691.1   41.25     20.6786      0.5273      0.1005  -220.0  -220.0      6.2661   37.43 
    5323    638.312744   519.8  -4125.87     690.9   41.26     20.6699      0.5275      0.1007  -220.0  -220.0      6.2650   37.41 
    5324    638.314636   519.8  -4126.69     692.3   41.27     20.7091      0.5276      0.1005  -220.0  -220.0      6.2638   37.47 
    5325    638.316589   519.8  -4128.35     692.0   41.28     20.6948      0.5279      0.1012  -220.0  -220.0      6.2627   37.49 
    5326    638.318481   519.8  -4128.85     691.9   41.29     20.6889      0.5280      0.1001  -220.0  -220.0      6.2615   37.45 
    5327    638.320435   519.8  -4130.56     692.2   41.31     20.6913      0.5283      0.1014  -220.0  -220.0      6.2604   37.40 
    5328    638.322327   519.8  -4131.71     693.3   41.32     20.7208      0.5285      0.1002  -220.0  -220.0      6.2593   37.43 
    5329    638.324280   519.8  -4132.71     692.5   41.33     20.6921      0.5287      0.1014  -220.0  -220.0      6.2582   37.50 
    5330    638.326172   519.8  -4133.48     692.5   41.33     20.6894      0.5288      0.1004  -220.0  -220.0      6.2570   37.44 
    5331    638.328125   519.8  -4135.14     693.3   41.35     20.7087      0.5291      0.1009  -220.0  -220.0      6.2559   37.45 
    5332    638.330017   519.8  -4136.46     692.6   41.36     20.6831      0.5293      0.1010  -220.0  -220.0      6.2548   37.40 
    5333    638.331970   519.7  -4136.68     692.9   41.37     20.6907      0.5293      0.1009  -220.0  -220.0      6.2536   37.53 
    5334    638.333862   519.7  -4138.23     693.7   41.38     20.7104      0.5296      0.1017  -220.0  -220.0      6.2525   37.54 
    5335    638.335815   519.7  -4139.44     693.6   41.39     20.7020      0.5298      0.1008  -220.0  -220.0      6.2514   37.56 
    5336    638.337708   519.8  -4140.82     693.4   41.41     20.6929      0.5300      0.1016  -220.0  -220.0      6.2502   37.56 
    5337    638.339661   519.8  -4141.87     693.2   41.42     20.6808      0.5302      0.1013  -220.0  -220.0      6.2491   37.40 
    5338    638.341553   519.7  -4142.64     693.3   41.43     20.6823      0.5303      0.1021  -220.0  -220.0      6.2479   37.55 
    5339    638.343506   519.8  -4144.19     693.6   41.44     20.6852      0.5306      0.1016  -220.0  -220.0      6.2468   37.55 
    5340    638.345398   519.7  -4145.29     693.3   41.45     20.6729      0.5308      0.1015  -220.0  -220.0      6.2457   37.52 
    5341    638.347351   519.8  -4146.34     693.9   41.46     20.6860      0.5310      0.1021  -220.0  -220.0      6.2445   37.57 
    5342    638.349243   519.8  -4147.33     694.6   41.47     20.7035      0.5312      0.1015  -220.0  -220.0      6.2434   37.44 
    5343    638.351135   519.8  -4148.93     694.7   41.49     20.7020      0.5314      0.1019  -220.0  -220.0      6.2423   37.51 
    5344    638.353088   519.8  -4149.70     695.8   41.50     20.7328      0.5316      0.1010  -220.0  -220.0      6.2411   37.52 
    5345    638.355042   519.8  -4150.59     694.2   41.51     20.6794      0.5317      0.1013  -220.0  -220.0      6.2400   37.50 
    5346    638.356934   519.8  -4152.35     694.6   41.52     20.6857      0.5320      0.1007  -220.0  -220.0      6.2389   37.53 
    5347    638.358887   519.7  -4153.35     694.2   41.53     20.6696      0.5322      0.1007  -220.0  -220.0      6.2377   37.54 
    5348    638.360779   519.8  -4154.12     694.4   41.54     20.6753      0.5323      0.1003  -220.0  -220.0      6.2366   37.63 
    5349    638.362732   519.8  -4155.50     694.3   41.55     20.6662      0.5325      0.1001  -220.0  -220.0      6.2355   37.48 
    5350    638.364685   519.8  -4156.82     695.1   41.57     20.6866      0.5328      0.0997  -220.0  -220.0      6.2343   37.47 
    5351    638.366577   519.8  -4157.59     694.4   41.58     20.6630      0.5329      0.0995  -220.0  -220.0      6.2332   37.57 
    5352    638.368530   519.8  -4158.75     695.8   41.59     20.7007      0.5331      0.0998  -220.0  -220.0      6.2321   37.45 
    5353    638.370422   519.8  -4159.86     695.1   41.60     20.6759      0.5333      0.0994  -220.0  -220.0      6.2310   37.53 
    5354    638.372314   519.8  -4161.13     695.0   41.61     20.6672      0.5335      0.0996  -220.0  -220.0      6.2298   37.51 
    5355    638.374268   519.8  -4162.01     695.1   41.62     20.6683      0.5337      0.0997  -220.0  -220.0      6.2287   37.55 
    5356    638.376160   519.7  -4163.22     695.4   41.63     20.6723      0.5339      0.1000  -220.0  -220.0      6.2276   37.50 
    5357    638.378113   519.9  -4164.38     696.3   41.64     20.6933      0.5341      0.0999  -220.0  -220.0      6.2265   37.61 
    5358    638.380005   519.8  -4165.49     695.0   41.65     20.6518      0.5343      0.1008  -220.0  -220.0      6.2254   37.43 
    5359    638.381958   519.8  -4166.59     696.1   41.67     20.6813      0.5344      0.1006  -220.0  -220.0      6.2242   37.49 
    5360    638.383850   519.8  -4167.80     696.3   41.68     20.6812      0.5347      0.1012  -220.0  -220.0      6.2231   37.58 
    5361    638.385803   519.8  -4168.96     696.3   41.69     20.6771      0.5349      0.1012  -220.0  -220.0      6.2220   37.58 
    5362    638.387695   519.8  -4169.96     697.0   41.70     20.6945      0.5350      0.1015  -220.0  -220.0      6.2208   37.56 
    5363    638.389648   519.8  -4171.28     696.7   41.71     20.6814      0.5353      0.1011  -220.0  -220.0      6.2197   37.47 
    5364    638.391541   519.7  -4172.22     696.4   41.72     20.6697      0.5354      0.1011  -220.0  -220.0      6.2186   37.62 
    5365    638.393494   519.8  -4173.43     696.5   41.73     20.6696      0.5356      0.1009  -220.0  -220.0      6.2174   37.61 
    5366    638.395386   519.8  -4174.70     696.8   41.75     20.6735      0.5358      0.1007  -220.0  -220.0      6.2163   37.47 
    5367    638.397339   519.8  -4175.91     696.7   41.76     20.6650      0.5360      0.1005  -220.0  -220.0      6.2152   37.56 
    5368    638.399231   519.8  -4176.69     698.0   41.77     20.6998      0.5362      0.0999  -220.0  -220.0      6.2141   37.61 
    5369    638.401184   519.8  -4178.18     697.4   41.78     20.6778      0.5364      0.0997  -220.0  -220.0      6.2130   37.51 
    5370    638.403076   519.8  -4179.12     697.2   41.79     20.6703      0.5366      0.0990  -220.0  -220.0      6.2118   37.57 
    5371    638.405029   519.8  -4180.16     697.5   41.80     20.6749      0.5368      0.0994  -220.0  -220.0      6.2107   37.53 
    5372    638.406982   519.7  -4180.99     698.0   41.81     20.6845      0.5369      0.0992  -220.0  -220.0      6.2096   37.63 
    5373    638.408875   519.8  -4182.37     696.0   41.82     20.6212      0.5372      0.0995  -220.0  -220.0      6.2084   37.66 
    5374    638.410828   519.7  -4183.47     697.4   41.83     20.6590      0.5373      0.0994  -220.0  -220.0      6.2073   37.60 
    5375    638.412720   519.7  -4184.58     697.7   41.85     20.6634      0.5375      0.0998  -220.0  -220.0      6.2062   37.64 
    5376    638.414673   519.8  -4185.90     698.2   41.86     20.6754      0.5378      0.0999  -220.0  -220.0      6.2051   37.65 
    5377    638.416565   519.8  -4186.84     698.1   41.87     20.6679      0.5379      0.1000  -220.0  -220.0      6.2039   37.62 
    5378    638.418518   519.7  -4187.83     698.0   41.88     20.6602      0.5381      0.1004  -220.0  -220.0      6.2028   37.52 
    5379    638.420410   519.8  -4189.10     698.5   41.89     20.6723      0.5383      0.1004  -220.0  -220.0      6.2017   37.70 
    5380    638.422363   519.8  -4190.32     698.1   41.90     20.6555      0.5385      0.1008  -220.0  -220.0      6.2006   37.59 
    5381    638.424255   519.8  -4191.37     698.7   41.91     20.6685      0.5387      0.1010  -220.0  -220.0      6.1995   37.60 
    5382    638.426147   519.7  -4192.41     698.4   41.92     20.6564      0.5389      0.1009  -220.0  -220.0      6.1984   37.59 
    5383    638.428101   519.8  -4193.74     699.1   41.94     20.6725      0.5391      0.1010  -220.0  -220.0      6.1972   37.69 
    5384    638.429993   519.7  -4194.62     699.4   41.95     20.6777      0.5393      0.1007  -220.0  -220.0      6.1961   37.53 
    5385    638.431946   519.8  -4195.78     698.9   41.96     20.6611      0.5395      0.1015  -220.0  -220.0      6.1950   37.69 
    5386    638.433838   519.7  -4196.88     699.2   41.97     20.6655      0.5397      0.1012  -220.0  -220.0      6.1939   37.62 
    5387    638.435791   519.8  -4198.10     699.1   41.98     20.6570      0.5399      0.1014  -220.0  -220.0      6.1927   37.68 
    5388    638.437683   519.8  -4199.26     699.8   41.99     20.6736      0.5401      0.1016  -220.0  -220.0      6.1916   37.62 
    5389    638.439575   519.8  -4200.30     699.1   42.00     20.6491      0.5402      0.1012  -220.0  -220.0      6.1905   37.61 
    5390    638.441528   519.7  -4201.85     699.5   42.02     20.6561      0.5405      0.1018  -220.0  -220.0      6.1894   37.64 
    5391    638.443420   519.8  -4202.35     699.4   42.02     20.6502      0.5406      0.1011  -220.0  -220.0      6.1883   37.73 
    5392    638.445374   519.8  -4203.73     700.1   42.04     20.6660      0.5408      0.1016  -220.0  -220.0      6.1871   37.66 
    5393    638.447266   519.8  -4205.16     699.9   42.05     20.6568      0.5411      0.1006  -220.0  -220.0      6.1860   37.68 
    5394    638.449219   519.8  -4205.93     700.8   42.06     20.6789      0.5412      0.1010  -220.0  -220.0      6.1849   37.65 
    5395    638.451111   519.8  -4207.15     700.9   42.07     20.6788      0.5414      0.1005  -220.0  -220.0      6.1838   37.69 
    5396    638.453064   519.8  -4208.08     701.0   42.08     20.6796      0.5416      0.1004  -220.0  -220.0      6.1826   37.64 
    5397    638.454956   519.7  -4209.41     700.6   42.09     20.6624      0.5418      0.1005  -220.0  -220.0      6.1815   37.62 
    5398    638.456909   519.7  -4210.35     700.6   42.10     20.6590      0.5420      0.1000  -220.0  -220.0      6.1804   37.74 
    5399    638.458801   519.8  -4211.84     700.6   42.12     20.6537      0.5422      0.1007  -220.0  -220.0      6.1793   37.74 
    5400    638.460754   519.8  -4212.77     701.0   42.13     20.6628      0.5424      0.0999  -220.0  -220.0      6.1782   37.62 
    5401    638.462646   519.8  -4213.77     700.9   42.14     20.6551      0.5426      0.1007  -220.0  -220.0      6.1770   37.58 
    5402    638.464600   519.9  -4214.82     701.2   42.15     20.6597      0.5427      0.1004  -220.0  -220.0      6.1759   37.68 
    5403    638.466553   519.8  -4215.98     701.5   42.16     20.6638      0.5429      0.1011  -220.0  -220.0      6.1748   37.57 
    5404    638.468445   519.8  -4217.02     701.5   42.17     20.6601      0.5431      0.1012  -220.0  -220.0      6.1737   37.62 
    5405    638.470398   519.8  -4218.35     701.9   42.18     20.6678      0.5434      0.1014  -220.0  -220.0      6.1726   37.68 
    5406    638.472290   519.7  -4219.62     701.8   42.20     20.6591      0.5436      0.1014  -220.0  -220.0      6.1714   37.68 
    5407    638.474182   519.7  -4220.50     702.2   42.21     20.6684      0.5437      0.1015  -220.0  -220.0      6.1703   37.73 
    5408    638.476135   519.8  -4221.77     702.7   42.22     20.6804      0.5440      0.1010  -220.0  -220.0      6.1692   37.77 
    5409    638.478027   519.8  -4222.87     702.3   42.23     20.6640      0.5441      0.1010  -220.0  -220.0      6.1681   37.58 
    5410    638.479980   519.7  -4223.87     702.0   42.24     20.6522      0.5443      0.1005  -220.0  -220.0      6.1670   37.65 
    5411    638.481873   519.8  -4225.30     702.6   42.25     20.6636      0.5446      0.1005  -220.0  -220.0      6.1658   37.76 
    5412    638.483826   519.8  -4226.35     703.3   42.26     20.6806      0.5447      0.1002  -220.0  -220.0      6.1647   37.73 
    5413    638.485718   519.9  -4226.90     702.3   42.27     20.6496      0.5448      0.0998  -220.0  -220.0      6.1636   37.62 
    5414    638.487671   519.8  -4228.56     703.3   42.29     20.6727      0.5451      0.0995  -220.0  -220.0      6.1624   37.57 
    5415    638.489563   519.7  -4229.44     702.9   42.29     20.6571      0.5453      0.0991  -220.0  -220.0      6.1613   37.63 
    5416    638.491516   519.8  -4230.60     702.5   42.31     20.6405      0.5455      0.0994  -220.0  -220.0      6.1602   37.77 
    5417    638.493408   519.8  -4231.48     703.2   42.31     20.6581      0.5456      0.0997  -220.0  -220.0      6.1591   37.71 
    5418    638.495361   519.8  -4232.75     704.7   42.33     20.6990      0.5459      0.0999  -220.0  -220.0      6.1580   37.72 
    5419    638.497253   519.8  -4233.85     703.9   42.34     20.6702      0.5460      0.0998  -220.0  -220.0      6.1569   37.73 
    5420    638.499146   519.8  -4235.01     702.9   42.35     20.6371      0.5462      0.1000  -220.0  -220.0      6.1558   37.61 
    5421    638.501099   519.8  -4236.17     703.0   42.36     20.6371      0.5464      0.1003  -220.0  -220.0      6.1547   37.66 
    5422    638.503052   519.9  -4237.28     703.6   42.37     20.6497      0.5466      0.1003  -220.0  -220.0      6.1536   37.70 
    5423    638.504944   519.8  -4238.16     702.5   42.38     20.6135      0.5468      0.1007  -220.0  -220.0      6.1525   37.61 
    5424    638.506836   519.8  -4239.48     702.3   42.39     20.6046      0.5470      0.1003  -220.0  -220.0      6.1514   37.67 
    5425    638.508789   519.8  -4240.48     702.5   42.40     20.6052      0.5472      0.1006  -220.0  -220.0      6.1502   37.68 
    5426    638.510681   519.8  -4241.91     703.4   42.42     20.6290      0.5474      0.1008  -220.0  -220.0      6.1491   37.64 
    5427    638.512634   519.8  -4242.74     704.4   42.43     20.6549      0.5476      0.1011  -220.0  -220.0      6.1480   37.67 
    5428    638.514526   519.9  -4243.90     703.9   42.44     20.6342      0.5478      0.1013  -220.0  -220.0      6.1469   37.69 
    5429    638.516479   519.8  -4244.72     703.0   42.45     20.6065      0.5479      0.1012  -220.0  -220.0      6.1458   37.64 
    5430    638.518433   519.8  -4246.27     702.7   42.46     20.5927      0.5482      0.1014  -220.0  -220.0      6.1447   37.72 
    5431    638.520386   519.9  -4247.32     703.3   42.47     20.6055      0.5484      0.1017  -220.0  -220.0      6.1436   37.76 
    5432    638.522278   519.8  -4248.26     702.9   42.48     20.5897      0.5485      0.1025  -220.0  -220.0      6.1425   37.59 
    5433    638.524231   519.8  -4249.36     702.6   42.49     20.5775      0.5487      0.1019  -220.0  -220.0      6.1414   37.70 
    5434    638.526123   519.8  -4250.96     703.6   42.51     20.6007      0.5490      0.1020  -220.0  -220.0      6.1403   37.72 
    5435    638.528076   519.8  -4251.84     704.7   42.52     20.6305      0.5492      0.1013  -220.0  -220.0      6.1391   37.75 
    5436    638.529968   519.8  -4253.33     703.7   42.53     20.5963      0.5494      0.1018  -220.0  -220.0      6.1380   37.77 
    5437    638.531921   519.8  -4254.16     704.1   42.54     20.6057      0.5496      0.1010  -220.0  -220.0      6.1369   37.69 
    5438    638.533813   519.9  -4254.99     703.6   42.55     20.5862      0.5497      0.1009  -220.0  -220.0      6.1358   37.74 
    5439    638.535767   519.8  -4256.20     704.4   42.56     20.6066      0.5499      0.1005  -220.0  -220.0      6.1347   37.59 
    5440    638.537659   519.8  -4257.36     704.4   42.57     20.6024      0.5501      0.1001  -220.0  -220.0      6.1336   37.69 
    5441    638.539612   519.8  -4258.74     704.7   42.59     20.6057      0.5504      0.1004  -220.0  -220.0      6.1325   37.71 
    5442    638.541504   519.8  -4259.18     705.1   42.59     20.6165      0.5504      0.1002  -220.0  -220.0      6.1314   37.73 
    5443    638.543457   519.8  -4260.62     706.3   42.61     20.6442      0.5507      0.1000  -220.0  -220.0      6.1303   37.69 
    5444    638.545349   519.8  -4262.11     706.3   42.62     20.6389      0.5510      0.0992  -220.0  -220.0      6.1292   37.70 
    5445    638.547302   519.8  -4262.77     707.4   42.63     20.6694      0.5511      0.0995  -220.0  -220.0      6.1281   37.75 
    5446    638.549194   519.8  -4264.15     707.4   42.64     20.6644      0.5513      0.0995  -220.0  -220.0      6.1269   37.70 
    5447    638.551147   519.8  -4265.31     706.0   42.65     20.6192      0.5515      0.0994  -220.0  -220.0      6.1258   37.69 
    5448    638.553040   519.9  -4266.02     707.2   42.66     20.6536      0.5516      0.0995  -220.0  -220.0      6.1247   37.76 
    5449    638.554993   519.8  -4267.29     706.8   42.67     20.6367      0.5519      0.0988  -220.0  -220.0      6.1236   37.64 
    5450    638.556885   519.8  -4268.62     706.4   42.69     20.6196      0.5521      0.0997  -220.0  -220.0      6.1225   37.72 
    5451    638.558838   519.8  -4269.28     706.7   42.69     20.6254      0.5522      0.0992  -220.0  -220.0      6.1214   37.80 
    5452    638.560730   519.8  -4270.22     706.7   42.70     20.6220      0.5524      0.0999  -220.0  -220.0      6.1203   37.78 
    5453    638.562622   519.8  -4271.54     708.8   42.72     20.6789      0.5526      0.1002  -220.0  -220.0      6.1192   37.72 
    5454    638.564575   519.9  -4272.54     707.9   42.73     20.6507      0.5528      0.1001  -220.0  -220.0      6.1181   37.70 
    5455    638.566528   519.8  -4274.14     707.8   42.74     20.6408      0.5531      0.1013  -220.0  -220.0      6.1169   37.63 
    5456    638.568420   519.8  -4274.96     708.7   42.75     20.6624      0.5532      0.1010  -220.0  -220.0      6.1158   37.82 
    5457    638.570374   519.8  -4276.29     707.4   42.76     20.6207      0.5534      0.1017  -220.0  -220.0      6.1147   37.80 
    5458    638.572266   519.8  -4277.34     708.1   42.77     20.6374      0.5536      0.1011  -220.0  -220.0      6.1136   37.80 
    5459    638.574219   519.8  -4278.38     708.2   42.78     20.6378      0.5538      0.1019  -220.0  -220.0      6.1125   37.81 
    5460    638.576111   519.8  -4279.38     708.9   42.79     20.6547      0.5540      0.1018  -220.0  -220.0      6.1114   37.73 
    5461    638.578064   519.8  -4280.32     709.2   42.80     20.6595      0.5541      0.1024  -220.0  -220.0      6.1103   37.73 
    5462    638.579956   519.8  -4281.81     709.5   42.82     20.6623      0.5544      0.1024  -220.0  -220.0      6.1092   37.74 
    5463    638.581909   519.8  -4282.74     709.9   42.83     20.6712      0.5546      0.1026  -220.0  -220.0      6.1081   37.86 
    5464    638.583801   519.8  -4283.90     708.9   42.84     20.6384      0.5548      0.1027  -220.0  -220.0      6.1070   37.82 
    5465    638.585754   519.8  -4285.23     709.8   42.85     20.6582      0.5550      0.1024  -220.0  -220.0      6.1058   37.85 
    5466    638.587646   519.8  -4286.22     709.5   42.86     20.6464      0.5552      0.1026  -220.0  -220.0      6.1047   37.83 
    5467    638.589600   519.8  -4287.27     709.8   42.87     20.6508      0.5554      0.1026  -220.0  -220.0      6.1036   37.77 
    5468    638.591492   519.8  -4288.70     710.1   42.89     20.6538      0.5556      0.1027  -220.0  -220.0      6.1025   37.86 
    5469    638.593445   519.9  -4289.64     710.5   42.90     20.6627      0.5558      0.1024  -220.0  -220.0      6.1014   37.83
