Repository: LightForm-group/dilatometer_modelling_and_constitutive_behaviour

# dilatometer_modelling_and_constitutive_behaviour

Created with work by Inigo Howe, Patryk Jedrasiak, Hugh Shercliff

This program contains a method of testing various constitutive models and extracting the constitutive behaviour of dilatometer samples correcting for inhomogeneities in termperature, strain and strain rate. The model is currently configured to a dilatometer run under vacuum, with no active cooling during the deformation for a sample of length 10mm with a diameter of 5mm. For both heatup and deformation the temperature is fitted to the experimental central themocoupole temperature for any general temperature profile.

File: experimental_data/full/0.1/490/007_Compression_Daniel_Al_Hom1_SHT_540C_Deform_490C_0.1s-1_QuenchHeGas_.asc (part 21 of 33)
 C:\WinTA100\DIL805.PRO\Data\Deformation\ChrisDaniel\007_Compression_Daniel_Al_Hom1_SHT_540C_Deform_490C_0.1s-1_QuenchHeGas_.asc
     No.          Time   Tem.1        DL     Force  Strain   kf (Def.)    Phi  (D)    Phi* (D)   Tem.2   Tem.3        Poti      HF 
                     s      °C        µm         N       %       N/mm²                     1/s      °C      °C          mm       % 
    6076    640.364136   489.7  -4902.30     953.3   49.02     24.7503      0.6700      0.1018  -220.0  -220.0      5.4517   41.42 
    6077    640.366089   489.7  -4902.96     953.5   49.03     24.7508      0.6701      0.1013  -220.0  -220.0      5.4507   41.35 
    6078    640.368042   489.7  -4903.95     954.7   49.04     24.7788      0.6703      0.1020  -220.0  -220.0      5.4497   41.31 
    6079    640.369934   489.8  -4905.00     954.7   49.05     24.7737      0.6705      0.1017  -220.0  -220.0      5.4487   41.42 
    6080    640.371887   489.7  -4905.66     955.7   49.06     24.7961      0.6707      0.1015  -220.0  -220.0      5.4477   41.29 
    6081    640.373779   489.7  -4907.43     956.4   49.07     24.8057      0.6710      0.1014  -220.0  -220.0      5.4467   41.33 
    6082    640.375732   489.7  -4907.82     956.0   49.08     24.7929      0.6711      0.1016  -220.0  -220.0      5.4457   41.33 
    6083    640.377625   489.7  -4908.92     956.7   49.09     24.8058      0.6713      0.1018  -220.0  -220.0      5.4448   41.47 
    6084    640.379517   489.7  -4910.08     956.7   49.10     24.8001      0.6715      0.1013  -220.0  -220.0      5.4438   41.44 
    6085    640.381470   489.8  -4910.91     956.8   49.11     24.7998      0.6717      0.1014  -220.0  -220.0      5.4428   41.44 
    6086    640.383362   489.8  -4912.12     955.1   49.12     24.7501      0.6719      0.1009  -220.0  -220.0      5.4418   41.29 
    6087    640.385315   489.7  -4913.17     955.8   49.13     24.7632      0.6721      0.1009  -220.0  -220.0      5.4408   41.33 
    6088    640.387268   489.7  -4913.83     957.0   49.14     24.7892      0.6723      0.1005  -220.0  -220.0      5.4398   41.39 
    6089    640.389160   489.8  -4914.93     957.8   49.15     24.8056      0.6725      0.0994  -220.0  -220.0      5.4389   41.45 
    6090    640.391052   489.7  -4915.76     957.5   49.16     24.7943      0.6726      0.0996  -220.0  -220.0      5.4379   41.32 
    6091    640.393005   489.7  -4917.03     956.7   49.17     24.7663      0.6729      0.0986  -220.0  -220.0      5.4369   41.38 
    6092    640.394897   489.7  -4917.86     957.0   49.18     24.7695      0.6731      0.0989  -220.0  -220.0      5.4359   41.49 
    6093    640.396851   489.8  -4918.74     957.4   49.19     24.7761      0.6732      0.0986  -220.0  -220.0      5.4349   41.42 
    6094    640.398743   489.8  -4919.57     957.8   49.20     24.7830      0.6734      0.0982  -220.0  -220.0      5.4339   41.34 
    6095    640.400696   489.8  -4920.89     957.8   49.21     24.7766      0.6737      0.0983  -220.0  -220.0      5.4330   41.33 
    6096    640.402588   489.7  -4921.50     958.4   49.22     24.7882      0.6738      0.0985  -220.0  -220.0      5.4320   41.38 
    6097    640.404541   489.8  -4922.60     959.1   49.23     24.8010      0.6740      0.0990  -220.0  -220.0      5.4310   41.42 
    6098    640.406433   489.7  -4923.38     958.7   49.23     24.7863      0.6741      0.0991  -220.0  -220.0      5.4300   41.37 
    6099    640.408386   489.7  -4924.65     958.7   49.25     24.7801      0.6744      0.0993  -220.0  -220.0      5.4290   41.39 
    6100    640.410278   489.8  -4925.47     958.4   49.25     24.7688      0.6746      0.0995  -220.0  -220.0      5.4280   41.46 
    6101    640.412231   489.8  -4926.47     958.7   49.26     24.7712      0.6748      0.1005  -220.0  -220.0      5.4271   41.32 
    6102    640.414185   489.7  -4927.41     958.7   49.27     24.7666      0.6749      0.1002  -220.0  -220.0      5.4261   41.33 
    6103    640.416077   489.8  -4928.67     958.4   49.29     24.7532      0.6752      0.1015  -220.0  -220.0      5.4251   41.43 
    6104    640.418030   489.8  -4929.17     958.9   49.29     24.7653      0.6753      0.1007  -220.0  -220.0      5.4241   41.39 
    6105    640.419922   489.8  -4930.72     959.5   49.31     24.7723      0.6756      0.1014  -220.0  -220.0      5.4231   41.34 
    6106    640.421814   489.7  -4931.43     959.2   49.31     24.7615      0.6757      0.1015  -220.0  -220.0      5.4222   41.39 
    6107    640.423767   489.8  -4931.99     959.7   49.32     24.7697      0.6758      0.1015  -220.0  -220.0      5.4212   41.51 
    6108    640.425720   489.7  -4933.70     960.2   49.34     24.7759      0.6762      0.1015  -220.0  -220.0      5.4202   41.38 
    6109    640.427612   489.8  -4934.30     959.9   49.34     24.7656      0.6763      0.1008  -220.0  -220.0      5.4193   41.55 
    6110    640.429565   489.7  -4935.41     960.1   49.35     24.7639      0.6765      0.1010  -220.0  -220.0      5.4183   41.37 
    6111    640.431458   489.7  -4936.79     960.6   49.37     24.7717      0.6768      0.0997  -220.0  -220.0      5.4173   41.57 
    6112    640.433411   489.7  -4937.39     960.5   49.37     24.7651      0.6769      0.1001  -220.0  -220.0      5.4163   41.41 
    6113    640.435303   489.7  -4938.11     961.3   49.38     24.7833      0.6770      0.0983  -220.0  -220.0      5.4153   41.45 
    6114    640.437256   489.8  -4939.32     960.9   49.39     24.7665      0.6773      0.0987  -220.0  -220.0      5.4144   41.46 
    6115    640.439148   489.7  -4940.37     961.6   49.40     24.7795      0.6775      0.0986  -220.0  -220.0      5.4134   41.41 
    6116    640.441101   489.8  -4940.98     961.3   49.41     24.7693      0.6776      0.0978  -220.0  -220.0      5.4124   41.49 
    6117    640.442993   489.8  -4942.36     961.3   49.42     24.7625      0.6779      0.0991  -220.0  -220.0      5.4114   41.39 
    6118    640.444946   489.7  -4942.69     962.6   49.43     24.7935      0.6780      0.0975  -220.0  -220.0      5.4104   41.39 
    6119    640.446838   489.7  -4944.18     962.5   49.44     24.7826      0.6782      0.0994  -220.0  -220.0      5.4095   41.60 
    6120    640.448792   489.7  -4944.90     962.0   49.45     24.7682      0.6784      0.0996  -220.0  -220.0      5.4085   41.48 
    6121    640.450684   489.8  -4945.50     962.2   49.46     24.7689      0.6785      0.1010  -220.0  -220.0      5.4075   41.52 
    6122    640.452637   489.8  -4947.05     963.5   49.47     24.7939      0.6788      0.1017  -220.0  -220.0      5.4065   41.35 
    6123    640.454529   489.7  -4947.82     963.5   49.48     24.7901      0.6790      0.1019  -220.0  -220.0      5.4055   41.35 
    6124    640.456482   489.7  -4949.37     963.6   49.49     24.7861      0.6793      0.1028  -220.0  -220.0      5.4045   41.58 
    6125    640.458374   489.8  -4949.81     963.0   49.50     24.7695      0.6794      0.1023  -220.0  -220.0      5.4036   41.54 
    6126    640.460327   489.7  -4950.80     964.2   49.51     24.7936      0.6796      0.1038  -220.0  -220.0      5.4026   41.42 
    6127    640.462219   489.7  -4952.02     963.9   49.52     24.7804      0.6798      0.1022  -220.0  -220.0      5.4016   41.56 
    6128    640.464172   489.7  -4953.06     964.6   49.53     24.7933      0.6800      0.1030  -220.0  -220.0      5.4007   41.47 
    6129    640.466064   489.7  -4954.22     963.9   49.54     24.7695      0.6802      0.1017  -220.0  -220.0      5.3997   41.51 
    6130    640.467957   489.7  -4954.83     964.3   49.55     24.7774      0.6804      0.1015  -220.0  -220.0      5.3987   41.56 
    6131    640.469910   489.8  -4956.15     965.3   49.56     24.7962      0.6806      0.1006  -220.0  -220.0      5.3977   41.58 
    6132    640.471802   489.8  -4956.71     964.3   49.57     24.7682      0.6807      0.1004  -220.0  -220.0      5.3967   41.46 
    6133    640.473755   489.7  -4957.64     965.3   49.58     24.7889      0.6809      0.1003  -220.0  -220.0      5.3958   41.44 
    6134    640.475708   489.8  -4958.97     965.1   49.59     24.7788      0.6812      0.0999  -220.0  -220.0      5.3948   41.54 
    6135    640.477600   489.7  -4959.96     964.4   49.60     24.7558      0.6814      0.1000  -220.0  -220.0      5.3938   41.49 
    6136    640.479553   489.7  -4960.57     965.4   49.61     24.7781      0.6815      0.0998  -220.0  -220.0      5.3929   41.51 
    6137    640.481445   489.7  -4961.89     965.3   49.62     24.7680      0.6818      0.1004  -220.0  -220.0      5.3919   41.51 
    6138    640.483398   489.8  -4962.17     965.0   49.62     24.7594      0.6818      0.0998  -220.0  -220.0      5.3909   41.55 
    6139    640.485352   489.7  -4963.71     964.7   49.64     24.7446      0.6821      0.1009  -220.0  -220.0      5.3899   41.49 
    6140    640.487244   489.7  -4964.60     965.6   49.65     24.7619      0.6823      0.1005  -220.0  -220.0      5.3890   41.57 
    6141    640.489197   489.7  -4966.03     965.4   49.66     24.7513      0.6826      0.1012  -220.0  -220.0      5.3880   41.54 
    6142    640.491089   489.7  -4966.80     965.7   49.67     24.7547      0.6827      0.1003  -220.0  -220.0      5.3870   41.54 
    6143    640.493042   489.7  -4967.30     965.1   49.67     24.7378      0.6828      0.1008  -220.0  -220.0      5.3860   41.57 
    6144    640.494934   489.7  -4968.63     965.0   49.69     24.7277      0.6831      0.0995  -220.0  -220.0      5.3851   41.62 
    6145    640.496887   489.8  -4969.67     966.0   49.70     24.7478      0.6833      0.0999  -220.0  -220.0      5.3841   41.53 
    6146    640.498779   489.7  -4970.23     967.0   49.70     24.7703      0.6834      0.1000  -220.0  -220.0      5.3831   41.54 
    6147    640.500732   489.8  -4971.49     966.0   49.71     24.7388      0.6837      0.0996  -220.0  -220.0      5.3822   41.57 
    6148    640.502625   489.8  -4972.60     966.8   49.73     24.7550      0.6839      0.1003  -220.0  -220.0      5.3812   41.54 
    6149    640.504578   489.8  -4973.15     966.7   49.73     24.7487      0.6840      0.0990  -220.0  -220.0      5.3803   41.52 
    6150    640.506470   489.8  -4974.47     967.0   49.74     24.7494      0.6843      0.0998  -220.0  -220.0      5.3793   41.52 
    6151    640.508423   489.8  -4975.25     968.4   49.75     24.7816      0.6844      0.0995  -220.0  -220.0      5.3783   41.53 
    6152    640.510315   489.7  -4976.19     968.5   49.76     24.7806      0.6846      0.1004  -220.0  -220.0      5.3773   41.51 
    6153    640.512268   489.7  -4977.29     967.5   49.77     24.7499      0.6848      0.1006  -220.0  -220.0      5.3763   41.65 
    6154    640.514221   489.8  -4977.90     969.2   49.78     24.7902      0.6849      0.1007  -220.0  -220.0      5.3753   41.62 
    6155    640.516113   489.7  -4979.27     969.2   49.79     24.7834      0.6852      0.1007  -220.0  -220.0      5.3744   41.53 
    6156    640.518066   489.7  -4980.32     970.1   49.80     24.7998      0.6854      0.1009  -220.0  -220.0      5.3734   41.59 
    6157    640.519958   489.8  -4981.37     969.5   49.81     24.7802      0.6856      0.1015  -220.0  -220.0      5.3724   41.65 
    6158    640.521912   489.7  -4981.92     969.9   49.82     24.7883      0.6857      0.1010  -220.0  -220.0      5.3714   41.53 
    6159    640.523804   489.7  -4982.97     970.1   49.83     24.7867      0.6860      0.1014  -220.0  -220.0      5.3704   41.68 
    6160    640.525757   489.7  -4984.24     970.5   49.84     24.7912      0.6862      0.1009  -220.0  -220.0      5.3695   41.68 
    6161    640.527649   489.8  -4985.07     970.5   49.85     24.7871      0.6864      0.1015  -220.0  -220.0      5.3685   41.58 
    6162    640.529602   489.7  -4985.90     971.5   49.86     24.8082      0.6865      0.1016  -220.0  -220.0      5.3675   41.56 
    6163    640.531494   489.7  -4986.89     970.8   49.87     24.7853      0.6867      0.1011  -220.0  -220.0      5.3665   41.74 
    6164    640.533447   489.7  -4987.99     971.2   49.88     24.7906      0.6870      0.1009  -220.0  -220.0      5.3656   41.64 
    6165    640.535339   489.7  -4989.21     971.1   49.89     24.7810      0.6872      0.1004  -220.0  -220.0      5.3646   41.65 
    6166    640.537292   489.8  -4990.09     972.2   49.90     24.8054      0.6874      0.1007  -220.0  -220.0      5.3636   41.69 
    6167    640.539185   489.7  -4990.75     971.3   49.91     24.7806      0.6875      0.1001  -220.0  -220.0      5.3627   41.51 
    6168    640.541138   489.8  -4991.75     972.9   49.92     24.8152      0.6877      0.0999  -220.0  -220.0      5.3617   41.64 
    6169    640.543030   489.8  -4993.02     972.5   49.93     24.7981      0.6880      0.0994  -220.0  -220.0      5.3607   41.59 
    6170    640.544983   489.8  -4993.79     971.9   49.94     24.7799      0.6881      0.0998  -220.0  -220.0      5.3598   41.62 
    6171    640.546875   489.8  -4994.62     972.3   49.95     24.7866      0.6883      0.0998  -220.0  -220.0      5.3588   41.60 
    6172    640.548828   489.7  -4995.55     973.2   49.96     24.8035      0.6885      0.0997  -220.0  -220.0      5.3578   41.58 
    6173    640.550720   489.7  -4996.71     973.3   49.97     24.8013      0.6887      0.0994  -220.0  -220.0      5.3568   41.76 
    6174    640.552673   489.7  -4997.48     972.3   49.97     24.7724      0.6888      0.0996  -220.0  -220.0      5.3559   41.62 
    6175    640.554565   489.7  -4998.64     972.7   49.99     24.7774      0.6891      0.1004  -220.0  -220.0      5.3549   41.69 
    6176    640.556519   489.7  -4999.36     972.2   49.99     24.7595      0.6892      0.1005  -220.0  -220.0      5.3539   41.65 
    6177    640.558411   489.8  -5000.46     971.8   50.00     24.7433      0.6894      0.1010  -220.0  -220.0      5.3530   41.64 
    6178    640.560364   489.7  -5001.51     972.7   50.02     24.7632      0.6897      0.1006  -220.0  -220.0      5.3520   41.64 
    6179    640.562256   489.7  -5002.67     972.3   50.03     24.7467      0.6899      0.1010  -220.0  -220.0      5.3511   41.66 
    6180    640.564148   489.7  -5003.33     971.1   50.03     24.7112      0.6900      0.1009  -220.0  -220.0      5.3501   41.78 
    6181    640.566101   489.8  -5004.22     972.2   50.04     24.7355      0.6902      0.1013  -220.0  -220.0      5.3492   41.67 
    6182    640.567993   489.8  -5005.27     972.7   50.05     24.7446      0.6904      0.1008  -220.0  -220.0      5.3482   41.64 
    6183    640.569946   489.8  -5006.26     972.5   50.06     24.7325      0.6906      0.1015  -220.0  -220.0      5.3473   41.61 
    6184    640.571838   489.8  -5007.31     972.9   50.07     24.7381      0.6908      0.1009  -220.0  -220.0      5.3463   41.62 
    6185    640.573792   489.8  -5008.52     972.7   50.09     24.7285      0.6911      0.1015  -220.0  -220.0      5.3453   41.60 
    6186    640.575684   489.7  -5009.07     973.0   50.09     24.7329      0.6912      0.1006  -220.0  -220.0      5.3444   41.58 
    6187    640.577637   489.7  -5010.12     973.0   50.10     24.7277      0.6914      0.1007  -220.0  -220.0      5.3434   41.74 
    6188    640.579529   489.7  -5011.33     973.4   50.11     24.7324      0.6916      0.1004  -220.0  -220.0      5.3425   41.69 
    6189    640.581482   489.7  -5011.78     973.2   50.12     24.7231      0.6917      0.1005  -220.0  -220.0      5.3415   41.74 
    6190    640.583374   489.8  -5013.21     974.1   50.13     24.7410      0.6920      0.1007  -220.0  -220.0      5.3406   41.69 
    6191    640.585327   489.8  -5014.09     974.3   50.14     24.7402      0.6922      0.1002  -220.0  -220.0      5.3396   41.65 
    6192    640.587219   489.7  -5015.25     974.7   50.15     24.7451      0.6924      0.1006  -220.0  -220.0      5.3387   41.67 
    6193    640.589172   489.8  -5015.86     974.6   50.16     24.7386      0.6925      0.0994  -220.0  -220.0      5.3377   41.74 
    6194    640.591064   489.8  -5016.91     975.1   50.17     24.7476      0.6927      0.1002  -220.0  -220.0      5.3367   41.68 
    6195    640.593018   489.7  -5017.68     975.4   50.18     24.7509      0.6929      0.0992  -220.0  -220.0      5.3358   41.68 
    6196    640.594910   489.8  -5018.73     976.5   50.19     24.7743      0.6931      0.1001  -220.0  -220.0      5.3348   41.73 
    6197    640.596863   489.7  -5019.78     976.0   50.20     24.7548      0.6933      0.0999  -220.0  -220.0      5.3338   41.65 
    6198    640.598755   489.8  -5020.61     976.5   50.21     24.7650      0.6935      0.0996  -220.0  -220.0      5.3329   41.74 
    6199    640.600708   489.7  -5021.98     977.0   50.22     24.7688      0.6938      0.0994  -220.0  -220.0      5.3319   41.69 
    6200    640.602600   489.7  -5022.87     977.2   50.23     24.7716      0.6939      0.0987  -220.0  -220.0      5.3310   41.78 
    6201    640.604553   489.8  -5023.64     976.0   50.24     24.7356      0.6941      0.0990  -220.0  -220.0      5.3300   41.71 
    6202    640.606445   489.7  -5024.41     977.2   50.24     24.7639      0.6942      0.0984  -220.0  -220.0      5.3291   41.69 
    6203    640.608337   489.7  -5025.30     976.7   50.25     24.7452      0.6944      0.0990  -220.0  -220.0      5.3281   41.82 
    6204    640.610291   489.7  -5026.29     977.4   50.26     24.7581      0.6946      0.0986  -220.0  -220.0      5.3271   41.73 
    6205    640.612244   489.8  -5027.34     978.0   50.27     24.7671      0.6948      0.0990  -220.0  -220.0      5.3262   41.76 
    6206    640.614136   489.8  -5028.33     978.1   50.28     24.7658      0.6950      0.0992  -220.0  -220.0      5.3252   41.64 
    6207    640.616089   489.8  -5029.10     978.8   50.29     24.7797      0.6952      0.0992  -220.0  -220.0      5.3242   41.75 
    6208    640.617981   489.7  -5030.26     979.1   50.30     24.7811      0.6954      0.0993  -220.0  -220.0      5.3233   41.72 
    6209    640.619934   489.7  -5031.20     978.8   50.31     24.7693      0.6956      0.0993  -220.0  -220.0      5.3223   41.79 
    6210    640.621826   489.8  -5032.03     979.8   50.32     24.7901      0.6958      0.0999  -220.0  -220.0      5.3213   41.79 
    6211    640.623779   489.8  -5033.08     979.1   50.33     24.7671      0.6960      0.0998  -220.0  -220.0      5.3204   41.65 
    6212    640.625671   489.7  -5034.12     980.2   50.34     24.7903      0.6962      0.0996  -220.0  -220.0      5.3194   41.74 
    6213    640.627625   489.7  -5034.84     980.9   50.35     24.8045      0.6963      0.0992  -220.0  -220.0      5.3185   41.80 
    6214    640.629517   489.7  -5035.89     979.8   50.36     24.7708      0.6966      0.0990  -220.0  -220.0      5.3175   41.80 
    6215    640.631470   489.7  -5037.10     980.6   50.37     24.7861      0.6968      0.0983  -220.0  -220.0      5.3165   41.76 
    6216    640.633362   489.7  -5037.77     981.3   50.38     24.8006      0.6969      0.0976  -220.0  -220.0      5.3156   41.79 
    6217    640.635315   489.8  -5038.54     980.6   50.39     24.7789      0.6971      0.0965  -220.0  -220.0      5.3146   41.77 
    6218    640.637207   489.7  -5039.81     979.8   50.40     24.7513      0.6973      0.0955  -220.0  -220.0      5.3138   41.76 
    6219    640.639099   489.8  -5040.64     977.2   50.41     24.6831      0.6975      0.0941  -220.0  -220.0      5.3129   41.78 
    6220    640.641052   489.7  -5041.35     972.2   50.41     24.5516      0.6977      0.0930  -220.0  -220.0      5.3121   41.73 
    6221    640.643005   489.8  -5042.35     968.5   50.42     24.4543      0.6979      0.0912  -220.0  -220.0      5.3113   41.79 
    6222    640.644897   489.7  -5043.28     964.0   50.43     24.3359      0.6980      0.0891  -220.0  -220.0      5.3106   41.75 
    6223    640.646790   489.7  -5044.33     959.9   50.44     24.2277      0.6983      0.0869  -220.0  -220.0      5.3098   41.88 
    6224    640.648743   489.7  -5044.88     954.4   50.45     24.0865      0.6984      0.0849  -220.0  -220.0      5.3091   41.83 
    6225    640.650635   489.8  -5045.49     949.9   50.45     23.9699      0.6985      0.0821  -220.0  -220.0      5.3085   41.84 
    6226    640.652588   489.8  -5046.48     945.2   50.46     23.8443      0.6987      0.0790  -220.0  -220.0      5.3078   41.72 
    6227    640.654480   489.8  -5047.20     940.6   50.47     23.7272      0.6988      0.0767  -220.0  -220.0      5.3072   41.70 
    6228    640.656433   489.8  -5047.75     934.6   50.48     23.5719      0.6989      0.0735  -220.0  -220.0      5.3066   41.75 
    6229    640.658325   489.8  -5048.75     929.7   50.49     23.4429      0.6991      0.0714  -220.0  -220.0      5.3060   41.79 
    6230    640.660278   489.8  -5049.13     924.9   50.49     23.3204      0.6992      0.0680  -220.0  -220.0      5.3054   41.73 
    6231    640.662170   489.8  -5049.85     918.5   50.50     23.1573      0.6994      0.0659  -220.0  -220.0      5.3049   41.79 
    6232    640.664124   489.7  -5050.62     914.2   50.51     23.0437      0.6995      0.0632  -220.0  -220.0      5.3044   41.74 
    6233    640.666016   489.8  -5050.90     908.7   50.51     22.9040      0.6996      0.0612  -220.0  -220.0      5.3039   41.87 
    6234    640.667969   489.8  -5051.34     903.8   50.51     22.7778      0.6997      0.0591  -220.0  -220.0      5.3034   41.77 
    6235    640.669861   489.7  -5051.67     898.1   50.52     22.6344      0.6997      0.0575  -220.0  -220.0      5.3030   41.78 
    6236    640.671814   489.8  -5052.61     892.8   50.53     22.4953      0.6999      0.0562  -220.0  -220.0      5.3025   41.86 
    6237    640.673706   489.7  -5052.89     887.7   50.53     22.3664      0.7000      0.0545  -220.0  -220.0      5.3021   41.82 
    6238    640.675659   489.7  -5053.60     883.6   50.54     22.2603      0.7001      0.0532  -220.0  -220.0      5.3017   41.87 
    6239    640.677612   489.7  -5054.21     878.6   50.54     22.1299      0.7003      0.0512  -220.0  -220.0      5.3013   41.85 
    6240    640.679504   489.7  -5054.82     872.9   50.55     21.9854      0.7004      0.0493  -220.0  -220.0      5.3009   41.92 
    6241    640.681396   489.8  -5055.15     867.7   50.55     21.8527      0.7004      0.0479  -220.0  -220.0      5.3006   41.89 
    6242    640.683350   489.7  -5055.15     863.1   50.55     21.7357      0.7004      0.0459  -220.0  -220.0      5.3002   41.79 
    6243    640.685242   489.7  -5055.70     858.3   50.56     21.6128      0.7006      0.0447  -220.0  -220.0      5.2999   41.99 
    6244    640.687195   489.7  -5056.53     853.1   50.57     21.4780      0.7007      0.0426  -220.0  -220.0      5.2996   41.93 
    6245    640.689087   489.8  -5056.53     848.3   50.57     21.3575      0.7007      0.0413  -220.0  -220.0      5.2993   41.88 
    6246    640.691040   489.7  -5057.13     843.1   50.57     21.2238      0.7008      0.0396  -220.0  -220.0      5.2990   41.84 
    6247    640.692932   489.7  -5057.13     839.1   50.57     21.1246      0.7008      0.0379  -220.0  -220.0      5.2987   41.95 
    6248    640.694885   489.6  -5057.74     834.1   50.58     20.9944      0.7010      0.0370  -220.0  -220.0      5.2984   41.90 
    6249    640.696777   489.7  -5057.91     830.0   50.58     20.8909      0.7010      0.0357  -220.0  -220.0      5.2982   42.04 
    6250    640.698730   489.6  -5058.35     824.6   50.58     20.7544      0.7011      0.0360  -220.0  -220.0      5.2979   41.98 
    6251    640.700684   489.7  -5058.62     820.1   50.59     20.6399      0.7011      0.0339  -220.0  -220.0      5.2976   42.04 
    6252    640.702576   489.7  -5059.23     816.5   50.59     20.5453      0.7013      0.0339  -220.0  -220.0      5.2974   41.98 
    6253    640.704529   489.7  -5059.18     812.1   50.59     20.4357      0.7013      0.0320  -220.0  -220.0      5.2972   41.87 
    6254    640.706421   489.7  -5059.62     806.6   50.60     20.2957      0.7013      0.0314  -220.0  -220.0      5.2970   41.94 
    6255    640.708374   489.7  -5059.95     803.4   50.60     20.2129      0.7014      0.0307  -220.0  -220.0      5.2968   41.96 
    6256    640.710266   489.7  -5059.84     798.0   50.60     20.0788      0.7014      0.0295  -220.0  -220.0      5.2966   42.01 
    6257    640.712219   489.7  -5060.78     794.7   50.61     19.9900      0.7016      0.0287  -220.0  -220.0      5.2964   41.95 
    6258    640.714111   489.7  -5060.89     790.7   50.61     19.8904      0.7016      0.0272  -220.0  -220.0      5.2962   41.94 
    6259    640.716064   489.7  -5060.89     785.8   50.61     19.7664      0.7016      0.0266  -220.0  -220.0      5.2960   42.00 
    6260    640.717957   489.7  -5061.22     782.6   50.61     19.6837      0.7017      0.0248  -220.0  -220.0      5.2958   41.93 
    6261    640.719849   489.7  -5061.38     778.6   50.61     19.5839      0.7017      0.0250  -220.0  -220.0      5.2957   41.97 
    6262    640.721802   489.7  -5061.38     774.1   50.61     19.4706      0.7017      0.0240  -220.0  -220.0      5.2955   41.94 
    6263    640.723755   489.7  -5061.83     770.6   50.62     19.3803      0.7018      0.0241  -220.0  -220.0      5.2954   42.01 
    6264    640.725647   489.8  -5062.32     766.9   50.62     19.2863      0.7019      0.0236  -220.0  -220.0      5.2952   41.99 
    6265    640.727539   489.8  -5062.10     762.7   50.62     19.1810      0.7018      0.0225  -220.0  -220.0      5.2951   41.88 
    6266    640.729492   489.7  -5062.60     759.0   50.63     19.0870      0.7019      0.0225  -220.0  -220.0      5.2949   41.86 
    6267    640.731384   489.7  -5062.60     755.0   50.63     18.9844      0.7019      0.0217  -220.0  -220.0      5.2948   41.97 
    6268    640.733337   489.7  -5062.71     750.6   50.63     18.8742      0.7020      0.0221  -220.0  -220.0      5.2947   42.01 
    6269    640.735229   489.8  -5063.09     747.4   50.63     18.7913      0.7020      0.0212  -220.0  -220.0      5.2945   42.02 
    6270    640.737183   489.8  -5063.54     744.3   50.64     18.7118      0.7021      0.0214  -220.0  -220.0      5.2944   41.87 
    6271    640.739136   489.8  -5063.70     740.6   50.64     18.6191      0.7022      0.0196  -220.0  -220.0      5.2943   41.93 
    6272    640.741028   489.7  -5063.92     738.2   50.64     18.5581      0.7022      0.0196  -220.0  -220.0      5.2942   41.85 
    6273    640.742920   489.8  -5063.81     735.3   50.64     18.4842      0.7022      0.0184  -220.0  -220.0      5.2941   41.98 
    6274    640.744873   489.8  -5063.65     730.9   50.64     18.3751      0.7022      0.0182  -220.0  -220.0      5.2940   41.86 
    6275    640.746765   489.8  -5064.20     727.9   50.64     18.2988      0.7023      0.0177  -220.0  -220.0      5.2939   41.90 
    6276    640.748718   489.9  -5064.36     724.8   50.64     18.2203      0.7023      0.0172  -220.0  -220.0      5.2938   41.93 
    6277    640.750610   489.8  -5064.69     720.9   50.65     18.1200      0.7024      0.0170  -220.0  -220.0      5.2937   41.79 
    6278    640.752563   489.8  -5064.58     717.5   50.65     18.0355      0.7024      0.0157  -220.0  -220.0      5.2936   41.94 
    6279    640.754456   489.9  -5065.03     714.7   50.65     17.9631      0.7024      0.0155  -220.0  -220.0      5.2935   41.90 
    6280    640.756409   490.0  -5064.75     710.8   50.65     17.8651      0.7024      0.0142  -220.0  -220.0      5.2934   41.74 
    6281    640.758301   489.9  -5065.14     707.9   50.65     17.7929      0.7025      0.0148  -220.0  -220.0      5.2933   41.70 
    6282    640.760254   489.8  -5065.36     705.3   50.65     17.7249      0.7025      0.0141  -220.0  -220.0      5.2932   41.75 
    6283    640.762146   490.0  -5065.36     700.6   50.65     17.6081      0.7025      0.0140  -220.0  -220.0      5.2932   41.87 
    6284    640.764038   489.9  -5065.52     698.1   50.66     17.5439      0.7025      0.0132  -220.0  -220.0      5.2931   41.69 
    6285    640.765991   490.0  -5065.58     696.0   50.66     17.4906      0.7026      0.0124  -220.0  -220.0      5.2930   41.85 
    6286    640.767883   489.9  -5065.69     692.5   50.66     17.4018      0.7026      0.0124  -220.0  -220.0      5.2930   41.65 
    6287    640.769836   489.9  -5065.63     688.8   50.66     17.3100      0.7026      0.0123  -220.0  -220.0      5.2929   41.82 
    6288    640.771729   489.9  -5065.74     687.1   50.66     17.2671      0.7026      0.0128  -220.0  -220.0      5.2928   41.74 
    6289    640.773682   490.0  -5066.13     683.0   50.66     17.1632      0.7027      0.0119  -220.0  -220.0      5.2928   41.73 
    6290    640.775574   490.0  -5066.35     680.5   50.66     17.0988      0.7027      0.0116  -220.0  -220.0      5.2927   41.71 
    6291    640.777527   490.0  -5066.41     677.3   50.66     17.0172      0.7027      0.0115  -220.0  -220.0      5.2926   41.61 
    6292    640.779419   490.1  -5066.35     675.1   50.66     16.9643      0.7027      0.0107  -220.0  -220.0      5.2926   41.67 
    6293    640.781372   490.0  -5066.57     672.1   50.67     16.8858      0.7028      0.0109  -220.0  -220.0      5.2925   41.58 
    6294    640.783264   490.0  -5066.29     669.7   50.66     16.8266      0.7027      0.0101  -220.0  -220.0      5.2925   41.65 
    6295    640.785156   490.0  -5066.74     667.1   50.67     16.7614      0.7028      0.0101  -220.0  -220.0      5.2925   41.64 
    6296    640.787109   490.0  -5067.18     662.6   50.67     16.6467      0.7029      0.0097  -220.0  -220.0      5.2924   41.63 
    6297    640.789001   490.1  -5066.63     660.4   50.67     16.5920      0.7028      0.0093  -220.0  -220.0      5.2924   41.62 
    6298    640.790955   490.1  -5066.79     657.0   50.67     16.5066      0.7028      0.0093  -220.0  -220.0      5.2923   41.46 
    6299    640.792847   490.1  -5066.85     655.0   50.67     16.4569      0.7028      0.0087  -220.0  -220.0      5.2923   41.52 
    6300    640.794800   490.1  -5067.07     651.1   50.67     16.3571      0.7029      0.0094  -220.0  -220.0      5.2923   41.50 
    6301    640.796692   490.2  -5067.29     648.5   50.67     16.2927      0.7029      0.0085  -220.0  -220.0      5.2922   41.57 
    6302    640.798645   490.1  -5067.29     645.6   50.67     16.2185      0.7029      0.0098  -220.0  -220.0      5.2922   41.41 
    6303    640.800537   490.1  -5067.40     643.2   50.67     16.1580      0.7029      0.0083  -220.0  -220.0      5.2922   41.53 
    6304    640.802490   490.1  -5067.56     640.4   50.68     16.0867      0.7030      0.0091  -220.0  -220.0      5.2922   41.49 
    6305    640.804382   490.2  -5067.56     637.0   50.68     16.0018      0.7030      0.0084  -220.0  -220.0      5.2922   41.48 
    6306    640.806335   490.2  -5067.23     633.6   50.67     15.9180      0.7029      0.0085  -220.0  -220.0      5.2922   41.44 
    6307    640.808228   490.3  -5067.95     630.0   50.68     15.8238      0.7030      0.0086  -220.0  -220.0      5.2921   41.42 
    6308    640.810181   490.3  -5067.67     628.0   50.68     15.7752      0.7030      0.0081  -220.0  -220.0      5.2921   41.28 
    6309    640.812134   490.2  -5067.90     624.3   50.68     15.6825      0.7030      0.0087  -220.0  -220.0      5.2921   41.26 
    6310    640.814026   490.3  -5067.56     620.5   50.68     15.5881      0.7030      0.0078  -220.0  -220.0      5.2921   41.35 
    6311    640.815979   490.3  -5068.23     618.6   50.68     15.5365      0.7031      0.0086  -220.0  -220.0      5.2921   41.32 
    6312    640.817871   490.3  -5068.06     614.9   50.68     15.4451      0.7031      0.0075  -220.0  -220.0      5.2921   41.19 
    6313    640.819824   490.3  -5068.28     611.5   50.68     15.3595      0.7031      0.0086  -220.0  -220.0      5.2921   41.21 
    6314    640.821716   490.4  -5068.12     608.8   50.68     15.2929      0.7031      0.0074  -220.0  -220.0      5.2921   41.32 
    6315    640.823669   490.3  -5068.23     606.5   50.68     15.2324      0.7031      0.0074  -220.0  -220.0      5.2921   41.03 
    6316    640.825562   490.3  -5068.45     602.9   50.68     15.1433      0.7031      0.0067  -220.0  -220.0      5.2921   41.23 
    6317    640.827515   490.4  -5068.34     599.4   50.68     15.0553      0.7031      0.0063  -220.0  -220.0      5.2921   41.18 
    6318    640.829468   490.4  -5068.56     597.0   50.69     14.9945      0.7032      0.0059  -220.0  -220.0      5.2921   41.09 
    6319    640.831360   490.4  -5068.67     592.8   50.69     14.8881      0.7032      0.0050  -220.0  -220.0      5.2921   41.11 
    6320    640.833313   490.4  -5068.61     589.7   50.69     14.8105      0.7032      0.0047  -220.0  -220.0      5.2922   41.09 
    6321    640.835205   490.4  -5068.78     587.6   50.69     14.7570      0.7032      0.0029  -220.0  -220.0      5.2922   41.07 
    6322    640.837158   490.4  -5068.67     583.6   50.69     14.6583      0.7032      0.0034  -220.0  -220.0      5.2922   41.05 
    6323    640.839050   490.5  -5068.39     580.5   50.68     14.5813      0.7031      0.0021  -220.0  -220.0      5.2922   41.02 
    6324    640.841003   490.5  -5068.72     577.2   50.69     14.4955      0.7032      0.0028  -220.0  -220.0      5.2923   40.89 
    6325    640.842896   490.5  -5068.67     572.8   50.69     14.3861      0.7032      0.0018  -220.0  -220.0      5.2923   40.97 
    6326    640.844849   490.5  -5068.39     569.7   50.68     14.3091      0.7031      0.0019  -220.0  -220.0      5.2923   40.91 
    6327    640.846741   490.5  -5069.05     566.3   50.69     14.2223      0.7033      0.0013  -220.0  -220.0      5.2924   40.88 
    6328    640.848694   490.5  -5068.72     562.1   50.69     14.1172      0.7032      0.0011  -220.0  -220.0      5.2924   40.89 
    6329    640.850586   490.6  -5068.83     557.7   50.69     14.0073      0.7032      0.0015  -220.0  -220.0      5.2925   40.86 
    6330    640.852478   490.5  -5068.34     554.1   50.68     13.9168      0.7031      0.0011  -220.0  -220.0      5.2926   40.76 
    6331    640.854431   490.6  -5068.94     548.0   50.69     13.7630      0.7032      0.0014  -220.0  -220.0      5.2927   40.98 
    6332    640.856323   490.6  -5068.83     542.7   50.69     13.6290      0.7032      0.0005  -220.0  -220.0      5.2928   40.78 
    6333    640.858276   490.6  -5068.89     537.3   50.69     13.4945      0.7032      0.0014  -220.0  -220.0      5.2929   40.72 
    6334    640.860229   490.6  -5068.72     531.8   50.69     13.3571      0.7032      0.0004  -220.0  -220.0      5.2930   40.68 
    6335    640.862122   490.6  -5068.72     524.2   50.69     13.1662      0.7032      0.0006  -220.0  -220.0      5.2931   40.68 
    6336    640.864014   490.7  -5068.56     518.3   50.69     13.0181      0.7032      0.0002  -220.0  -220.0      5.2933   40.76 
    6337    640.865967   490.7  -5068.89     510.3   50.69     12.8157      0.7032      0.0000  -220.0  -220.0      5.2934   40.65 
    6338    640.867859   490.6  -5068.94     504.2   50.69     12.6635      0.7032      0.0003  -220.0  -220.0      5.2936   40.66 
    6339    640.869812   490.7  -5068.72     496.8   50.69     12.4767      0.7032      0.0007  -220.0  -220.0      5.2937   40.70 
    6340    640.871704   490.8  -5068.72     487.9   50.69     12.2540      0.7032      0.0004  -220.0  -220.0      5.2939   40.49 
    6341    640.873657   490.7  -5069.00     480.0   50.69     12.0553      0.7032      0.0006  -220.0  -220.0      5.2941   40.45 
    6342    640.875549   490.8  -5068.56     471.6   50.69     11.8443      0.7032      0.0003  -220.0  -220.0      5.2943   40.61 
    6343    640.877441   490.8  -5068.83     463.1   50.69     11.6315      0.7032      0.0009  -220.0  -220.0      5.2945   40.45 
    6344    640.879395   490.8  -5068.94     452.3   50.69     11.3590      0.7032      0.0008  -220.0  -220.0      5.2947   40.42 
    6345    640.881287   490.8  -5068.45     444.0   50.68     11.1515      0.7031      0.0010  -220.0  -220.0      5.2949   40.43 
    6346    640.883240   490.9  -5068.72     434.1   50.69     10.9034      0.7032      0.0009  -220.0  -220.0      5.2952   40.46 
    6347    640.885132   490.8  -5069.00     424.4   50.69     10.6589      0.7032      0.0005  -220.0  -220.0      5.2955   40.28 
    6348    640.887085   490.8  -5069.11     412.7   50.69     10.3652      0.7033      0.0003  -220.0  -220.0      5.2957   40.36 
    6349    640.888977   490.8  -5068.94     402.5   50.69     10.1075      0.7032     -0.0007  -220.0  -220.0      5.2960   40.34 
    6350    640.890930   490.9  -5069.05     392.8   50.69      9.8633      0.7033     -0.0010  -220.0  -220.0      5.2963   40.41 
    6351    640.892822   490.9  -5068.78     379.7   50.69      9.5351      0.7032     -0.0029  -220.0  -220.0      5.2966   40.23 
    6352    640.894775   490.9  -5068.72     367.4   50.69      9.2276      0.7032     -0.0034  -220.0  -220.0      5.2969   40.21 
    6353    640.896667   490.9  -5068.72     355.2   50.69      8.9200      0.7032     -0.0041  -220.0  -220.0      5.2972   40.20 
    6354    640.898621   490.8  -5068.67     343.3   50.69      8.6231      0.7032     -0.0053  -220.0  -220.0      5.2976   40.24 
    6355    640.900513   491.0  -5068.89     330.5   50.69      8.3010      0.7032     -0.0055  -220.0  -220.0      5.2979   40.27 
    6356    640.902466   491.0  -5068.50     318.0   50.69      7.9870      0.7031     -0.0075  -220.0  -220.0      5.2983   40.03 
    6357    640.904358   491.0  -5068.67     305.6   50.69      7.6756      0.7032     -0.0078  -220.0  -220.0      5.2987   40.04 
    6358    640.906250   491.0  -5068.50     291.7   50.69      7.3259      0.7031     -0.0090  -220.0  -220.0      5.2991   40.01 
    6359    640.908203   491.0  -5068.12     278.7   50.68      7.0011      0.7031     -0.0089  -220.0  -220.0      5.2995   39.96 
    6360    640.910095   491.0  -5068.28     266.3   50.68      6.6897      0.7031     -0.0097  -220.0  -220.0      5.2999   40.03 
    6361    640.912048   491.1  -5067.84     253.1   50.68      6.3579      0.7030     -0.0103  -220.0  -220.0      5.3003   39.99 
    6362    640.913940   491.1  -5068.23     238.9   50.68      6.0003      0.7031     -0.0104  -220.0  -220.0      5.3007   39.78 
    6363    640.915894   491.2  -5068.06     226.5   50.68      5.6894      0.7031     -0.0116  -220.0  -220.0      5.3011   39.78 
    6364    640.917847   491.2  -5068.01     213.0   50.68      5.3500      0.7030     -0.0113  -220.0  -220.0      5.3016   39.67 
    6365    640.919739   491.3  -5067.56     198.9   50.68      4.9968      0.7030     -2.8100  -220.0  -220.0      5.3020   39.61 
    6366    640.921692   491.3  -5067.51     186.2   50.68      4.6786      0.7029     -5.3948  -220.0  -220.0      5.3025   39.55 
    6367    640.923584   491.3  -5067.67     174.1   50.68      4.3743      0.7030     -9.8593  -220.0  -220.0      5.3029   39.54 
    6368    640.925476   491.3  -5067.18     161.7   50.67      4.0635      0.7029    -11.3069  -220.0  -220.0      5.3034   39.44 
    6369    640.927429   491.4  -5066.96     149.5   50.67      3.7560      0.7028    -16.7033  -220.0  -220.0      5.3039   39.46 
    6370    640.929321   491.4  -5067.07     136.8   50.67      3.4376      0.7029    -19.8186  -220.0  -220.0      5.3044   39.29 
    6371    640.931274   491.4  -5067.07     125.7   50.67      3.1582      0.7029    -25.0300  -220.0  -220.0      5.3049   39.35 
    6372    640.933167   491.4  -5066.79     113.9   50.67      2.8613      0.7028    -29.0911  -220.0  -220.0      5.3054   39.22 
    6373    640.935120   491.5  -5066.79     103.5   50.67      2.5996      0.7028    -30.7285  -220.0  -220.0      5.3059   39.27 
    6374    640.937012   491.5  -5066.74      90.0   50.67      2.2622      0.0000    -32.4005  -220.0  -220.0      5.3060   39.15 
    6375    640.940857   491.7  -5067.45     254.3   50.67      6.3889      0.0000    -30.5141  -220.0  -220.0      5.2934   39.05 
    6376    640.942749   491.7  -5068.89     487.4   50.69     12.2416      0.0000    -29.6135  -220.0  -220.0      5.2900   38.84 
    6377    640.944702   491.7  -5069.50     632.3   50.69     15.8775      0.0000    -24.4154  -220.0  -220.0      5.2899   38.88 
    6378    640.946594   491.8  -5069.94     670.2   50.70     16.8269      0.0000    -21.0931  -220.0  -220.0      5.2899   38.77
