Repository: LightForm-group/dilatometer_modelling_and_constitutive_behaviour

# dilatometer_modelling_and_constitutive_behaviour

Created with work by Inigo Howe, Patryk Jedrasiak, Hugh Shercliff

This program contains a method of testing various constitutive models and extracting the constitutive behaviour of dilatometer samples correcting for inhomogeneities in termperature, strain and strain rate. The model is currently configured to a dilatometer run under vacuum, with no active cooling during the deformation for a sample of length 10mm with a diameter of 5mm. For both heatup and deformation the temperature is fitted to the experimental central themocoupole temperature for any general temperature profile. The output then allows the dilatometer behaviour to be corrected to compensate for the inhomogeneities via the method set out in the following paper that can be found [here](https://www.sciencedirect.com/science/article/pii/S1005030220309257). If you have any issues or questions please feel free to contact me via email at ih345@cam.ac.uk.

## Intallation
**IMPORTANT**: Due to the 80 character limit in abaqus this must be executed from temp directory.<br/>
**Requiments**: `ABAQUS`, `numpy`, `seaborn`, `pickle`, `matplotlib`, and `math`.<br/>

## Testing
The full model with a high true strain step resolution can take some time to run, on a normal laptop each condition takes approximatly 30 minutes. To test the deformation model run `run_deformaion` with the provided data and settings.

## Running

To model a dilatometer run with a different material There are a number of steps to go through. Some of these steps can be skipped depending on the material used and the set up of the dilatometer. 

1. **Organising dilatometer data**:
    1. The .ASC dilatometer data files need to be in the following format with 3 header lines:  No., Time, Tem.1, DL, Force, Strain, kf (Def.), Phi  (D), Phi* (D), Tem.2, Tem.3, Poti, HF. 
    2.

### Experimental ouput: 
The code will combine repeated experiments to find an
average behaviour. This is done via a binning method in strain  which combines all values within a 0.01 strain increment. The errors are the errors that occour due to the averaging during the binning and averaging of the data at each condition. The three outputs that are generated from the experimental data are:

* experimental_output_all_data.txt - This uses the bining method then stacks all the conditions. It has the following format:
  * stress, strain, strain rate, real temp, nom temp, err(stress), err(stress), err(strain), err(strain rate), err(real temp), err(nom temp)    
* experimental_output_interp_stack_temp.txt - This performes interpolation onthe experimental_output_all_data dataset at each condition to return outputsat the specified strains for temps. It has the following format:
  * Real Temp, Strains, strain rate, nominal temp, err(Real Temp), err(Strains), err(strain rate), err(nominal temp)
* experimental_output_interp_stack_stress.txt - This performes interpolation onthe experimental_output_all_data dataset at each condition to return outputsat the specified strains for stresses. It has the following format:
  * Stress, Strains, strain rate, nominal temp, err(Stress), err(Strains), err(strain rate), err(nominal temp)

## Filestructure
├── deformation_step<br/>
│   ├── deformation_input #(input .txt files to transfer data to the ABAQUS deformation model)<br/>
│   └── deformation_output #(outputted .txt files from the ABAQUS deformation model)<br/>
│ <br/>
├── heatup_step<br/>
│   ├── heatup_input #(input .txt files to transfer data to the ABAQUS heatup model)<br/>
│   ├── heatup_output #(outputted .txt files from the ABAQUS heatup model)<br/>
│   └── final_heatup_odb #(Location of the final temperature distribution in the ABAQUS heatup model)<br/>
│ <br/>
├── experimental_data<br/>
│   ├── deformation #(Folder containing the .ACS files from the dilatometer for the deformation region)<br/>
│   │   ├── Nominal strain rate 1<br/>
│   │   │   ├── Nominal temperature 1<br/>
│   │   │   ├── Nominal temperature 2<br/>
│   │   │   ├── ...<br/>
│   │   ├── Nominal strain rate 2<br/>
│   │   │   ├── Nominal temperature 1<br/>
│   │   │   ├── Nominal temperature 2<br/>
│   │   │   ├── ...<br/>
│   │   │   <br/>
│   │   ├── ... <br/>
│   │ <br/>
│   └── full #(Folder containing the .ACS files from the dilatometer for the full region)<br/>
│   │   ├── Nominal strain rate 1<br/>
│   │   │   ├── Nominal temperature 1<br/>
│   │   │   ├── Nominal temperature 2<br/>
│   │   │   ├── ...<br/>
│   │   │   <br/>
│   │   ├── Nominal strain rate 2<br/>
│   │   │   ├── Nominal temperature 1<br/>
│   │   │   ├── Nominal temperature 2<br/>
│   │   │   ├── ...<br/>
│   │   │   <br/>
│   │   ├── ... <br/>
│   │ <br/>
│   ├── experimental_output #(.txt files conataining the processed data from the deformation step)<br/>
│ <br/>
├── functions #(Various .py functions used in the program)<br/>
│ <br/>
└── plots #(Outputted plots in both .png and pickle format)<br/>

File: experimental_data/full/1/490/008_Compression_Daniel_Al_Hom1_SHT_540C_Deform_490C_1.0s-1_QuenchHeGas_.asc (part 1 of 20)
 C:\WinTA100\DIL805.PRO\Data\Deformation\ChrisDaniel\008_Compression_Daniel_Al_Hom1_SHT_540C_Deform_490C_1.0s-1_QuenchHeGas_.asc
     No.          Time   Tem.1        DL     Force  Strain   kf (Def.)    Phi  (D)    Phi* (D)   Tem.2   Tem.3        Poti      HF 
                     s      °C        µm         N       %       N/mm²                     1/s      °C      °C          mm       % 
      19      6.000679    27.4     -0.21      -0.4    0.00     -0.0190      0.0000      0.0000  -220.0  -220.0     24.2398    0.00 
      20      6.333421    27.4     -0.24      -1.2    0.00     -0.0620      0.0000      0.0000  -220.0  -220.0     24.2397    0.00 
      21      6.667980    27.3     -0.25      -0.2    0.00     -0.0118      0.0000      0.0000  -220.0  -220.0     24.2397    0.00 
      22      7.000565    27.4     -0.23       0.3    0.00      0.0168      0.0000      0.0000  -220.0  -220.0     24.2396    0.00 
      23      7.335215    27.3     -0.19      -0.2    0.00     -0.0118      0.0000      0.0000  -220.0  -220.0     24.2395    0.00 
      24      7.667878    27.3     -0.22      -0.2    0.00     -0.0118      0.0000      0.0000  -220.0  -220.0     24.2394    0.00 
      25      8.000452    27.4     -0.20      -0.7    0.00     -0.0333      0.0000      0.0000  -220.0  -220.0     24.2394    0.03 
      26      8.335024    27.3     -0.24      -0.1    0.00     -0.0047      0.0000      0.0000  -220.0  -220.0     24.2393    0.00 
      27      8.667667    27.3     -0.19      -0.4    0.00     -0.0190      0.0000      0.0000  -220.0  -220.0     24.2392    0.04 
      28      9.000323    27.2     -0.24      -0.2    0.00     -0.0118      0.0000      0.0000  -220.0  -220.0     24.2391    0.00 
      29      9.334955    27.3     -0.16      -0.5    0.00     -0.0262      0.0000      0.0000  -220.0  -220.0     24.2391    0.00 
      30      9.667767    27.4     -0.22       0.2    0.00      0.0097      0.0000      0.0000  -220.0  -220.0     24.2390    0.00 
      31     10.000515    27.3     -0.16      -0.5    0.00     -0.0262      0.0000      0.0000  -220.0  -220.0     24.2389    0.00 
      32     10.004204    27.3     -0.15       0.2    0.00      0.0097      0.0000      0.0000  -220.0  -220.0     24.2389    0.02 
      33     10.006116    27.3     -0.17      -0.2    0.00     -0.0118      0.0000      0.0000  -220.0  -220.0     24.2389    0.00 
      34     10.008023    27.4     -0.17       0.3    0.00      0.0168      0.0000      0.0000  -220.0  -220.0     24.2389    0.02 
      35     10.009947    27.4     -0.17       0.0    0.00      0.0025      0.0000      0.0000  -220.0  -220.0     24.2389    0.00 
      36     10.011876    27.4     -0.18      -0.8    0.00     -0.0405      0.0000      0.0000  -220.0  -220.0     24.2389    0.00 
      37     10.013805    27.3     -0.16       0.2    0.00      0.0097      0.0000      0.0000  -220.0  -220.0     24.2389    0.00 
      38     10.015735    27.3     -0.14      -0.8    0.00     -0.0405      0.0000      0.0000  -220.0  -220.0     24.2389    0.00 
      39     10.042680    27.4     -0.20      -0.2    0.00     -0.0118      0.0000      0.0000  -220.0  -220.0     24.2389    0.11 
      40     10.084930    27.4     -0.18       0.2    0.00      0.0097      0.0000      0.0000  -220.0  -220.0     24.2389    0.07 
      41     10.127240    27.4     -0.19      -0.1    0.00     -0.0047      0.0000      0.0000  -220.0  -220.0     24.2389    0.32 
      42     10.167661    27.4     -0.17      -0.4    0.00     -0.0190      0.0000      0.0000  -220.0  -220.0     24.2389    0.51 
      43     10.209962    27.4     -0.23       0.5    0.00      0.0240      0.0000      0.0000  -220.0  -220.0     24.2389    1.10 
      44     10.250316    27.3     -0.25      -0.8    0.00     -0.0405      0.0000      0.0000  -220.0  -220.0     24.2389    1.90 
      45     10.292612    27.3     -0.14       0.9    0.00      0.0455      0.0000      0.0000  -220.0  -220.0     24.2389    3.13 
      46     10.334940    27.4     -0.15      -1.1    0.00     -0.0548      0.0000      0.0000  -220.0  -220.0     24.2389    4.35 
      47     10.375275    27.4     -0.20      -0.4    0.00     -0.0190      0.0000      0.0000  -220.0  -220.0     24.2389    6.02 
      48     10.417573    27.4     -0.20      -1.4    0.00     -0.0692      0.0000      0.0000  -220.0  -220.0     24.2388    8.05 
      49     10.459927    27.4     -0.18      -0.5    0.00     -0.0262      0.0000      0.0000  -220.0  -220.0     24.2388   10.30 
      50     10.500315    27.6     -0.18      -0.1    0.00     -0.0047      0.0000      0.0000  -220.0  -220.0     24.2388   12.49 
      51     10.542624    27.9     -0.16      -0.7    0.00     -0.0333      0.0000      0.0000  -220.0  -220.0     24.2388   15.02 
      52     10.582999    28.2     -0.11      -0.7    0.00     -0.0333      0.0000      0.0000  -220.0  -220.0     24.2388   17.56 
      53     10.625265    28.7     -0.10      -0.2    0.00     -0.0118      0.0000      0.0000  -220.0  -220.0     24.2388   19.95 
      54     10.667548    29.3     -0.11      -0.2    0.00     -0.0118      0.0000      0.0000  -220.0  -220.0     24.2388   22.53 
      55     10.707929    30.0     -0.04      -1.4    0.00     -0.0692      0.0000      0.0000  -220.0  -220.0     24.2387   24.74 
      56     10.750231    31.3     -2.20      -2.5    0.02     -0.1265      0.0000      0.0000  -220.0  -220.0     24.2387   26.72 
      57     10.792580    32.7    -18.37      -2.5    0.18     -0.1263      0.0000      0.0000  -220.0  -220.0     24.2387   28.31 
      58     10.832949    34.3    -45.57      -3.9    0.46     -0.1973      0.0000      0.0000  -220.0  -220.0     24.2387   29.34 
      59     10.875264    36.4    -69.02      -3.9    0.69     -0.1969      0.0000      0.0000  -220.0  -220.0     24.2386   29.80 
      60     10.917472    38.4    -89.61      -3.2    0.90     -0.1609      0.0000      0.0000  -220.0  -220.0     24.2386   29.90 
      61     10.957865    40.7   -100.26      -3.6    1.00     -0.1821      0.0000      0.0000  -220.0  -220.0     24.2386   29.35 
      62     11.000160    43.3   -106.07      -3.0    1.06     -0.1536      0.0000      0.0000  -220.0  -220.0     24.2385   28.18 
      63     11.040569    45.8   -110.12      -2.9    1.10     -0.1464      0.0000      0.0000  -220.0  -220.0     24.2385   26.52 
      64     11.082917    48.7   -113.51      -2.9    1.14     -0.1464      0.0000      0.0000  -220.0  -220.0     24.2385   24.16 
      65     11.125215    51.6   -116.12      -2.9    1.16     -0.1463      0.0000      0.0000  -220.0  -220.0     24.2385   21.13 
      66     11.165642    54.3   -118.17      -2.8    1.18     -0.1392      0.0000      0.0000  -220.0  -220.0     24.2384   18.00 
      67     11.207948    56.8   -119.70      -4.3    1.20     -0.2171      0.0000      0.0000  -220.0  -220.0     24.2384   14.34 
      68     11.250261    59.2   -120.85      -2.9    1.21     -0.1463      0.0000      0.0000  -220.0  -220.0     24.2384   10.70 
      69     11.290645    61.4   -121.81      -2.6    1.22     -0.1321      0.0000      0.0000  -220.0  -220.0     24.2384    7.06 
      70     11.332942    63.4   -122.76      -3.0    1.23     -0.1533      0.0000      0.0000  -220.0  -220.0     24.2383    3.47 
      71     11.375261    65.1   -123.52      -3.9    1.24     -0.1958      0.0000      0.0000  -220.0  -220.0     24.2383    0.00 
      72     11.415663    66.5   -124.20      -3.8    1.24     -0.1887      0.0000      0.0000  -220.0  -220.0     24.2383    0.00 
      73     11.457923    67.8   -124.75      -3.9    1.25     -0.1958      0.0000      0.0000  -220.0  -220.0     24.2383    0.00 
      74     11.498276    69.0   -125.21      -3.5    1.25     -0.1745      0.0000      0.0000  -220.0  -220.0     24.2383    0.00 
      75     11.540593    70.1   -125.64      -3.6    1.26     -0.1816      0.0000      0.0000  -220.0  -220.0     24.2383    0.00 
      76     11.582855    70.9   -125.92      -2.6    1.26     -0.1320      0.0000      0.0000  -220.0  -220.0     24.2382    0.00 
      77     11.623201    71.5   -126.16      -3.5    1.26     -0.1745      0.0000      0.0000  -220.0  -220.0     24.2382    0.00 
      78     11.665526    72.2   -126.47      -3.9    1.26     -0.1957      0.0000      0.0000  -220.0  -220.0     24.2382    0.00 
      79     11.707806    72.7   -126.61      -3.0    1.27     -0.1533      0.0000      0.0000  -220.0  -220.0     24.2382    0.00 
      80     11.748182    73.1   -126.76      -3.6    1.27     -0.1816      0.0000      0.0000  -220.0  -220.0     24.2382    0.00 
      81     11.790503    73.3   -126.95      -3.2    1.27     -0.1603      0.0000      0.0000  -220.0  -220.0     24.2381    0.00 
      82     11.832839    73.7   -127.07      -2.3    1.27     -0.1179      0.0000      0.0000  -220.0  -220.0     24.2381    0.09 
      83     11.873195    73.9   -127.17      -3.3    1.27     -0.1674      0.0000      0.0000  -220.0  -220.0     24.2381    0.00 
      84     11.915512    74.0   -127.29      -2.8    1.27     -0.1391      0.0000      0.0000  -220.0  -220.0     24.2381    0.13 
      85     11.955874    74.2   -127.37      -3.2    1.27     -0.1603      0.0000      0.0000  -220.0  -220.0     24.2381    0.03 
      86     11.998174    74.3   -127.48      -3.5    1.27     -0.1745      0.0000      0.0000  -220.0  -220.0     24.2381    0.14 
      87     12.040502    74.3   -127.52      -3.2    1.28     -0.1603      0.0000      0.0000  -220.0  -220.0     24.2380    0.32 
      88     12.080898    74.3   -127.60      -4.2    1.28     -0.2099      0.0000      0.0000  -220.0  -220.0     24.2380    0.76 
      89     12.123173    74.5   -127.59      -2.8    1.28     -0.1391      0.0000      0.0000  -220.0  -220.0     24.2380    1.56 
      90     12.165475    74.4   -127.75      -3.5    1.28     -0.1745      0.0000      0.0000  -220.0  -220.0     24.2380    2.62 
      91     12.205833    74.4   -127.77      -3.8    1.28     -0.1886      0.0000      0.0000  -220.0  -220.0     24.2380    3.89 
      92     12.248140    74.5   -127.74      -3.6    1.28     -0.1815      0.0000      0.0000  -220.0  -220.0     24.2380    5.51 
      93     12.290440    74.4   -127.81      -3.5    1.28     -0.1745      0.0000      0.0000  -220.0  -220.0     24.2379    7.51 
      94     12.330860    74.6   -127.86      -3.0    1.28     -0.1532      0.0000      0.0000  -220.0  -220.0     24.2379    9.54 
      95     12.373126    74.7   -127.75      -1.6    1.28     -0.0825      0.0000      0.0000  -220.0  -220.0     24.2379   11.96 
      96     12.413506    74.7   -127.75      -1.8    1.28     -0.0895      0.0000      0.0000  -220.0  -220.0     24.2379   14.22 
      97     12.455808    75.0   -127.59      -0.8    1.28     -0.0400      0.0000      0.0000  -220.0  -220.0     24.2379   16.92 
      98     12.498109    75.4   -127.50       0.6    1.27      0.0308      0.0000      0.0000  -220.0  -220.0     24.2379   19.53 
      99     12.538524    76.0   -127.27      -0.5    1.27     -0.0258      0.0000      0.0000  -220.0  -220.0     24.2379   22.04 
     100     12.580858    76.9   -126.94      -0.2    1.27     -0.0117      0.0000      0.0000  -220.0  -220.0     24.2379   24.33 
     101     12.623163    78.0   -126.39       0.3    1.26      0.0166      0.0000      0.0000  -220.0  -220.0     24.2379   26.33 
     102     12.663552    79.4   -125.74      -0.4    1.26     -0.0188      0.0000      0.0000  -220.0  -220.0     24.2379   27.87 
     103     12.705807    81.2   -124.98      -0.2    1.25     -0.0117      0.0000      0.0000  -220.0  -220.0     24.2379   28.71 
     104     12.746194    83.2   -124.28      -0.9    1.24     -0.0471      0.0000      0.0000  -220.0  -220.0     24.2379   29.16 
     105     12.788420    85.6   -123.63      -3.2    1.24     -0.1604      0.0000      0.0000  -220.0  -220.0     24.2379   28.85 
     106     12.830732    88.2   -123.23      -3.5    1.23     -0.1746      0.0000      0.0000  -220.0  -220.0     24.2379   27.93 
     107     12.871078    90.7   -123.15      -3.5    1.23     -0.1746      0.0000      0.0000  -220.0  -220.0     24.2378   26.61 
     108     12.913387    93.4   -123.13      -3.2    1.23     -0.1604      0.0000      0.0000  -220.0  -220.0     24.2378   24.67 
     109     12.955696    96.0   -123.16      -4.2    1.23     -0.2100      0.0000      0.0000  -220.0  -220.0     24.2378   22.19 
     110     12.996065    98.5   -123.30      -3.6    1.23     -0.1816      0.0000      0.0000  -220.0  -220.0     24.2378   19.68 
     111     13.038386   100.9   -123.35      -4.3    1.23     -0.2170      0.0000      0.0000  -220.0  -220.0     24.2378   16.88 
     112     13.080739   103.1   -123.33      -3.2    1.23     -0.1604      0.0000      0.0000  -220.0  -220.0     24.2377   13.82 
     113     13.121119   105.1   -123.44      -4.0    1.23     -0.2029      0.0000      0.0000  -220.0  -220.0     24.2377   11.19 
     114     13.163421   106.8   -123.55      -3.8    1.24     -0.1887      0.0000      0.0000  -220.0  -220.0     24.2377    8.09 
     115     13.203828   108.2   -123.64      -3.6    1.24     -0.1816      0.0000      0.0000  -220.0  -220.0     24.2377    5.63 
     116     13.246114   109.5   -123.81      -2.8    1.24     -0.1391      0.0000      0.0000  -220.0  -220.0     24.2377    2.90 
     117     13.288438   110.7   -124.05      -4.2    1.24     -0.2099      0.0000      0.0000  -220.0  -220.0     24.2377    0.43 
     118     13.328803   111.6   -124.29      -4.0    1.24     -0.2029      0.0000      0.0000  -220.0  -220.0     24.2376    0.00 
     119     13.371095   112.4   -124.64      -3.3    1.25     -0.1674      0.0000      0.0000  -220.0  -220.0     24.2376    0.00 
     120     13.413364   113.0   -124.90      -3.9    1.25     -0.1958      0.0000      0.0000  -220.0  -220.0     24.2376    0.03 
     121     13.453784   113.5   -125.11      -3.6    1.25     -0.1816      0.0000      0.0000  -220.0  -220.0     24.2376    0.08 
     122     13.496084   114.0   -125.39      -3.5    1.25     -0.1745      0.0000      0.0000  -220.0  -220.0     24.2376    0.01 
     123     13.538471   114.2   -125.52      -2.9    1.26     -0.1462      0.0000      0.0000  -220.0  -220.0     24.2376    0.00 
     124     13.578866   114.5   -125.75      -3.6    1.26     -0.1816      0.0000      0.0000  -220.0  -220.0     24.2376    0.09 
     125     13.621139   114.6   -125.89      -3.6    1.26     -0.1816      0.0000      0.0000  -220.0  -220.0     24.2375    0.14 
     126     13.661486   114.8   -126.02      -3.5    1.26     -0.1745      0.0000      0.0000  -220.0  -220.0     24.2375    0.14 
     127     13.703769   114.9   -126.17      -3.3    1.26     -0.1674      0.0000      0.0000  -220.0  -220.0     24.2375    0.75 
     128     13.746067   114.9   -126.26      -3.5    1.26     -0.1745      0.0000      0.0000  -220.0  -220.0     24.2375    1.36 
     129     13.786399   115.0   -126.39      -2.8    1.26     -0.1391      0.0000      0.0000  -220.0  -220.0     24.2375    2.50 
     130     13.828735   114.9   -126.47      -3.3    1.26     -0.1674      0.0000      0.0000  -220.0  -220.0     24.2375    3.98 
     131     13.871052   114.9   -126.54      -3.8    1.27     -0.1886      0.0000      0.0000  -220.0  -220.0     24.2375    5.59 
     132     13.911450   114.8   -126.62      -3.3    1.27     -0.1674      0.0000      0.0000  -220.0  -220.0     24.2374    7.45 
     133     13.953812   114.9   -126.61      -3.0    1.27     -0.1533      0.0000      0.0000  -220.0  -220.0     24.2374    9.87 
     134     13.994174   114.9   -126.62      -2.5    1.27     -0.1249      0.0000      0.0000  -220.0  -220.0     24.2374   12.17 
     135     14.036496   115.1   -126.58      -2.2    1.27     -0.1108      0.0000      0.0000  -220.0  -220.0     24.2374   14.70 
     136     14.078844   115.3   -126.53      -1.1    1.27     -0.0542      0.0000      0.0000  -220.0  -220.0     24.2374   17.60 
     137     14.119231   115.6   -126.34       0.5    1.26      0.0237      0.0000      0.0000  -220.0  -220.0     24.2374   20.24 
     138     14.161502   116.3   -126.17      -0.2    1.26     -0.0117      0.0000      0.0000  -220.0  -220.0     24.2374   22.89 
     139     14.203747   117.2   -125.94       0.8    1.26      0.0379      0.0000      0.0000  -220.0  -220.0     24.2374   25.37 
     140     14.244127   118.3   -125.30       0.0    1.25      0.0025      0.0000      0.0000  -220.0  -220.0     24.2374   27.21 
     141     14.286425   119.8   -124.71       0.3    1.25      0.0166      0.0000      0.0000  -220.0  -220.0     24.2374   28.65 
     142     14.328734   121.6   -123.96       0.6    1.24      0.0308      0.0000      0.0000  -220.0  -220.0     24.2374   29.67 
     143     14.369083   123.7   -123.57       0.8    1.24      0.0379      0.0000      0.0000  -220.0  -220.0     24.2374   30.14 
     144     14.411426   126.0   -123.25       0.0    1.23      0.0025      0.0000      0.0000  -220.0  -220.0     24.2374   29.90 
     145     14.451783   128.5   -122.67       0.6    1.23      0.0308      0.0000      0.0000  -220.0  -220.0     24.2374   28.96 
     146     14.494106   131.2   -122.38      -0.4    1.22     -0.0188      0.0000      0.0000  -220.0  -220.0     24.2374   27.42 
     147     14.536425   133.8   -122.44      -0.4    1.22     -0.0188      0.0000      0.0000  -220.0  -220.0     24.2374   25.60 
     148     14.576818   136.3   -122.48      -1.8    1.22     -0.0896      0.0000      0.0000  -220.0  -220.0     24.2374   23.46 
     149     14.619138   138.8   -122.56      -3.0    1.23     -0.1533      0.0000      0.0000  -220.0  -220.0     24.2374   20.78 
     150     14.661432   141.2   -122.68      -3.6    1.23     -0.1816      0.0000      0.0000  -220.0  -220.0     24.2373   18.23 
     151     14.701838   143.1   -122.75      -4.5    1.23     -0.2241      0.0000      0.0000  -220.0  -220.0     24.2373   15.53 
     152     14.744115   145.1   -122.83      -3.8    1.23     -0.1887      0.0000      0.0000  -220.0  -220.0     24.2373   12.84 
     153     14.786403   146.8   -122.97      -3.8    1.23     -0.1887      0.0000      0.0000  -220.0  -220.0     24.2373   10.34 
     154     14.826775   148.0   -123.11      -4.2    1.23     -0.2100      0.0000      0.0000  -220.0  -220.0     24.2373    7.94 
     155     14.869058   149.3   -123.33      -3.6    1.23     -0.1816      0.0000      0.0000  -220.0  -220.0     24.2372    5.52 
     156     14.909449   150.3   -123.69      -4.3    1.24     -0.2170      0.0000      0.0000  -220.0  -220.0     24.2372    3.72 
     157     14.951836   151.2   -124.07      -4.0    1.24     -0.2029      0.0000      0.0000  -220.0  -220.0     24.2372    1.69 
     158     14.994129   152.0   -124.56      -3.9    1.25     -0.1958      0.0000      0.0000  -220.0  -220.0     24.2372    0.08 
     159     15.034459   152.5   -124.89      -4.2    1.25     -0.2099      0.0000      0.0000  -220.0  -220.0     24.2371    0.00 
     160     15.076812   153.0   -125.23      -3.3    1.25     -0.1674      0.0000      0.0000  -220.0  -220.0     24.2371    0.10 
     161     15.119135   153.3   -125.45      -3.8    1.25     -0.1887      0.0000      0.0000  -220.0  -220.0     24.2371    0.00 
     162     15.159554   153.5   -125.72      -3.8    1.26     -0.1887      0.0000      0.0000  -220.0  -220.0     24.2371    0.00 
     163     15.201875   153.7   -125.97      -4.7    1.26     -0.2382      0.0000      0.0000  -220.0  -220.0     24.2371    0.35 
     164     15.242224   153.8   -126.09      -4.7    1.26     -0.2382      0.0000      0.0000  -220.0  -220.0     24.2371    0.58 
     165     15.284591   153.8   -126.30      -4.2    1.26     -0.2099      0.0000      0.0000  -220.0  -220.0     24.2370    1.19 
     166     15.326927   153.8   -126.44      -3.3    1.26     -0.1674      0.0000      0.0000  -220.0  -220.0     24.2370    2.34 
     167     15.367293   153.8   -126.57      -4.3    1.27     -0.2170      0.0000      0.0000  -220.0  -220.0     24.2370    3.42 
     168     15.409622   153.8   -126.69      -4.3    1.27     -0.2170      0.0000      0.0000  -220.0  -220.0     24.2370    5.11 
     169     15.451914   153.7   -126.78      -4.2    1.27     -0.2099      0.0000      0.0000  -220.0  -220.0     24.2370    7.07 
     170     15.492289   153.7   -126.86      -3.6    1.27     -0.1816      0.0000      0.0000  -220.0  -220.0     24.2369    9.23 
     171     15.534620   153.6   -126.89      -3.8    1.27     -0.1886      0.0000      0.0000  -220.0  -220.0     24.2369   11.83 
     172     15.574982   153.6   -126.83      -2.8    1.27     -0.1391      0.0000      0.0000  -220.0  -220.0     24.2369   14.51 
     173     15.617246   153.8   -126.81      -2.3    1.27     -0.1179      0.0000      0.0000  -220.0  -220.0     24.2369   17.28 
     174     15.659510   154.0   -126.63      -0.2    1.27     -0.0117      0.0000      0.0000  -220.0  -220.0     24.2369   20.31 
     175     15.699844   154.5   -126.60       0.0    1.27      0.0025      0.0000      0.0000  -220.0  -220.0     24.2369   22.85 
     176     15.742164   155.3   -126.32       0.5    1.26      0.0237      0.0000      0.0000  -220.0  -220.0     24.2369   25.51 
     177     15.784475   156.5   -126.07       1.3    1.26      0.0662      0.0000      0.0000  -220.0  -220.0     24.2369   27.73 
     178     15.824876   157.8   -125.44       0.3    1.25      0.0166      0.0000      0.0000  -220.0  -220.0     24.2369   29.41 
     179     15.867205   159.5   -124.70       1.3    1.25      0.0662      0.0000      0.0000  -220.0  -220.0     24.2369   30.60 
     180     15.909496   161.6   -123.77       1.5    1.24      0.0733      0.0000      0.0000  -220.0  -220.0     24.2369   31.27 
     181     15.949904   163.8   -122.97       0.9    1.23      0.0450      0.0000      0.0000  -220.0  -220.0     24.2369   31.26 
     182     15.992219   166.4   -122.30       0.5    1.22      0.0237      0.0000      0.0000  -220.0  -220.0     24.2369   30.46 
     183     16.034494   169.0   -122.23      -0.8    1.22     -0.0400      0.0000      0.0000  -220.0  -220.0     24.2369   29.21 
     184     16.074806   171.7   -122.30      -3.2    1.22     -0.1604      0.0000      0.0000  -220.0  -220.0     24.2369   27.40 
     185     16.117088   174.4   -122.54      -3.3    1.23     -0.1675      0.0000      0.0000  -220.0  -220.0     24.2368   25.41 
     186     16.157450   176.7   -122.86      -4.3    1.23     -0.2170      0.0000      0.0000  -220.0  -220.0     24.2368   23.15 
     187     16.199818   179.2   -123.29      -4.7    1.23     -0.2383      0.0000      0.0000  -220.0  -220.0     24.2368   20.39 
     188     16.242119   181.3   -124.07      -4.6    1.24     -0.2312      0.0000      0.0000  -220.0  -220.0     24.2368   17.74 
     189     16.282480   183.1   -124.85      -4.5    1.25     -0.2241      0.0000      0.0000  -220.0  -220.0     24.2367   15.17 
     190     16.324762   184.8   -125.61      -4.6    1.26     -0.2311      0.0000      0.0000  -220.0  -220.0     24.2367   12.70 
     191     16.367107   186.4   -126.38      -4.6    1.26     -0.2311      0.0000      0.0000  -220.0  -220.0     24.2367    9.99 
     192     16.407455   187.7   -127.09      -4.9    1.27     -0.2453      0.0000      0.0000  -220.0  -220.0     24.2367    7.74 
     193     16.449766   189.0   -127.81      -5.0    1.28     -0.2523      0.0000      0.0000  -220.0  -220.0     24.2367    5.39 
     194     16.492094   189.8   -128.82      -5.0    1.29     -0.2523      0.0000      0.0000  -220.0  -220.0     24.2367    3.49 
     195     16.532448   190.7   -129.71      -4.7    1.30     -0.2381      0.0000      0.0000  -220.0  -220.0     24.2366    1.82 
     196     16.574764   191.3   -130.43      -5.6    1.30     -0.2806      0.0000      0.0000  -220.0  -220.0     24.2366    0.23 
     197     16.615164   191.8   -131.08      -5.2    1.31     -0.2593      0.0000      0.0000  -220.0  -220.0     24.2366    0.08 
     198     16.657484   192.3   -131.64      -4.7    1.32     -0.2381      0.0000      0.0000  -220.0  -220.0     24.2366    0.05 
     199     16.699841   192.4   -132.08      -5.2    1.32     -0.2593      0.0000      0.0000  -220.0  -220.0     24.2365    0.08 
     200     16.740213   192.7   -132.45      -5.0    1.32     -0.2522      0.0000      0.0000  -220.0  -220.0     24.2365    0.13 
     201     16.782488   192.6   -132.80      -5.3    1.33     -0.2663      0.0000      0.0000  -220.0  -220.0     24.2365    0.49 
     202     16.824802   192.6   -133.09      -4.0    1.33     -0.2027      0.0000      0.0000  -220.0  -220.0     24.2365    1.12 
     203     16.865198   192.6   -133.38      -4.9    1.33     -0.2451      0.0000      0.0000  -220.0  -220.0     24.2365    1.97 
     204     16.907501   192.4   -133.60      -4.5    1.34     -0.2239      0.0000      0.0000  -220.0  -220.0     24.2365    3.49 
     205     16.947863   192.3   -133.85      -4.3    1.34     -0.2168      0.0000      0.0000  -220.0  -220.0     24.2364    5.02 
     206     16.990116   192.1   -134.02      -4.9    1.34     -0.2451      0.0000      0.0000  -220.0  -220.0     24.2364    7.26 
     207     17.032475   191.9   -134.19      -4.9    1.34     -0.2451      0.0000      0.0000  -220.0  -220.0     24.2364    9.52 
     208     17.072891   191.9   -134.23      -4.6    1.34     -0.2309      0.0000      0.0000  -220.0  -220.0     24.2364   12.12 
     209     17.115183   191.8   -134.25      -3.6    1.34     -0.1814      0.0000      0.0000  -220.0  -220.0     24.2364   15.06 
     210     17.157515   191.9   -134.20      -4.0    1.34     -0.2027      0.0000      0.0000  -220.0  -220.0     24.2364   18.06 
     211     17.197943   192.1   -134.18      -1.6    1.34     -0.0824      0.0000      0.0000  -220.0  -220.0     24.2364   20.99 
     212     17.240297   192.6   -134.05       0.0    1.34      0.0025      0.0000      0.0000  -220.0  -220.0     24.2364   23.95 
     213     17.280655   193.4   -133.93       0.2    1.34      0.0095      0.0000      0.0000  -220.0  -220.0     24.2364   26.36 
     214     17.322945   194.4   -133.64       0.6    1.34      0.0308      0.0000      0.0000  -220.0  -220.0     24.2364   28.72 
     215     17.365259   195.9   -133.12       0.3    1.33      0.0166      0.0000      0.0000  -220.0  -220.0     24.2364   30.50 
     216     17.405624   197.7   -132.24       0.8    1.32      0.0378      0.0000      0.0000  -220.0  -220.0     24.2364   31.67 
     217     17.447910   199.8   -131.42       1.6    1.31      0.0803      0.0000      0.0000  -220.0  -220.0     24.2364   32.25 
     218     17.490232   202.3   -131.04       0.8    1.31      0.0379      0.0000      0.0000  -220.0  -220.0     24.2364   32.01 
     219     17.530602   204.9   -131.13      -3.3    1.31     -0.1673      0.0000      0.0000  -220.0  -220.0     24.2363   31.32 
     220     17.572920   207.7   -131.44      -4.7    1.31     -0.2381      0.0000      0.0000  -220.0  -220.0     24.2363   29.70 
     221     17.615240   210.4   -132.24      -5.4    1.32     -0.2734      0.0000      0.0000  -220.0  -220.0     24.2363   27.77 
     222     17.655592   213.1   -134.97      -4.5    1.35     -0.2239      0.0000      0.0000  -220.0  -220.0     24.2363   25.54 
     223     17.697910   215.6   -139.32      -4.9    1.39     -0.2450      0.0000      0.0000  -220.0  -220.0     24.2363   23.08 
     224     17.738302   217.9   -143.89      -5.0    1.44     -0.2519      0.0000      0.0000  -220.0  -220.0     24.2363   20.46 
     225     17.780567   219.9   -147.92      -4.6    1.48     -0.2306      0.0000      0.0000  -220.0  -220.0     24.2362   17.76 
     226     17.822927   222.2   -151.03      -4.6    1.51     -0.2305      0.0000      0.0000  -220.0  -220.0     24.2362   14.75 
     227     17.863298   223.7   -153.27      -4.0    1.53     -0.2023      0.0000      0.0000  -220.0  -220.0     24.2362   12.07 
     228     17.905569   225.6   -154.94      -4.7    1.55     -0.2375      0.0000      0.0000  -220.0  -220.0     24.2362    9.15 
     229     17.947899   227.0   -156.12      -4.9    1.56     -0.2445      0.0000      0.0000  -220.0  -220.0     24.2361    6.49 
     230     17.988276   228.1   -157.04      -4.7    1.57     -0.2375      0.0000      0.0000  -220.0  -220.0     24.2361    4.12 
     231     18.030600   229.0   -157.83      -4.9    1.58     -0.2445      0.0000      0.0000  -220.0  -220.0     24.2361    1.78 
     232     18.071009   229.8   -158.43      -5.0    1.58     -0.2515      0.0000      0.0000  -220.0  -220.0     24.2361    0.13 
     233     18.113317   230.3   -158.92      -4.5    1.59     -0.2233      0.0000      0.0000  -220.0  -220.0     24.2361    0.06 
     234     18.155630   230.6   -159.28      -5.4    1.59     -0.2727      0.0000      0.0000  -220.0  -220.0     24.2361    0.08 
     235     18.196053   230.7   -159.59      -4.6    1.60     -0.2303      0.0000      0.0000  -220.0  -220.0     24.2360    0.04 
     236     18.238316   230.7   -159.85      -5.0    1.60     -0.2515      0.0000      0.0000  -220.0  -220.0     24.2360    0.26 
     237     18.280600   230.4   -160.09      -4.3    1.60     -0.2162      0.0000      0.0000  -220.0  -220.0     24.2360    0.48 
     238     18.320995   230.3   -160.31      -4.7    1.60     -0.2374      0.0000      0.0000  -220.0  -220.0     24.2360    1.30 
     239     18.363325   230.1   -160.54      -4.6    1.61     -0.2303      0.0000      0.0000  -220.0  -220.0     24.2360    2.59 
     240     18.405630   229.7   -160.69      -5.2    1.61     -0.2585      0.0000      0.0000  -220.0  -220.0     24.2360    4.18 
     241     18.446060   229.3   -160.85      -4.7    1.61     -0.2374      0.0000      0.0000  -220.0  -220.0     24.2360    6.19 
     242     18.488382   229.0   -161.05      -5.6    1.61     -0.2797      0.0000      0.0000  -220.0  -220.0     24.2359    8.51 
     243     18.528765   228.7   -161.20      -4.0    1.61     -0.2021      0.0000      0.0000  -220.0  -220.0     24.2359   11.25 
     244     18.571068   228.4   -161.20      -3.9    1.61     -0.1950      0.0000      0.0000  -220.0  -220.0     24.2359   14.12 
     245     18.613373   228.4   -161.25      -4.0    1.61     -0.2021      0.0000      0.0000  -220.0  -220.0     24.2359   17.44 
     246     18.653776   228.4   -161.23      -4.3    1.61     -0.2162      0.0000      0.0000  -220.0  -220.0     24.2359   20.58 
     247     18.696095   228.8   -161.14      -2.1    1.61     -0.1033      0.0000      0.0000  -220.0  -220.0     24.2359   23.68 
     248     18.738373   229.5   -161.17      -1.6    1.61     -0.0822      0.0000      0.0000  -220.0  -220.0     24.2359   26.43 
     249     18.778755   230.8   -161.06      -1.9    1.61     -0.0963      0.0000      0.0000  -220.0  -220.0     24.2359   28.67 
     250     18.821035   232.3   -161.07      -0.8    1.61     -0.0399      0.0000      0.0000  -220.0  -220.0     24.2359   30.50 
     251     18.863298   234.4   -161.09      -0.5    1.61     -0.0257      0.0000      0.0000  -220.0  -220.0     24.2359   31.13 
     252     18.903643   236.7   -161.13      -0.7    1.61     -0.0328      0.0000      0.0000  -220.0  -220.0     24.2359   31.42 
     253     18.945959   239.6   -161.11      -1.9    1.61     -0.0963      0.0000      0.0000  -220.0  -220.0     24.2359   30.59 
     254     18.986359   242.5   -161.16      -1.1    1.61     -0.0540      0.0000      0.0000  -220.0  -220.0     24.2359   28.98 
     255     19.028709   245.6   -161.16      -3.3    1.61     -0.1668      0.0000      0.0000  -220.0  -220.0     24.2359   26.74 
     256     19.071003   248.8   -161.21      -2.8    1.61     -0.1386      0.0000      0.0000  -220.0  -220.0     24.2359   23.86 
     257     19.111366   251.6   -161.30      -3.9    1.61     -0.1950      0.0000      0.0000  -220.0  -220.0     24.2358   21.02 
     258     19.153639   254.2   -161.38      -4.6    1.61     -0.2303      0.0000      0.0000  -220.0  -220.0     24.2358   17.77 
     259     19.195980   256.4   -161.45      -3.3    1.61     -0.1668      0.0000      0.0000  -220.0  -220.0     24.2358   14.44 
     260     19.236340   258.3   -161.47      -4.2    1.61     -0.2091      0.0000      0.0000  -220.0  -220.0     24.2358   11.74 
     261     19.278555   259.9   -161.55      -4.9    1.62     -0.2444      0.0000      0.0000  -220.0  -220.0     24.2358    8.94 
     262     19.320820   261.0   -161.59      -4.0    1.62     -0.2021      0.0000      0.0000  -220.0  -220.0     24.2358    6.56 
     263     19.361231   261.8   -161.53      -4.9    1.62     -0.2444      0.0000      0.0000  -220.0  -220.0     24.2357    4.81 
     264     19.403536   262.2   -161.66      -4.5    1.62     -0.2232      0.0000      0.0000  -220.0  -220.0     24.2357    3.55 
     265     19.443949   262.4   -161.77      -4.6    1.62     -0.2303      0.0000      0.0000  -220.0  -220.0     24.2357    2.75 
     266     19.486225   262.4   -161.92      -5.0    1.62     -0.2515      0.0000      0.0000  -220.0  -220.0     24.2357    2.40 
     267     19.528482   262.3   -162.11      -4.0    1.62     -0.2021      0.0000      0.0000  -220.0  -220.0     24.2357    2.63 
     268     19.568916   262.1   -162.26      -4.2    1.62     -0.2091      0.0000      0.0000  -220.0  -220.0     24.2357    3.08 
     269     19.611254   261.8   -162.48      -5.7    1.62     -0.2867      0.0000      0.0000  -220.0  -220.0     24.2356    4.19 
     270     19.653563   261.5   -162.61      -5.0    1.63     -0.2514      0.0000      0.0000  -220.0  -220.0     24.2356    5.73 
     271     19.693914   261.2   -162.79      -5.2    1.63     -0.2585      0.0000      0.0000  -220.0  -220.0     24.2356    7.46 
     272     19.736197   260.8   -162.86      -4.5    1.63     -0.2232      0.0000      0.0000  -220.0  -220.0     24.2356    9.82 
     273     19.776567   260.4   -163.03      -4.9    1.63     -0.2444      0.0000      0.0000  -220.0  -220.0     24.2356   12.42 
     274     19.818905   260.1   -163.14      -4.3    1.63     -0.2162      0.0000      0.0000  -220.0  -220.0     24.2355   15.21 
     275     19.861229   260.3   -163.12      -4.6    1.63     -0.2303      0.0000      0.0000  -220.0  -220.0     24.2355   18.19 
     276     19.901596   260.4   -163.18      -3.6    1.63     -0.1809      0.0000      0.0000  -220.0  -220.0     24.2355   20.98 
     277     19.943895   260.9   -163.17      -3.2    1.63     -0.1597      0.0000      0.0000  -220.0  -220.0     24.2355   23.64 
     278     19.986214   261.9   -163.15      -3.0    1.63     -0.1527      0.0000      0.0000  -220.0  -220.0     24.2355   26.14 
     279     20.026518   263.0   -163.12      -1.8    1.63     -0.0892      0.0000      0.0000  -220.0  -220.0     24.2355   28.00 
     280     20.068827   264.8   -163.06      -1.6    1.63     -0.0822      0.0000      0.0000  -220.0  -220.0     24.2355   29.22 
     281     20.111160   266.9   -163.00      -0.2    1.63     -0.0116      0.0000      0.0000  -220.0  -220.0     24.2355   29.66 
     282     20.151506   269.3   -163.01      -0.8    1.63     -0.0398      0.0000      0.0000  -220.0  -220.0     24.2355   29.25 
     283     20.193838   272.0   -162.99      -0.4    1.63     -0.0187      0.0000      0.0000  -220.0  -220.0     24.2355   28.15 
     284     20.234259   274.9   -162.96      -0.2    1.63     -0.0116      0.0000      0.0000  -220.0  -220.0     24.2355   26.49 
     285     20.276493   277.8   -162.90      -0.7    1.63     -0.0328      0.0000      0.0000  -220.0  -220.0     24.2355   24.27 
     286     20.318848   280.5   -162.87       0.9    1.63      0.0448      0.0000      0.0000  -220.0  -220.0     24.2355   21.73 
     287     20.359186   282.7   -162.89       0.3    1.63      0.0166      0.0000      0.0000  -220.0  -220.0     24.2355   19.27 
     288     20.401466   284.7   -162.88       0.0    1.63      0.0025      0.0000      0.0000  -220.0  -220.0     24.2355   16.93 
     289     20.443741   286.4   -162.89       0.6    1.63      0.0307      0.0000      0.0000  -220.0  -220.0     24.2355   14.56 
     290     20.484154   287.6   -162.82       0.8    1.63      0.0377      0.0000      0.0000  -220.0  -220.0     24.2355   12.96 
     291     20.526426   288.5   -162.86       1.0    1.63      0.0518      0.0000      0.0000  -220.0  -220.0     24.2355   11.65 
     292     20.568764   289.2   -162.94      -1.2    1.63     -0.0610      0.0000      0.0000  -220.0  -220.0     24.2355   10.91 
     293     20.609177   289.3   -162.94      -0.2    1.63     -0.0116      0.0000      0.0000  -220.0  -220.0     24.2355   10.42 
     294     20.651506   289.5   -162.97      -1.1    1.63     -0.0540      0.0000      0.0000  -220.0  -220.0     24.2355   10.63 
     295     20.691858   289.5   -163.00      -0.1    1.63     -0.0046      0.0000      0.0000  -220.0  -220.0     24.2355   11.24 
     296     20.734173   289.3   -163.03      -1.5    1.63     -0.0751      0.0000      0.0000  -220.0  -220.0     24.2355   12.30 
     297     20.776442   289.2   -163.08      -2.1    1.63     -0.1033      0.0000      0.0000  -220.0  -220.0     24.2355   13.68 
     298     20.816816   289.1   -163.12      -1.8    1.63     -0.0892      0.0000      0.0000  -220.0  -220.0     24.2355   15.33 
     299     20.859129   289.0   -163.11      -2.2    1.63     -0.1104      0.0000      0.0000  -220.0  -220.0     24.2355   17.30 
     300     20.901400   289.1   -163.07      -1.2    1.63     -0.0610      0.0000      0.0000  -220.0  -220.0     24.2355   19.29 
     301     20.941746   289.3   -163.07      -0.1    1.63     -0.0046      0.0000      0.0000  -220.0  -220.0     24.2355   21.24 
     302     20.984035   289.9   -162.98       0.5    1.63      0.0236      0.0000      0.0000  -220.0  -220.0     24.2355   23.06 
     303     21.026325   290.7   -162.93       2.2    1.63      0.1083      0.0000      0.0000  -220.0  -220.0     24.2355   24.69 
     304     21.066648   291.8   -162.88       1.7    1.63      0.0871      0.0000      0.0000  -220.0  -220.0     24.2355   25.86 
     305     21.108955   293.2   -162.85       1.6    1.63      0.0800      0.0000      0.0000  -220.0  -220.0     24.2355   26.79 
     306     21.151217   294.9   -162.73       0.3    1.63      0.0166      0.0000      0.0000  -220.0  -220.0     24.2355   27.19 
     307     21.191589   296.7   -162.57       1.3    1.63      0.0659      0.0000      0.0000  -220.0  -220.0     24.2355   27.12 
     308     21.233915   298.9   -162.50       1.0    1.62      0.0518      0.0000      0.0000  -220.0  -220.0     24.2355   26.40 
     309     21.274292   301.0   -162.30       0.9    1.62      0.0448      0.0000      0.0000  -220.0  -220.0     24.2355   25.48 
     310     21.316549   303.0   -162.13       2.4    1.62      0.1224      0.0000      0.0000  -220.0  -220.0     24.2355   24.19 
     311     21.358816   305.0   -162.04       1.7    1.62      0.0871      0.0000      0.0000  -220.0  -220.0     24.2355   22.93 
     312     21.399168   306.9   -161.96       1.3    1.62      0.0659      0.0000      0.0000  -220.0  -220.0     24.2355   21.50 
     313     21.441488   308.5   -161.81       1.6    1.62      0.0801      0.0000      0.0000  -220.0  -220.0     24.2355   20.30 
     314     21.483793   310.0   -161.70       1.5    1.62      0.0730      0.0000      0.0000  -220.0  -220.0     24.2355   18.94 
     315     21.524199   311.0   -161.68       0.5    1.62      0.0236      0.0000      0.0000  -220.0  -220.0     24.2355   18.15 
     316     21.566456   312.0   -161.61       0.8    1.62      0.0377      0.0000      0.0000  -220.0  -220.0     24.2355   17.29 
     317     21.608692   312.7   -161.56       1.5    1.62      0.0730      0.0000      0.0000  -220.0  -220.0     24.2355   16.94 
     318     21.649059   313.2   -161.59       1.9    1.62      0.0942      0.0000      0.0000  -220.0  -220.0     24.2355   16.94
