Repository: LightForm-group/dilatometer_modelling_and_constitutive_behaviour

# dilatometer_modelling_and_constitutive_behaviour

Created with work by Inigo Howe, Patryk Jedrasiak, Hugh Shercliff

This program contains a method of testing various constitutive models and extracting the constitutive behaviour of dilatometer samples correcting for inhomogeneities in termperature, strain and strain rate. The model is currently configured to a dilatometer run under vacuum, with no active cooling during the deformation for a sample of length 10mm with a diameter of 5mm. For both heatup and deformation the temperature is fitted to the experimental central themocoupole temperature for any general temperature profile.

File: experimental_data/full/1/490/008_Compression_Daniel_Al_Hom1_SHT_540C_Deform_490C_1.0s-1_QuenchHeGas_.asc (part 9 of 20)
 C:\WinTA100\DIL805.PRO\Data\Deformation\ChrisDaniel\008_Compression_Daniel_Al_Hom1_SHT_540C_Deform_490C_1.0s-1_QuenchHeGas_.asc
     No.          Time   Tem.1        DL     Force  Strain   kf (Def.)    Phi  (D)    Phi* (D)   Tem.2   Tem.3        Poti      HF 
                     s      °C        µm         N       %       N/mm²                     1/s      °C      °C          mm       % 
    2440    633.375183   489.5  -3962.55    1235.6   39.63     37.9917      0.4899      1.0252  -220.0  -220.0      6.4846   47.80 
    2441    633.377075   489.7  -3974.52    1235.8   39.75     37.9250      0.4919      1.0249  -220.0  -220.0      6.4728   47.68 
    2442    633.379028   489.7  -3986.50    1237.8   39.86     37.9100      0.4939      1.0246  -220.0  -220.0      6.4609   47.43 
    2443    633.380920   489.5  -3998.20    1238.4   39.98     37.8535      0.4958      1.0248  -220.0  -220.0      6.4491   47.52 
    2444    633.382874   489.3  -4010.17    1240.2   40.10     37.8338      0.4978      1.0240  -220.0  -220.0      6.4374   47.87 
    2445    633.384766   489.1  -4021.70    1241.6   40.22     37.8038      0.4998      1.0245  -220.0  -220.0      6.4256   48.09 
    2446    633.386719   488.8  -4033.51    1242.2   40.34     37.7463      0.5017      1.0242  -220.0  -220.0      6.4139   48.40 
    2447    633.388611   488.5  -4044.99    1242.7   40.45     37.6907      0.5037      1.0243  -220.0  -220.0      6.4022   48.70 
    2448    633.390503   488.3  -4056.85    1245.8   40.57     37.7094      0.5057      1.0242  -220.0  -220.0      6.3906   49.18 
    2449    633.392456   488.2  -4068.55    1247.8   40.69     37.6947      0.5076      1.0234  -220.0  -220.0      6.3789   49.35 
    2450    633.394348   488.2  -4080.03    1249.4   40.80     37.6684      0.5096      1.0236  -220.0  -220.0      6.3672   49.50 
    2451    633.396301   488.1  -4091.67    1249.9   40.92     37.6113      0.5115      1.0229  -220.0  -220.0      6.3556   49.61 
    2452    633.398193   488.1  -4103.37    1251.6   41.03     37.5876      0.5135      1.0238  -220.0  -220.0      6.3439   49.66 
    2453    633.400146   488.1  -4115.12    1252.9   41.15     37.5506      0.5155      1.0233  -220.0  -220.0      6.3324   49.68 
    2454    633.402039   488.1  -4126.44    1253.9   41.26     37.5079      0.5174      1.0236  -220.0  -220.0      6.3209   49.74 
    2455    633.403992   488.3  -4138.36    1255.7   41.38     37.4864      0.5195      1.0231  -220.0  -220.0      6.3094   49.75 
    2456    633.405884   488.4  -4149.45    1256.5   41.49     37.4407      0.5214      1.0232  -220.0  -220.0      6.2978   49.42 
    2457    633.407837   488.6  -4161.26    1258.4   41.61     37.4195      0.5234      1.0237  -220.0  -220.0      6.2863   49.41 
    2458    633.409790   488.8  -4172.46    1261.5   41.72     37.4396      0.5253      1.0235  -220.0  -220.0      6.2748   49.07 
    2459    633.411682   489.0  -4183.93    1262.9   41.84     37.4076      0.5273      1.0243  -220.0  -220.0      6.2632   48.87 
    2460    633.413635   489.2  -4195.85    1264.1   41.96     37.3684      0.5293      1.0237  -220.0  -220.0      6.2518   48.63 
    2461    633.415527   489.3  -4207.33    1265.3   42.07     37.3277      0.5313      1.0249  -220.0  -220.0      6.2404   48.40 
    2462    633.417480   489.7  -4218.48    1266.7   42.18     37.2973      0.5332      1.0242  -220.0  -220.0      6.2290   48.26 
    2463    633.419373   489.9  -4229.57    1268.4   42.30     37.2754      0.5351      1.0249  -220.0  -220.0      6.2177   47.82 
    2464    633.421326   490.0  -4241.27    1270.5   42.41     37.2618      0.5372      1.0244  -220.0  -220.0      6.2064   47.62 
    2465    633.423218   490.3  -4252.52    1271.0   42.53     37.2054      0.5391      1.0245  -220.0  -220.0      6.1950   47.40 
    2466    633.425110   490.6  -4263.84    1274.0   42.64     37.2186      0.5411      1.0247  -220.0  -220.0      6.1837   47.00 
    2467    633.427063   490.7  -4274.82    1275.1   42.75     37.1802      0.5430      1.0245  -220.0  -220.0      6.1725   46.68 
    2468    633.428955   490.9  -4286.24    1276.1   42.86     37.1347      0.5450      1.0244  -220.0  -220.0      6.1612   46.49 
    2469    633.430908   491.0  -4297.66    1279.3   42.98     37.1545      0.5470      1.0238  -220.0  -220.0      6.1500   46.32 
    2470    633.432800   491.2  -4308.59    1281.0   43.09     37.1322      0.5489      1.0239  -220.0  -220.0      6.1388   46.16 
    2471    633.434753   491.4  -4319.84    1282.7   43.20     37.1077      0.5509      1.0239  -220.0  -220.0      6.1276   45.95 
    2472    633.436646   491.6  -4331.10    1285.0   43.31     37.0992      0.5529      1.0241  -220.0  -220.0      6.1165   45.57 
    2473    633.438599   491.6  -4342.25    1286.5   43.42     37.0708      0.5549      1.0243  -220.0  -220.0      6.1053   45.35 
    2474    633.440491   491.8  -4353.01    1288.5   43.53     37.0570      0.5568      1.0242  -220.0  -220.0      6.0942   45.32 
    2475    633.442444   491.9  -4364.43    1289.5   43.64     37.0103      0.5588      1.0244  -220.0  -220.0      6.0831   45.00 
    2476    633.444336   492.1  -4375.58    1291.7   43.76     37.0016      0.5608      1.0244  -220.0  -220.0      6.0720   44.92 
    2477    633.446289   492.2  -4386.61    1293.4   43.87     36.9773      0.5627      1.0247  -220.0  -220.0      6.0609   44.68 
    2478    633.448181   492.3  -4397.70    1295.8   43.98     36.9726      0.5647      1.0251  -220.0  -220.0      6.0498   44.44 
    2479    633.450134   492.4  -4408.57    1297.9   44.09     36.9610      0.5667      1.0246  -220.0  -220.0      6.0388   44.35 
    2480    633.452026   492.5  -4419.72    1299.6   44.20     36.9353      0.5687      1.0247  -220.0  -220.0      6.0278   44.14 
    2481    633.453979   492.6  -4430.87    1301.6   44.31     36.9174      0.5707      1.0240  -220.0  -220.0      6.0168   44.06 
    2482    633.455872   492.6  -4441.63    1304.3   44.42     36.9218      0.5726      1.0246  -220.0  -220.0      6.0059   43.81 
    2483    633.457825   492.7  -4452.50    1306.5   44.52     36.9132      0.5745      1.0242  -220.0  -220.0      5.9949   43.88 
    2484    633.459778   492.8  -4463.59    1308.3   44.64     36.8910      0.5765      1.0246  -220.0  -220.0      5.9838   43.66 
    2485    633.461670   492.8  -4474.57    1311.2   44.75     36.8971      0.5785      1.0242  -220.0  -220.0      5.9730   43.50 
    2486    633.463623   493.0  -4485.50    1312.0   44.85     36.8478      0.5805      1.0246  -220.0  -220.0      5.9621   43.47 
    2487    633.465515   493.1  -4496.26    1315.2   44.96     36.8667      0.5825      1.0247  -220.0  -220.0      5.9512   43.22 
    2488    633.467468   493.0  -4507.13    1318.3   45.07     36.8805      0.5844      1.0250  -220.0  -220.0      5.9404   43.06 
    2489    633.469360   493.1  -4517.45    1320.7   45.17     36.8781      0.5863      1.0255  -220.0  -220.0      5.9296   43.11 
    2490    633.471313   493.1  -4528.65    1323.0   45.29     36.8655      0.5884      1.0253  -220.0  -220.0      5.9189   42.95 
    2491    633.473206   493.3  -4539.57    1325.0   45.40     36.8467      0.5904      1.0262  -220.0  -220.0      5.9081   42.87 
    2492    633.475159   493.3  -4550.17    1329.0   45.50     36.8885      0.5923      1.0252  -220.0  -220.0      5.8973   42.67 
    2493    633.477051   493.3  -4561.31    1330.7   45.61     36.8598      0.5944      1.0259  -220.0  -220.0      5.8866   42.65 
    2494    633.478943   493.4  -4571.52    1332.3   45.72     36.8335      0.5962      1.0250  -220.0  -220.0      5.8759   42.53 
    2495    633.480896   493.3  -4582.23    1335.1   45.82     36.8385      0.5982      1.0251  -220.0  -220.0      5.8653   42.40 
    2496    633.482788   493.4  -4593.04    1338.2   45.93     36.8503      0.6002      1.0244  -220.0  -220.0      5.8547   42.51 
    2497    633.484741   493.4  -4603.36    1340.3   46.03     36.8380      0.6021      1.0246  -220.0  -220.0      5.8440   42.31 
    2498    633.486633   493.4  -4614.29    1343.7   46.14     36.8561      0.6041      1.0238  -220.0  -220.0      5.8335   42.30 
    2499    633.488586   493.4  -4624.72    1346.5   46.25     36.8618      0.6061      1.0243  -220.0  -220.0      5.8228   42.28 
    2500    633.490479   493.4  -4634.87    1349.0   46.35     36.8614      0.6080      1.0236  -220.0  -220.0      5.8122   42.12 
    2501    633.492432   493.4  -4645.69    1351.4   46.46     36.8523      0.6100      1.0238  -220.0  -220.0      5.8017   42.09 
    2502    633.494324   493.4  -4656.45    1354.0   46.56     36.8472      0.6120      1.0234  -220.0  -220.0      5.7911   42.08 
    2503    633.496277   493.4  -4667.04    1356.8   46.67     36.8506      0.6140      1.0231  -220.0  -220.0      5.7805   42.03 
    2504    633.498169   493.3  -4677.58    1358.6   46.78     36.8274      0.6160      1.0229  -220.0  -220.0      5.7700   41.95 
    2505    633.500122   493.4  -4687.73    1362.4   46.88     36.8600      0.6179      1.0222  -220.0  -220.0      5.7595   42.06 
    2506    633.502014   493.4  -4698.55    1365.9   46.99     36.8800      0.6199      1.0220  -220.0  -220.0      5.7490   41.95 
    2507    633.503967   493.2  -4708.37    1367.5   47.08     36.8534      0.6218      1.0208  -220.0  -220.0      5.7386   41.91 
    2508    633.505859   493.3  -4719.24    1371.6   47.19     36.8875      0.6238      1.0214  -220.0  -220.0      5.7282   42.15 
    2509    633.507813   493.2  -4729.28    1374.2   47.29     36.8891      0.6257      1.0205  -220.0  -220.0      5.7178   41.96 
    2510    633.509705   493.2  -4739.71    1378.0   47.40     36.9179      0.6277      1.0212  -220.0  -220.0      5.7074   42.03 
    2511    633.511658   493.1  -4749.87    1380.7   47.50     36.9182      0.6296      1.0208  -220.0  -220.0      5.6971   42.02 
    2512    633.513611   493.1  -4760.13    1383.5   47.60     36.9212      0.6316      1.0209  -220.0  -220.0      5.6867   42.10 
    2513    633.515503   493.1  -4770.78    1386.2   47.71     36.9174      0.6336      1.0214  -220.0  -220.0      5.6763   42.08 
    2514    633.517456   493.0  -4781.04    1388.7   47.81     36.9122      0.6356      1.0218  -220.0  -220.0      5.6660   42.00 
    2515    633.519348   492.9  -4790.98    1392.1   47.91     36.9316      0.6375      1.0227  -220.0  -220.0      5.6558   42.13 
    2516    633.521240   492.9  -4801.46    1395.9   48.01     36.9579      0.6395      1.0225  -220.0  -220.0      5.6455   42.18 
    2517    633.523193   492.9  -4811.39    1397.9   48.11     36.9394      0.6414      1.0223  -220.0  -220.0      5.6353   42.11 
    2518    633.525085   492.7  -4822.10    1400.8   48.22     36.9411      0.6435      1.0223  -220.0  -220.0      5.6251   42.09 
    2519    633.527039   492.7  -4831.92    1404.6   48.32     36.9711      0.6454      1.0220  -220.0  -220.0      5.6149   42.30 
    2520    633.528931   492.7  -4842.02    1409.4   48.42     37.0246      0.6473      1.0222  -220.0  -220.0      5.6047   42.32 
    2521    633.530884   492.6  -4852.12    1412.1   48.52     37.0222      0.6493      1.0210  -220.0  -220.0      5.5946   42.18 
    2522    633.532837   492.5  -4862.27    1414.3   48.62     37.0082      0.6513      1.0214  -220.0  -220.0      5.5844   42.32 
    2523    633.534729   492.5  -4872.53    1418.6   48.73     37.0445      0.6533      1.0204  -220.0  -220.0      5.5742   42.43 
    2524    633.536621   492.4  -4882.41    1422.4   48.82     37.0722      0.6552      1.0213  -220.0  -220.0      5.5641   42.44 
    2525    633.538574   492.4  -4892.23    1424.9   48.92     37.0670      0.6571      1.0213  -220.0  -220.0      5.5540   42.51 
    2526    633.540466   492.3  -4902.38    1428.3   49.02     37.0810      0.6591      1.0213  -220.0  -220.0      5.5440   42.48 
    2527    633.542419   492.2  -4912.59    1431.1   49.13     37.0797      0.6611      1.0219  -220.0  -220.0      5.5340   42.54 
    2528    633.544312   492.1  -4922.19    1434.2   49.22     37.0898      0.6630      1.0221  -220.0  -220.0      5.5240   42.71 
    2529    633.546204   492.1  -4932.18    1438.0   49.32     37.1150      0.6650      1.0232  -220.0  -220.0      5.5141   42.80 
    2530    633.548157   492.0  -4942.00    1442.2   49.42     37.1518      0.6669      1.0236  -220.0  -220.0      5.5041   42.75 
    2531    633.550110   491.9  -4952.10    1445.0   49.52     37.1500      0.6689      1.0234  -220.0  -220.0      5.4941   42.82 
    2532    633.552002   491.8  -4962.31    1448.4   49.62     37.1616      0.6709      1.0236  -220.0  -220.0      5.4841   42.92 
    2533    633.553955   491.7  -4972.19    1451.9   49.72     37.1788      0.6729      1.0238  -220.0  -220.0      5.4741   42.99 
    2534    633.555847   491.6  -4982.12    1456.3   49.82     37.2169      0.6749      1.0232  -220.0  -220.0      5.4642   43.18 
    2535    633.557800   491.5  -4992.27    1458.7   49.92     37.2026      0.6769      1.0234  -220.0  -220.0      5.4543   43.28 
    2536    633.559692   491.6  -5001.49    1463.1   50.01     37.2453      0.6788      1.0222  -220.0  -220.0      5.4444   43.44 
    2537    633.561584   491.4  -5011.59    1466.6   50.12     37.2594      0.6808      1.0219  -220.0  -220.0      5.4347   43.21 
    2538    633.563538   491.3  -5021.41    1468.5   50.21     37.2361      0.6827      1.0220  -220.0  -220.0      5.4248   43.46 
    2539    633.565430   491.2  -5030.46    1472.1   50.30     37.2574      0.6846      1.0219  -220.0  -220.0      5.4150   43.53 
    2540    633.567383   491.2  -5040.72    1477.6   50.41     37.3192      0.6866      1.0219  -220.0  -220.0      5.4052   43.64 
    2541    633.569336   491.1  -5050.27    1480.4   50.50     37.3183      0.6886      1.0220  -220.0  -220.0      5.3953   43.70 
    2542    633.571228   491.0  -5060.20    1482.3   50.60     37.2930      0.6906      1.0220  -220.0  -220.0      5.3855   43.77 
    2543    633.573181   490.9  -5070.19    1487.4   50.70     37.3448      0.6926      1.0233  -220.0  -220.0      5.3758   43.91 
    2544    633.575073   490.8  -5079.46    1490.1   50.79     37.3416      0.6945      1.0234  -220.0  -220.0      5.3661   44.04 
    2545    633.577026   490.7  -5089.56    1493.6   50.90     37.3530      0.6965      1.0225  -220.0  -220.0      5.3563   44.14 
    2546    633.578918   490.7  -5098.99    1498.1   50.99     37.3937      0.6985      1.0211  -220.0  -220.0      5.3466   44.18 
    2547    633.580872   490.5  -5108.71    1502.0   51.09     37.4178      0.7004      1.0179  -220.0  -220.0      5.3370   44.28 
    2548    633.582764   490.4  -5118.53    1505.3   51.19     37.4231      0.7024      1.0135  -220.0  -220.0      5.3273   44.41 
    2549    633.584717   490.4  -5127.52    1509.1   51.28     37.4485      0.7043      1.0058  -220.0  -220.0      5.3177   44.58 
    2550    633.586609   490.3  -5137.29    1511.2   51.37     37.4257      0.7063      0.9959  -220.0  -220.0      5.3081   44.57 
    2551    633.588562   490.2  -5147.28    1516.1   51.47     37.4706      0.7084      0.9812  -220.0  -220.0      5.2985   44.72 
    2552    633.590454   490.1  -5156.71    1519.5   51.57     37.4811      0.7103      0.9644  -220.0  -220.0      5.2891   44.85 
    2553    633.592407   490.0  -5165.93    1518.9   51.66     37.3959      0.7122      0.9410  -220.0  -220.0      5.2802   44.96 
    2554    633.594299   489.9  -5174.37    1513.6   51.74     37.1992      0.7140      0.9163  -220.0  -220.0      5.2717   45.02 
    2555    633.596252   489.9  -5183.14    1508.1   51.83     36.9968      0.7158      0.8853  -220.0  -220.0      5.2636   45.14 
    2556    633.598145   489.7  -5191.03    1502.0   51.91     36.7880      0.7174      0.8523  -220.0  -220.0      5.2560   45.25 
    2557    633.600098   489.6  -5198.81    1493.5   51.99     36.5185      0.7190      0.8167  -220.0  -220.0      5.2488   45.45 
    2558    633.601990   489.6  -5205.55    1483.7   52.06     36.2301      0.7204      0.7767  -220.0  -220.0      5.2421   45.62 
    2559    633.603882   489.4  -5213.16    1473.8   52.13     35.9289      0.7220      0.7367  -220.0  -220.0      5.2358   45.61 
    2560    633.605835   489.3  -5219.07    1464.0   52.19     35.6481      0.7233      0.6927  -220.0  -220.0      5.2300   45.83 
    2561    633.607727   489.3  -5224.86    1451.5   52.25     35.3002      0.7245      0.6510  -220.0  -220.0      5.2246   46.03 
    2562    633.609680   489.1  -5230.32    1437.9   52.30     34.9281      0.7256      0.6065  -220.0  -220.0      5.2196   46.03 
    2563    633.611572   489.1  -5235.51    1422.8   52.36     34.5246      0.7267      0.5637  -220.0  -220.0      5.2150   46.25 
    2564    633.613525   489.0  -5240.42    1407.4   52.40     34.1170      0.7277      0.5208  -220.0  -220.0      5.2109   46.29 
    2565    633.615479   488.9  -5244.56    1390.3   52.45     33.6714      0.7286      0.4786  -220.0  -220.0      5.2072   46.34 
    2566    633.617371   488.8  -5248.75    1372.1   52.49     33.2023      0.7295      0.4379  -220.0  -220.0      5.2038   46.48 
    2567    633.619263   488.6  -5251.84    1352.5   52.52     32.7075      0.7301      0.3965  -220.0  -220.0      5.2009   46.67 
    2568    633.621216   488.6  -5255.15    1331.3   52.55     32.1711      0.7308      0.3586  -220.0  -220.0      5.1984   46.94 
    2569    633.623108   488.5  -5257.91    1306.8   52.58     31.5608      0.7314      0.3201  -220.0  -220.0      5.1963   46.93 
    2570    633.625061   488.4  -5260.34    1281.6   52.60     30.9363      0.7319      0.2858  -220.0  -220.0      5.1945   47.12 
    2571    633.626953   488.4  -5262.49    1253.4   52.62     30.2430      0.7324      0.2526  -220.0  -220.0      5.1931   47.20 
    2572    633.628906   488.2  -5263.93    1224.2   52.64     29.5276      0.7327      0.2221  -220.0  -220.0      5.1920   47.27 
    2573    633.630798   488.2  -5266.02    1193.8   52.66     28.7814      0.7331      0.1937  -220.0  -220.0      5.1912   47.50 
    2574    633.632751   488.1  -5267.07    1160.3   52.67     27.9674      0.7334      0.1682  -220.0  -220.0      5.1906   47.62 
    2575    633.634644   488.0  -5268.18    1128.7   52.68     27.2010      0.7336      0.1452  -220.0  -220.0      5.1901   47.76 
    2576    633.636597   488.0  -5269.28    1099.9   52.69     26.4993      0.7338      0.1246  -220.0  -220.0      5.1897   47.79 
    2577    633.638489   487.8  -5269.45    1071.8   52.69     25.8235      0.7339      0.1072  -220.0  -220.0      5.1893   47.93 
    2578    633.640442   487.7  -5270.16    1047.5   52.70     25.2329      0.7340      0.0914  -220.0  -220.0      5.1890   48.23 
    2579    633.642334   487.6  -5271.32    1025.1   52.71     24.6877      0.7342      0.0784  -220.0  -220.0      5.1888   48.26 
    2580    633.644287   487.5  -5271.38    1005.0   52.71     24.2026      0.7343      0.0657  -220.0  -220.0      5.1887   48.43 
    2581    633.646179   487.4  -5272.48     982.6   52.72     23.6580      0.7345      0.0545  -220.0  -220.0      5.1886   48.58 
    2582    633.648132   487.5  -5272.70     959.2   52.73     23.0943      0.7345      0.0447  -220.0  -220.0      5.1887   48.74 
    2583    633.650024   487.4  -5272.76     933.9   52.73     22.4840      0.7346      0.0342  -220.0  -220.0      5.1890   48.72 
    2584    633.651978   487.3  -5273.09     902.6   52.73     21.7301      0.7346      0.0256  -220.0  -220.0      5.1895   48.90 
    2585    633.653870   487.1  -5272.70     863.5   52.73     20.7896      0.7345      0.0167  -220.0  -220.0      5.1902   49.04 
    2586    633.655823   487.1  -5273.31     813.8   52.73     19.5907      0.7347      0.0064  -220.0  -220.0      5.1914   49.29 
    2587    633.657715   487.0  -5273.75     754.3   52.74     18.1555      0.7348     -2.9310  -220.0  -220.0      5.1928   49.38 
    2588    633.659668   486.9  -5272.76     683.5   52.73     16.4546      0.7346     -5.6397  -220.0  -220.0      5.1946   49.54 
    2589    633.661560   486.8  -5273.14     603.9   52.73     14.5385      0.7346    -10.3010  -220.0  -220.0      5.1966   49.58 
    2590    633.663513   486.9  -5272.70     518.7   52.73     12.4894      0.7345    -11.8135  -220.0  -220.0      5.1989   49.80 
    2591    633.665405   486.8  -5272.37     428.0   52.72     10.3040      0.7345    -17.4544  -220.0  -220.0      5.2015   49.73 
    2592    633.667297   486.7  -5271.93     333.2   52.72      8.0237      0.7344    -20.7187  -220.0  -220.0      5.2044   49.85 
    2593    633.669250   486.6  -5271.38     237.3   52.71      5.7159      0.7343    -26.1449  -220.0  -220.0      5.2076   50.03 
    2594    633.671143   486.6  -5270.83     151.0   52.71      3.6381      0.7341    -30.3863  -220.0  -220.0      5.2112   50.19 
    2595    633.673096   486.5  -5268.73      80.0   52.69      1.9267      0.7337    -32.0689  -220.0  -220.0      5.2153   50.32 
    2596    633.674988   486.6  -5267.35      32.7   52.67      0.7884      0.0000    -33.8035  -220.0  -220.0      5.2174   50.40 
    2597    633.678833   486.5  -5267.85      86.8   52.68      2.0911      0.0000    -31.8273  -220.0  -220.0      5.2040   50.35 
    2598    633.680786   486.5  -5269.45     274.0   52.69      6.6012      0.0000    -30.8744  -220.0  -220.0      5.1999   50.58 
    2599    633.682678   486.4  -5270.49     408.6   52.70      9.8414      0.0000    -25.4574  -220.0  -220.0      5.1999   50.53 
    2600    633.684631   486.4  -5270.55     446.6   52.71     10.7568      0.0000    -21.9715  -220.0  -220.0      5.1998   50.69 
    2601    633.686523   486.4  -5270.83     454.7   52.71     10.9528      0.0000    -16.7648  -220.0  -220.0      5.1997   50.81 
    2602    633.688477   486.4  -5270.83     458.0   52.71     11.0308      0.0000    -14.2390  -220.0  -220.0      5.1997   50.81 
    2603    633.690369   486.5  -5271.05     460.4   52.71     11.0879      0.0000     -9.8152  -220.0  -220.0      5.1996   50.81 
    2604    633.692322   486.5  -5271.16     460.4   52.71     11.0876      0.0000     -5.3868  -220.0  -220.0      5.1996   50.83 
    2605    633.694275   486.5  -5271.16     461.4   52.71     11.1114      0.0000     -2.6926  -220.0  -220.0      5.1995   50.88 
    2606    633.696167   486.5  -5271.16     462.8   52.71     11.1453      0.0000      0.0000  -220.0  -220.0      5.1994   50.81 
    2607    633.698120   486.6  -5271.16     465.2   52.71     11.2029      0.0000      0.0000  -220.0  -220.0      5.1993   50.90 
    2608    633.700073   486.6  -5270.94     467.4   52.71     11.2577      0.0000      0.0000  -220.0  -220.0      5.1992   50.75 
    2609    633.701965   486.7  -5271.21     469.4   52.71     11.3045      0.0000      0.0000  -220.0  -220.0      5.1991   50.82 
    2610    633.703918   486.7  -5271.10     471.5   52.71     11.3556      0.0000      0.0000  -220.0  -220.0      5.1991   50.81 
    2611    633.705811   486.8  -5271.16     472.6   52.71     11.3826      0.0000      0.0000  -220.0  -220.0      5.1990   50.81 
    2612    633.707703   487.0  -5271.43     475.9   52.71     11.4599      0.0000      0.0000  -220.0  -220.0      5.1989   50.67 
    2613    633.709656   487.0  -5271.27     478.8   52.71     11.5315      0.0000      0.0000  -220.0  -220.0      5.1988   50.52 
    2614    633.711548   487.1  -5271.21     482.6   52.71     11.6232      0.0000      0.0000  -220.0  -220.0      5.1987   50.56 
    2615    633.713501   487.2  -5271.10     484.9   52.71     11.6777      0.0000      0.0000  -220.0  -220.0      5.1987   50.39 
    2616    633.715393   487.3  -5271.49     486.0   52.71     11.7039      0.0000      0.0000  -220.0  -220.0      5.1986   50.34 
    2617    633.717346   487.4  -5271.49     488.4   52.71     11.7615      0.0000      0.0000  -220.0  -220.0      5.1985   50.33 
    2618    633.719238   487.5  -5271.82     490.9   52.72     11.8217      0.0000      0.0000  -220.0  -220.0      5.1984   50.15 
    2619    633.721191   487.6  -5271.93     493.7   52.72     11.8892      0.0000      0.0000  -220.0  -220.0      5.1983   50.08 
    2620    633.723083   487.7  -5271.60     496.6   52.72     11.9578      0.0000      0.0000  -220.0  -220.0      5.1982   50.01 
    2621    633.725037   487.8  -5271.60     499.7   52.72     12.0324      0.0000      0.0000  -220.0  -220.0      5.1981   49.89 
    2622    633.726929   487.9  -5271.93     500.2   52.72     12.0451      0.0000      0.0000  -220.0  -220.0      5.1981   49.74 
    2623    633.728882   488.0  -5271.76     503.0   52.72     12.1134      0.0000      0.0000  -220.0  -220.0      5.1979   49.66 
    2624    633.730774   488.1  -5271.87     505.3   52.72     12.1673      0.0000      0.0000  -220.0  -220.0      5.1979   49.59 
    2625    633.732727   488.3  -5272.15     508.9   52.72     12.2547      0.0000      0.0000  -220.0  -220.0      5.1978   49.48 
    2626    633.734619   488.4  -5271.82     510.5   52.72     12.2929      0.0000      0.0000  -220.0  -220.0      5.1977   49.29 
    2627    633.736572   488.4  -5271.87     512.2   52.72     12.3334      0.0000      0.0000  -220.0  -220.0      5.1976   49.22 
    2628    633.738525   488.5  -5272.26     515.8   52.72     12.4205      0.0000      0.0000  -220.0  -220.0      5.1975   49.25 
    2629    633.740417   488.6  -5271.98     518.1   52.72     12.4755      0.0000      0.0000  -220.0  -220.0      5.1975   49.07 
    2630    633.742371   488.8  -5271.87     519.4   52.72     12.5063      0.0000      0.0000  -220.0  -220.0      5.1974   48.97 
    2631    633.744263   488.9  -5272.31     521.5   52.72     12.5560      0.0000      0.0000  -220.0  -220.0      5.1973   48.67 
    2632    633.746216   489.0  -5272.09     523.4   52.72     12.6040      0.0000      0.0000  -220.0  -220.0      5.1972   48.65 
    2633    633.748108   489.0  -5272.20     527.5   52.72     12.7020      0.0000      0.0000  -220.0  -220.0      5.1971   48.46 
    2634    633.750000   489.2  -5272.54     527.7   52.73     12.7045      0.0000      0.0000  -220.0  -220.0      5.1970   48.53 
    2635    633.751953   489.2  -5272.48     530.2   52.72     12.7657      0.0000      0.0000  -220.0  -220.0      5.1970   48.31 
    2636    633.753845   489.4  -5272.20     532.5   52.72     12.8207      0.0000      0.0000  -220.0  -220.0      5.1969   48.25 
    2637    633.759460   489.6  -5267.38     538.8   52.67     12.9864      0.0000      0.0000  -220.0  -220.0      5.1966    0.00 
    2638    633.761414   489.6  -5267.42     540.8   52.67     13.0338      0.0000      0.0000  -220.0  -220.0      5.1965    0.00 
    2639    633.763306   489.7  -5267.44     541.6   52.67     13.0541      0.0000      0.0000  -220.0  -220.0      5.1964    0.00 
    2640    633.765259   489.9  -5267.48     544.0   52.67     13.1117      0.0000      0.0000  -220.0  -220.0      5.1963    0.00 
    2641    633.767151   489.9  -5267.56     546.1   52.68     13.1624      0.0000      0.0000  -220.0  -220.0      5.1963    0.00 
    2642    633.769104   490.0  -5267.61     545.3   52.68     13.1419      0.0000      0.0000  -220.0  -220.0      5.1962    0.00 
    2643    633.770996   490.0  -5267.63     547.2   52.68     13.1893      0.0000      0.0000  -220.0  -220.0      5.1961    0.00 
    2644    633.772888   490.1  -5267.69     548.1   52.68     13.2095      0.0000      0.0000  -220.0  -220.0      5.1960    0.00 
    2645    633.774841   490.1  -5267.71     548.8   52.68     13.2264      0.0000      0.0000  -220.0  -220.0      5.1959    0.00 
    2646    633.776733   490.2  -5267.78     549.5   52.68     13.2432      0.0000      0.0000  -220.0  -220.0      5.1958    0.00 
    2647    633.778687   490.1  -5267.82     551.2   52.68     13.2838      0.0000      0.0000  -220.0  -220.0      5.1957    0.00 
    2648    633.780579   490.1  -5267.87     551.5   52.68     13.2904      0.0000      0.0000  -220.0  -220.0      5.1956    0.00 
    2649    633.782532   490.0  -5267.92     553.0   52.68     13.3276      0.0000      0.0000  -220.0  -220.0      5.1955    0.00 
    2650    633.784424   490.0  -5268.01     551.9   52.68     13.3002      0.0000      0.0000  -220.0  -220.0      5.1954    0.00 
    2651    633.786377   489.9  -5268.08     552.3   52.68     13.3102      0.0000      0.0000  -220.0  -220.0      5.1953    0.00 
    2652    633.788330   489.8  -5268.14     552.9   52.68     13.3236      0.0000      0.0000  -220.0  -220.0      5.1952    0.00 
    2653    633.790222   489.7  -5268.22     553.4   52.68     13.3369      0.0000      0.0000  -220.0  -220.0      5.1951    0.00 
    2654    633.792175   489.5  -5268.30     553.9   52.68     13.3469      0.0000      0.0000  -220.0  -220.0      5.1951    0.00 
    2655    633.794067   489.3  -5268.42     555.0   52.68     13.3737      0.0000      0.0000  -220.0  -220.0      5.1950    0.00 
    2656    633.796021   489.2  -5268.51     553.6   52.69     13.3395      0.0000      0.0000  -220.0  -220.0      5.1948    0.00 
    2657    633.797913   489.0  -5268.61     552.9   52.69     13.3223      0.0000      0.0000  -220.0  -220.0      5.1947    0.00 
    2658    633.799866   488.9  -5268.70     554.3   52.69     13.3559      0.0000      0.0000  -220.0  -220.0      5.1946    0.00 
    2659    633.801819   488.5  -5268.78     554.3   52.69     13.3557      0.0000      0.0000  -220.0  -220.0      5.1945    0.00 
    2660    633.803711   488.3  -5268.85     553.6   52.69     13.3385      0.0000      0.0000  -220.0  -220.0      5.1945    0.00 
    2661    633.805603   488.1  -5268.93     554.6   52.69     13.3621      0.0000      0.0000  -220.0  -220.0      5.1944    0.00 
    2662    633.807556   487.9  -5269.04     554.4   52.69     13.3584      0.0000      0.0000  -220.0  -220.0      5.1943    0.00 
    2663    633.809448   487.7  -5269.12     554.4   52.69     13.3581      0.0000      0.0000  -220.0  -220.0      5.1942    0.00 
    2664    633.811401   487.4  -5269.20     555.0   52.69     13.3715      0.0000      0.0000  -220.0  -220.0      5.1941    0.00 
    2665    633.813354   487.1  -5269.28     555.3   52.69     13.3780      0.0000      0.0000  -220.0  -220.0      5.1940    0.00 
    2666    633.815247   486.8  -5269.38     555.0   52.69     13.3710      0.0000      0.0000  -220.0  -220.0      5.1939    0.00 
    2667    633.817139   486.6  -5269.48     554.3   52.69     13.3537      0.0000      0.0000  -220.0  -220.0      5.1938    0.00 
    2668    633.819092   486.3  -5269.57     554.7   52.70     13.3637      0.0000      0.0000  -220.0  -220.0      5.1937    0.00 
    2669    633.821045   486.1  -5269.66     555.3   52.70     13.3770      0.0000      0.0000  -220.0  -220.0      5.1936    0.00 
    2670    633.822937   485.7  -5269.74     555.1   52.70     13.3733      0.0000      0.0000  -220.0  -220.0      5.1935    0.00 
    2671    633.824890   485.5  -5269.84     555.0   52.70     13.3697      0.0000      0.0000  -220.0  -220.0      5.1934    0.00 
    2672    633.826782   485.2  -5269.95     555.0   52.70     13.3694      0.0000      0.0000  -220.0  -220.0      5.1933    0.00 
    2673    633.828674   484.8  -5270.04     555.7   52.70     13.3861      0.0000      0.0000  -220.0  -220.0      5.1932    0.00 
    2674    633.830627   484.6  -5270.13     555.5   52.70     13.3824      0.0000      0.0000  -220.0  -220.0      5.1932    0.00 
    2675    633.832520   484.3  -5270.23     556.4   52.70     13.4025      0.0000      0.0000  -220.0  -220.0      5.1931    0.00 
    2676    633.834473   484.0  -5270.34     555.4   52.70     13.3784      0.0000      0.0000  -220.0  -220.0      5.1929    0.00 
    2677    633.836365   483.7  -5270.41     556.0   52.70     13.3918      0.0000      0.0000  -220.0  -220.0      5.1929    0.00 
    2678    633.838318   483.3  -5270.51     555.3   52.71     13.3746      0.0000      0.0000  -220.0  -220.0      5.1928    0.00 
    2679    633.840210   483.1  -5270.60     556.2   52.71     13.3980      0.0000      0.0000  -220.0  -220.0      5.1927    0.00 
    2680    633.842163   482.8  -5270.68     556.1   52.71     13.3944      0.0000      0.0000  -220.0  -220.0      5.1926    0.00 
    2681    633.844055   482.4  -5270.76     555.8   52.71     13.3874      0.0000      0.0000  -220.0  -220.0      5.1925    0.00 
    2682    633.846008   482.2  -5270.85     557.7   52.71     13.4312      0.0000      0.0000  -220.0  -220.0      5.1924    0.00 
    2683    633.847961   481.8  -5270.95     558.1   52.71     13.4411      0.0000      0.0000  -220.0  -220.0      5.1923    0.00 
    2684    633.849854   481.5  -5271.06     557.5   52.71     13.4272      0.0000      0.0000  -220.0  -220.0      5.1922    0.00 
    2685    633.853699   480.8  -5271.25     557.2   52.71     13.4199      0.0000      0.0000  -220.0  -220.0      5.1920    0.00 
    2686    633.855652   480.6  -5271.32     558.4   52.71     13.4468      0.0000      0.0000  -220.0  -220.0      5.1920    0.00 
    2687    633.857544   480.2  -5271.41     557.5   52.71     13.4263      0.0000      0.0000  -220.0  -220.0      5.1919    0.00 
    2688    633.859497   479.9  -5271.47     557.9   52.71     13.4363      0.0000      0.0000  -220.0  -220.0      5.1918    0.00 
    2689    633.861389   479.5  -5271.57     557.4   52.72     13.4224      0.0000      0.0000  -220.0  -220.0      5.1917    0.00 
    2690    633.863342   479.2  -5271.67     557.5   52.72     13.4255      0.0000      0.0000  -220.0  -220.0      5.1916    0.00 
    2691    633.865295   478.9  -5271.76     558.1   52.72     13.4388      0.0000      0.0000  -220.0  -220.0      5.1915    0.00 
    2692    633.867188   478.6  -5271.85     557.4   52.72     13.4216      0.0000      0.0000  -220.0  -220.0      5.1915    0.00 
    2693    633.869080   478.2  -5271.91     558.4   52.72     13.4452      0.0000      0.0000  -220.0  -220.0      5.1914    0.00 
    2694    633.871033   477.9  -5272.04     559.1   52.72     13.4618      0.0000      0.0000  -220.0  -220.0      5.1913    0.00 
    2695    633.872986   477.6  -5272.08     558.6   52.72     13.4515      0.0000      0.0000  -220.0  -220.0      5.1912    0.00 
    2696    633.874878   477.3  -5272.15     558.5   52.72     13.4479      0.0000      0.0000  -220.0  -220.0      5.1911    0.00 
    2697    633.876831   477.0  -5272.24     559.5   52.72     13.4714      0.0000      0.0000  -220.0  -220.0      5.1910    0.00 
    2698    633.878723   476.7  -5272.33     559.1   52.72     13.4609      0.0000      0.0000  -220.0  -220.0      5.1909    0.00 
    2699    633.880676   476.3  -5272.42     559.8   52.72     13.4776      0.0000      0.0000  -220.0  -220.0      5.1908    0.00 
    2700    633.882568   476.0  -5272.53     560.7   52.73     13.5010      0.0000      0.0000  -220.0  -220.0      5.1907    0.00 
    2701    633.884521   475.7  -5272.60     559.9   52.73     13.4805      0.0000      0.0000  -220.0  -220.0      5.1907    0.00 
    2702    633.886414   475.4  -5272.70     560.6   52.73     13.4971      0.0000      0.0000  -220.0  -220.0      5.1906    0.00 
    2703    633.888367   475.0  -5272.79     560.9   52.73     13.5037      0.0000      0.0000  -220.0  -220.0      5.1905    0.00 
    2704    633.890259   474.8  -5272.88     560.0   52.73     13.4831      0.0000      0.0000  -220.0  -220.0      5.1904    0.00 
    2705    633.892212   474.4  -5272.96     560.3   52.73     13.4896      0.0000      0.0000  -220.0  -220.0      5.1903    0.00 
    2706    633.894104   474.0  -5273.03     561.0   52.73     13.5064      0.0000      0.0000  -220.0  -220.0      5.1903    0.00 
    2707    633.895996   473.7  -5273.11     561.2   52.73     13.5095      0.0000      0.0000  -220.0  -220.0      5.1902    0.00 
    2708    633.897949   473.4  -5273.17     561.3   52.73     13.5128      0.0000      0.0000  -220.0  -220.0      5.1901    0.00 
    2709    633.899902   473.1  -5273.26     562.3   52.73     13.5362      0.0000      0.0000  -220.0  -220.0      5.1899    0.00 
    2710    633.903748   472.5  -5273.44     562.6   52.73     13.5425      0.0000      0.0000  -220.0  -220.0      5.1898    0.00 
    2711    633.905640   472.1  -5273.54     563.3   52.74     13.5592      0.0000      0.0000  -220.0  -220.0      5.1897    0.00 
    2712    633.907593   471.8  -5273.65     562.7   52.74     13.5453      0.0000      0.0000  -220.0  -220.0      5.1896    0.00 
    2713    633.909485   471.5  -5273.76     562.3   52.74     13.5348      0.0000      0.0000  -220.0  -220.0      5.1896    0.00 
    2714    633.911438   471.2  -5273.85     564.0   52.74     13.5752      0.0000      0.0000  -220.0  -220.0      5.1895    0.00 
    2715    633.913330   470.9  -5273.94     563.4   52.74     13.5614      0.0000      0.0000  -220.0  -220.0      5.1894    0.00 
    2716    633.915283   470.6  -5274.01     563.3   52.74     13.5578      0.0000      0.0000  -220.0  -220.0      5.1893    0.00 
    2717    633.917175   470.3  -5274.09     563.1   52.74     13.5542      0.0000      0.0000  -220.0  -220.0      5.1892    0.00 
    2718    633.919128   470.0  -5274.16     563.6   52.74     13.5641      0.0000      0.0000  -220.0  -220.0      5.1891    0.00 
    2719    633.921021   469.7  -5274.25     563.8   52.74     13.5707      0.0000      0.0000  -220.0  -220.0      5.1891    0.00 
    2720    633.922974   469.3  -5274.32     563.6   52.74     13.5637      0.0000      0.0000  -220.0  -220.0      5.1890    0.00 
    2721    633.924866   469.0  -5274.38     564.1   52.74     13.5771      0.0000      0.0000  -220.0  -220.0      5.1889    0.00 
    2722    633.926819   468.7  -5274.47     565.4   52.74     13.6073      0.0000      0.0000  -220.0  -220.0      5.1888    0.00 
    2723    633.928772   468.5  -5274.54     565.0   52.75     13.5969      0.0000      0.0000  -220.0  -220.0      5.1887    0.00 
    2724    633.930664   468.2  -5274.65     565.7   52.75     13.6136      0.0000      0.0000  -220.0  -220.0      5.1887    0.00 
    2725    633.932556   467.8  -5274.73     564.8   52.75     13.5930      0.0000      0.0000  -220.0  -220.0      5.1886    0.00 
    2726    633.934509   467.5  -5274.81     565.8   52.75     13.6165      0.0000      0.0000  -220.0  -220.0      5.1885    0.00 
    2727    633.936401   467.3  -5274.91     565.7   52.75     13.6128      0.0000      0.0000  -220.0  -220.0      5.1884    0.00 
    2728    633.938354   467.0  -5274.98     565.7   52.75     13.6126      0.0000      0.0000  -220.0  -220.0      5.1884    0.00 
    2729    633.940247   466.7  -5275.02     566.1   52.75     13.6226      0.0000      0.0000  -220.0  -220.0      5.1883    0.00 
    2730    633.942200   466.3  -5275.10     566.8   52.75     13.6394      0.0000      0.0000  -220.0  -220.0      5.1882    0.00 
    2731    633.944092   466.1  -5275.15     566.1   52.75     13.6223      0.0000      0.0000  -220.0  -220.0      5.1882    0.00 
    2732    633.946045   465.8  -5275.22     567.6   52.75     13.6593      0.0000      0.0000  -220.0  -220.0      5.1881    0.00 
    2733    633.947937   465.4  -5275.29     566.8   52.75     13.6388      0.0000      0.0000  -220.0  -220.0      5.1880    0.00 
    2734    633.949890   465.2  -5275.37     568.5   52.75     13.6792      0.0000      0.0000  -220.0  -220.0      5.1879    0.00 
    2735    633.953735   464.5  -5275.53     567.9   52.76     13.6652      0.0000      0.0000  -220.0  -220.0      5.1878    0.00 
    2736    633.955627   464.3  -5275.59     568.5   52.76     13.6786      0.0000      0.0000  -220.0  -220.0      5.1877    0.00 
    2737    633.957581   464.1  -5275.67     568.2   52.76     13.6716      0.0000      0.0000  -220.0  -220.0      5.1876    0.00 
    2738    633.959473   463.7  -5275.71     568.5   52.76     13.6783      0.0000      0.0000  -220.0  -220.0      5.1875    0.00 
    2739    633.961426   463.4  -5275.78     570.0   52.76     13.7153      0.0000      0.0000  -220.0  -220.0      5.1874    0.00 
    2740    633.963318   463.1  -5275.84     570.0   52.76     13.7151      0.0000      0.0000  -220.0  -220.0      5.1874    0.00 
    2741    633.965210   462.9  -5275.95     569.6   52.76     13.7046      0.0000      0.0000  -220.0  -220.0      5.1873    0.00 
    2742    633.967163   462.6  -5276.04     569.6   52.76     13.7044      0.0000      0.0000  -220.0  -220.0      5.1872    0.00
