Repository: LightForm-group/dilatometer_modelling_and_constitutive_behaviour

# dilatometer_modelling_and_constitutive_behaviour

Created with work by Inigo Howe, Patryk Jedrasiak, Hugh Shercliff

This program contains a method of testing various constitutive models and extracting the constitutive behaviour of dilatometer samples correcting for inhomogeneities in termperature, strain and strain rate. The model is currently configured to a dilatometer run under vacuum, with no active cooling during the deformation for a sample of length 10mm with a diameter of 5mm. For both heatup and deformation the temperature is fitted to the experimental central themocoupole temperature for any general temperature profile.

File: experimental_data/full/1/520/018_Compression_Daniel_Al_Hom1_SHT_540C_Deform_520C_1.0s-1_QuenchHeGas_.asc (part 9 of 20)
 C:\WinTA100\DIL805.PRO\Data\Deformation\ChrisDaniel\018_Compression_Daniel_Al_Hom1_SHT_540C_Deform_520C_1.0s-1_QuenchHeGas_.asc
     No.          Time   Tem.1        DL     Force  Strain   kf (Def.)    Phi  (D)    Phi* (D)   Tem.2   Tem.3        Poti      HF 
                     s      °C        µm         N       %       N/mm²                     1/s      °C      °C          mm       % 
    2440    632.769104   523.9  -3735.88    1006.2   37.36     32.1022      0.4701      0.9912  -220.0  -220.0      6.5289   48.54 
    2441    632.771057   524.0  -3748.13    1006.1   37.48     32.0349      0.4721      0.9916  -220.0  -220.0      6.5170   48.28 
    2442    632.773010   524.1  -3760.38    1008.5   37.60     32.0482      0.4740      0.9917  -220.0  -220.0      6.5050   48.06 
    2443    632.774902   524.1  -3771.81    1009.8   37.72     32.0297      0.4759      0.9917  -220.0  -220.0      6.4931   47.88 
    2444    632.776855   524.3  -3784.33    1011.2   37.84     32.0098      0.4779      0.9912  -220.0  -220.0      6.4814   47.81 
    2445    632.778748   524.2  -3796.42    1013.8   37.96     32.0321      0.4798      0.9912  -220.0  -220.0      6.4696   47.48 
    2446    632.780640   524.3  -3807.40    1014.8   38.07     32.0065      0.4816      0.9912  -220.0  -220.0      6.4578   47.59 
    2447    632.782593   524.4  -3818.98    1017.5   38.19     32.0308      0.4835      0.9910  -220.0  -220.0      6.4460   47.46 
    2448    632.784485   524.5  -3830.74    1019.5   38.31     32.0318      0.4854      0.9907  -220.0  -220.0      6.4342   47.23 
    2449    632.786438   524.5  -3842.71    1020.7   38.43     32.0094      0.4873      0.9907  -220.0  -220.0      6.4224   47.02 
    2450    632.788391   524.5  -3854.96    1021.7   38.55     31.9765      0.4893      0.9906  -220.0  -220.0      6.4107   47.04 
    2451    632.790283   524.5  -3866.11    1023.6   38.66     31.9757      0.4911      0.9910  -220.0  -220.0      6.3990   46.92 
    2452    632.792236   524.6  -3877.70    1026.4   38.78     32.0031      0.4930      0.9902  -220.0  -220.0      6.3873   46.89 
    2453    632.794128   524.6  -3889.67    1027.6   38.90     31.9799      0.4950      0.9899  -220.0  -220.0      6.3758   46.70 
    2454    632.796021   524.6  -3901.53    1029.8   39.02     31.9834      0.4969      0.9896  -220.0  -220.0      6.3642   46.67 
    2455    632.797974   524.7  -3912.96    1031.2   39.13     31.9671      0.4988      0.9895  -220.0  -220.0      6.3528   46.63 
    2456    632.799866   524.7  -3924.38    1032.9   39.24     31.9594      0.5007      0.9901  -220.0  -220.0      6.3412   46.44 
    2457    632.801819   524.6  -3935.69    1035.2   39.36     31.9738      0.5025      0.9896  -220.0  -220.0      6.3296   46.38 
    2458    632.803711   524.7  -3947.28    1037.4   39.47     31.9778      0.5044      0.9900  -220.0  -220.0      6.3181   46.42 
    2459    632.805664   524.7  -3958.54    1038.5   39.59     31.9530      0.5063      0.9904  -220.0  -220.0      6.3065   46.26 
    2460    632.807556   524.6  -3969.90    1040.2   39.70     31.9448      0.5082      0.9910  -220.0  -220.0      6.2951   46.19 
    2461    632.809509   524.7  -3981.82    1042.6   39.82     31.9550      0.5102      0.9914  -220.0  -220.0      6.2836   46.23 
    2462    632.811401   524.6  -3992.91    1043.7   39.93     31.9305      0.5120      0.9919  -220.0  -220.0      6.2722   46.12 
    2463    632.813354   524.6  -4004.72    1046.1   40.05     31.9408      0.5140      0.9927  -220.0  -220.0      6.2608   46.16 
    2464    632.815247   524.6  -4016.31    1049.3   40.16     31.9778      0.5159      0.9923  -220.0  -220.0      6.2494   46.09 
    2465    632.817200   524.6  -4027.90    1051.7   40.28     31.9886      0.5178      0.9930  -220.0  -220.0      6.2380   46.00 
    2466    632.819092   524.5  -4039.38    1053.3   40.39     31.9742      0.5198      0.9918  -220.0  -220.0      6.2266   46.03 
    2467    632.821045   524.6  -4050.80    1054.0   40.51     31.9342      0.5217      0.9920  -220.0  -220.0      6.2153   46.08 
    2468    632.822937   524.4  -4061.56    1057.6   40.62     31.9872      0.5235      0.9910  -220.0  -220.0      6.2040   45.89 
    2469    632.824890   524.4  -4072.43    1059.5   40.72     31.9838      0.5253      0.9904  -220.0  -220.0      6.1928   46.04 
    2470    632.826782   524.5  -4084.18    1062.3   40.84     32.0053      0.5273      0.9905  -220.0  -220.0      6.1815   45.99 
    2471    632.828735   524.4  -4095.22    1064.1   40.95     32.0006      0.5292      0.9894  -220.0  -220.0      6.1702   45.86 
    2472    632.830627   524.3  -4106.97    1067.8   41.07     32.0467      0.5312      0.9894  -220.0  -220.0      6.1590   45.89 
    2473    632.832581   524.3  -4117.90    1069.6   41.18     32.0421      0.5330      0.9885  -220.0  -220.0      6.1478   45.94 
    2474    632.834473   524.3  -4129.04    1071.7   41.29     32.0446      0.5349      0.9885  -220.0  -220.0      6.1366   46.00 
    2475    632.836426   524.1  -4140.52    1073.5   41.41     32.0365      0.5369      0.9885  -220.0  -220.0      6.1255   45.90 
    2476    632.838318   524.1  -4151.23    1075.4   41.51     32.0325      0.5387      0.9882  -220.0  -220.0      6.1144   46.17 
    2477    632.840271   524.1  -4162.37    1076.9   41.62     32.0175      0.5406      0.9886  -220.0  -220.0      6.1033   46.01 
    2478    632.842163   523.9  -4173.52    1079.3   41.74     32.0274      0.5425      0.9872  -220.0  -220.0      6.0921   46.03 
    2479    632.844116   523.8  -4184.83    1081.8   41.85     32.0403      0.5445      0.9877  -220.0  -220.0      6.0811   46.17 
    2480    632.846008   523.7  -4195.37    1084.4   41.95     32.0571      0.5463      0.9870  -220.0  -220.0      6.0700   46.22 
    2481    632.847961   523.6  -4205.80    1087.5   42.06     32.0909      0.5481      0.9879  -220.0  -220.0      6.0590   46.30 
    2482    632.849854   523.6  -4217.94    1089.6   42.18     32.0858      0.5502      0.9874  -220.0  -220.0      6.0480   46.36 
    2483    632.851807   523.6  -4228.70    1092.3   42.29     32.1047      0.5520      0.9871  -220.0  -220.0      6.0370   46.39 
    2484    632.853699   523.4  -4239.90    1094.8   42.40     32.1168      0.5540      0.9879  -220.0  -220.0      6.0260   46.38 
    2485    632.855652   523.3  -4250.44    1096.8   42.50     32.1157      0.5558      0.9871  -220.0  -220.0      6.0151   46.56 
    2486    632.857544   523.3  -4261.20    1099.0   42.61     32.1214      0.5577      0.9885  -220.0  -220.0      6.0042   46.58 
    2487    632.859497   523.2  -4271.57    1102.0   42.72     32.1496      0.5595      0.9873  -220.0  -220.0      5.9933   46.56 
    2488    632.861389   523.1  -4282.89    1104.8   42.83     32.1681      0.5615      0.9891  -220.0  -220.0      5.9824   46.69 
    2489    632.863342   523.0  -4294.09    1107.3   42.94     32.1787      0.5634      0.9878  -220.0  -220.0      5.9716   46.76 
    2490    632.865234   522.9  -4305.07    1110.1   43.05     32.1985      0.5654      0.9888  -220.0  -220.0      5.9607   46.88 
    2491    632.867188   522.7  -4315.72    1112.0   43.16     32.1912      0.5672      0.9884  -220.0  -220.0      5.9499   46.98 
    2492    632.869080   522.7  -4326.15    1114.6   43.26     32.2094      0.5691      0.9879  -220.0  -220.0      5.9391   47.15 
    2493    632.870972   522.6  -4337.02    1116.8   43.37     32.2086      0.5710      0.9879  -220.0  -220.0      5.9284   47.16 
    2494    632.872925   522.5  -4347.72    1119.1   43.48     32.2166      0.5729      0.9877  -220.0  -220.0      5.9176   47.21 
    2495    632.874817   522.5  -4358.65    1121.7   43.59     32.2272      0.5748      0.9883  -220.0  -220.0      5.9069   47.35 
    2496    632.876770   522.3  -4369.24    1124.4   43.69     32.2433      0.5767      0.9878  -220.0  -220.0      5.8962   47.26 
    2497    632.878723   522.2  -4379.73    1127.6   43.80     32.2760      0.5786      0.9880  -220.0  -220.0      5.8855   47.55 
    2498    632.880615   522.0  -4390.32    1129.3   43.90     32.2634      0.5804      0.9876  -220.0  -220.0      5.8748   47.59 
    2499    632.882568   521.9  -4401.30    1132.2   44.01     32.2845      0.5824      0.9876  -220.0  -220.0      5.8641   47.78 
    2500    632.884460   521.8  -4412.12    1134.5   44.12     32.2863      0.5843      0.9879  -220.0  -220.0      5.8535   47.85 
    2501    632.886414   521.7  -4422.60    1137.6   44.23     32.3137      0.5862      0.9876  -220.0  -220.0      5.8428   47.99 
    2502    632.888306   521.6  -4433.09    1140.3   44.33     32.3288      0.5881      0.9871  -220.0  -220.0      5.8323   48.12 
    2503    632.890198   521.6  -4443.63    1142.2   44.44     32.3233      0.5900      0.9862  -220.0  -220.0      5.8217   48.26 
    2504    632.892151   521.3  -4453.84    1145.2   44.54     32.3474      0.5918      0.9862  -220.0  -220.0      5.8112   48.19 
    2505    632.894043   521.3  -4464.54    1147.6   44.65     32.3525      0.5938      0.9863  -220.0  -220.0      5.8007   48.55 
    2506    632.895996   521.2  -4475.25    1150.1   44.75     32.3612      0.5957      0.9865  -220.0  -220.0      5.7902   48.48 
    2507    632.897949   521.1  -4485.73    1153.9   44.86     32.4065      0.5976      0.9869  -220.0  -220.0      5.7797   48.72 
    2508    632.899841   521.0  -4496.10    1155.0   44.96     32.3771      0.5995      0.9863  -220.0  -220.0      5.7692   48.81 
    2509    632.901733   521.0  -4506.26    1158.6   45.06     32.4159      0.6013      0.9872  -220.0  -220.0      5.7588   48.89 
    2510    632.903687   520.8  -4516.35    1161.4   45.16     32.4349      0.6032      0.9878  -220.0  -220.0      5.7483   48.90 
    2511    632.905640   520.7  -4526.89    1163.5   45.27     32.4315      0.6051      0.9900  -220.0  -220.0      5.7379   49.08 
    2512    632.907532   520.5  -4537.38    1166.0   45.37     32.4398      0.6070      0.9910  -220.0  -220.0      5.7274   49.26 
    2513    632.909485   520.4  -4548.08    1169.0   45.48     32.4583      0.6090      0.9922  -220.0  -220.0      5.7171   49.42 
    2514    632.911377   520.3  -4558.84    1171.2   45.59     32.4567      0.6110      0.9920  -220.0  -220.0      5.7067   49.53 
    2515    632.913330   520.3  -4569.55    1174.2   45.70     32.4746      0.6129      0.9919  -220.0  -220.0      5.6964   49.68 
    2516    632.915222   520.2  -4579.43    1177.0   45.79     32.4933      0.6147      0.9904  -220.0  -220.0      5.6860   49.68 
    2517    632.917175   520.1  -4589.41    1179.3   45.89     32.4955      0.6166      0.9901  -220.0  -220.0      5.6758   49.86 
    2518    632.919067   520.0  -4599.90    1181.4   46.00     32.4906      0.6185      0.9886  -220.0  -220.0      5.6655   49.91 
    2519    632.921021   520.0  -4610.38    1184.2   46.10     32.5048      0.6205      0.9878  -220.0  -220.0      5.6553   50.03 
    2520    632.922913   519.8  -4620.76    1188.5   46.21     32.5617      0.6224      0.9861  -220.0  -220.0      5.6450   50.08 
    2521    632.924866   519.6  -4630.74    1190.1   46.31     32.5436      0.6243      0.9849  -220.0  -220.0      5.6348   50.40 
    2522    632.926758   519.6  -4641.01    1192.8   46.41     32.5544      0.6262      0.9834  -220.0  -220.0      5.6246   50.57 
    2523    632.928711   519.5  -4650.50    1195.7   46.50     32.5773      0.6279      0.9830  -220.0  -220.0      5.6146   50.63 
    2524    632.930603   519.4  -4660.38    1198.4   46.60     32.5899      0.6298      0.9833  -220.0  -220.0      5.6044   50.71 
    2525    632.932556   519.4  -4670.31    1201.1   46.70     32.6019      0.6316      0.9839  -220.0  -220.0      5.5943   50.81 
    2526    632.934448   519.2  -4680.96    1204.5   46.81     32.6283      0.6336      0.9856  -220.0  -220.0      5.5842   50.90 
    2527    632.936401   519.1  -4691.06    1207.4   46.91     32.6462      0.6355      0.9855  -220.0  -220.0      5.5741   51.12 
    2528    632.938293   519.0  -4701.32    1210.8   47.01     32.6743      0.6375      0.9869  -220.0  -220.0      5.5640   51.19 
    2529    632.940247   519.0  -4711.03    1213.2   47.11     32.6789      0.6393      0.9856  -220.0  -220.0      5.5539   51.34 
    2530    632.942139   518.9  -4721.57    1216.3   47.22     32.6970      0.6413      0.9872  -220.0  -220.0      5.5439   51.41 
    2531    632.944031   518.7  -4731.17    1219.5   47.31     32.7244      0.6431      0.9864  -220.0  -220.0      5.5339   51.57 
    2532    632.945984   518.7  -4741.27    1222.2   47.41     32.7333      0.6451      0.9881  -220.0  -220.0      5.5240   51.77 
    2533    632.947937   518.6  -4751.20    1224.4   47.51     32.7317      0.6469      0.9870  -220.0  -220.0      5.5139   51.80 
    2534    632.949829   518.6  -4761.03    1226.7   47.61     32.7306      0.6488      0.9871  -220.0  -220.0      5.5040   52.04 
    2535    632.951721   518.5  -4771.07    1229.7   47.71     32.7466      0.6507      0.9864  -220.0  -220.0      5.4941   51.99 
    2536    632.953674   518.4  -4780.34    1232.9   47.80     32.7746      0.6525      0.9868  -220.0  -220.0      5.4842   52.10 
    2537    632.955566   518.3  -4790.49    1236.0   47.90     32.7930      0.6545      0.9869  -220.0  -220.0      5.4743   52.23 
    2538    632.957520   518.2  -4800.48    1238.9   48.00     32.8084      0.6564      0.9866  -220.0  -220.0      5.4645   52.38 
    2539    632.959412   518.2  -4810.41    1241.3   48.10     32.8090      0.6583      0.9867  -220.0  -220.0      5.4546   52.62 
    2540    632.961304   518.1  -4820.46    1244.2   48.20     32.8198      0.6602      0.9854  -220.0  -220.0      5.4448   52.55 
    2541    632.963257   518.0  -4830.50    1247.0   48.30     32.8302      0.6622      0.9855  -220.0  -220.0      5.4350   52.71 
    2542    632.965210   517.9  -4839.77    1250.6   48.40     32.8676      0.6640      0.9837  -220.0  -220.0      5.4252   52.89 
    2543    632.967102   517.9  -4849.81    1255.0   48.50     32.9181      0.6659      0.9836  -220.0  -220.0      5.4153   53.01 
    2544    632.969055   517.8  -4859.36    1257.0   48.59     32.9086      0.6678      0.9825  -220.0  -220.0      5.4055   53.12 
    2545    632.970947   517.7  -4869.01    1259.8   48.69     32.9204      0.6696      0.9821  -220.0  -220.0      5.3958   53.27 
    2546    632.972900   517.6  -4878.84    1262.6   48.79     32.9308      0.6716      0.9819  -220.0  -220.0      5.3861   53.31 
    2547    632.974792   517.6  -4888.11    1266.4   48.88     32.9702      0.6734      0.9818  -220.0  -220.0      5.3764   53.53 
    2548    632.976746   517.4  -4897.93    1268.4   48.98     32.9580      0.6753      0.9818  -220.0  -220.0      5.3667   53.55 
    2549    632.978638   517.5  -4907.20    1272.7   49.07     33.0113      0.6771      0.9824  -220.0  -220.0      5.3570   53.81 
    2550    632.980591   517.3  -4916.97    1274.1   49.17     32.9845      0.6790      0.9827  -220.0  -220.0      5.3473   53.78 
    2551    632.982483   517.3  -4926.79    1277.1   49.27     32.9971      0.6810      0.9827  -220.0  -220.0      5.3377   53.97 
    2552    632.984436   517.2  -4936.55    1279.6   49.37     32.9989      0.6829      0.9816  -220.0  -220.0      5.3281   54.00 
    2553    632.986328   517.1  -4946.16    1284.0   49.46     33.0487      0.6848      0.9786  -220.0  -220.0      5.3185   54.26 
    2554    632.988220   517.1  -4955.37    1286.1   49.55     33.0427      0.6866      0.9732  -220.0  -220.0      5.3090   54.43 
    2555    632.990173   517.1  -4965.19    1289.8   49.65     33.0722      0.6886      0.9649  -220.0  -220.0      5.2994   54.39 
    2556    632.992126   517.0  -4974.96    1294.1   49.75     33.1197      0.6905      0.9539  -220.0  -220.0      5.2898   54.44 
    2557    632.994019   516.9  -4983.95    1295.8   49.84     33.1036      0.6923      0.9393  -220.0  -220.0      5.2803   54.68 
    2558    632.995972   516.8  -4993.56    1297.4   49.94     33.0797      0.6942      0.9210  -220.0  -220.0      5.2713   54.84 
    2559    632.997864   516.8  -5002.39    1293.1   50.02     32.9139      0.6960      0.8975  -220.0  -220.0      5.2626   54.88 
    2560    632.999817   516.7  -5011.44    1288.6   50.11     32.7398      0.6978      0.8709  -220.0  -220.0      5.2544   54.93 
    2561    633.001709   516.7  -5019.93    1282.2   50.20     32.5198      0.6995      0.8396  -220.0  -220.0      5.2465   55.11 
    2562    633.003662   516.5  -5027.60    1275.7   50.28     32.3057      0.7010      0.8061  -220.0  -220.0      5.2392   55.23 
    2563    633.005554   516.5  -5034.94    1267.0   50.35     32.0373      0.7025      0.7685  -220.0  -220.0      5.2324   55.47 
    2564    633.007507   516.5  -5041.78    1257.9   50.42     31.7657      0.7039      0.7297  -220.0  -220.0      5.2259   55.56 
    2565    633.009399   516.5  -5048.46    1248.2   50.48     31.4780      0.7052      0.6883  -220.0  -220.0      5.2199   55.49 
    2566    633.011353   516.4  -5054.70    1237.4   50.55     31.1653      0.7065      0.6465  -220.0  -220.0      5.2143   55.62 
    2567    633.013245   516.4  -5060.16    1225.6   50.60     30.8334      0.7076      0.6039  -220.0  -220.0      5.2091   55.85 
    2568    633.015198   516.3  -5065.51    1212.3   50.66     30.4674      0.7087      0.5608  -220.0  -220.0      5.2044   55.87 
    2569    633.017090   516.3  -5070.64    1199.4   50.71     30.1106      0.7097      0.5190  -220.0  -220.0      5.2001   56.02 
    2570    633.019043   516.2  -5074.56    1185.6   50.75     29.7406      0.7105      0.4772  -220.0  -220.0      5.1962   56.09 
    2571    633.020935   516.2  -5078.98    1170.7   50.79     29.3400      0.7114      0.4373  -220.0  -220.0      5.1927   56.23 
    2572    633.022827   516.1  -5082.23    1153.1   50.82     28.8798      0.7121      0.3981  -220.0  -220.0      5.1896   56.22 
    2573    633.024780   516.1  -5085.60    1135.1   50.86     28.4091      0.7128      0.3606  -220.0  -220.0      5.1869   56.48 
    2574    633.026672   515.9  -5088.58    1116.0   50.89     27.9165      0.7134      0.3241  -220.0  -220.0      5.1846   56.48 
    2575    633.028625   515.9  -5090.95    1093.8   50.91     27.3469      0.7139      0.2908  -220.0  -220.0      5.1827   56.77 
    2576    633.030518   515.9  -5093.05    1070.3   50.93     26.7477      0.7143      0.2578  -220.0  -220.0      5.1811   56.76 
    2577    633.032471   515.8  -5095.70    1044.4   50.96     26.0863      0.7148      0.2284  -220.0  -220.0      5.1799   56.94 
    2578    633.034363   515.8  -5097.02    1018.1   50.97     25.4219      0.7151      0.2000  -220.0  -220.0      5.1790   57.09 
    2579    633.036316   515.8  -5098.51     990.9   50.99     24.7360      0.7154      0.1742  -220.0  -220.0      5.1783   57.18 
    2580    633.038208   515.8  -5100.00     962.2   51.00     24.0118      0.7157      0.1515  -220.0  -220.0      5.1777   57.10 
    2581    633.040100   515.7  -5100.50     936.1   51.00     23.3595      0.7158      0.1309  -220.0  -220.0      5.1773   57.23 
    2582    633.042053   515.7  -5101.38     911.4   51.01     22.7372      0.7160      0.1130  -220.0  -220.0      5.1769   57.41 
    2583    633.043945   515.6  -5102.15     891.2   51.02     22.2314      0.7161      0.0964  -220.0  -220.0      5.1766   57.45 
    2584    633.045898   515.6  -5102.81     871.7   51.03     21.7404      0.7163      0.0824  -220.0  -220.0      5.1764   57.70 
    2585    633.047791   515.6  -5103.42     854.1   51.03     21.2989      0.7164      0.0692  -220.0  -220.0      5.1762   57.69 
    2586    633.049744   515.5  -5103.97     836.3   51.04     20.8542      0.7165      0.0590  -220.0  -220.0      5.1761   57.79 
    2587    633.051636   515.5  -5104.03     818.2   51.04     20.4011      0.7165      0.0489  -220.0  -220.0      5.1761   57.93 
    2588    633.053589   515.4  -5104.41     799.5   51.04     19.9327      0.7166      0.0400  -220.0  -220.0      5.1762   58.02 
    2589    633.055481   515.4  -5105.57     776.6   51.06     19.3595      0.7168      0.0319  -220.0  -220.0      5.1765   58.14 
    2590    633.057434   515.4  -5105.52     749.2   51.06     18.6755      0.7168      0.0238  -220.0  -220.0      5.1772   58.24 
    2591    633.059326   515.3  -5105.46     713.4   51.05     17.7843      0.7168      0.0171  -220.0  -220.0      5.1781   58.28 
    2592    633.061279   515.3  -5105.35     672.3   51.05     16.7601      0.7168      0.0092  -220.0  -220.0      5.1794   58.41 
    2593    633.063171   515.3  -5105.02     621.0   51.05     15.4802      0.7167      0.0025  -220.0  -220.0      5.1810   58.52 
    2594    633.065125   515.3  -5104.91     567.3   51.05     14.1435      0.7167     -0.0046  -220.0  -220.0      5.1831   58.60 
    2595    633.067017   515.3  -5105.19     518.2   51.05     12.9179      0.7168     -0.0106  -220.0  -220.0      5.1855   58.64 
    2596    633.068970   515.3  -5105.24     467.9   51.05     11.6649      0.7168     -0.0170  -220.0  -220.0      5.1882   58.71 
    2597    633.070862   515.2  -5104.75     415.4   51.05     10.3570      0.7167     -2.8804  -220.0  -220.0      5.1912   58.76 
    2598    633.072815   515.2  -5104.80     362.1   51.05      9.0267      0.7167     -5.5191  -220.0  -220.0      5.1946   59.00 
    2599    633.074707   515.2  -5104.47     307.7   51.04      7.6725      0.7166    -10.0710  -220.0  -220.0      5.1982   58.95 
    2600    633.076599   515.2  -5103.86     256.2   51.04      6.3887      0.7165    -11.5417  -220.0  -220.0      5.2020   59.12 
    2601    633.078552   515.2  -5103.37     209.0   51.03      5.2133      0.7164    -17.0484  -220.0  -220.0      5.2062   59.16 
    2602    633.080444   515.3  -5102.59     169.5   51.03      4.2275      0.7162    -20.2224  -220.0  -220.0      5.2108   59.20 
    2603    633.082397   515.2  -5101.88     142.6   51.02      3.5574      0.7161    -25.5247  -220.0  -220.0      5.2155   59.11 
    2604    633.084290   515.3  -5101.38     122.2   51.01      3.0485      0.7160    -29.6532  -220.0  -220.0      5.2203   59.31 
    2605    633.086243   515.4  -5100.72     107.3   51.01      2.6766      0.7159    -31.2992  -220.0  -220.0      5.2253   59.19 
    2606    633.088135   515.3  -5099.94      90.9   51.00      2.2686      0.0000    -32.9927  -220.0  -220.0      5.2304   59.21 
    2607    633.091980   515.4  -5098.68      82.7   50.99      2.0654      0.0000    -31.0613  -220.0  -220.0      5.2247   59.30 
    2608    633.093872   515.4  -5099.72     101.6   51.00      2.5357      0.0000    -30.1396  -220.0  -220.0      5.2145   59.33 
    2609    633.095825   515.5  -5101.27     120.2   51.01      2.9985      0.0000    -24.8416  -220.0  -220.0      5.2130   59.28 
    2610    633.097717   515.5  -5101.88     129.1   51.02      3.2194      0.0000    -21.4482  -220.0  -220.0      5.2129   59.28 
    2611    633.099670   515.7  -5101.43     135.2   51.01      3.3742      0.0000    -16.3579  -220.0  -220.0      5.2127   59.30 
    2612    633.101624   515.7  -5101.32     136.4   51.01      3.4024      0.0000    -13.9015  -220.0  -220.0      5.2125   59.14 
    2613    633.103516   515.8  -5101.77     137.9   51.02      3.4407      0.0000     -9.5871  -220.0  -220.0      5.2124   59.20 
    2614    633.105469   516.0  -5101.32     141.3   51.01      3.5253      0.0000     -5.2611  -220.0  -220.0      5.2122   59.15 
    2615    633.107361   516.0  -5101.82     141.6   51.02      3.5319      0.0000     -2.6335  -220.0  -220.0      5.2120   58.92 
    2616    633.109314   516.1  -5101.88     139.2   51.02      3.4722      0.0000      0.0000  -220.0  -220.0      5.2119   58.96 
    2617    633.111206   516.3  -5102.26     141.2   51.02      3.5211      0.0000      0.0000  -220.0  -220.0      5.2117   58.84 
    2618    633.113098   516.4  -5101.71     142.1   51.02      3.5461      0.0000      0.0000  -220.0  -220.0      5.2115   58.61 
    2619    633.115051   516.6  -5101.60     143.1   51.02      3.5707      0.0000      0.0000  -220.0  -220.0      5.2114   58.55 
    2620    633.117004   516.7  -5101.65     144.3   51.02      3.5988      0.0000      0.0000  -220.0  -220.0      5.2113   58.28 
    2621    633.118896   517.0  -5101.71     145.7   51.02      3.6339      0.0000      0.0000  -220.0  -220.0      5.2111   58.24 
    2622    633.120789   517.1  -5102.37     146.9   51.02      3.6650      0.0000      0.0000  -220.0  -220.0      5.2109   57.97 
    2623    633.122742   517.3  -5101.93     147.8   51.02      3.6864      0.0000      0.0000  -220.0  -220.0      5.2108   57.88 
    2624    633.124634   517.4  -5101.77     150.6   51.02      3.7567      0.0000      0.0000  -220.0  -220.0      5.2106   57.59 
    2625    633.126587   517.7  -5101.21     151.0   51.01      3.7677      0.0000      0.0000  -220.0  -220.0      5.2104   57.56 
    2626    633.128540   517.9  -5101.88     149.6   51.02      3.7321      0.0000      0.0000  -220.0  -220.0      5.2103   57.21 
    2627    633.130432   518.1  -5102.15     151.6   51.02      3.7810      0.0000      0.0000  -220.0  -220.0      5.2102   57.02 
    2628    633.132385   518.4  -5102.32     153.5   51.02      3.8301      0.0000      0.0000  -220.0  -220.0      5.2100   56.76 
    2629    633.134277   518.5  -5102.32     155.2   51.02      3.8722      0.0000      0.0000  -220.0  -220.0      5.2099   56.40 
    2630    633.136169   518.7  -5102.15     155.8   51.02      3.8864      0.0000      0.0000  -220.0  -220.0      5.2097   56.27 
    2631    633.138123   518.9  -5102.04     156.5   51.02      3.9040      0.0000      0.0000  -220.0  -220.0      5.2096   56.05 
    2632    633.140015   519.1  -5102.10     157.2   51.02      3.9215      0.0000      0.0000  -220.0  -220.0      5.2095   55.84 
    2633    633.141968   519.4  -5102.43     158.5   51.02      3.9529      0.0000      0.0000  -220.0  -220.0      5.2094   55.50 
    2634    633.143860   519.6  -5102.37     158.3   51.02      3.9494      0.0000      0.0000  -220.0  -220.0      5.2092   55.12 
    2635    633.145813   519.8  -5102.26     160.6   51.02      4.0057      0.0000      0.0000  -220.0  -220.0      5.2091   54.97 
    2636    633.147766   520.1  -5102.26     161.6   51.02      4.0303      0.0000      0.0000  -220.0  -220.0      5.2090   54.67 
    2637    633.149658   520.3  -5101.65     163.3   51.02      4.0729      0.0000      0.0000  -220.0  -220.0      5.2088   54.33 
    2638    633.151611   520.5  -5101.88     162.8   51.02      4.0622      0.0000      0.0000  -220.0  -220.0      5.2087   54.14 
    2639    633.153503   520.7  -5101.49     163.0   51.01      4.0660      0.0000      0.0000  -220.0  -220.0      5.2086   53.87 
    2640    633.155457   520.9  -5101.88     164.4   51.02      4.1008      0.0000      0.0000  -220.0  -220.0      5.2085   53.52 
    2641    633.157349   521.1  -5101.71     165.7   51.02      4.1326      0.0000      0.0000  -220.0  -220.0      5.2083   53.30 
    2642    633.159302   521.3  -5102.70     166.9   51.03      4.1633      0.0000      0.0000  -220.0  -220.0      5.2082   53.05 
    2643    633.161255   521.5  -5102.32     168.5   51.02      4.2023      0.0000      0.0000  -220.0  -220.0      5.2081   52.79 
    2644    633.163147   521.8  -5102.65     170.3   51.03      4.2476      0.0000      0.0000  -220.0  -220.0      5.2080   52.48 
    2645    633.165100   521.9  -5102.32     169.9   51.02      4.2374      0.0000      0.0000  -220.0  -220.0      5.2079   52.11 
    2646    633.166992   522.1  -5102.10     171.4   51.02      4.2762      0.0000      0.0000  -220.0  -220.0      5.2078   51.92 
    2647    633.172607   522.7  -5099.89     175.5   51.00      4.3800      0.0000      0.0000  -220.0  -220.0      5.2074    0.00 
    2648    633.174561   522.9  -5099.88     177.1   51.00      4.4187      0.0000      0.0000  -220.0  -220.0      5.2073    0.00 
    2649    633.176453   523.0  -5099.85     179.9   51.00      4.4890      0.0000      0.0000  -220.0  -220.0      5.2072    0.00 
    2650    633.178345   523.2  -5099.86     180.2   51.00      4.4960      0.0000      0.0000  -220.0  -220.0      5.2071    0.00 
    2651    633.180298   523.4  -5099.87     182.1   51.00      4.5451      0.0000      0.0000  -220.0  -220.0      5.2070    0.00 
    2652    633.182190   523.7  -5099.87     182.4   51.00      4.5522      0.0000      0.0000  -220.0  -220.0      5.2069    0.00 
    2653    633.184143   524.0  -5099.85     183.3   51.00      4.5733      0.0000      0.0000  -220.0  -220.0      5.2068    0.00 
    2654    633.186096   524.2  -5099.76     184.9   51.00      4.6155      0.0000      0.0000  -220.0  -220.0      5.2067    0.00 
    2655    633.187988   524.5  -5099.69     186.8   51.00      4.6612      0.0000      0.0000  -220.0  -220.0      5.2066    0.00 
    2656    633.189941   524.7  -5099.69     186.5   51.00      4.6542      0.0000      0.0000  -220.0  -220.0      5.2065    0.00 
    2657    633.191833   524.9  -5099.67     188.2   51.00      4.6964      0.0000      0.0000  -220.0  -220.0      5.2064    0.00 
    2658    633.193787   525.1  -5099.72     189.2   51.00      4.7209      0.0000      0.0000  -220.0  -220.0      5.2063    0.00 
    2659    633.195679   525.2  -5099.75     191.0   51.00      4.7666      0.0000      0.0000  -220.0  -220.0      5.2062    0.00 
    2660    633.197632   525.2  -5099.83     190.3   51.00      4.7490      0.0000      0.0000  -220.0  -220.0      5.2061    0.00 
    2661    633.199524   525.2  -5099.85     191.1   51.00      4.7700      0.0000      0.0000  -220.0  -220.0      5.2060    0.00 
    2662    633.201477   525.1  -5099.91     193.8   51.00      4.8367      0.0000      0.0000  -220.0  -220.0      5.2058    0.00 
    2663    633.203369   524.9  -5099.94     194.5   51.00      4.8542      0.0000      0.0000  -220.0  -220.0      5.2057    0.00 
    2664    633.205322   524.9  -5100.04     195.1   51.00      4.8682      0.0000      0.0000  -220.0  -220.0      5.2056    0.00 
    2665    633.207214   524.7  -5100.08     195.6   51.00      4.8822      0.0000      0.0000  -220.0  -220.0      5.2055    0.00 
    2666    633.209167   524.5  -5100.14     196.3   51.00      4.8997      0.0000      0.0000  -220.0  -220.0      5.2054    0.00 
    2667    633.211121   524.3  -5100.18     195.5   51.00      4.8786      0.0000      0.0000  -220.0  -220.0      5.2053    0.00 
    2668    633.213013   524.0  -5100.22     196.6   51.00      4.9066      0.0000      0.0000  -220.0  -220.0      5.2052    0.00 
    2669    633.214966   523.7  -5100.30     198.2   51.00      4.9452      0.0000      0.0000  -220.0  -220.0      5.2051    0.00 
    2670    633.216858   523.5  -5100.34     199.7   51.00      4.9838      0.0000      0.0000  -220.0  -220.0      5.2050    0.00 
    2671    633.218811   523.2  -5100.40     199.7   51.00      4.9838      0.0000      0.0000  -220.0  -220.0      5.2049    0.00 
    2672    633.220703   522.9  -5100.46     200.1   51.00      4.9942      0.0000      0.0000  -220.0  -220.0      5.2047    0.00 
    2673    633.222656   522.6  -5100.54     200.8   51.01      5.0117      0.0000      0.0000  -220.0  -220.0      5.2046    0.00 
    2674    633.224548   522.3  -5100.59     201.3   51.01      5.0222      0.0000      0.0000  -220.0  -220.0      5.2045    0.00 
    2675    633.226501   522.0  -5100.65     202.0   51.01      5.0397      0.0000      0.0000  -220.0  -220.0      5.2044    0.00 
    2676    633.228394   521.7  -5100.69     203.8   51.01      5.0853      0.0000      0.0000  -220.0  -220.0      5.2043    0.00 
    2677    633.230347   521.4  -5100.76     203.9   51.01      5.0888      0.0000      0.0000  -220.0  -220.0      5.2042    0.00 
    2678    633.232239   521.1  -5100.80     203.9   51.01      5.0887      0.0000      0.0000  -220.0  -220.0      5.2041    0.00 
    2679    633.234131   520.7  -5100.87     205.4   51.01      5.1238      0.0000      0.0000  -220.0  -220.0      5.2040    0.00 
    2680    633.236084   520.5  -5100.95     205.9   51.01      5.1377      0.0000      0.0000  -220.0  -220.0      5.2039    0.00 
    2681    633.237976   520.2  -5101.02     205.6   51.01      5.1306      0.0000      0.0000  -220.0  -220.0      5.2038    0.00 
    2682    633.239929   519.8  -5101.07     206.5   51.01      5.1517      0.0000      0.0000  -220.0  -220.0      5.2037    0.00 
    2683    633.241821   519.5  -5101.14     207.9   51.01      5.1867      0.0000      0.0000  -220.0  -220.0      5.2036    0.00 
    2684    633.243774   519.2  -5101.19     207.7   51.01      5.1831      0.0000      0.0000  -220.0  -220.0      5.2034    0.00 
    2685    633.245667   518.8  -5101.23     209.3   51.01      5.2217      0.0000      0.0000  -220.0  -220.0      5.2033    0.00 
    2686    633.247620   518.6  -5101.31     209.7   51.01      5.2322      0.0000      0.0000  -220.0  -220.0      5.2032    0.00 
    2687    633.249512   518.4  -5101.32     210.1   51.01      5.2427      0.0000      0.0000  -220.0  -220.0      5.2031    0.00 
    2688    633.251465   518.1  -5101.43     211.1   51.01      5.2672      0.0000      0.0000  -220.0  -220.0      5.2030    0.00 
    2689    633.253357   517.8  -5101.48     210.7   51.01      5.2566      0.0000      0.0000  -220.0  -220.0      5.2029    0.00 
    2690    633.255249   517.4  -5101.54     211.5   51.02      5.2776      0.0000      0.0000  -220.0  -220.0      5.2028    0.00 
    2691    633.257202   517.2  -5101.60     213.0   51.02      5.3126      0.0000      0.0000  -220.0  -220.0      5.2027    0.00 
    2692    633.259155   516.9  -5101.67     214.6   51.02      5.3547      0.0000      0.0000  -220.0  -220.0      5.2026    0.00 
    2693    633.261047   516.6  -5101.72     214.8   51.02      5.3582      0.0000      0.0000  -220.0  -220.0      5.2025    0.00 
    2694    633.263000   516.3  -5101.79     214.8   51.02      5.3581      0.0000      0.0000  -220.0  -220.0      5.2024    0.00 
    2695    633.266846   515.7  -5101.92     216.5   51.02      5.4001      0.0000      0.0000  -220.0  -220.0      5.2021    0.00 
    2696    633.268738   515.6  -5101.99     217.3   51.02      5.4211      0.0000      0.0000  -220.0  -220.0      5.2020    0.00 
    2697    633.270691   515.2  -5102.06     217.5   51.02      5.4245      0.0000      0.0000  -220.0  -220.0      5.2019    0.00 
    2698    633.272583   514.9  -5102.16     216.8   51.02      5.4069      0.0000      0.0000  -220.0  -220.0      5.2018    0.00 
    2699    633.274536   514.6  -5102.20     217.7   51.02      5.4314      0.0000      0.0000  -220.0  -220.0      5.2018    0.00 
    2700    633.276428   514.3  -5102.26     219.6   51.02      5.4770      0.0000      0.0000  -220.0  -220.0      5.2016    0.00 
    2701    633.278381   514.1  -5102.36     219.6   51.02      5.4769      0.0000      0.0000  -220.0  -220.0      5.2016    0.00 
    2702    633.280273   513.8  -5102.41     220.0   51.02      5.4873      0.0000      0.0000  -220.0  -220.0      5.2015    0.00 
    2703    633.282227   513.5  -5102.47     220.3   51.02      5.4943      0.0000      0.0000  -220.0  -220.0      5.2014    0.00 
    2704    633.284119   513.3  -5102.52     221.5   51.03      5.5258      0.0000      0.0000  -220.0  -220.0      5.2013    0.00 
    2705    633.286072   513.0  -5102.56     222.7   51.03      5.5539      0.0000      0.0000  -220.0  -220.0      5.2011    0.00 
    2706    633.288025   512.7  -5102.65     222.5   51.03      5.5503      0.0000      0.0000  -220.0  -220.0      5.2010    0.00 
    2707    633.289917   512.4  -5102.73     223.7   51.03      5.5783      0.0000      0.0000  -220.0  -220.0      5.2009    0.00 
    2708    633.291870   512.2  -5102.78     223.4   51.03      5.5712      0.0000      0.0000  -220.0  -220.0      5.2008    0.00 
    2709    633.293762   511.9  -5102.83     224.5   51.03      5.5992      0.0000      0.0000  -220.0  -220.0      5.2007    0.00 
    2710    633.295654   511.7  -5102.89     225.5   51.03      5.6237      0.0000      0.0000  -220.0  -220.0      5.2006    0.00 
    2711    633.297607   511.3  -5102.95     226.0   51.03      5.6377      0.0000      0.0000  -220.0  -220.0      5.2005    0.00 
    2712    633.299500   511.0  -5103.02     226.0   51.03      5.6376      0.0000      0.0000  -220.0  -220.0      5.2004    0.00 
    2713    633.301453   510.7  -5103.08     226.6   51.03      5.6516      0.0000      0.0000  -220.0  -220.0      5.2003    0.00 
    2714    633.303345   510.4  -5103.16     227.3   51.03      5.6691      0.0000      0.0000  -220.0  -220.0      5.2002    0.00 
    2715    633.305237   510.2  -5103.22     227.3   51.03      5.6690      0.0000      0.0000  -220.0  -220.0      5.2001    0.00 
    2716    633.307190   509.9  -5103.28     228.3   51.03      5.6935      0.0000      0.0000  -220.0  -220.0      5.2000    0.00 
    2717    633.309082   509.6  -5103.33     229.3   51.03      5.7180      0.0000      0.0000  -220.0  -220.0      5.1999    0.00 
    2718    633.311035   509.3  -5103.38     228.9   51.03      5.7074      0.0000      0.0000  -220.0  -220.0      5.1998    0.00 
    2719    633.314819   508.8  -5103.49     230.7   51.03      5.7529      0.0000      0.0000  -220.0  -220.0      5.1996    0.00 
    2720    633.316772   508.5  -5103.57     232.0   51.04      5.7844      0.0000      0.0000  -220.0  -220.0      5.1995    0.00 
    2721    633.318665   508.3  -5103.62     232.5   51.04      5.7984      0.0000      0.0000  -220.0  -220.0      5.1994    0.00 
    2722    633.320618   508.0  -5103.70     232.9   51.04      5.8089      0.0000      0.0000  -220.0  -220.0      5.1993    0.00 
    2723    633.322571   507.6  -5103.78     234.4   51.04      5.8439      0.0000      0.0000  -220.0  -220.0      5.1992    0.00 
    2724    633.324524   507.4  -5103.83     234.5   51.04      5.8473      0.0000      0.0000  -220.0  -220.0      5.1991    0.00 
    2725    633.326416   507.1  -5103.91     235.2   51.04      5.8648      0.0000      0.0000  -220.0  -220.0      5.1990    0.00 
    2726    633.328369   506.8  -5103.99     234.1   51.04      5.8366      0.0000      0.0000  -220.0  -220.0      5.1989    0.00 
    2727    633.330261   506.6  -5104.03     236.0   51.04      5.8857      0.0000      0.0000  -220.0  -220.0      5.1988    0.00 
    2728    633.332214   506.3  -5104.07     235.9   51.04      5.8821      0.0000      0.0000  -220.0  -220.0      5.1987    0.00 
    2729    633.334106   506.0  -5104.14     237.0   51.04      5.9101      0.0000      0.0000  -220.0  -220.0      5.1986    0.00 
    2730    633.336060   505.7  -5104.20     236.6   51.04      5.8995      0.0000      0.0000  -220.0  -220.0      5.1985    0.00 
    2731    633.337952   505.4  -5104.26     238.0   51.04      5.9345      0.0000      0.0000  -220.0  -220.0      5.1984    0.00 
    2732    633.339905   505.2  -5104.32     239.4   51.04      5.9696      0.0000      0.0000  -220.0  -220.0      5.1983    0.00 
    2733    633.341797   504.9  -5104.40     239.4   51.04      5.9695      0.0000      0.0000  -220.0  -220.0      5.1982    0.00 
    2734    633.343689   504.6  -5104.46     240.1   51.04      5.9870      0.0000      0.0000  -220.0  -220.0      5.1981    0.00 
    2735    633.345642   504.3  -5104.53     239.4   51.05      5.9693      0.0000      0.0000  -220.0  -220.0      5.1980    0.00 
    2736    633.347595   504.1  -5104.59     240.5   51.05      5.9973      0.0000      0.0000  -220.0  -220.0      5.1979    0.00 
    2737    633.349487   503.8  -5104.66     240.7   51.05      6.0007      0.0000      0.0000  -220.0  -220.0      5.1978    0.00 
    2738    633.351440   503.4  -5104.71     242.1   51.05      6.0358      0.0000      0.0000  -220.0  -220.0      5.1977    0.00 
    2739    633.353333   503.2  -5104.76     242.7   51.05      6.0498      0.0000      0.0000  -220.0  -220.0      5.1976    0.00 
    2740    633.355225   503.0  -5104.83     242.7   51.05      6.0497      0.0000      0.0000  -220.0  -220.0      5.1976    0.00 
    2741    633.357178   502.7  -5104.88     242.4   51.05      6.0426      0.0000      0.0000  -220.0  -220.0      5.1975    0.00 
    2742    633.359131   502.4  -5104.97     243.4   51.05      6.0670      0.0000      0.0000  -220.0  -220.0      5.1974    0.00
